Repository: vovamirosh/CO2RR_PISH

File: Datasets/prepr_.csv (part 1 of 7)
DOI,Article name,Formula,Cat. compound,Support,"Cat./Support ratio, % (at)",Morphology (TEM/SEM),"Pore size, nm",width min (nm),width aver (nm),width max (nm),length min (nm),length aver (nm),length max (nm),"Cu, % (at.)","Cu+, % (at.)","Cu(2+), % (at.)",Base,electrolyte,"conc, M",pH,RHE vs V,Product,"FE, %","Time, h",Type of reactor
https://doi.org/10.1016/j.apsusc.2023.159243,c-Cu2O,Cu2O,Cu2O,No,100.0,cubic,0.0,459.5,810.75,1162.0,459.5,810.75,1162.0,0.0,100.0,0.0,glassy-carbon electrode,KHCO3,0.1,6.8,-1.1,H2,27.18,1.0,H-cell
https://doi.org/10.1016/j.apsusc.2023.159243,c-Cu2O,Cu2O,Cu2O,No,100.0,cubic,0.0,459.5,810.75,1162.0,459.5,810.75,1162.0,0.0,100.0,0.0,glassy-carbon electrode,KHCO3,0.1,6.8,-1.1,CO,6.95,1.0,H-cell
https://doi.org/10.1016/j.apsusc.2023.159243,o-Cu2O,Cu2O,Cu2O,No,100.0,octahedron,0.0,805.0,1204.0,1603.0,961.7,1276.4,1591.1,0.0,100.0,0.0,glassy-carbon electrode,KHCO3,0.1,6.8,-1.1,C2H4,19.71,1.0,H-cell
https://doi.org/10.1016/j.apsusc.2023.159243,o-Cu2O,Cu2O,Cu2O,No,100.0,octahedron,0.0,805.0,1204.0,1603.0,961.7,1276.4,1591.1,0.0,100.0,0.0,glassy-carbon electrode,KHCO3,0.1,6.8,-1.1,H2,37.93,1.0,H-cell
https://doi.org/10.1016/j.apsusc.2023.159243,o-Cu2O,Cu2O,Cu2O,No,100.0,octahedron,0.0,805.0,1204.0,1603.0,961.7,1276.4,1591.1,0.0,100.0,0.0,glassy-carbon electrode,KHCO3,0.1,6.8,-1.1,CO,12.48,1.0,H-cell
https://doi.org/10.1016/j.apsusc.2023.159243,d-Cu2O,Cu2O,Cu2O,No,100.0,dodecahedron,0.0,634.8,938.05,1241.3,634.8,938.05,1241.3,0.0,100.0,0.0,glassy-carbon electrode,KHCO3,0.1,6.8,-1.1,C2H4,30.27,1.0,H-cell
https://doi.org/10.1016/j.apsusc.2023.159243,d-Cu2O,Cu2O,Cu2O,No,100.0,dodecahedron,0.0,634.8,938.05,1241.3,634.8,938.05,1241.3,0.0,100.0,0.0,glassy-carbon electrode,KHCO3,0.1,6.8,-1.1,H2,45.57,1.0,H-cell
https://doi.org/10.1016/j.apsusc.2023.159243,d-Cu2O,Cu2O,Cu2O,No,100.0,dodecahedron,0.0,634.8,938.05,1241.3,634.8,938.05,1241.3,0.0,100.0,0.0,glassy-carbon electrode,KHCO3,0.1,6.8,-1.1,CO,11.3,1.0,H-cell
https://doi.org/10.1016/j.apsusc.2023.159243,p-Cu2O,Cu2O,Cu2O,No,100.0,polyhedron,0.0,1273.5,1841.4,2409.3,1273.5,1841.4,2409.3,0.0,100.0,0.0,glassy-carbon electrode,KHCO3,0.1,6.8,-1.1,C2H4,34.91,1.0,H-cell
https://doi.org/10.1016/j.apsusc.2023.159243,p-Cu2O,Cu2O,Cu2O,No,100.0,polyhedron,0.0,1273.5,1841.4,2409.3,1273.5,1841.4,2409.3,0.0,100.0,0.0,glassy-carbon electrode,KHCO3,0.1,6.8,-1.1,H2,34.43,1.0,H-cell
https://doi.org/10.1016/j.apsusc.2023.159243,p-Cu2O,Cu2O,Cu2O,No,100.0,polyhedron,0.0,1273.5,1841.4,2409.3,1273.5,1841.4,2409.3,0.0,100.0,0.0,glassy-carbon electrode,KHCO3,0.1,6.8,-1.1,CO,10.04,1.0,H-cell
https://doi.org/10.1016/j.apsusc.2023.159243,c-Cu2O,Cu2O,Cu2O,No,100.0,cubic,0.0,459.5,810.75,1162.0,459.5,810.75,1162.0,0.0,100.0,0.0,glassy-carbon electrode,KHCO3,0.1,6.8,-1.2,C2H4,59.13,1.0,H-cell
https://doi.org/10.1016/j.apsusc.2023.159243,c-Cu2O,Cu2O,Cu2O,No,100.0,cubic,0.0,459.5,810.75,1162.0,459.5,810.75,1162.0,0.0,100.0,0.0,glassy-carbon electrode,KHCO3,0.1,6.8,-1.2,H2,20.19,1.0,H-cell
https://doi.org/10.1016/j.apsusc.2023.159243,c-Cu2O,Cu2O,Cu2O,No,100.0,cubic,0.0,459.5,810.75,1162.0,459.5,810.75,1162.0,0.0,100.0,0.0,glassy-carbon electrode,KHCO3,0.1,6.8,-1.2,CO,3.95,1.0,H-cell
https://doi.org/10.1016/j.apsusc.2023.159243,o-Cu2O,Cu2O,Cu2O,No,100.0,octahedron,0.0,805.0,1204.0,1603.0,961.7,1276.4,1591.1,0.0,100.0,0.0,glassy-carbon electrode,KHCO3,0.1,6.8,-1.2,C2H4,41.61,1.0,H-cell
https://doi.org/10.1016/j.apsusc.2023.159243,o-Cu2O,Cu2O,Cu2O,No,100.0,octahedron,0.0,805.0,1204.0,1603.0,961.7,1276.4,1591.1,0.0,100.0,0.0,glassy-carbon electrode,KHCO3,0.1,6.8,-1.2,H2,32.75,1.0,H-cell
https://doi.org/10.1016/j.apsusc.2023.159243,o-Cu2O,Cu2O,Cu2O,No,100.0,octahedron,0.0,805.0,1204.0,1603.0,961.7,1276.4,1591.1,0.0,100.0,0.0,glassy-carbon electrode,KHCO3,0.1,6.8,-1.2,CO,9.42,1.0,H-cell
https://doi.org/10.1016/j.apsusc.2023.159243,d-Cu2O,Cu2O,Cu2O,No,100.0,dodecahedron,0.0,634.8,938.05,1241.3,634.8,938.05,1241.3,0.0,100.0,0.0,glassy-carbon electrode,KHCO3,0.1,6.8,-1.2,C2H4,38.9,1.0,H-cell
https://doi.org/10.1016/j.apsusc.2023.159243,d-Cu2O,Cu2O,Cu2O,No,100.0,dodecahedron,0.0,634.8,938.05,1241.3,634.8,938.05,1241.3,0.0,100.0,0.0,glassy-carbon electrode,KHCO3,0.1,6.8,-1.2,H2,36.89,1.0,H-cell
https://doi.org/10.1016/j.apsusc.2023.159243,d-Cu2O,Cu2O,Cu2O,No,100.0,dodecahedron,0.0,634.8,938.05,1241.3,634.8,938.05,1241.3,0.0,100.0,0.0,glassy-carbon electrode,KHCO3,0.1,6.8,-1.2,CO,6.95,1.0,H-cell
https://doi.org/10.1016/j.apsusc.2023.159243,p-Cu2O,Cu2O,Cu2O,No,100.0,polyhedron,0.0,1273.5,1841.4,2409.3,1273.5,1841.4,2409.3,0.0,100.0,0.0,glassy-carbon electrode,KHCO3,0.1,6.8,-1.2,C2H4,19.45,1.0,H-cell
https://doi.org/10.1016/j.apsusc.2023.159243,p-Cu2O,Cu2O,Cu2O,No,100.0,polyhedron,0.0,1273.5,1841.4,2409.3,1273.5,1841.4,2409.3,0.0,100.0,0.0,glassy-carbon electrode,KHCO3,0.1,6.8,-1.2,H2,60.45,1.0,H-cell
https://doi.org/10.1016/j.apsusc.2023.159243,p-Cu2O,Cu2O,Cu2O,No,100.0,polyhedron,0.0,1273.5,1841.4,2409.3,1273.5,1841.4,2409.3,0.0,100.0,0.0,glassy-carbon electrode,KHCO3,0.1,6.8,-1.2,CO,9.11,1.0,H-cell
https://doi.org/10.1016/j.apsusc.2023.159243,c-Cu2O,Cu2O,Cu2O,No,100.0,cubic,0.0,459.5,810.75,1162.0,459.5,810.75,1162.0,0.0,100.0,0.0,glassy-carbon electrode,KHCO3,0.1,6.8,-1.3,C2H4,55.14,1.0,H-cell
https://doi.org/10.1016/j.apsusc.2023.159243,c-Cu2O,Cu2O,Cu2O,No,100.0,cubic,0.0,459.5,810.75,1162.0,459.5,810.75,1162.0,0.0,100.0,0.0,glassy-carbon electrode,KHCO3,0.1,6.8,-1.3,H2,31.07,1.0,H-cell
https://doi.org/10.1016/j.apsusc.2023.159243,c-Cu2O,Cu2O,Cu2O,No,100.0,cubic,0.0,459.5,810.75,1162.0,459.5,810.75,1162.0,0.0,100.0,0.0,glassy-carbon electrode,KHCO3,0.1,6.8,-1.3,CO,2.75,1.0,H-cell
https://doi.org/10.1016/j.apsusc.2023.159243,o-Cu2O,Cu2O,Cu2O,No,100.0,octahedron,0.0,805.0,1204.0,1603.0,961.7,1276.4,1591.1,0.0,100.0,0.0,glassy-carbon electrode,KHCO3,0.1,6.8,-1.3,C2H4,35.56,1.0,H-cell
https://doi.org/10.1016/j.apsusc.2023.159243,o-Cu2O,Cu2O,Cu2O,No,100.0,octahedron,0.0,805.0,1204.0,1603.0,961.7,1276.4,1591.1,0.0,100.0,0.0,glassy-carbon electrode,KHCO3,0.1,6.8,-1.3,H2,46.99,1.0,H-cell
https://doi.org/10.1016/j.apsusc.2023.159243,o-Cu2O,Cu2O,Cu2O,No,100.0,octahedron,0.0,805.0,1204.0,1603.0,961.7,1276.4,1591.1,0.0,100.0,0.0,glassy-carbon electrode,KHCO3,0.1,6.8,-1.3,CO,9.25,1.0,H-cell
https://doi.org/10.1016/j.apsusc.2023.159243,d-Cu2O,Cu2O,Cu2O,No,100.0,dodecahedron,0.0,634.8,938.05,1241.3,634.8,938.05,1241.3,0.0,100.0,0.0,glassy-carbon electrode,KHCO3,0.1,6.8,-1.3,C2H4,42.13,1.0,H-cell
https://doi.org/10.1016/j.apsusc.2023.159243,d-Cu2O,Cu2O,Cu2O,No,100.0,dodecahedron,0.0,634.8,938.05,1241.3,634.8,938.05,1241.3,0.0,100.0,0.0,glassy-carbon electrode,KHCO3,0.1,6.8,-1.3,H2,33.92,1.0,H-cell
https://doi.org/10.1016/j.apsusc.2023.159243,d-Cu2O,Cu2O,Cu2O,No,100.0,dodecahedron,0.0,634.8,938.05,1241.3,634.8,938.05,1241.3,0.0,100.0,0.0,glassy-carbon electrode,KHCO3,0.1,6.8,-1.3,CO,5.41,1.0,H-cell
https://doi.org/10.1016/j.apsusc.2023.159243,p-Cu2O,Cu2O,Cu2O,No,100.0,polyhedron,0.0,1273.5,1841.4,2409.3,1273.5,1841.4,2409.3,0.0,100.0,0.0,glassy-carbon electrode,KHCO3,0.1,6.8,-1.3,C2H4,12.24,1.0,H-cell
https://doi.org/10.1016/j.apsusc.2023.159243,p-Cu2O,Cu2O,Cu2O,No,100.0,polyhedron,0.0,1273.5,1841.4,2409.3,1273.5,1841.4,2409.3,0.0,100.0,0.0,glassy-carbon electrode,KHCO3,0.1,6.8,-1.3,H2,57.22,1.0,H-cell
https://doi.org/10.1016/j.apsusc.2023.159243,p-Cu2O,Cu2O,Cu2O,No,100.0,polyhedron,0.0,1273.5,1841.4,2409.3,1273.5,1841.4,2409.3,0.0,100.0,0.0,glassy-carbon electrode,KHCO3,0.1,6.8,-1.3,CO,7.12,1.0,H-cell
10.1016/j.jcis.2019.05.073,Cu@Cu2O,Cu1O0.056,Cu2O,Cu,8.91,nanorod,0.0,150.0,150.0,150.0,0.0,0.0,0.0,90.0,8.8,1.2,carbon paper electrode,KHCO3,0.1,6.8,-1.6,C2H4,31.57,0.48,H-cell
10.1016/j.jcis.2019.05.073,Cu@Cu2O,Cu1O0.056,Cu2O,Cu,8.91,nanorod,0.0,150.0,150.0,150.0,0.0,0.0,0.0,90.0,8.8,1.2,carbon paper electrode,KHCO3,0.1,6.8,-1.6,H2,27.92,0.48,H-cell
10.1016/j.jcis.2019.05.073,Cu@Cu2O,Cu1O0.056,Cu2O,Cu,8.91,nanorod,0.0,150.0,150.0,150.0,0.0,0.0,0.0,90.0,8.8,1.2,carbon paper electrode,KHCO3,0.1,6.8,-1.6,CO,4.2,0.48,H-cell
10.1016/j.jcis.2019.05.073,Cu@Cu2O,Cu1O0.056,Cu2O,Cu,8.91,nanorod,0.0,150.0,150.0,150.0,0.0,0.0,0.0,90.0,8.8,1.2,carbon paper electrode,KHCO3,0.1,6.8,-1.6,C2H5OH,12.23,0.48,H-cell
10.1016/j.jcis.2019.05.073,Cu@Cu2O,Cu1O0.056,Cu2O,Cu,8.91,nanorod,0.0,150.0,150.0,150.0,0.0,0.0,0.0,90.0,8.8,1.2,carbon paper electrode,KHCO3,0.1,6.8,-1.6,CH4,8.39,0.48,H-cell
10.1016/j.jcis.2019.05.073,Cu@Cu2O,Cu1O0.056,Cu2O,Cu,8.91,nanorod,0.0,150.0,150.0,150.0,0.0,0.0,0.0,90.0,8.8,1.2,carbon paper electrode,KHCO3,0.1,6.8,-1.4,C2H4,36.93,0.48,H-cell
10.1016/j.jcis.2019.05.073,Cu@Cu2O,Cu1O0.056,Cu2O,Cu,8.91,nanorod,0.0,150.0,150.0,150.0,0.0,0.0,0.0,90.0,8.8,1.2,carbon paper electrode,KHCO3,0.1,6.8,-1.4,C2H4,41.58,1.01,H-cell
10.1016/j.jcis.2019.05.073,Cu@Cu2O,Cu1O0.056,Cu2O,Cu,8.91,nanorod,0.0,150.0,150.0,150.0,0.0,0.0,0.0,90.0,8.8,1.2,carbon paper electrode,KHCO3,0.1,6.8,-1.4,C2H4,42.54,1.56,H-cell
10.1016/j.jcis.2019.05.073,Cu@Cu2O,Cu1O0.056,Cu2O,Cu,8.91,nanorod,0.0,150.0,150.0,150.0,0.0,0.0,0.0,90.0,8.8,1.2,carbon paper electrode,KHCO3,0.1,6.8,-1.4,C2H4,42.54,2.14,H-cell
10.1016/j.jcis.2019.05.073,Cu@Cu2O,Cu1O0.056,Cu2O,Cu,8.91,nanorod,0.0,150.0,150.0,150.0,0.0,0.0,0.0,90.0,8.8,1.2,carbon paper electrode,KHCO3,0.1,6.8,-1.4,C2H4,45.79,2.68,H-cell
10.1016/j.jcis.2019.05.073,Cu@Cu2O,Cu1O0.056,Cu2O,Cu,8.91,nanorod,0.0,150.0,150.0,150.0,0.0,0.0,0.0,90.0,8.8,1.2,carbon paper electrode,KHCO3,0.1,6.8,-1.4,C2H4,42.19,3.24,H-cell
10.1016/j.jcis.2019.05.073,Cu@Cu2O,Cu1O0.056,Cu2O,Cu,8.91,nanorod,0.0,150.0,150.0,150.0,0.0,0.0,0.0,90.0,8.8,1.2,carbon paper electrode,KHCO3,0.1,6.8,-1.4,C2H4,37.28,3.79,H-cell
10.1016/j.jcis.2019.05.073,Cu@Cu2O,Cu1O0.056,Cu2O,Cu,8.91,nanorod,0.0,150.0,150.0,150.0,0.0,0.0,0.0,90.0,8.8,1.2,carbon paper electrode,KHCO3,0.1,6.8,-1.4,C2H4,26.67,4.36,H-cell
10.1016/j.jcis.2019.05.073,Cu@Cu2O,Cu1O0.056,Cu2O,Cu,8.91,nanorod,0.0,150.0,150.0,150.0,0.0,0.0,0.0,90.0,8.8,1.2,carbon paper electrode,KHCO3,0.1,6.8,-1.4,C2H4,22.02,4.89,H-cell
10.1016/j.jcis.2019.05.073,Cu@Cu2O,Cu1O0.056,Cu2O,Cu,8.91,nanorod,0.0,150.0,150.0,150.0,0.0,0.0,0.0,90.0,8.8,1.2,carbon paper electrode,KHCO3,0.1,6.8,-1.4,C2H4,16.23,5.47,H-cell
10.1016/j.jcis.2019.05.073,Cu@Cu2O,Cu1O0.056,Cu2O,Cu,8.91,nanorod,0.0,150.0,150.0,150.0,0.0,0.0,0.0,90.0,8.8,1.2,carbon paper electrode,KHCO3,0.1,6.8,-1.4,H2,24.82,0.43,H-cell
10.1016/j.jcis.2019.05.073,Cu@Cu2O,Cu1O0.056,Cu2O,Cu,8.91,nanorod,0.0,150.0,150.0,150.0,0.0,0.0,0.0,90.0,8.8,1.2,carbon paper electrode,KHCO3,0.1,6.8,-1.4,CO,6.39,0.43,H-cell
10.1016/j.jcis.2019.05.073,Cu@Cu2O,Cu1O0.056,Cu2O,Cu,8.91,nanorod,0.0,150.0,150.0,150.0,0.0,0.0,0.0,90.0,8.8,1.2,carbon paper electrode,KHCO3,0.1,6.8,-1.4,C2H5OH,9.85,0.43,H-cell
10.1016/j.jcis.2019.05.073,Cu@Cu2O,Cu1O0.056,Cu2O,Cu,8.91,nanorod,0.0,150.0,150.0,150.0,0.0,0.0,0.0,90.0,8.8,1.2,carbon paper electrode,KHCO3,0.1,6.8,-1.4,CH4,2.37,0.43,H-cell
10.1016/j.jcis.2019.05.073,Cu@Cu2O,Cu1O0.056,Cu2O,Cu,8.91,nanorod,0.0,150.0,150.0,150.0,0.0,0.0,0.0,90.0,8.8,1.2,carbon paper electrode,KHCO3,0.1,6.8,-1.2,C2H4,25.65,0.43,H-cell
10.1016/j.jcis.2019.05.073,Cu@Cu2O,Cu1O0.056,Cu2O,Cu,8.91,nanorod,0.0,150.0,150.0,150.0,0.0,0.0,0.0,90.0,8.8,1.2,carbon paper electrode,KHCO3,0.1,6.8,-1.2,C2H4,30.04,1.04,H-cell
10.1016/j.jcis.2019.05.073,Cu@Cu2O,Cu1O0.056,Cu2O,Cu,8.91,nanorod,0.0,150.0,150.0,150.0,0.0,0.0,0.0,90.0,8.8,1.2,carbon paper electrode,KHCO3,0.1,6.8,-1.2,C2H4,31.66,1.64,H-cell
10.1016/j.jcis.2019.05.073,Cu@Cu2O,Cu1O0.056,Cu2O,Cu,8.91,nanorod,0.0,150.0,150.0,150.0,0.0,0.0,0.0,90.0,8.8,1.2,carbon paper electrode,KHCO3,0.1,6.8,-1.2,C2H4,32.23,2.29,H-cell
10.1016/j.jcis.2019.05.073,Cu@Cu2O,Cu1O0.056,Cu2O,Cu,8.91,nanorod,0.0,150.0,150.0,150.0,0.0,0.0,0.0,90.0,8.8,1.2,carbon paper electrode,KHCO3,0.1,6.8,-1.2,C2H4,33.0,2.93,H-cell
10.1016/j.jcis.2019.05.073,Cu@Cu2O,Cu1O0.056,Cu2O,Cu,8.91,nanorod,0.0,150.0,150.0,150.0,0.0,0.0,0.0,90.0,8.8,1.2,carbon paper electrode,KHCO3,0.1,6.8,-1.2,C2H4,33.64,3.54,H-cell
10.1016/j.jcis.2019.05.073,Cu@Cu2O,Cu1O0.056,Cu2O,Cu,8.91,nanorod,0.0,150.0,150.0,150.0,0.0,0.0,0.0,90.0,8.8,1.2,carbon paper electrode,KHCO3,0.1,6.8,-1.2,C2H4,34.91,4.15,H-cell
10.1016/j.jcis.2019.05.073,Cu@Cu2O,Cu1O0.056,Cu2O,Cu,8.91,nanorod,0.0,150.0,150.0,150.0,0.0,0.0,0.0,90.0,8.8,1.2,carbon paper electrode,KHCO3,0.1,6.8,-1.2,C2H4,33.85,4.76,H-cell
10.1016/j.jcis.2019.05.073,Cu@Cu2O,Cu1O0.056,Cu2O,Cu,8.91,nanorod,0.0,150.0,150.0,150.0,0.0,0.0,0.0,90.0,8.8,1.2,carbon paper electrode,KHCO3,0.1,6.8,-1.2,C2H4,35.34,5.42,H-cell
10.1016/j.jcis.2019.05.073,Cu@Cu2O,Cu1O0.056,Cu2O,Cu,8.91,nanorod,0.0,150.0,150.0,150.0,0.0,0.0,0.0,90.0,8.8,1.2,carbon paper electrode,KHCO3,0.1,6.8,-1.2,C2H4,33.57,6.0,H-cell
10.1016/j.jcis.2019.05.073,Cu@Cu2O,Cu1O0.056,Cu2O,Cu,8.91,nanorod,0.0,150.0,150.0,150.0,0.0,0.0,0.0,90.0,8.8,1.2,carbon paper electrode,KHCO3,0.1,6.8,-1.2,C2H4,34.77,6.67,H-cell
10.1016/j.jcis.2019.05.073,Cu@Cu2O,Cu1O0.056,Cu2O,Cu,8.91,nanorod,0.0,150.0,150.0,150.0,0.0,0.0,0.0,90.0,8.8,1.2,carbon paper electrode,KHCO3,0.1,6.8,-1.2,C2H4,31.94,7.27,H-cell
10.1016/j.jcis.2019.05.073,Cu@Cu2O,Cu1O0.056,Cu2O,Cu,8.91,nanorod,0.0,150.0,150.0,150.0,0.0,0.0,0.0,90.0,8.8,1.2,carbon paper electrode,KHCO3,0.1,6.8,-1.2,C2H4,38.23,7.87,H-cell
10.1016/j.jcis.2019.05.073,Cu@Cu2O,Cu1O0.056,Cu2O,Cu,8.91,nanorod,0.0,150.0,150.0,150.0,0.0,0.0,0.0,90.0,8.8,1.2,carbon paper electrode,KHCO3,0.1,6.8,-1.2,C2H4,29.47,8.48,H-cell
10.1016/j.jcis.2019.05.073,Cu@Cu2O,Cu1O0.056,Cu2O,Cu,8.91,nanorod,0.0,150.0,150.0,150.0,0.0,0.0,0.0,90.0,8.8,1.2,carbon paper electrode,KHCO3,0.1,6.8,-1.2,H2,26.28,0.48,H-cell
10.1016/j.jcis.2019.05.073,Cu@Cu2O,Cu1O0.056,Cu2O,Cu,8.91,nanorod,0.0,150.0,150.0,150.0,0.0,0.0,0.0,90.0,8.8,1.2,carbon paper electrode,KHCO3,0.1,6.8,-1.2,CO,4.38,0.48,H-cell
10.1016/j.jcis.2019.05.073,Cu@Cu2O,Cu1O0.056,Cu2O,Cu,8.91,nanorod,0.0,150.0,150.0,150.0,0.0,0.0,0.0,90.0,8.8,1.2,carbon paper electrode,KHCO3,0.1,6.8,-1.2,C2H5OH,8.39,0.48,H-cell
10.1016/j.jcis.2019.05.073,Cu@Cu2O,Cu1O0.056,Cu2O,Cu,8.91,nanorod,0.0,150.0,150.0,150.0,0.0,0.0,0.0,90.0,8.8,1.2,carbon paper electrode,KHCO3,0.1,6.8,-1.2,CH4,1.46,0.48,H-cell
10.1016/j.jcis.2019.05.073,Cu@Cu2O,Cu1O0.056,Cu2O,Cu,8.91,nanorod,0.0,150.0,150.0,150.0,0.0,0.0,0.0,90.0,8.8,1.2,carbon paper electrode,KHCO3,0.1,6.8,-1.2,HCOOH,16.79,0.48,H-cell
10.1016/j.jcis.2019.05.073,Cu@Cu2O,Cu1O0.056,Cu2O,Cu,8.91,nanorod,0.0,150.0,150.0,150.0,0.0,0.0,0.0,90.0,8.8,1.2,carbon paper electrode,KHCO3,0.1,6.8,-1.0,C2H4,20.62,0.48,H-cell
10.1016/j.jcis.2019.05.073,Cu@Cu2O,Cu1O0.056,Cu2O,Cu,8.91,nanorod,0.0,150.0,150.0,150.0,0.0,0.0,0.0,90.0,8.8,1.2,carbon paper electrode,KHCO3,0.1,6.8,-1.0,H2,19.53,0.48,H-cell
10.1016/j.jcis.2019.05.073,Cu@Cu2O,Cu1O0.056,Cu2O,Cu,8.91,nanorod,0.0,150.0,150.0,150.0,0.0,0.0,0.0,90.0,8.8,1.2,carbon paper electrode,KHCO3,0.1,6.8,-1.0,CO,15.15,0.48,H-cell
10.1016/j.jcis.2019.05.073,Cu@Cu2O,Cu1O0.056,Cu2O,Cu,8.91,nanorod,0.0,150.0,150.0,150.0,0.0,0.0,0.0,90.0,8.8,1.2,carbon paper electrode,KHCO3,0.1,6.8,-1.0,C2H5OH,29.01,0.48,H-cell
10.1016/j.jcis.2019.05.073,Cu@Cu2O,Cu1O0.056,Cu2O,Cu,8.91,nanorod,0.0,150.0,150.0,150.0,0.0,0.0,0.0,90.0,8.8,1.2,carbon paper electrode,KHCO3,0.1,6.8,-1.0,CH4,2.37,0.48,H-cell
10.1016/j.jcis.2019.05.073,Cu@Cu2O,Cu1O0.056,Cu2O,Cu,8.91,nanorod,0.0,150.0,150.0,150.0,0.0,0.0,0.0,90.0,8.8,1.2,carbon paper electrode,KHCO3,0.1,6.8,-1.0,HCOOH,12.41,0.48,H-cell
10.1016/j.jcis.2019.05.073,Cu@Cu2O,Cu1O0.056,Cu2O,Cu,8.91,nanorod,0.0,150.0,150.0,150.0,0.0,0.0,0.0,90.0,8.8,1.2,carbon paper electrode,KHCO3,0.1,6.8,-0.8,C2H5OH,9.85,0.48,H-cell
10.1016/j.jcis.2019.05.073,Cu@Cu2O,Cu1O0.056,Cu2O,Cu,8.91,nanorod,0.0,150.0,150.0,150.0,0.0,0.0,0.0,90.0,8.8,1.2,carbon paper electrode,KHCO3,0.1,6.8,-0.8,CO,24.27,0.48,H-cell
10.1016/j.jcis.2019.05.073,Cu@Cu2O,Cu1O0.056,Cu2O,Cu,8.91,nanorod,0.0,150.0,150.0,150.0,0.0,0.0,0.0,90.0,8.8,1.2,carbon paper electrode,KHCO3,0.1,6.8,-0.8,HCOOH,30.47,0.48,H-cell
10.1016/j.jcis.2019.05.073,Cu@Cu2O,Cu1O0.056,Cu2O,Cu,8.91,nanorod,0.0,150.0,150.0,150.0,0.0,0.0,0.0,90.0,8.8,1.2,carbon paper electrode,KHCO3,0.1,6.8,-0.8,H2,33.03,0.48,H-cell
10.1016/j.jcis.2019.05.073,Cu@Cu2O,Cu1O0.056,Cu2O,Cu,8.91,nanorod,0.0,150.0,150.0,150.0,0.0,0.0,0.0,90.0,8.8,1.2,carbon paper electrode,KHCO3,0.1,6.8,-0.6,CO,17.88,0.48,H-cell
10.1016/j.jcis.2019.05.073,Cu@Cu2O,Cu1O0.056,Cu2O,Cu,8.91,nanorod,0.0,150.0,150.0,150.0,0.0,0.0,0.0,90.0,8.8,1.2,carbon paper electrode,KHCO3,0.1,6.8,-0.6,HCOOH,50.0,0.48,H-cell
10.1016/j.jcis.2019.05.073,Cu@Cu2O,Cu1O0.056,Cu2O,Cu,8.91,nanorod,0.0,150.0,150.0,150.0,0.0,0.0,0.0,90.0,8.8,1.2,carbon paper electrode,KHCO3,0.1,6.8,-0.6,H2,30.84,0.48,H-cell
10.1016/j.jcis.2019.05.073,Cu,Cu,Cu,No,100.0,nanorod,0.0,100.0,100.0,100.0,0.0,0.0,0.0,100.0,0.0,0.0,carbon paper electrode,KHCO3,0.1,6.8,-1.6,C2H4,4.89,0.48,H-cell
10.1016/j.jcis.2019.05.073,Cu,Cu,Cu,No,100.0,nanorod,0.0,100.0,100.0,100.0,0.0,0.0,0.0,100.0,0.0,0.0,carbon paper electrode,KHCO3,0.1,6.8,-1.6,C2H5OH,13.41,0.48,H-cell
10.1016/j.jcis.2019.05.073,Cu,Cu,Cu,No,100.0,nanorod,0.0,100.0,100.0,100.0,0.0,0.0,0.0,100.0,0.0,0.0,carbon paper electrode,KHCO3,0.1,6.8,-1.6,CO,15.4,0.48,H-cell
10.1016/j.jcis.2019.05.073,Cu,Cu,Cu,No,100.0,nanorod,0.0,100.0,100.0,100.0,0.0,0.0,0.0,100.0,0.0,0.0,carbon paper electrode,KHCO3,0.1,6.8,-1.6,CH4,2.17,0.48,H-cell
10.1016/j.jcis.2019.05.073,Cu,Cu,Cu,No,100.0,nanorod,0.0,100.0,100.0,100.0,0.0,0.0,0.0,100.0,0.0,0.0,carbon paper electrode,KHCO3,0.1,6.8,-1.6,HCOOH,0.91,0.48,H-cell
10.1016/j.jcis.2019.05.073,Cu,Cu,Cu,No,100.0,nanorod,0.0,100.0,100.0,100.0,0.0,0.0,0.0,100.0,0.0,0.0,carbon paper electrode,KHCO3,0.1,6.8,-1.6,H2,58.88,0.48,H-cell
10.1016/j.jcis.2019.05.073,Cu,Cu,Cu,No,100.0,nanorod,0.0,100.0,100.0,100.0,0.0,0.0,0.0,100.0,0.0,0.0,carbon paper electrode,KHCO3,0.1,6.8,-1.4,C2H4,3.08,0.48,H-cell
10.1016/j.jcis.2019.05.073,Cu,Cu,Cu,No,100.0,nanorod,0.0,100.0,100.0,100.0,0.0,0.0,0.0,100.0,0.0,0.0,carbon paper electrode,KHCO3,0.1,6.8,-1.4,C2H5OH,13.59,0.48,H-cell
10.1016/j.jcis.2019.05.073,Cu,Cu,Cu,No,100.0,nanorod,0.0,100.0,100.0,100.0,0.0,0.0,0.0,100.0,0.0,0.0,carbon paper electrode,KHCO3,0.1,6.8,-1.4,CO,10.51,0.48,H-cell
10.1016/j.jcis.2019.05.073,Cu,Cu,Cu,No,100.0,nanorod,0.0,100.0,100.0,100.0,0.0,0.0,0.0,100.0,0.0,0.0,carbon paper electrode,KHCO3,0.1,6.8,-1.4,CH4,1.45,0.48,H-cell
10.1016/j.jcis.2019.05.073,Cu,Cu,Cu,No,100.0,nanorod,0.0,100.0,100.0,100.0,0.0,0.0,0.0,100.0,0.0,0.0,carbon paper electrode,KHCO3,0.1,6.8,-1.4,HCOOH,1.45,0.48,H-cell
10.1016/j.jcis.2019.05.073,Cu,Cu,Cu,No,100.0,nanorod,0.0,100.0,100.0,100.0,0.0,0.0,0.0,100.0,0.0,0.0,carbon paper electrode,KHCO3,0.1,6.8,-1.4,H2,59.78,0.48,H-cell
10.1016/j.jcis.2019.05.073,Cu,Cu,Cu,No,100.0,nanorod,0.0,100.0,100.0,100.0,0.0,0.0,0.0,100.0,0.0,0.0,carbon paper electrode,KHCO3,0.1,6.8,-1.2,C2H4,2.54,0.48,H-cell
10.1016/j.jcis.2019.05.073,Cu,Cu,Cu,No,100.0,nanorod,0.0,100.0,100.0,100.0,0.0,0.0,0.0,100.0,0.0,0.0,carbon paper electrode,KHCO3,0.1,6.8,-1.2,C2H5OH,4.35,0.48,H-cell
10.1016/j.jcis.2019.05.073,Cu,Cu,Cu,No,100.0,nanorod,0.0,100.0,100.0,100.0,0.0,0.0,0.0,100.0,0.0,0.0,carbon paper electrode,KHCO3,0.1,6.8,-1.2,C3H7OH,3.26,0.48,H-cell
10.1016/j.jcis.2019.05.073,Cu,Cu,Cu,No,100.0,nanorod,0.0,100.0,100.0,100.0,0.0,0.0,0.0,100.0,0.0,0.0,carbon paper electrode,KHCO3,0.1,6.8,-1.2,CO,9.06,0.48,H-cell
10.1016/j.jcis.2019.05.073,Cu,Cu,Cu,No,100.0,nanorod,0.0,100.0,100.0,100.0,0.0,0.0,0.0,100.0,0.0,0.0,carbon paper electrode,KHCO3,0.1,6.8,-1.2,HCOOH,12.32,0.48,H-cell
10.1016/j.jcis.2019.05.073,Cu,Cu,Cu,No,100.0,nanorod,0.0,100.0,100.0,100.0,0.0,0.0,0.0,100.0,0.0,0.0,carbon paper electrode,KHCO3,0.1,6.8,-1.2,H2,60.69,0.48,H-cell
10.1016/j.jcis.2019.05.073,Cu,Cu,Cu,No,100.0,nanorod,0.0,100.0,100.0,100.0,0.0,0.0,0.0,100.0,0.0,0.0,carbon paper electrode,KHCO3,0.1,6.8,-1.0,C2H5OH,5.43,0.48,H-cell
10.1016/j.jcis.2019.05.073,Cu,Cu,Cu,No,100.0,nanorod,0.0,100.0,100.0,100.0,0.0,0.0,0.0,100.0,0.0,0.0,carbon paper electrode,KHCO3,0.1,6.8,-1.0,C3H7OH,4.17,0.48,H-cell
10.1016/j.jcis.2019.05.073,Cu,Cu,Cu,No,100.0,nanorod,0.0,100.0,100.0,100.0,0.0,0.0,0.0,100.0,0.0,0.0,carbon paper electrode,KHCO3,0.1,6.8,-1.0,CO,8.7,0.48,H-cell
10.1016/j.jcis.2019.05.073,Cu,Cu,Cu,No,100.0,nanorod,0.0,100.0,100.0,100.0,0.0,0.0,0.0,100.0,0.0,0.0,carbon paper electrode,KHCO3,0.1,6.8,-1.0,HCOOH,16.67,0.48,H-cell
10.1016/j.jcis.2019.05.073,Cu,Cu,Cu,No,100.0,nanorod,0.0,100.0,100.0,100.0,0.0,0.0,0.0,100.0,0.0,0.0,carbon paper electrode,KHCO3,0.1,6.8,-1.0,H2,62.5,0.48,H-cell
10.1016/j.jcis.2019.05.073,Cu,Cu,Cu,No,100.0,nanorod,0.0,100.0,100.0,100.0,0.0,0.0,0.0,100.0,0.0,0.0,carbon paper electrode,KHCO3,0.1,6.8,-0.8,C2H5OH,11.41,0.48,H-cell
10.1016/j.jcis.2019.05.073,Cu,Cu,Cu,No,100.0,nanorod,0.0,100.0,100.0,100.0,0.0,0.0,0.0,100.0,0.0,0.0,carbon paper electrode,KHCO3,0.1,6.8,-0.8,CO,9.78,0.48,H-cell
10.1016/j.jcis.2019.05.073,Cu,Cu,Cu,No,100.0,nanorod,0.0,100.0,100.0,100.0,0.0,0.0,0.0,100.0,0.0,0.0,carbon paper electrode,KHCO3,0.1,6.8,-0.8,HCOOH,19.57,0.48,H-cell
10.1016/j.jcis.2019.05.073,Cu,Cu,Cu,No,100.0,nanorod,0.0,100.0,100.0,100.0,0.0,0.0,0.0,100.0,0.0,0.0,carbon paper electrode,KHCO3,0.1,6.8,-0.8,H2,55.8,0.48,H-cell
10.1016/j.jcis.2019.05.073,Cu,Cu,Cu,No,100.0,nanorod,0.0,100.0,100.0,100.0,0.0,0.0,0.0,100.0,0.0,0.0,carbon paper electrode,KHCO3,0.1,6.8,-0.6,CO,12.68,0.48,H-cell
10.1016/j.jcis.2019.05.073,Cu,Cu,Cu,No,100.0,nanorod,0.0,100.0,100.0,100.0,0.0,0.0,0.0,100.0,0.0,0.0,carbon paper electrode,KHCO3,0.1,6.8,-0.6,HCOOH,30.43,0.48,H-cell
10.1016/j.jcis.2019.05.073,Cu,Cu,Cu,No,100.0,nanorod,0.0,100.0,100.0,100.0,0.0,0.0,0.0,100.0,0.0,0.0,carbon paper electrode,KHCO3,0.1,6.8,-0.6,H2,53.44,0.48,H-cell
10.1016/j.jcis.2019.05.073,CuOx,Cu1O0.91,CuO,Cu2O,90.11,nanorod,0.0,500.0,500.0,500.0,0.0,0.0,0.0,0.0,18.0,82.0,carbon paper electrode,KHCO3,0.1,6.8,-1.6,C2H4,25.42,0.48,H-cell
10.1016/j.jcis.2019.05.073,CuOx,Cu1O0.91,CuO,Cu2O,90.11,nanorod,0.0,500.0,500.0,500.0,0.0,0.0,0.0,0.0,18.0,82.0,carbon paper electrode,KHCO3,0.1,6.8,-1.6,C2H5OH,2.02,0.48,H-cell
10.1016/j.jcis.2019.05.073,CuOx,Cu1O0.91,CuO,Cu2O,90.11,nanorod,0.0,500.0,500.0,500.0,0.0,0.0,0.0,0.0,18.0,82.0,carbon paper electrode,KHCO3,0.1,6.8,-1.6,C3H7OH,2.36,0.48,H-cell
10.1016/j.jcis.2019.05.073,CuOx,Cu1O0.91,CuO,Cu2O,90.11,nanorod,0.0,500.0,500.0,500.0,0.0,0.0,0.0,0.0,18.0,82.0,carbon paper electrode,KHCO3,0.1,6.8,-1.6,CO,3.7,0.48,H-cell
10.1016/j.jcis.2019.05.073,CuOx,Cu1O0.91,CuO,Cu2O,90.11,nanorod,0.0,500.0,500.0,500.0,0.0,0.0,0.0,0.0,18.0,82.0,carbon paper electrode,KHCO3,0.1,6.8,-1.6,CH4,16.33,0.48,H-cell
10.1016/j.jcis.2019.05.073,CuOx,Cu1O0.91,CuO,Cu2O,90.11,nanorod,0.0,500.0,500.0,500.0,0.0,0.0,0.0,0.0,18.0,82.0,carbon paper electrode,KHCO3,0.1,6.8,-1.6,HCOOH,4.55,0.48,H-cell
10.1016/j.jcis.2019.05.073,CuOx,Cu1O0.91,CuO,Cu2O,90.11,nanorod,0.0,500.0,500.0,500.0,0.0,0.0,0.0,0.0,18.0,82.0,carbon paper electrode,KHCO3,0.1,6.8,-1.6,H2,40.24,0.48,H-cell
10.1016/j.jcis.2019.05.073,CuOx,Cu1O0.91,CuO,Cu2O,90.11,nanorod,0.0,500.0,500.0,500.0,0.0,0.0,0.0,0.0,18.0,82.0,carbon paper electrode,KHCO3,0.1,6.8,-1.4,C2H4,18.18,0.48,H-cell
10.1016/j.jcis.2019.05.073,CuOx,Cu1O0.91,CuO,Cu2O,90.11,nanorod,0.0,500.0,500.0,500.0,0.0,0.0,0.0,0.0,18.0,82.0,carbon paper electrode,KHCO3,0.1,6.8,-1.4,C2H5OH,6.73,0.48,H-cell
10.1016/j.jcis.2019.05.073,CuOx,Cu1O0.91,CuO,Cu2O,90.11,nanorod,0.0,500.0,500.0,500.0,0.0,0.0,0.0,0.0,18.0,82.0,carbon paper electrode,KHCO3,0.1,6.8,-1.4,C3H7OH,2.86,0.48,H-cell
10.1016/j.jcis.2019.05.073,CuOx,Cu1O0.91,CuO,Cu2O,90.11,nanorod,0.0,500.0,500.0,500.0,0.0,0.0,0.0,0.0,18.0,82.0,carbon paper electrode,KHCO3,0.1,6.8,-1.4,CO,6.57,0.48,H-cell
10.1016/j.jcis.2019.05.073,CuOx,Cu1O0.91,CuO,Cu2O,90.11,nanorod,0.0,500.0,500.0,500.0,0.0,0.0,0.0,0.0,18.0,82.0,carbon paper electrode,KHCO3,0.1,6.8,-1.4,CH4,4.55,0.48,H-cell
10.1016/j.jcis.2019.05.073,CuOx,Cu1O0.91,CuO,Cu2O,90.11,nanorod,0.0,500.0,500.0,500.0,0.0,0.0,0.0,0.0,18.0,82.0,carbon paper electrode,KHCO3,0.1,6.8,-1.4,HCOOH,5.39,0.48,H-cell
10.1016/j.jcis.2019.05.073,CuOx,Cu1O0.91,CuO,Cu2O,90.11,nanorod,0.0,500.0,500.0,500.0,0.0,0.0,0.0,0.0,18.0,82.0,carbon paper electrode,KHCO3,0.1,6.8,-1.4,H2,44.78,0.48,H-cell
10.1016/j.jcis.2019.05.073,CuOx,Cu1O0.91,CuO,Cu2O,90.11,nanorod,0.0,500.0,500.0,500.0,0.0,0.0,0.0,0.0,18.0,82.0,carbon paper electrode,KHCO3,0.1,6.8,-1.2,C2H4,14.31,0.48,H-cell
10.1016/j.jcis.2019.05.073,CuOx,Cu1O0.91,CuO,Cu2O,90.11,nanorod,0.0,500.0,500.0,500.0,0.0,0.0,0.0,0.0,18.0,82.0,carbon paper electrode,KHCO3,0.1,6.8,-1.2,C2H5OH,3.03,0.48,H-cell
10.1016/j.jcis.2019.05.073,CuOx,Cu1O0.91,CuO,Cu2O,90.11,nanorod,0.0,500.0,500.0,500.0,0.0,0.0,0.0,0.0,18.0,82.0,carbon paper electrode,KHCO3,0.1,6.8,-1.2,C3H7OH,3.2,0.48,H-cell
10.1016/j.jcis.2019.05.073,CuOx,Cu1O0.91,CuO,Cu2O,90.11,nanorod,0.0,500.0,500.0,500.0,0.0,0.0,0.0,0.0,18.0,82.0,carbon paper electrode,KHCO3,0.1,6.8,-1.2,CO,9.26,0.48,H-cell
10.1016/j.jcis.2019.05.073,CuOx,Cu1O0.91,CuO,Cu2O,90.11,nanorod,0.0,500.0,500.0,500.0,0.0,0.0,0.0,0.0,18.0,82.0,carbon paper electrode,KHCO3,0.1,6.8,-1.2,CH4,6.23,0.48,H-cell
10.1016/j.jcis.2019.05.073,CuOx,Cu1O0.91,CuO,Cu2O,90.11,nanorod,0.0,500.0,500.0,500.0,0.0,0.0,0.0,0.0,18.0,82.0,carbon paper electrode,KHCO3,0.1,6.8,-1.2,HCOOH,17.0,0.48,H-cell
10.1016/j.jcis.2019.05.073,CuOx,Cu1O0.91,CuO,Cu2O,90.11,nanorod,0.0,500.0,500.0,500.0,0.0,0.0,0.0,0.0,18.0,82.0,carbon paper electrode,KHCO3,0.1,6.8,-1.2,H2,39.9,0.48,H-cell
10.1016/j.jcis.2019.05.073,CuOx,Cu1O0.91,CuO,Cu2O,90.11,nanorod,0.0,500.0,500.0,500.0,0.0,0.0,0.0,0.0,18.0,82.0,carbon paper electrode,KHCO3,0.1,6.8,-1.0,C2H4,5.22,0.48,H-cell
10.1016/j.jcis.2019.05.073,CuOx,Cu1O0.91,CuO,Cu2O,90.11,nanorod,0.0,500.0,500.0,500.0,0.0,0.0,0.0,0.0,18.0,82.0,carbon paper electrode,KHCO3,0.1,6.8,-1.0,C2H5OH,3.2,0.48,H-cell
10.1016/j.jcis.2019.05.073,CuOx,Cu1O0.91,CuO,Cu2O,90.11,nanorod,0.0,500.0,500.0,500.0,0.0,0.0,0.0,0.0,18.0,82.0,carbon paper electrode,KHCO3,0.1,6.8,-1.0,C3H7OH,2.36,0.48,H-cell
10.1016/j.jcis.2019.05.073,CuOx,Cu1O0.91,CuO,Cu2O,90.11,nanorod,0.0,500.0,500.0,500.0,0.0,0.0,0.0,0.0,18.0,82.0,carbon paper electrode,KHCO3,0.1,6.8,-1.0,CO,17.17,0.48,H-cell
10.1016/j.jcis.2019.05.073,CuOx,Cu1O0.91,CuO,Cu2O,90.11,nanorod,0.0,500.0,500.0,500.0,0.0,0.0,0.0,0.0,18.0,82.0,carbon paper electrode,KHCO3,0.1,6.8,-1.0,HCOOH,31.99,0.48,H-cell
10.1016/j.jcis.2019.05.073,CuOx,Cu1O0.91,CuO,Cu2O,90.11,nanorod,0.0,500.0,500.0,500.0,0.0,0.0,0.0,0.0,18.0,82.0,carbon paper electrode,KHCO3,0.1,6.8,-1.0,H2,36.7,0.48,H-cell
10.1016/j.jcis.2019.05.073,CuOx,Cu1O0.91,CuO,Cu2O,90.11,nanorod,0.0,500.0,500.0,500.0,0.0,0.0,0.0,0.0,18.0,82.0,carbon paper electrode,KHCO3,0.1,6.8,-0.8,C2H4,1.01,0.48,H-cell
10.1016/j.jcis.2019.05.073,CuOx,Cu1O0.91,CuO,Cu2O,90.11,nanorod,0.0,500.0,500.0,500.0,0.0,0.0,0.0,0.0,18.0,82.0,carbon paper electrode,KHCO3,0.1,6.8,-0.8,CO,19.02,0.48,H-cell
10.1016/j.jcis.2019.05.073,CuOx,Cu1O0.91,CuO,Cu2O,90.11,nanorod,0.0,500.0,500.0,500.0,0.0,0.0,0.0,0.0,18.0,82.0,carbon paper electrode,KHCO3,0.1,6.8,-0.8,HCOOH,15.99,0.48,H-cell
10.1016/j.jcis.2019.05.073,CuOx,Cu1O0.91,CuO,Cu2O,90.11,nanorod,0.0,500.0,500.0,500.0,0.0,0.0,0.0,0.0,18.0,82.0,carbon paper electrode,KHCO3,0.1,6.8,-0.8,H2,59.76,0.48,H-cell
10.1016/j.jcis.2019.05.073,CuOx,Cu1O0.91,CuO,Cu2O,90.11,nanorod,0.0,500.0,500.0,500.0,0.0,0.0,0.0,0.0,18.0,82.0,carbon paper electrode,KHCO3,0.1,6.8,-0.6,CO,11.11,0.48,H-cell
10.1016/j.jcis.2019.05.073,CuOx,Cu1O0.91,CuO,Cu2O,90.11,nanorod,0.0,500.0,500.0,500.0,0.0,0.0,0.0,0.0,18.0,82.0,carbon paper electrode,KHCO3,0.1,6.8,-0.6,H2,88.89,0.48,H-cell
10.1038/s41467-018-06311-0,Cu,Cu,Cu,No,100.0,sphere,0.0,23.86,34.91,45.95,23.86,34.91,45.95,100.0,0.0,0.0,glassy-carbon electrode,KHCO3,0.1,6.8,-0.55,H2,65.3,1.0,H-cell
10.1038/s41467-018-06311-0,Cu,Cu,Cu,No,100.0,sphere,0.0,23.86,34.91,45.95,23.86,34.91,45.95,100.0,0.0,0.0,glassy-carbon electrode,KHCO3,0.1,6.8,-0.55,CH4,3.9,1.0,H-cell
10.1038/s41467-018-06311-0,Cu,Cu,Cu,No,100.0,sphere,0.0,23.86,34.91,45.95,23.86,34.91,45.95,100.0,0.0,0.0,glassy-carbon electrode,KHCO3,0.1,6.8,-0.55,C2H4,0.8,1.0,H-cell
10.1038/s41467-018-06311-0,Cu,Cu,Cu,No,100.0,sphere,0.0,23.86,34.91,45.95,23.86,34.91,45.95,100.0,0.0,0.0,glassy-carbon electrode,KHCO3,0.1,6.8,-0.55,HCOOH,13.5,1.0,H-cell
10.1038/s41467-018-06311-0,Cu,Cu,Cu,No,100.0,sphere,0.0,23.86,34.91,45.95,23.86,34.91,45.95,100.0,0.0,0.0,glassy-carbon electrode,KHCO3,0.1,6.8,-0.65,H2,58.3,1.0,H-cell
10.1038/s41467-018-06311-0,Cu,Cu,Cu,No,100.0,sphere,0.0,23.86,34.91,45.95,23.86,34.91,45.95,100.0,0.0,0.0,glassy-carbon electrode,KHCO3,0.1,6.8,-0.65,CH4,12.6,1.0,H-cell
10.1038/s41467-018-06311-0,Cu,Cu,Cu,No,100.0,sphere,0.0,23.86,34.91,45.95,23.86,34.91,45.95,100.0,0.0,0.0,glassy-carbon electrode,KHCO3,0.1,6.8,-0.65,C2H4,5.0,1.0,H-cell
10.1038/s41467-018-06311-0,Cu,Cu,Cu,No,100.0,sphere,0.0,23.86,34.91,45.95,23.86,34.91,45.95,100.0,0.0,0.0,glassy-carbon electrode,KHCO3,0.1,6.8,-0.65,HCOOH,11.5,1.0,H-cell
10.1038/s41467-018-06311-0,Cu,Cu,Cu,No,100.0,sphere,0.0,23.86,34.91,45.95,23.86,34.91,45.95,100.0,0.0,0.0,glassy-carbon electrode,KHCO3,0.1,6.8,-0.75,H2,37.6,1.0,H-cell
10.1038/s41467-018-06311-0,Cu,Cu,Cu,No,100.0,sphere,0.0,23.86,34.91,45.95,23.86,34.91,45.95,100.0,0.0,0.0,glassy-carbon electrode,KHCO3,0.1,6.8,-0.75,CH4,28.6,1.0,H-cell
10.1038/s41467-018-06311-0,Cu,Cu,Cu,No,100.0,sphere,0.0,23.86,34.91,45.95,23.86,34.91,45.95,100.0,0.0,0.0,glassy-carbon electrode,KHCO3,0.1,6.8,-0.75,C2H4,11.3,1.0,H-cell
10.1038/s41467-018-06311-0,Cu,Cu,Cu,No,100.0,sphere,0.0,23.86,34.91,45.95,23.86,34.91,45.95,100.0,0.0,0.0,glassy-carbon electrode,KHCO3,0.1,6.8,-0.75,HCOOH,12.0,1.0,H-cell
10.1038/s41467-018-06311-0,Cu,Cu,Cu,No,100.0,sphere,0.0,23.86,34.91,45.95,23.86,34.91,45.95,100.0,0.0,0.0,glassy-carbon electrode,KHCO3,0.1,6.8,-0.75,C2H5OH,1.6,1.0,H-cell
10.1038/s41467-018-06311-0,Cu,Cu,Cu,No,100.0,sphere,0.0,23.86,34.91,45.95,23.86,34.91,45.95,100.0,0.0,0.0,glassy-carbon electrode,KHCO3,0.1,6.8,-0.85,H2,27.3,1.0,H-cell
10.1038/s41467-018-06311-0,Cu,Cu,Cu,No,100.0,sphere,0.0,23.86,34.91,45.95,23.86,34.91,45.95,100.0,0.0,0.0,glassy-carbon electrode,KHCO3,0.1,6.8,-0.85,CH4,39.0,1.0,H-cell
10.1038/s41467-018-06311-0,Cu,Cu,Cu,No,100.0,sphere,0.0,23.86,34.91,45.95,23.86,34.91,45.95,100.0,0.0,0.0,glassy-carbon electrode,KHCO3,0.1,6.8,-0.85,C2H4,13.2,1.0,H-cell
10.1038/s41467-018-06311-0,Cu,Cu,Cu,No,100.0,sphere,0.0,23.86,34.91,45.95,23.86,34.91,45.95,100.0,0.0,0.0,glassy-carbon electrode,KHCO3,0.1,6.8,-0.85,HCOOH,8.7,1.0,H-cell
10.1038/s41467-018-06311-0,Cu,Cu,Cu,No,100.0,sphere,0.0,23.86,34.91,45.95,23.86,34.91,45.95,100.0,0.0,0.0,glassy-carbon electrode,KHCO3,0.1,6.8,-0.85,C2H5OH,3.6,1.0,H-cell
10.1038/s41467-018-06311-0,Cu,Cu,Cu,No,100.0,sphere,0.0,23.86,34.91,45.95,23.86,34.91,45.95,100.0,0.0,0.0,glassy-carbon electrode,KHCO3,0.1,6.8,-0.95,H2,9.3,1.0,H-cell
10.1038/s41467-018-06311-0,Cu,Cu,Cu,No,100.0,sphere,0.0,23.86,34.91,45.95,23.86,34.91,45.95,100.0,0.0,0.0,glassy-carbon electrode,KHCO3,0.1,6.8,-0.95,CH4,51.0,1.0,H-cell
10.1038/s41467-018-06311-0,Cu,Cu,Cu,No,100.0,sphere,0.0,23.86,34.91,45.95,23.86,34.91,45.95,100.0,0.0,0.0,glassy-carbon electrode,KHCO3,0.1,6.8,-0.95,C2H4,23.0,1.0,H-cell
10.1038/s41467-018-06311-0,Cu,Cu,Cu,No,100.0,sphere,0.0,23.86,34.91,45.95,23.86,34.91,45.95,100.0,0.0,0.0,glassy-carbon electrode,KHCO3,0.1,6.8,-0.95,HCOOH,6.6,1.0,H-cell
10.1038/s41467-018-06311-0,Cu,Cu,Cu,No,100.0,sphere,0.0,23.86,34.91,45.95,23.86,34.91,45.95,100.0,0.0,0.0,glassy-carbon electrode,KHCO3,0.1,6.8,-0.95,C2H5OH,6.8,1.0,H-cell
10.1038/s41467-018-06311-0,Cu,Cu,Cu,No,100.0,sphere,0.0,23.86,34.91,45.95,23.86,34.91,45.95,100.0,0.0,0.0,glassy-carbon electrode,KHCO3,0.1,6.8,-0.95,C3H7OH,2.9,1.0,H-cell
10.1038/s41467-018-06311-0,Cu,Cu,Cu,No,100.0,sphere,0.0,23.86,34.91,45.95,23.86,34.91,45.95,100.0,0.0,0.0,glassy-carbon electrode,KHCO3,0.1,6.8,-1.05,H2,9.0,1.0,H-cell
10.1038/s41467-018-06311-0,Cu,Cu,Cu,No,100.0,sphere,0.0,23.86,34.91,45.95,23.86,34.91,45.95,100.0,0.0,0.0,glassy-carbon electrode,KHCO3,0.1,6.8,-1.05,CH4,53.0,1.0,H-cell
10.1038/s41467-018-06311-0,Cu,Cu,Cu,No,100.0,sphere,0.0,23.86,34.91,45.95,23.86,34.91,45.95,100.0,0.0,0.0,glassy-carbon electrode,KHCO3,0.1,6.8,-1.05,C2H4,26.0,1.0,H-cell
10.1038/s41467-018-06311-0,Cu,Cu,Cu,No,100.0,sphere,0.0,23.86,34.91,45.95,23.86,34.91,45.95,100.0,0.0,0.0,glassy-carbon electrode,KHCO3,0.1,6.8,-1.05,HCOOH,5.8,1.0,H-cell
10.1038/s41467-018-06311-0,Cu,Cu,Cu,No,100.0,sphere,0.0,23.86,34.91,45.95,23.86,34.91,45.95,100.0,0.0,0.0,glassy-carbon electrode,KHCO3,0.1,6.8,-1.05,C2H5OH,3.0,1.0,H-cell
10.1038/s41467-018-06311-0,Cu,Cu,Cu,No,100.0,sphere,0.0,23.86,34.91,45.95,23.86,34.91,45.95,100.0,0.0,0.0,glassy-carbon electrode,KHCO3,0.1,6.8,-1.05,C3H7OH,1.3,1.0,H-cell
10.1038/s41467-018-06311-0,Cu,Cu,Cu,No,100.0,sphere,0.0,23.86,34.91,45.95,23.86,34.91,45.95,100.0,0.0,0.0,glassy-carbon electrode,KHCO3,0.1,6.8,-1.15,H2,11.9,1.0,H-cell
10.1038/s41467-018-06311-0,Cu,Cu,Cu,No,100.0,sphere,0.0,23.86,34.91,45.95,23.86,34.91,45.95,100.0,0.0,0.0,glassy-carbon electrode,KHCO3,0.1,6.8,-1.15,CH4,52.6,1.0,H-cell
10.1038/s41467-018-06311-0,Cu,Cu,Cu,No,100.0,sphere,0.0,23.86,34.91,45.95,23.86,34.91,45.95,100.0,0.0,0.0,glassy-carbon electrode,KHCO3,0.1,6.8,-1.15,C2H4,29.0,1.0,H-cell
10.1038/s41467-018-06311-0,Cu,Cu,Cu,No,100.0,sphere,0.0,23.86,34.91,45.95,23.86,34.91,45.95,100.0,0.0,0.0,glassy-carbon electrode,KHCO3,0.1,6.8,-1.15,HCOOH,5.3,1.0,H-cell
10.1038/s41467-018-06311-0,Cu,Cu,Cu,No,100.0,sphere,0.0,23.86,34.91,45.95,23.86,34.91,45.95,100.0,0.0,0.0,glassy-carbon electrode,KHCO3,0.1,6.8,-1.25,H2,24.0,1.0,H-cell
10.1038/s41467-018-06311-0,Cu,Cu,Cu,No,100.0,sphere,0.0,23.86,34.91,45.95,23.86,34.91,45.95,100.0,0.0,0.0,glassy-carbon electrode,KHCO3,0.1,6.8,-1.25,CH4,49.0,1.0,H-cell
10.1038/s41467-018-06311-0,Cu,Cu,Cu,No,100.0,sphere,0.0,23.86,34.91,45.95,23.86,34.91,45.95,100.0,0.0,0.0,glassy-carbon electrode,KHCO3,0.1,6.8,-1.25,C2H4,19.7,1.0,H-cell
10.1038/s41467-018-06311-0,Cu,Cu,Cu,No,100.0,sphere,0.0,23.86,34.91,45.95,23.86,34.91,45.95,100.0,0.0,0.0,glassy-carbon electrode,KHCO3,0.1,6.8,-1.25,HCOOH,5.1,1.0,H-cell
10.1038/s41467-018-06311-0,Cu,Cu,Cu,No,100.0,sphere,0.0,23.86,34.91,45.95,23.86,34.91,45.95,100.0,0.0,0.0,glassy-carbon electrode,KHCO3,0.1,6.8,-1.35,H2,35.7,1.0,H-cell
10.1038/s41467-018-06311-0,Cu,Cu,Cu,No,100.0,sphere,0.0,23.86,34.91,45.95,23.86,34.91,45.95,100.0,0.0,0.0,glassy-carbon electrode,KHCO3,0.1,6.8,-1.35,CH4,43.0,1.0,H-cell
10.1038/s41467-018-06311-0,Cu,Cu,Cu,No,100.0,sphere,0.0,23.86,34.91,45.95,23.86,34.91,45.95,100.0,0.0,0.0,glassy-carbon electrode,KHCO3,0.1,6.8,-1.35,C2H4,15.0,1.0,H-cell
10.1038/s41467-018-06311-0,Cu,Cu,Cu,No,100.0,sphere,0.0,23.86,34.91,45.95,23.86,34.91,45.95,100.0,0.0,0.0,glassy-carbon electrode,KHCO3,0.1,6.8,-1.35,HCOOH,5.5,1.0,H-cell
10.1038/s41467-018-06311-0,Cu,Cu,Cu,No,100.0,sphere,0.0,23.86,34.91,45.95,23.86,34.91,45.95,100.0,0.0,0.0,glassy-carbon electrode,KHCO3,0.1,6.8,-1.45,H2,38.4,1.0,H-cell
10.1038/s41467-018-06311-0,Cu,Cu,Cu,No,100.0,sphere,0.0,23.86,34.91,45.95,23.86,34.91,45.95,100.0,0.0,0.0,glassy-carbon electrode,KHCO3,0.1,6.8,-1.45,CH4,43.0,1.0,H-cell
10.1038/s41467-018-06311-0,Cu,Cu,Cu,No,100.0,sphere,0.0,23.86,34.91,45.95,23.86,34.91,45.95,100.0,0.0,0.0,glassy-carbon electrode,KHCO3,0.1,6.8,-1.45,C2H4,13.7,1.0,H-cell
10.1038/s41467-018-06311-0,Cu,Cu,Cu,No,100.0,sphere,0.0,23.86,34.91,45.95,23.86,34.91,45.95,100.0,0.0,0.0,glassy-carbon electrode,KHCO3,0.1,6.8,-1.45,HCOOH,4.3,1.0,H-cell
10.1038/s41467-018-06311-0,Cu-on-Cu2O,Cu1O0.35,Cu,Cu2O,40.0,sphere,0.0,21.22,31.51,41.8,21.22,31.51,41.8,30.0,70.0,0.0,glassy-carbon electrode,KHCO3,0.1,6.8,-0.55,H2,63.8,1.0,H-cell
10.1038/s41467-018-06311-0,Cu-on-Cu2O,Cu1O0.35,Cu,Cu2O,40.0,sphere,0.0,21.22,31.51,41.8,21.22,31.51,41.8,30.0,70.0,0.0,glassy-carbon electrode,KHCO3,0.1,6.8,-0.55,CH4,1.85,1.0,H-cell
10.1038/s41467-018-06311-0,Cu-on-Cu2O,Cu1O0.35,Cu,Cu2O,40.0,sphere,0.0,21.22,31.51,41.8,21.22,31.51,41.8,30.0,70.0,0.0,glassy-carbon electrode,KHCO3,0.1,6.8,-0.55,C2H4,2.4,1.0,H-cell
10.1038/s41467-018-06311-0,Cu-on-Cu2O,Cu1O0.35,Cu,Cu2O,40.0,sphere,0.0,21.22,31.51,41.8,21.22,31.51,41.8,30.0,70.0,0.0,glassy-carbon electrode,KHCO3,0.1,6.8,-0.55,HCOOH,21.0,1.0,H-cell
10.1038/s41467-018-06311-0,Cu-on-Cu2O,Cu1O0.35,Cu,Cu2O,40.0,sphere,0.0,21.22,31.51,41.8,21.22,31.51,41.8,30.0,70.0,0.0,glassy-carbon electrode,KHCO3,0.1,6.8,-0.65,H2,56.7,1.0,H-cell
10.1038/s41467-018-06311-0,Cu-on-Cu2O,Cu1O0.35,Cu,Cu2O,40.0,sphere,0.0,21.22,31.51,41.8,21.22,31.51,41.8,30.0,70.0,0.0,glassy-carbon electrode,KHCO3,0.1,6.8,-0.65,CH4,6.7,1.0,H-cell
10.1038/s41467-018-06311-0,Cu-on-Cu2O,Cu1O0.35,Cu,Cu2O,40.0,sphere,0.0,21.22,31.51,41.8,21.22,31.51,41.8,30.0,70.0,0.0,glassy-carbon electrode,KHCO3,0.1,6.8,-0.65,C2H4,9.0,1.0,H-cell
10.1038/s41467-018-06311-0,Cu-on-Cu2O,Cu1O0.35,Cu,Cu2O,40.0,sphere,0.0,21.22,31.51,41.8,21.22,31.51,41.8,30.0,70.0,0.0,glassy-carbon electrode,KHCO3,0.1,6.8,-0.65,HCOOH,16.0,1.0,H-cell
10.1038/s41467-018-06311-0,Cu-on-Cu2O,Cu1O0.35,Cu,Cu2O,40.0,sphere,0.0,21.22,31.51,41.8,21.22,31.51,41.8,30.0,70.0,0.0,glassy-carbon electrode,KHCO3,0.1,6.8,-0.75,H2,54.3,1.0,H-cell
10.1038/s41467-018-06311-0,Cu-on-Cu2O,Cu1O0.35,Cu,Cu2O,40.0,sphere,0.0,21.22,31.51,41.8,21.22,31.51,41.8,30.0,70.0,0.0,glassy-carbon electrode,KHCO3,0.1,6.8,-0.75,CH4,6.3,1.0,H-cell
10.1038/s41467-018-06311-0,Cu-on-Cu2O,Cu1O0.35,Cu,Cu2O,40.0,sphere,0.0,21.22,31.51,41.8,21.22,31.51,41.8,30.0,70.0,0.0,glassy-carbon electrode,KHCO3,0.1,6.8,-0.75,C2H4,12.6,1.0,H-cell
10.1038/s41467-018-06311-0,Cu-on-Cu2O,Cu1O0.35,Cu,Cu2O,40.0,sphere,0.0,21.22,31.51,41.8,21.22,31.51,41.8,30.0,70.0,0.0,glassy-carbon electrode,KHCO3,0.1,6.8,-0.75,HCOOH,14.3,1.0,H-cell
10.1038/s41467-018-06311-0,Cu-on-Cu2O,Cu1O0.35,Cu,Cu2O,40.0,sphere,0.0,21.22,31.51,41.8,21.22,31.51,41.8,30.0,70.0,0.0,glassy-carbon electrode,KHCO3,0.1,6.8,-0.85,H2,40.3,1.0,H-cell
10.1038/s41467-018-06311-0,Cu-on-Cu2O,Cu1O0.35,Cu,Cu2O,40.0,sphere,0.0,21.22,31.51,41.8,21.22,31.51,41.8,30.0,70.0,0.0,glassy-carbon electrode,KHCO3,0.1,6.8,-0.85,CH4,9.7,1.0,H-cell
10.1038/s41467-018-06311-0,Cu-on-Cu2O,Cu1O0.35,Cu,Cu2O,40.0,sphere,0.0,21.22,31.51,41.8,21.22,31.51,41.8,30.0,70.0,0.0,glassy-carbon electrode,KHCO3,0.1,6.8,-0.85,C2H4,19.3,1.0,H-cell
10.1038/s41467-018-06311-0,Cu-on-Cu2O,Cu1O0.35,Cu,Cu2O,40.0,sphere,0.0,21.22,31.51,41.8,21.22,31.51,41.8,30.0,70.0,0.0,glassy-carbon electrode,KHCO3,0.1,6.8,-0.85,HCOOH,12.8,1.0,H-cell
10.1038/s41467-018-06311-0,Cu-on-Cu2O,Cu1O0.35,Cu,Cu2O,40.0,sphere,0.0,21.22,31.51,41.8,21.22,31.51,41.8,30.0,70.0,0.0,glassy-carbon electrode,KHCO3,0.1,6.8,-0.85,C2H5OH,4.7,1.0,H-cell
10.1038/s41467-018-06311-0,Cu-on-Cu2O,Cu1O0.35,Cu,Cu2O,40.0,sphere,0.0,21.22,31.51,41.8,21.22,31.51,41.8,30.0,70.0,0.0,glassy-carbon electrode,KHCO3,0.1,6.8,-0.85,C3H7OH,1.6,1.0,H-cell
10.1038/s41467-018-06311-0,Cu-on-Cu2O,Cu1O0.35,Cu,Cu2O,40.0,sphere,0.0,21.22,31.51,41.8,21.22,31.51,41.8,30.0,70.0,0.0,glassy-carbon electrode,KHCO3,0.1,6.8,-0.95,H2,27.0,1.0,H-cell
10.1038/s41467-018-06311-0,Cu-on-Cu2O,Cu1O0.35,Cu,Cu2O,40.0,sphere,0.0,21.22,31.51,41.8,21.22,31.51,41.8,30.0,70.0,0.0,glassy-carbon electrode,KHCO3,0.1,6.8,-0.95,CH4,10.3,1.0,H-cell
10.1038/s41467-018-06311-0,Cu-on-Cu2O,Cu1O0.35,Cu,Cu2O,40.0,sphere,0.0,21.22,31.51,41.8,21.22,31.51,41.8,30.0,70.0,0.0,glassy-carbon electrode,KHCO3,0.1,6.8,-0.95,C2H4,27.0,1.0,H-cell
10.1038/s41467-018-06311-0,Cu-on-Cu2O,Cu1O0.35,Cu,Cu2O,40.0,sphere,0.0,21.22,31.51,41.8,21.22,31.51,41.8,30.0,70.0,0.0,glassy-carbon electrode,KHCO3,0.1,6.8,-0.95,HCOOH,10.3,1.0,H-cell
10.1038/s41467-018-06311-0,Cu-on-Cu2O,Cu1O0.35,Cu,Cu2O,40.0,sphere,0.0,21.22,31.51,41.8,21.22,31.51,41.8,30.0,70.0,0.0,glassy-carbon electrode,KHCO3,0.1,6.8,-0.95,C2H5OH,8.9,1.0,H-cell
10.1038/s41467-018-06311-0,Cu-on-Cu2O,Cu1O0.35,Cu,Cu2O,40.0,sphere,0.0,21.22,31.51,41.8,21.22,31.51,41.8,30.0,70.0,0.0,glassy-carbon electrode,KHCO3,0.1,6.8,-0.95,C3H7OH,4.0,1.0,H-cell
10.1038/s41467-018-06311-0,Cu-on-Cu2O,Cu1O0.35,Cu,Cu2O,40.0,sphere,0.0,21.22,31.51,41.8,21.22,31.51,41.8,30.0,70.0,0.0,glassy-carbon electrode,KHCO3,0.1,6.8,-1.05,H2,30.0,1.0,H-cell
10.1038/s41467-018-06311-0,Cu-on-Cu2O,Cu1O0.35,Cu,Cu2O,40.0,sphere,0.0,21.22,31.51,41.8,21.22,31.51,41.8,30.0,70.0,0.0,glassy-carbon electrode,KHCO3,0.1,6.8,-1.05,CH4,12.7,1.0,H-cell
