Repository: vovamirosh/CO2RR_PISH

File: Datasets/raw_dataset.csv (part 1 of 22)
,Number,Autor,Publication,Title,Journal,IF,DOI,Article name,Formula,Cat. compound,Support,"Cat./Support ratio, % (at)",Morphology (TEM/SEM),"Pore size, nm",width min (nm),width aver (nm),width max (nm),length min (nm),length aver (nm),length max (nm),"Cu, % (at.)","Cu+, % (at.)","Cu(2+), % (at.)",Base,electrolyte,"conc, M",pH,RHE vs V,Product,"FE, %","Time, h","Current density, mA/cm2",Type of reactor," Energy efficiency, %",Сarbon efficiency (equivalent to single-pass carbon efficiency (SPCE),"Loading, μg/cm2","Capacitance, (uF/cm2)","ECSA, cm2",R,"BET surface, m2/g"
0,,,,,,,,,,,,,0,1165.0,283.0,,283.0,541.0,,541.0,379.0,379.0,379.0,283,0,0.0,192.0,0.0,0,0.0,,331.0,283,,,,331.0,,,
1,2.0,"Yilong Dong, Xingcheng Ma, Zhaoyong Jin, Xiaochun Xu, Tianyi Xu, Dantong Zhang, Xiaoqiang Cui",2024.0,Full-exposed Cu site of Cu2O-(1 0 0) driven high ethylene selectivity of carbon dioxide reduction,Applied Surface Science,"7,392",https://doi.org/10.1016/j.apsusc.2023.159243,c-Cu2O,Cu2O,Cu2O,,100.0,cubic,,459.5,810.75,1162.0,459.5,810.75,1162.0,0.0,100.0,0.0,glassy-carbon electrode,KHCO3,0.1,6.8,-1.1,C2H4,45.6,,-2.93,H-cell,,,713.19,1010.0,,,
2,2.0,"Yilong Dong, Xingcheng Ma, Zhaoyong Jin, Xiaochun Xu, Tianyi Xu, Dantong Zhang, Xiaoqiang Cui",2024.0,Full-exposed Cu site of Cu2O-(1 0 0) driven high ethylene selectivity of carbon dioxide reduction,Applied Surface Science,"7,392",https://doi.org/10.1016/j.apsusc.2023.159243,c-Cu2O,Cu2O,Cu2O,,100.0,cubic,,459.5,810.75,1162.0,459.5,810.75,1162.0,0.0,100.0,0.0,glassy-carbon electrode,KHCO3,0.1,6.8,-1.1,H2,27.18,,-2.93,H-cell,,,713.19,1010.0,,,
3,2.0,"Yilong Dong, Xingcheng Ma, Zhaoyong Jin, Xiaochun Xu, Tianyi Xu, Dantong Zhang, Xiaoqiang Cui",2024.0,Full-exposed Cu site of Cu2O-(1 0 0) driven high ethylene selectivity of carbon dioxide reduction,Applied Surface Science,"7,392",https://doi.org/10.1016/j.apsusc.2023.159243,c-Cu2O,Cu2O,Cu2O,,100.0,cubic,,459.5,810.75,1162.0,459.5,810.75,1162.0,0.0,100.0,0.0,glassy-carbon electrode,KHCO3,0.1,6.8,-1.1,CO,6.95,,-2.93,H-cell,,,713.19,1010.0,,,
4,2.0,"Yilong Dong, Xingcheng Ma, Zhaoyong Jin, Xiaochun Xu, Tianyi Xu, Dantong Zhang, Xiaoqiang Cui",2024.0,Full-exposed Cu site of Cu2O-(1 0 0) driven high ethylene selectivity of carbon dioxide reduction,Applied Surface Science,"7,392",https://doi.org/10.1016/j.apsusc.2023.159243,o-Cu2O,Cu2O,Cu2O,,100.0,octahedron,,805.0,1204.0,1603.0,961.7,1276.4,1591.1,0.0,100.0,0.0,glassy-carbon electrode,KHCO3,0.1,6.8,-1.1,C2H4,19.71,,-2.69,H-cell,,,713.19,50.0,,,
5,2.0,"Yilong Dong, Xingcheng Ma, Zhaoyong Jin, Xiaochun Xu, Tianyi Xu, Dantong Zhang, Xiaoqiang Cui",2024.0,Full-exposed Cu site of Cu2O-(1 0 0) driven high ethylene selectivity of carbon dioxide reduction,Applied Surface Science,"7,392",https://doi.org/10.1016/j.apsusc.2023.159243,o-Cu2O,Cu2O,Cu2O,,100.0,octahedron,,805.0,1204.0,1603.0,961.7,1276.4,1591.1,0.0,100.0,0.0,glassy-carbon electrode,KHCO3,0.1,6.8,-1.1,H2,37.93,,-2.69,H-cell,,,713.19,50.0,,,
6,2.0,"Yilong Dong, Xingcheng Ma, Zhaoyong Jin, Xiaochun Xu, Tianyi Xu, Dantong Zhang, Xiaoqiang Cui",2024.0,Full-exposed Cu site of Cu2O-(1 0 0) driven high ethylene selectivity of carbon dioxide reduction,Applied Surface Science,"7,392",https://doi.org/10.1016/j.apsusc.2023.159243,o-Cu2O,Cu2O,Cu2O,,100.0,octahedron,,805.0,1204.0,1603.0,961.7,1276.4,1591.1,0.0,100.0,0.0,glassy-carbon electrode,KHCO3,0.1,6.8,-1.1,CO,12.48,,-2.69,H-cell,,,713.19,50.0,,,
7,2.0,"Yilong Dong, Xingcheng Ma, Zhaoyong Jin, Xiaochun Xu, Tianyi Xu, Dantong Zhang, Xiaoqiang Cui",2024.0,Full-exposed Cu site of Cu2O-(1 0 0) driven high ethylene selectivity of carbon dioxide reduction,Applied Surface Science,"7,392",https://doi.org/10.1016/j.apsusc.2023.159243,d-Cu2O,Cu2O,Cu2O,,100.0,dodecahedron,,634.8,938.05,1241.3,634.8,938.05,1241.3,0.0,100.0,0.0,glassy-carbon electrode,KHCO3,0.1,6.8,-1.1,C2H4,30.27,,-2.55,H-cell,,,713.19,260.0,,,
8,2.0,"Yilong Dong, Xingcheng Ma, Zhaoyong Jin, Xiaochun Xu, Tianyi Xu, Dantong Zhang, Xiaoqiang Cui",2024.0,Full-exposed Cu site of Cu2O-(1 0 0) driven high ethylene selectivity of carbon dioxide reduction,Applied Surface Science,"7,392",https://doi.org/10.1016/j.apsusc.2023.159243,d-Cu2O,Cu2O,Cu2O,,100.0,dodecahedron,,634.8,938.05,1241.3,634.8,938.05,1241.3,0.0,100.0,0.0,glassy-carbon electrode,KHCO3,0.1,6.8,-1.1,H2,45.57,,-2.55,H-cell,,,713.19,260.0,,,
9,2.0,"Yilong Dong, Xingcheng Ma, Zhaoyong Jin, Xiaochun Xu, Tianyi Xu, Dantong Zhang, Xiaoqiang Cui",2024.0,Full-exposed Cu site of Cu2O-(1 0 0) driven high ethylene selectivity of carbon dioxide reduction,Applied Surface Science,"7,392",https://doi.org/10.1016/j.apsusc.2023.159243,d-Cu2O,Cu2O,Cu2O,,100.0,dodecahedron,,634.8,938.05,1241.3,634.8,938.05,1241.3,0.0,100.0,0.0,glassy-carbon electrode,KHCO3,0.1,6.8,-1.1,CO,11.3,,-2.55,H-cell,,,713.19,260.0,,,
10,2.0,"Yilong Dong, Xingcheng Ma, Zhaoyong Jin, Xiaochun Xu, Tianyi Xu, Dantong Zhang, Xiaoqiang Cui",2024.0,Full-exposed Cu site of Cu2O-(1 0 0) driven high ethylene selectivity of carbon dioxide reduction,Applied Surface Science,"7,392",https://doi.org/10.1016/j.apsusc.2023.159243,p-Cu2O,Cu2O,Cu2O,,100.0,polyhedron,,1273.5,1841.4,2409.3,1273.5,1841.4,2409.3,0.0,100.0,0.0,glassy-carbon electrode,KHCO3,0.1,6.8,-1.1,C2H4,34.91,,-1.76,H-cell,,,713.19,340.0,,,
11,2.0,"Yilong Dong, Xingcheng Ma, Zhaoyong Jin, Xiaochun Xu, Tianyi Xu, Dantong Zhang, Xiaoqiang Cui",2024.0,Full-exposed Cu site of Cu2O-(1 0 0) driven high ethylene selectivity of carbon dioxide reduction,Applied Surface Science,"7,392",https://doi.org/10.1016/j.apsusc.2023.159243,p-Cu2O,Cu2O,Cu2O,,100.0,polyhedron,,1273.5,1841.4,2409.3,1273.5,1841.4,2409.3,0.0,100.0,0.0,glassy-carbon electrode,KHCO3,0.1,6.8,-1.1,H2,34.43,,-1.76,H-cell,,,713.19,340.0,,,
12,2.0,"Yilong Dong, Xingcheng Ma, Zhaoyong Jin, Xiaochun Xu, Tianyi Xu, Dantong Zhang, Xiaoqiang Cui",2024.0,Full-exposed Cu site of Cu2O-(1 0 0) driven high ethylene selectivity of carbon dioxide reduction,Applied Surface Science,"7,392",https://doi.org/10.1016/j.apsusc.2023.159243,p-Cu2O,Cu2O,Cu2O,,100.0,polyhedron,,1273.5,1841.4,2409.3,1273.5,1841.4,2409.3,0.0,100.0,0.0,glassy-carbon electrode,KHCO3,0.1,6.8,-1.1,CO,10.04,,-1.76,H-cell,,,713.19,340.0,,,
13,2.0,"Yilong Dong, Xingcheng Ma, Zhaoyong Jin, Xiaochun Xu, Tianyi Xu, Dantong Zhang, Xiaoqiang Cui",2024.0,Full-exposed Cu site of Cu2O-(1 0 0) driven high ethylene selectivity of carbon dioxide reduction,Applied Surface Science,"7,392",https://doi.org/10.1016/j.apsusc.2023.159243,c-Cu2O,Cu2O,Cu2O,,100.0,cubic,,459.5,810.75,1162.0,459.5,810.75,1162.0,0.0,100.0,0.0,glassy-carbon electrode,KHCO3,0.1,6.8,-1.2,C2H4,59.13,,-4.61,H-cell,,,713.19,1010.0,,,
14,2.0,"Yilong Dong, Xingcheng Ma, Zhaoyong Jin, Xiaochun Xu, Tianyi Xu, Dantong Zhang, Xiaoqiang Cui",2024.0,Full-exposed Cu site of Cu2O-(1 0 0) driven high ethylene selectivity of carbon dioxide reduction,Applied Surface Science,"7,392",https://doi.org/10.1016/j.apsusc.2023.159243,c-Cu2O,Cu2O,Cu2O,,100.0,cubic,,459.5,810.75,1162.0,459.5,810.75,1162.0,0.0,100.0,0.0,glassy-carbon electrode,KHCO3,0.1,6.8,-1.2,H2,20.19,,-4.61,H-cell,,,713.19,1010.0,,,
15,2.0,"Yilong Dong, Xingcheng Ma, Zhaoyong Jin, Xiaochun Xu, Tianyi Xu, Dantong Zhang, Xiaoqiang Cui",2024.0,Full-exposed Cu site of Cu2O-(1 0 0) driven high ethylene selectivity of carbon dioxide reduction,Applied Surface Science,"7,392",https://doi.org/10.1016/j.apsusc.2023.159243,c-Cu2O,Cu2O,Cu2O,,100.0,cubic,,459.5,810.75,1162.0,459.5,810.75,1162.0,0.0,100.0,0.0,glassy-carbon electrode,KHCO3,0.1,6.8,-1.2,CO,3.95,,-4.61,H-cell,,,713.19,1010.0,,,
16,2.0,"Yilong Dong, Xingcheng Ma, Zhaoyong Jin, Xiaochun Xu, Tianyi Xu, Dantong Zhang, Xiaoqiang Cui",2024.0,Full-exposed Cu site of Cu2O-(1 0 0) driven high ethylene selectivity of carbon dioxide reduction,Applied Surface Science,"7,392",https://doi.org/10.1016/j.apsusc.2023.159243,o-Cu2O,Cu2O,Cu2O,,100.0,octahedron,,805.0,1204.0,1603.0,961.7,1276.4,1591.1,0.0,100.0,0.0,glassy-carbon electrode,KHCO3,0.1,6.8,-1.2,C2H4,41.61,,-4.11,H-cell,,,713.19,50.0,,,
17,2.0,"Yilong Dong, Xingcheng Ma, Zhaoyong Jin, Xiaochun Xu, Tianyi Xu, Dantong Zhang, Xiaoqiang Cui",2024.0,Full-exposed Cu site of Cu2O-(1 0 0) driven high ethylene selectivity of carbon dioxide reduction,Applied Surface Science,"7,392",https://doi.org/10.1016/j.apsusc.2023.159243,o-Cu2O,Cu2O,Cu2O,,100.0,octahedron,,805.0,1204.0,1603.0,961.7,1276.4,1591.1,0.0,100.0,0.0,glassy-carbon electrode,KHCO3,0.1,6.8,-1.2,H2,32.75,,-4.11,H-cell,,,713.19,50.0,,,
18,2.0,"Yilong Dong, Xingcheng Ma, Zhaoyong Jin, Xiaochun Xu, Tianyi Xu, Dantong Zhang, Xiaoqiang Cui",2024.0,Full-exposed Cu site of Cu2O-(1 0 0) driven high ethylene selectivity of carbon dioxide reduction,Applied Surface Science,"7,392",https://doi.org/10.1016/j.apsusc.2023.159243,o-Cu2O,Cu2O,Cu2O,,100.0,octahedron,,805.0,1204.0,1603.0,961.7,1276.4,1591.1,0.0,100.0,0.0,glassy-carbon electrode,KHCO3,0.1,6.8,-1.2,CO,9.42,,-4.11,H-cell,,,713.19,50.0,,,
19,2.0,"Yilong Dong, Xingcheng Ma, Zhaoyong Jin, Xiaochun Xu, Tianyi Xu, Dantong Zhang, Xiaoqiang Cui",2024.0,Full-exposed Cu site of Cu2O-(1 0 0) driven high ethylene selectivity of carbon dioxide reduction,Applied Surface Science,"7,392",https://doi.org/10.1016/j.apsusc.2023.159243,d-Cu2O,Cu2O,Cu2O,,100.0,dodecahedron,,634.8,938.05,1241.3,634.8,938.05,1241.3,0.0,100.0,0.0,glassy-carbon electrode,KHCO3,0.1,6.8,-1.2,C2H4,38.9,,-3.79,H-cell,,,713.19,260.0,,,
20,2.0,"Yilong Dong, Xingcheng Ma, Zhaoyong Jin, Xiaochun Xu, Tianyi Xu, Dantong Zhang, Xiaoqiang Cui",2024.0,Full-exposed Cu site of Cu2O-(1 0 0) driven high ethylene selectivity of carbon dioxide reduction,Applied Surface Science,"7,392",https://doi.org/10.1016/j.apsusc.2023.159243,d-Cu2O,Cu2O,Cu2O,,100.0,dodecahedron,,634.8,938.05,1241.3,634.8,938.05,1241.3,0.0,100.0,0.0,glassy-carbon electrode,KHCO3,0.1,6.8,-1.2,H2,36.89,,-3.79,H-cell,,,713.19,260.0,,,
21,2.0,"Yilong Dong, Xingcheng Ma, Zhaoyong Jin, Xiaochun Xu, Tianyi Xu, Dantong Zhang, Xiaoqiang Cui",2024.0,Full-exposed Cu site of Cu2O-(1 0 0) driven high ethylene selectivity of carbon dioxide reduction,Applied Surface Science,"7,392",https://doi.org/10.1016/j.apsusc.2023.159243,d-Cu2O,Cu2O,Cu2O,,100.0,dodecahedron,,634.8,938.05,1241.3,634.8,938.05,1241.3,0.0,100.0,0.0,glassy-carbon electrode,KHCO3,0.1,6.8,-1.2,CO,6.95,,-3.79,H-cell,,,713.19,260.0,,,
22,2.0,"Yilong Dong, Xingcheng Ma, Zhaoyong Jin, Xiaochun Xu, Tianyi Xu, Dantong Zhang, Xiaoqiang Cui",2024.0,Full-exposed Cu site of Cu2O-(1 0 0) driven high ethylene selectivity of carbon dioxide reduction,Applied Surface Science,"7,392",https://doi.org/10.1016/j.apsusc.2023.159243,p-Cu2O,Cu2O,Cu2O,,100.0,polyhedron,,1273.5,1841.4,2409.3,1273.5,1841.4,2409.3,0.0,100.0,0.0,glassy-carbon electrode,KHCO3,0.1,6.8,-1.2,C2H4,19.45,,-2.91,H-cell,,,713.19,340.0,,,
23,2.0,"Yilong Dong, Xingcheng Ma, Zhaoyong Jin, Xiaochun Xu, Tianyi Xu, Dantong Zhang, Xiaoqiang Cui",2024.0,Full-exposed Cu site of Cu2O-(1 0 0) driven high ethylene selectivity of carbon dioxide reduction,Applied Surface Science,"7,392",https://doi.org/10.1016/j.apsusc.2023.159243,p-Cu2O,Cu2O,Cu2O,,100.0,polyhedron,,1273.5,1841.4,2409.3,1273.5,1841.4,2409.3,0.0,100.0,0.0,glassy-carbon electrode,KHCO3,0.1,6.8,-1.2,H2,60.45,,-2.91,H-cell,,,713.19,340.0,,,
24,2.0,"Yilong Dong, Xingcheng Ma, Zhaoyong Jin, Xiaochun Xu, Tianyi Xu, Dantong Zhang, Xiaoqiang Cui",2024.0,Full-exposed Cu site of Cu2O-(1 0 0) driven high ethylene selectivity of carbon dioxide reduction,Applied Surface Science,"7,392",https://doi.org/10.1016/j.apsusc.2023.159243,p-Cu2O,Cu2O,Cu2O,,100.0,polyhedron,,1273.5,1841.4,2409.3,1273.5,1841.4,2409.3,0.0,100.0,0.0,glassy-carbon electrode,KHCO3,0.1,6.8,-1.2,CO,9.11,,-2.91,H-cell,,,713.19,340.0,,,
25,2.0,"Yilong Dong, Xingcheng Ma, Zhaoyong Jin, Xiaochun Xu, Tianyi Xu, Dantong Zhang, Xiaoqiang Cui",2024.0,Full-exposed Cu site of Cu2O-(1 0 0) driven high ethylene selectivity of carbon dioxide reduction,Applied Surface Science,"7,392",https://doi.org/10.1016/j.apsusc.2023.159243,c-Cu2O,Cu2O,Cu2O,,100.0,cubic,,459.5,810.75,1162.0,459.5,810.75,1162.0,0.0,100.0,0.0,glassy-carbon electrode,KHCO3,0.1,6.8,-1.3,C2H4,55.14,,-6.83,H-cell,,,713.19,1010.0,,,
26,2.0,"Yilong Dong, Xingcheng Ma, Zhaoyong Jin, Xiaochun Xu, Tianyi Xu, Dantong Zhang, Xiaoqiang Cui",2024.0,Full-exposed Cu site of Cu2O-(1 0 0) driven high ethylene selectivity of carbon dioxide reduction,Applied Surface Science,"7,392",https://doi.org/10.1016/j.apsusc.2023.159243,c-Cu2O,Cu2O,Cu2O,,100.0,cubic,,459.5,810.75,1162.0,459.5,810.75,1162.0,0.0,100.0,0.0,glassy-carbon electrode,KHCO3,0.1,6.8,-1.3,H2,31.07,,-6.83,H-cell,,,713.19,1010.0,,,
27,2.0,"Yilong Dong, Xingcheng Ma, Zhaoyong Jin, Xiaochun Xu, Tianyi Xu, Dantong Zhang, Xiaoqiang Cui",2024.0,Full-exposed Cu site of Cu2O-(1 0 0) driven high ethylene selectivity of carbon dioxide reduction,Applied Surface Science,"7,392",https://doi.org/10.1016/j.apsusc.2023.159243,c-Cu2O,Cu2O,Cu2O,,100.0,cubic,,459.5,810.75,1162.0,459.5,810.75,1162.0,0.0,100.0,0.0,glassy-carbon electrode,KHCO3,0.1,6.8,-1.3,CO,2.75,,-6.83,H-cell,,,713.19,1010.0,,,
28,2.0,"Yilong Dong, Xingcheng Ma, Zhaoyong Jin, Xiaochun Xu, Tianyi Xu, Dantong Zhang, Xiaoqiang Cui",2024.0,Full-exposed Cu site of Cu2O-(1 0 0) driven high ethylene selectivity of carbon dioxide reduction,Applied Surface Science,"7,392",https://doi.org/10.1016/j.apsusc.2023.159243,o-Cu2O,Cu2O,Cu2O,,100.0,octahedron,,805.0,1204.0,1603.0,961.7,1276.4,1591.1,0.0,100.0,0.0,glassy-carbon electrode,KHCO3,0.1,6.8,-1.3,C2H4,35.56,,-5.85,H-cell,,,713.19,50.0,,,
29,2.0,"Yilong Dong, Xingcheng Ma, Zhaoyong Jin, Xiaochun Xu, Tianyi Xu, Dantong Zhang, Xiaoqiang Cui",2024.0,Full-exposed Cu site of Cu2O-(1 0 0) driven high ethylene selectivity of carbon dioxide reduction,Applied Surface Science,"7,392",https://doi.org/10.1016/j.apsusc.2023.159243,o-Cu2O,Cu2O,Cu2O,,100.0,octahedron,,805.0,1204.0,1603.0,961.7,1276.4,1591.1,0.0,100.0,0.0,glassy-carbon electrode,KHCO3,0.1,6.8,-1.3,H2,46.99,,-5.85,H-cell,,,713.19,50.0,,,
30,2.0,"Yilong Dong, Xingcheng Ma, Zhaoyong Jin, Xiaochun Xu, Tianyi Xu, Dantong Zhang, Xiaoqiang Cui",2024.0,Full-exposed Cu site of Cu2O-(1 0 0) driven high ethylene selectivity of carbon dioxide reduction,Applied Surface Science,"7,392",https://doi.org/10.1016/j.apsusc.2023.159243,o-Cu2O,Cu2O,Cu2O,,100.0,octahedron,,805.0,1204.0,1603.0,961.7,1276.4,1591.1,0.0,100.0,0.0,glassy-carbon electrode,KHCO3,0.1,6.8,-1.3,CO,9.25,,-5.85,H-cell,,,713.19,50.0,,,
31,2.0,"Yilong Dong, Xingcheng Ma, Zhaoyong Jin, Xiaochun Xu, Tianyi Xu, Dantong Zhang, Xiaoqiang Cui",2024.0,Full-exposed Cu site of Cu2O-(1 0 0) driven high ethylene selectivity of carbon dioxide reduction,Applied Surface Science,"7,392",https://doi.org/10.1016/j.apsusc.2023.159243,d-Cu2O,Cu2O,Cu2O,,100.0,dodecahedron,,634.8,938.05,1241.3,634.8,938.05,1241.3,0.0,100.0,0.0,glassy-carbon electrode,KHCO3,0.1,6.8,-1.3,C2H4,42.13,,-5.35,H-cell,,,713.19,260.0,,,
32,2.0,"Yilong Dong, Xingcheng Ma, Zhaoyong Jin, Xiaochun Xu, Tianyi Xu, Dantong Zhang, Xiaoqiang Cui",2024.0,Full-exposed Cu site of Cu2O-(1 0 0) driven high ethylene selectivity of carbon dioxide reduction,Applied Surface Science,"7,392",https://doi.org/10.1016/j.apsusc.2023.159243,d-Cu2O,Cu2O,Cu2O,,100.0,dodecahedron,,634.8,938.05,1241.3,634.8,938.05,1241.3,0.0,100.0,0.0,glassy-carbon electrode,KHCO3,0.1,6.8,-1.3,H2,33.92,,-5.35,H-cell,,,713.19,260.0,,,
33,2.0,"Yilong Dong, Xingcheng Ma, Zhaoyong Jin, Xiaochun Xu, Tianyi Xu, Dantong Zhang, Xiaoqiang Cui",2024.0,Full-exposed Cu site of Cu2O-(1 0 0) driven high ethylene selectivity of carbon dioxide reduction,Applied Surface Science,"7,392",https://doi.org/10.1016/j.apsusc.2023.159243,d-Cu2O,Cu2O,Cu2O,,100.0,dodecahedron,,634.8,938.05,1241.3,634.8,938.05,1241.3,0.0,100.0,0.0,glassy-carbon electrode,KHCO3,0.1,6.8,-1.3,CO,5.41,,-5.35,H-cell,,,713.19,260.0,,,
34,2.0,"Yilong Dong, Xingcheng Ma, Zhaoyong Jin, Xiaochun Xu, Tianyi Xu, Dantong Zhang, Xiaoqiang Cui",2024.0,Full-exposed Cu site of Cu2O-(1 0 0) driven high ethylene selectivity of carbon dioxide reduction,Applied Surface Science,"7,392",https://doi.org/10.1016/j.apsusc.2023.159243,p-Cu2O,Cu2O,Cu2O,,100.0,polyhedron,,1273.5,1841.4,2409.3,1273.5,1841.4,2409.3,0.0,100.0,0.0,glassy-carbon electrode,KHCO3,0.1,6.8,-1.3,C2H4,12.24,,-4.39,H-cell,,,713.19,340.0,,,
35,2.0,"Yilong Dong, Xingcheng Ma, Zhaoyong Jin, Xiaochun Xu, Tianyi Xu, Dantong Zhang, Xiaoqiang Cui",2024.0,Full-exposed Cu site of Cu2O-(1 0 0) driven high ethylene selectivity of carbon dioxide reduction,Applied Surface Science,"7,392",https://doi.org/10.1016/j.apsusc.2023.159243,p-Cu2O,Cu2O,Cu2O,,100.0,polyhedron,,1273.5,1841.4,2409.3,1273.5,1841.4,2409.3,0.0,100.0,0.0,glassy-carbon electrode,KHCO3,0.1,6.8,-1.3,H2,57.22,,-4.39,H-cell,,,713.19,340.0,,,
36,2.0,"Yilong Dong, Xingcheng Ma, Zhaoyong Jin, Xiaochun Xu, Tianyi Xu, Dantong Zhang, Xiaoqiang Cui",2024.0,Full-exposed Cu site of Cu2O-(1 0 0) driven high ethylene selectivity of carbon dioxide reduction,Applied Surface Science,"7,392",https://doi.org/10.1016/j.apsusc.2023.159243,p-Cu2O,Cu2O,Cu2O,,100.0,polyhedron,,1273.5,1841.4,2409.3,1273.5,1841.4,2409.3,0.0,100.0,0.0,glassy-carbon electrode,KHCO3,0.1,6.8,-1.3,CO,7.12,,-4.39,H-cell,,,713.19,340.0,,,
37,3.0,"Longmei Shang a 1, Ximeng Lv a 1, Hao Shen a, Zhengzhong Shao b, Gengfeng Zheng",2019.0,Selective carbon dioxide electroreduction to ethylene and ethanol by core-shell copper/cuprous oxide,Journal of Colloid and Interface Science,"9,965",10.1016/j.jcis.2019.05.073,Cu@Cu2O,Cu1O0.056,Cu2O,Cu,8.91,nanorod,,150.0,150.0,150.0,,,,90.0,8.8,1.2,carbon paper electrode,KHCO3,0.1,6.8,-1.6,C2H4,31.57,0.48,-62.01,H-cell,,,,61.0,,,
38,3.0,"Longmei Shang a 1, Ximeng Lv a 1, Hao Shen a, Zhengzhong Shao b, Gengfeng Zheng",2019.0,Selective carbon dioxide electroreduction to ethylene and ethanol by core-shell copper/cuprous oxide,Journal of Colloid and Interface Science,"9,965",10.1016/j.jcis.2019.05.073,Cu@Cu2O,Cu1O0.056,Cu2O,Cu,8.91,nanorod,,150.0,150.0,150.0,,,,90.0,8.8,1.2,carbon paper electrode,KHCO3,0.1,6.8,-1.6,H2,27.92,0.48,-62.01,H-cell,,,,61.0,,,
39,3.0,"Longmei Shang a 1, Ximeng Lv a 1, Hao Shen a, Zhengzhong Shao b, Gengfeng Zheng",2019.0,Selective carbon dioxide electroreduction to ethylene and ethanol by core-shell copper/cuprous oxide,Journal of Colloid and Interface Science,"9,965",10.1016/j.jcis.2019.05.073,Cu@Cu2O,Cu1O0.056,Cu2O,Cu,8.91,nanorod,,150.0,150.0,150.0,,,,90.0,8.8,1.2,carbon paper electrode,KHCO3,0.1,6.8,-1.6,CO,4.2,0.48,-62.01,H-cell,,,,61.0,,,
40,3.0,"Longmei Shang a 1, Ximeng Lv a 1, Hao Shen a, Zhengzhong Shao b, Gengfeng Zheng",2019.0,Selective carbon dioxide electroreduction to ethylene and ethanol by core-shell copper/cuprous oxide,Journal of Colloid and Interface Science,"9,965",10.1016/j.jcis.2019.05.073,Cu@Cu2O,Cu1O0.056,Cu2O,Cu,8.91,nanorod,,150.0,150.0,150.0,,,,90.0,8.8,1.2,carbon paper electrode,KHCO3,0.1,6.8,-1.6,C2H5OH,12.23,0.48,-62.01,H-cell,,,,61.0,,,
41,3.0,"Longmei Shang a 1, Ximeng Lv a 1, Hao Shen a, Zhengzhong Shao b, Gengfeng Zheng",2019.0,Selective carbon dioxide electroreduction to ethylene and ethanol by core-shell copper/cuprous oxide,Journal of Colloid and Interface Science,"9,965",10.1016/j.jcis.2019.05.073,Cu@Cu2O,Cu1O0.056,Cu2O,Cu,8.91,nanorod,,150.0,150.0,150.0,,,,90.0,8.8,1.2,carbon paper electrode,KHCO3,0.1,6.8,-1.6,CH4,8.39,0.48,-62.01,H-cell,,,,61.0,,,
42,3.0,"Longmei Shang a 1, Ximeng Lv a 1, Hao Shen a, Zhengzhong Shao b, Gengfeng Zheng",2019.0,Selective carbon dioxide electroreduction to ethylene and ethanol by core-shell copper/cuprous oxide,Journal of Colloid and Interface Science,"9,965",10.1016/j.jcis.2019.05.073,Cu@Cu2O,Cu1O0.056,Cu2O,Cu,8.91,nanorod,,150.0,150.0,150.0,,,,90.0,8.8,1.2,carbon paper electrode,KHCO3,0.1,6.8,-1.4,C2H4,36.93,0.48,-45.5,H-cell,,,,61.0,,,
43,3.0,"Longmei Shang a 1, Ximeng Lv a 1, Hao Shen a, Zhengzhong Shao b, Gengfeng Zheng",2019.0,Selective carbon dioxide electroreduction to ethylene and ethanol by core-shell copper/cuprous oxide,Journal of Colloid and Interface Science,"9,965",10.1016/j.jcis.2019.05.073,Cu@Cu2O,Cu1O0.056,Cu2O,Cu,8.91,nanorod,,150.0,150.0,150.0,,,,90.0,8.8,1.2,carbon paper electrode,KHCO3,0.1,6.8,-1.4,C2H4,41.58,1.01,-45.5,H-cell,,,,61.0,,,
44,3.0,"Longmei Shang a 1, Ximeng Lv a 1, Hao Shen a, Zhengzhong Shao b, Gengfeng Zheng",2019.0,Selective carbon dioxide electroreduction to ethylene and ethanol by core-shell copper/cuprous oxide,Journal of Colloid and Interface Science,"9,965",10.1016/j.jcis.2019.05.073,Cu@Cu2O,Cu1O0.056,Cu2O,Cu,8.91,nanorod,,150.0,150.0,150.0,,,,90.0,8.8,1.2,carbon paper electrode,KHCO3,0.1,6.8,-1.4,C2H4,42.54,1.56,-45.5,H-cell,,,,61.0,,,
45,3.0,"Longmei Shang a 1, Ximeng Lv a 1, Hao Shen a, Zhengzhong Shao b, Gengfeng Zheng",2019.0,Selective carbon dioxide electroreduction to ethylene and ethanol by core-shell copper/cuprous oxide,Journal of Colloid and Interface Science,"9,965",10.1016/j.jcis.2019.05.073,Cu@Cu2O,Cu1O0.056,Cu2O,Cu,8.91,nanorod,,150.0,150.0,150.0,,,,90.0,8.8,1.2,carbon paper electrode,KHCO3,0.1,6.8,-1.4,C2H4,42.54,2.14,-45.5,H-cell,,,,61.0,,,
46,3.0,"Longmei Shang a 1, Ximeng Lv a 1, Hao Shen a, Zhengzhong Shao b, Gengfeng Zheng",2019.0,Selective carbon dioxide electroreduction to ethylene and ethanol by core-shell copper/cuprous oxide,Journal of Colloid and Interface Science,"9,965",10.1016/j.jcis.2019.05.073,Cu@Cu2O,Cu1O0.056,Cu2O,Cu,8.91,nanorod,,150.0,150.0,150.0,,,,90.0,8.8,1.2,carbon paper electrode,KHCO3,0.1,6.8,-1.4,C2H4,45.79,2.68,-45.5,H-cell,,,,61.0,,,
47,3.0,"Longmei Shang a 1, Ximeng Lv a 1, Hao Shen a, Zhengzhong Shao b, Gengfeng Zheng",2019.0,Selective carbon dioxide electroreduction to ethylene and ethanol by core-shell copper/cuprous oxide,Journal of Colloid and Interface Science,"9,965",10.1016/j.jcis.2019.05.073,Cu@Cu2O,Cu1O0.056,Cu2O,Cu,8.91,nanorod,,150.0,150.0,150.0,,,,90.0,8.8,1.2,carbon paper electrode,KHCO3,0.1,6.8,-1.4,C2H4,42.19,3.24,-45.5,H-cell,,,,61.0,,,
48,3.0,"Longmei Shang a 1, Ximeng Lv a 1, Hao Shen a, Zhengzhong Shao b, Gengfeng Zheng",2019.0,Selective carbon dioxide electroreduction to ethylene and ethanol by core-shell copper/cuprous oxide,Journal of Colloid and Interface Science,"9,965",10.1016/j.jcis.2019.05.073,Cu@Cu2O,Cu1O0.056,Cu2O,Cu,8.91,nanorod,,150.0,150.0,150.0,,,,90.0,8.8,1.2,carbon paper electrode,KHCO3,0.1,6.8,-1.4,C2H4,37.28,3.79,-45.5,H-cell,,,,61.0,,,
49,3.0,"Longmei Shang a 1, Ximeng Lv a 1, Hao Shen a, Zhengzhong Shao b, Gengfeng Zheng",2019.0,Selective carbon dioxide electroreduction to ethylene and ethanol by core-shell copper/cuprous oxide,Journal of Colloid and Interface Science,"9,965",10.1016/j.jcis.2019.05.073,Cu@Cu2O,Cu1O0.056,Cu2O,Cu,8.91,nanorod,,150.0,150.0,150.0,,,,90.0,8.8,1.2,carbon paper electrode,KHCO3,0.1,6.8,-1.4,C2H4,26.67,4.36,-45.5,H-cell,,,,61.0,,,
50,3.0,"Longmei Shang a 1, Ximeng Lv a 1, Hao Shen a, Zhengzhong Shao b, Gengfeng Zheng",2019.0,Selective carbon dioxide electroreduction to ethylene and ethanol by core-shell copper/cuprous oxide,Journal of Colloid and Interface Science,"9,965",10.1016/j.jcis.2019.05.073,Cu@Cu2O,Cu1O0.056,Cu2O,Cu,8.91,nanorod,,150.0,150.0,150.0,,,,90.0,8.8,1.2,carbon paper electrode,KHCO3,0.1,6.8,-1.4,C2H4,22.02,4.89,-45.5,H-cell,,,,61.0,,,
51,3.0,"Longmei Shang a 1, Ximeng Lv a 1, Hao Shen a, Zhengzhong Shao b, Gengfeng Zheng",2019.0,Selective carbon dioxide electroreduction to ethylene and ethanol by core-shell copper/cuprous oxide,Journal of Colloid and Interface Science,"9,965",10.1016/j.jcis.2019.05.073,Cu@Cu2O,Cu1O0.056,Cu2O,Cu,8.91,nanorod,,150.0,150.0,150.0,,,,90.0,8.8,1.2,carbon paper electrode,KHCO3,0.1,6.8,-1.4,C2H4,16.23,5.47,-45.5,H-cell,,,,61.0,,,
52,3.0,"Longmei Shang a 1, Ximeng Lv a 1, Hao Shen a, Zhengzhong Shao b, Gengfeng Zheng",2019.0,Selective carbon dioxide electroreduction to ethylene and ethanol by core-shell copper/cuprous oxide,Journal of Colloid and Interface Science,"9,965",10.1016/j.jcis.2019.05.073,Cu@Cu2O,Cu1O0.056,Cu2O,Cu,8.91,nanorod,,150.0,150.0,150.0,,,,90.0,8.8,1.2,carbon paper electrode,KHCO3,0.1,6.8,-1.4,H2,24.82,0.43,-45.5,H-cell,,,,61.0,,,
53,3.0,"Longmei Shang a 1, Ximeng Lv a 1, Hao Shen a, Zhengzhong Shao b, Gengfeng Zheng",2019.0,Selective carbon dioxide electroreduction to ethylene and ethanol by core-shell copper/cuprous oxide,Journal of Colloid and Interface Science,"9,965",10.1016/j.jcis.2019.05.073,Cu@Cu2O,Cu1O0.056,Cu2O,Cu,8.91,nanorod,,150.0,150.0,150.0,,,,90.0,8.8,1.2,carbon paper electrode,KHCO3,0.1,6.8,-1.4,CO,6.39,0.43,-45.5,H-cell,,,,61.0,,,
54,3.0,"Longmei Shang a 1, Ximeng Lv a 1, Hao Shen a, Zhengzhong Shao b, Gengfeng Zheng",2019.0,Selective carbon dioxide electroreduction to ethylene and ethanol by core-shell copper/cuprous oxide,Journal of Colloid and Interface Science,"9,965",10.1016/j.jcis.2019.05.073,Cu@Cu2O,Cu1O0.056,Cu2O,Cu,8.91,nanorod,,150.0,150.0,150.0,,,,90.0,8.8,1.2,carbon paper electrode,KHCO3,0.1,6.8,-1.4,C2H5OH,9.85,0.43,-45.5,H-cell,,,,61.0,,,
55,3.0,"Longmei Shang a 1, Ximeng Lv a 1, Hao Shen a, Zhengzhong Shao b, Gengfeng Zheng",2019.0,Selective carbon dioxide electroreduction to ethylene and ethanol by core-shell copper/cuprous oxide,Journal of Colloid and Interface Science,"9,965",10.1016/j.jcis.2019.05.073,Cu@Cu2O,Cu1O0.056,Cu2O,Cu,8.91,nanorod,,150.0,150.0,150.0,,,,90.0,8.8,1.2,carbon paper electrode,KHCO3,0.1,6.8,-1.4,CH4,2.37,0.43,-45.5,H-cell,,,,61.0,,,
56,3.0,"Longmei Shang a 1, Ximeng Lv a 1, Hao Shen a, Zhengzhong Shao b, Gengfeng Zheng",2019.0,Selective carbon dioxide electroreduction to ethylene and ethanol by core-shell copper/cuprous oxide,Journal of Colloid and Interface Science,"9,965",10.1016/j.jcis.2019.05.073,Cu@Cu2O,Cu1O0.056,Cu2O,Cu,8.91,nanorod,,150.0,150.0,150.0,,,,90.0,8.8,1.2,carbon paper electrode,KHCO3,0.1,6.8,-1.2,C2H4,25.65,0.43,-28.56,H-cell,,,,61.0,,,
57,3.0,"Longmei Shang a 1, Ximeng Lv a 1, Hao Shen a, Zhengzhong Shao b, Gengfeng Zheng",2019.0,Selective carbon dioxide electroreduction to ethylene and ethanol by core-shell copper/cuprous oxide,Journal of Colloid and Interface Science,"9,965",10.1016/j.jcis.2019.05.073,Cu@Cu2O,Cu1O0.056,Cu2O,Cu,8.91,nanorod,,150.0,150.0,150.0,,,,90.0,8.8,1.2,carbon paper electrode,KHCO3,0.1,6.8,-1.2,C2H4,30.04,1.04,-28.56,H-cell,,,,61.0,,,
58,3.0,"Longmei Shang a 1, Ximeng Lv a 1, Hao Shen a, Zhengzhong Shao b, Gengfeng Zheng",2019.0,Selective carbon dioxide electroreduction to ethylene and ethanol by core-shell copper/cuprous oxide,Journal of Colloid and Interface Science,"9,965",10.1016/j.jcis.2019.05.073,Cu@Cu2O,Cu1O0.056,Cu2O,Cu,8.91,nanorod,,150.0,150.0,150.0,,,,90.0,8.8,1.2,carbon paper electrode,KHCO3,0.1,6.8,-1.2,C2H4,31.66,1.64,-28.56,H-cell,,,,61.0,,,
59,3.0,"Longmei Shang a 1, Ximeng Lv a 1, Hao Shen a, Zhengzhong Shao b, Gengfeng Zheng",2019.0,Selective carbon dioxide electroreduction to ethylene and ethanol by core-shell copper/cuprous oxide,Journal of Colloid and Interface Science,"9,965",10.1016/j.jcis.2019.05.073,Cu@Cu2O,Cu1O0.056,Cu2O,Cu,8.91,nanorod,,150.0,150.0,150.0,,,,90.0,8.8,1.2,carbon paper electrode,KHCO3,0.1,6.8,-1.2,C2H4,32.23,2.29,-28.56,H-cell,,,,61.0,,,
60,3.0,"Longmei Shang a 1, Ximeng Lv a 1, Hao Shen a, Zhengzhong Shao b, Gengfeng Zheng",2019.0,Selective carbon dioxide electroreduction to ethylene and ethanol by core-shell copper/cuprous oxide,Journal of Colloid and Interface Science,"9,965",10.1016/j.jcis.2019.05.073,Cu@Cu2O,Cu1O0.056,Cu2O,Cu,8.91,nanorod,,150.0,150.0,150.0,,,,90.0,8.8,1.2,carbon paper electrode,KHCO3,0.1,6.8,-1.2,C2H4,33.0,2.93,-28.56,H-cell,,,,61.0,,,
61,3.0,"Longmei Shang a 1, Ximeng Lv a 1, Hao Shen a, Zhengzhong Shao b, Gengfeng Zheng",2019.0,Selective carbon dioxide electroreduction to ethylene and ethanol by core-shell copper/cuprous oxide,Journal of Colloid and Interface Science,"9,965",10.1016/j.jcis.2019.05.073,Cu@Cu2O,Cu1O0.056,Cu2O,Cu,8.91,nanorod,,150.0,150.0,150.0,,,,90.0,8.8,1.2,carbon paper electrode,KHCO3,0.1,6.8,-1.2,C2H4,33.64,3.54,-28.56,H-cell,,,,61.0,,,
62,3.0,"Longmei Shang a 1, Ximeng Lv a 1, Hao Shen a, Zhengzhong Shao b, Gengfeng Zheng",2019.0,Selective carbon dioxide electroreduction to ethylene and ethanol by core-shell copper/cuprous oxide,Journal of Colloid and Interface Science,"9,965",10.1016/j.jcis.2019.05.073,Cu@Cu2O,Cu1O0.056,Cu2O,Cu,8.91,nanorod,,150.0,150.0,150.0,,,,90.0,8.8,1.2,carbon paper electrode,KHCO3,0.1,6.8,-1.2,C2H4,34.91,4.15,-28.56,H-cell,,,,61.0,,,
63,3.0,"Longmei Shang a 1, Ximeng Lv a 1, Hao Shen a, Zhengzhong Shao b, Gengfeng Zheng",2019.0,Selective carbon dioxide electroreduction to ethylene and ethanol by core-shell copper/cuprous oxide,Journal of Colloid and Interface Science,"9,965",10.1016/j.jcis.2019.05.073,Cu@Cu2O,Cu1O0.056,Cu2O,Cu,8.91,nanorod,,150.0,150.0,150.0,,,,90.0,8.8,1.2,carbon paper electrode,KHCO3,0.1,6.8,-1.2,C2H4,33.85,4.76,-28.56,H-cell,,,,61.0,,,
64,3.0,"Longmei Shang a 1, Ximeng Lv a 1, Hao Shen a, Zhengzhong Shao b, Gengfeng Zheng",2019.0,Selective carbon dioxide electroreduction to ethylene and ethanol by core-shell copper/cuprous oxide,Journal of Colloid and Interface Science,"9,965",10.1016/j.jcis.2019.05.073,Cu@Cu2O,Cu1O0.056,Cu2O,Cu,8.91,nanorod,,150.0,150.0,150.0,,,,90.0,8.8,1.2,carbon paper electrode,KHCO3,0.1,6.8,-1.2,C2H4,35.34,5.42,-28.56,H-cell,,,,61.0,,,
65,3.0,"Longmei Shang a 1, Ximeng Lv a 1, Hao Shen a, Zhengzhong Shao b, Gengfeng Zheng",2019.0,Selective carbon dioxide electroreduction to ethylene and ethanol by core-shell copper/cuprous oxide,Journal of Colloid and Interface Science,"9,965",10.1016/j.jcis.2019.05.073,Cu@Cu2O,Cu1O0.056,Cu2O,Cu,8.91,nanorod,,150.0,150.0,150.0,,,,90.0,8.8,1.2,carbon paper electrode,KHCO3,0.1,6.8,-1.2,C2H4,33.57,6.0,-28.56,H-cell,,,,61.0,,,
66,3.0,"Longmei Shang a 1, Ximeng Lv a 1, Hao Shen a, Zhengzhong Shao b, Gengfeng Zheng",2019.0,Selective carbon dioxide electroreduction to ethylene and ethanol by core-shell copper/cuprous oxide,Journal of Colloid and Interface Science,"9,965",10.1016/j.jcis.2019.05.073,Cu@Cu2O,Cu1O0.056,Cu2O,Cu,8.91,nanorod,,150.0,150.0,150.0,,,,90.0,8.8,1.2,carbon paper electrode,KHCO3,0.1,6.8,-1.2,C2H4,34.77,6.67,-28.56,H-cell,,,,61.0,,,
67,3.0,"Longmei Shang a 1, Ximeng Lv a 1, Hao Shen a, Zhengzhong Shao b, Gengfeng Zheng",2019.0,Selective carbon dioxide electroreduction to ethylene and ethanol by core-shell copper/cuprous oxide,Journal of Colloid and Interface Science,"9,965",10.1016/j.jcis.2019.05.073,Cu@Cu2O,Cu1O0.056,Cu2O,Cu,8.91,nanorod,,150.0,150.0,150.0,,,,90.0,8.8,1.2,carbon paper electrode,KHCO3,0.1,6.8,-1.2,C2H4,31.94,7.27,-28.56,H-cell,,,,61.0,,,
68,3.0,"Longmei Shang a 1, Ximeng Lv a 1, Hao Shen a, Zhengzhong Shao b, Gengfeng Zheng",2019.0,Selective carbon dioxide electroreduction to ethylene and ethanol by core-shell copper/cuprous oxide,Journal of Colloid and Interface Science,"9,965",10.1016/j.jcis.2019.05.073,Cu@Cu2O,Cu1O0.056,Cu2O,Cu,8.91,nanorod,,150.0,150.0,150.0,,,,90.0,8.8,1.2,carbon paper electrode,KHCO3,0.1,6.8,-1.2,C2H4,38.23,7.87,-28.56,H-cell,,,,61.0,,,
69,3.0,"Longmei Shang a 1, Ximeng Lv a 1, Hao Shen a, Zhengzhong Shao b, Gengfeng Zheng",2019.0,Selective carbon dioxide electroreduction to ethylene and ethanol by core-shell copper/cuprous oxide,Journal of Colloid and Interface Science,"9,965",10.1016/j.jcis.2019.05.073,Cu@Cu2O,Cu1O0.056,Cu2O,Cu,8.91,nanorod,,150.0,150.0,150.0,,,,90.0,8.8,1.2,carbon paper electrode,KHCO3,0.1,6.8,-1.2,C2H4,29.47,8.48,-28.56,H-cell,,,,61.0,,,
70,3.0,"Longmei Shang a 1, Ximeng Lv a 1, Hao Shen a, Zhengzhong Shao b, Gengfeng Zheng",2019.0,Selective carbon dioxide electroreduction to ethylene and ethanol by core-shell copper/cuprous oxide,Journal of Colloid and Interface Science,"9,965",10.1016/j.jcis.2019.05.073,Cu@Cu2O,Cu1O0.056,Cu2O,Cu,8.91,nanorod,,150.0,150.0,150.0,,,,90.0,8.8,1.2,carbon paper electrode,KHCO3,0.1,6.8,-1.2,H2,26.28,0.48,-28.56,H-cell,,,,61.0,,,
71,3.0,"Longmei Shang a 1, Ximeng Lv a 1, Hao Shen a, Zhengzhong Shao b, Gengfeng Zheng",2019.0,Selective carbon dioxide electroreduction to ethylene and ethanol by core-shell copper/cuprous oxide,Journal of Colloid and Interface Science,"9,965",10.1016/j.jcis.2019.05.073,Cu@Cu2O,Cu1O0.056,Cu2O,Cu,8.91,nanorod,,150.0,150.0,150.0,,,,90.0,8.8,1.2,carbon paper electrode,KHCO3,0.1,6.8,-1.2,CO,4.38,0.48,-28.56,H-cell,,,,61.0,,,
72,3.0,"Longmei Shang a 1, Ximeng Lv a 1, Hao Shen a, Zhengzhong Shao b, Gengfeng Zheng",2019.0,Selective carbon dioxide electroreduction to ethylene and ethanol by core-shell copper/cuprous oxide,Journal of Colloid and Interface Science,"9,965",10.1016/j.jcis.2019.05.073,Cu@Cu2O,Cu1O0.056,Cu2O,Cu,8.91,nanorod,,150.0,150.0,150.0,,,,90.0,8.8,1.2,carbon paper electrode,KHCO3,0.1,6.8,-1.2,C2H5OH,8.39,0.48,-28.56,H-cell,,,,61.0,,,
73,3.0,"Longmei Shang a 1, Ximeng Lv a 1, Hao Shen a, Zhengzhong Shao b, Gengfeng Zheng",2019.0,Selective carbon dioxide electroreduction to ethylene and ethanol by core-shell copper/cuprous oxide,Journal of Colloid and Interface Science,"9,965",10.1016/j.jcis.2019.05.073,Cu@Cu2O,Cu1O0.056,Cu2O,Cu,8.91,nanorod,,150.0,150.0,150.0,,,,90.0,8.8,1.2,carbon paper electrode,KHCO3,0.1,6.8,-1.2,CH4,1.46,0.48,-28.56,H-cell,,,,61.0,,,
74,3.0,"Longmei Shang a 1, Ximeng Lv a 1, Hao Shen a, Zhengzhong Shao b, Gengfeng Zheng",2019.0,Selective carbon dioxide electroreduction to ethylene and ethanol by core-shell copper/cuprous oxide,Journal of Colloid and Interface Science,"9,965",10.1016/j.jcis.2019.05.073,Cu@Cu2O,Cu1O0.056,Cu2O,Cu,8.91,nanorod,,150.0,150.0,150.0,,,,90.0,8.8,1.2,carbon paper electrode,KHCO3,0.1,6.8,-1.2,HCOOH,16.79,0.48,-28.56,H-cell,,,,61.0,,,
75,3.0,"Longmei Shang a 1, Ximeng Lv a 1, Hao Shen a, Zhengzhong Shao b, Gengfeng Zheng",2019.0,Selective carbon dioxide electroreduction to ethylene and ethanol by core-shell copper/cuprous oxide,Journal of Colloid and Interface Science,"9,965",10.1016/j.jcis.2019.05.073,Cu@Cu2O,Cu1O0.056,Cu2O,Cu,8.91,nanorod,,150.0,150.0,150.0,,,,90.0,8.8,1.2,carbon paper electrode,KHCO3,0.1,6.8,-1.0,C2H4,20.62,0.48,-18.23,H-cell,,,,61.0,,,
76,3.0,"Longmei Shang a 1, Ximeng Lv a 1, Hao Shen a, Zhengzhong Shao b, Gengfeng Zheng",2019.0,Selective carbon dioxide electroreduction to ethylene and ethanol by core-shell copper/cuprous oxide,Journal of Colloid and Interface Science,"9,965",10.1016/j.jcis.2019.05.073,Cu@Cu2O,Cu1O0.056,Cu2O,Cu,8.91,nanorod,,150.0,150.0,150.0,,,,90.0,8.8,1.2,carbon paper electrode,KHCO3,0.1,6.8,-1.0,H2,19.53,0.48,-18.23,H-cell,,,,61.0,,,
77,3.0,"Longmei Shang a 1, Ximeng Lv a 1, Hao Shen a, Zhengzhong Shao b, Gengfeng Zheng",2019.0,Selective carbon dioxide electroreduction to ethylene and ethanol by core-shell copper/cuprous oxide,Journal of Colloid and Interface Science,"9,965",10.1016/j.jcis.2019.05.073,Cu@Cu2O,Cu1O0.056,Cu2O,Cu,8.91,nanorod,,150.0,150.0,150.0,,,,90.0,8.8,1.2,carbon paper electrode,KHCO3,0.1,6.8,-1.0,CO,15.15,0.48,-18.23,H-cell,,,,61.0,,,
78,3.0,"Longmei Shang a 1, Ximeng Lv a 1, Hao Shen a, Zhengzhong Shao b, Gengfeng Zheng",2019.0,Selective carbon dioxide electroreduction to ethylene and ethanol by core-shell copper/cuprous oxide,Journal of Colloid and Interface Science,"9,965",10.1016/j.jcis.2019.05.073,Cu@Cu2O,Cu1O0.056,Cu2O,Cu,8.91,nanorod,,150.0,150.0,150.0,,,,90.0,8.8,1.2,carbon paper electrode,KHCO3,0.1,6.8,-1.0,C2H5OH,29.01,0.48,-18.23,H-cell,,,,61.0,,,
79,3.0,"Longmei Shang a 1, Ximeng Lv a 1, Hao Shen a, Zhengzhong Shao b, Gengfeng Zheng",2019.0,Selective carbon dioxide electroreduction to ethylene and ethanol by core-shell copper/cuprous oxide,Journal of Colloid and Interface Science,"9,965",10.1016/j.jcis.2019.05.073,Cu@Cu2O,Cu1O0.056,Cu2O,Cu,8.91,nanorod,,150.0,150.0,150.0,,,,90.0,8.8,1.2,carbon paper electrode,KHCO3,0.1,6.8,-1.0,CH4,2.37,0.48,-18.23,H-cell,,,,61.0,,,
80,3.0,"Longmei Shang a 1, Ximeng Lv a 1, Hao Shen a, Zhengzhong Shao b, Gengfeng Zheng",2019.0,Selective carbon dioxide electroreduction to ethylene and ethanol by core-shell copper/cuprous oxide,Journal of Colloid and Interface Science,"9,965",10.1016/j.jcis.2019.05.073,Cu@Cu2O,Cu1O0.056,Cu2O,Cu,8.91,nanorod,,150.0,150.0,150.0,,,,90.0,8.8,1.2,carbon paper electrode,KHCO3,0.1,6.8,-1.0,HCOOH,12.41,0.48,-18.23,H-cell,,,,61.0,,,
81,3.0,"Longmei Shang a 1, Ximeng Lv a 1, Hao Shen a, Zhengzhong Shao b, Gengfeng Zheng",2019.0,Selective carbon dioxide electroreduction to ethylene and ethanol by core-shell copper/cuprous oxide,Journal of Colloid and Interface Science,"9,965",10.1016/j.jcis.2019.05.073,Cu@Cu2O,Cu1O0.056,Cu2O,Cu,8.91,nanorod,,150.0,150.0,150.0,,,,90.0,8.8,1.2,carbon paper electrode,KHCO3,0.1,6.8,-0.8,C2H5OH,9.85,0.48,-9.62,H-cell,,,,61.0,,,
82,3.0,"Longmei Shang a 1, Ximeng Lv a 1, Hao Shen a, Zhengzhong Shao b, Gengfeng Zheng",2019.0,Selective carbon dioxide electroreduction to ethylene and ethanol by core-shell copper/cuprous oxide,Journal of Colloid and Interface Science,"9,965",10.1016/j.jcis.2019.05.073,Cu@Cu2O,Cu1O0.056,Cu2O,Cu,8.91,nanorod,,150.0,150.0,150.0,,,,90.0,8.8,1.2,carbon paper electrode,KHCO3,0.1,6.8,-0.8,CO,24.27,0.48,-9.62,H-cell,,,,61.0,,,
83,3.0,"Longmei Shang a 1, Ximeng Lv a 1, Hao Shen a, Zhengzhong Shao b, Gengfeng Zheng",2019.0,Selective carbon dioxide electroreduction to ethylene and ethanol by core-shell copper/cuprous oxide,Journal of Colloid and Interface Science,"9,965",10.1016/j.jcis.2019.05.073,Cu@Cu2O,Cu1O0.056,Cu2O,Cu,8.91,nanorod,,150.0,150.0,150.0,,,,90.0,8.8,1.2,carbon paper electrode,KHCO3,0.1,6.8,-0.8,HCOOH,30.47,0.48,-9.62,H-cell,,,,61.0,,,
84,3.0,"Longmei Shang a 1, Ximeng Lv a 1, Hao Shen a, Zhengzhong Shao b, Gengfeng Zheng",2019.0,Selective carbon dioxide electroreduction to ethylene and ethanol by core-shell copper/cuprous oxide,Journal of Colloid and Interface Science,"9,965",10.1016/j.jcis.2019.05.073,Cu@Cu2O,Cu1O0.056,Cu2O,Cu,8.91,nanorod,,150.0,150.0,150.0,,,,90.0,8.8,1.2,carbon paper electrode,KHCO3,0.1,6.8,-0.8,H2,33.03,0.48,-9.62,H-cell,,,,61.0,,,
85,3.0,"Longmei Shang a 1, Ximeng Lv a 1, Hao Shen a, Zhengzhong Shao b, Gengfeng Zheng",2019.0,Selective carbon dioxide electroreduction to ethylene and ethanol by core-shell copper/cuprous oxide,Journal of Colloid and Interface Science,"9,965",10.1016/j.jcis.2019.05.073,Cu@Cu2O,Cu1O0.056,Cu2O,Cu,8.91,nanorod,,150.0,150.0,150.0,,,,90.0,8.8,1.2,carbon paper electrode,KHCO3,0.1,6.8,-0.6,CO,17.88,0.48,-2.73,H-cell,,,,61.0,,,
86,3.0,"Longmei Shang a 1, Ximeng Lv a 1, Hao Shen a, Zhengzhong Shao b, Gengfeng Zheng",2019.0,Selective carbon dioxide electroreduction to ethylene and ethanol by core-shell copper/cuprous oxide,Journal of Colloid and Interface Science,"9,965",10.1016/j.jcis.2019.05.073,Cu@Cu2O,Cu1O0.056,Cu2O,Cu,8.91,nanorod,,150.0,150.0,150.0,,,,90.0,8.8,1.2,carbon paper electrode,KHCO3,0.1,6.8,-0.6,HCOOH,50.0,0.48,-2.73,H-cell,,,,61.0,,,
87,3.0,"Longmei Shang a 1, Ximeng Lv a 1, Hao Shen a, Zhengzhong Shao b, Gengfeng Zheng",2019.0,Selective carbon dioxide electroreduction to ethylene and ethanol by core-shell copper/cuprous oxide,Journal of Colloid and Interface Science,"9,965",10.1016/j.jcis.2019.05.073,Cu@Cu2O,Cu1O0.056,Cu2O,Cu,8.91,nanorod,,150.0,150.0,150.0,,,,90.0,8.8,1.2,carbon paper electrode,KHCO3,0.1,6.8,-0.6,H2,30.84,0.48,-2.73,H-cell,,,,61.0,,,
88,3.0,"Longmei Shang a 1, Ximeng Lv a 1, Hao Shen a, Zhengzhong Shao b, Gengfeng Zheng",2019.0,Selective carbon dioxide electroreduction to ethylene and ethanol by core-shell copper/cuprous oxide,Journal of Colloid and Interface Science,"9,965",10.1016/j.jcis.2019.05.073,Cu,Cu,Cu,,100.0,nanorod,,100.0,100.0,100.0,,,,100.0,0.0,0.0,carbon paper electrode,KHCO3,0.1,6.8,-1.6,C2H4,4.89,0.48,-49.67,H-cell,,,,58.0,,,
89,3.0,"Longmei Shang a 1, Ximeng Lv a 1, Hao Shen a, Zhengzhong Shao b, Gengfeng Zheng",2019.0,Selective carbon dioxide electroreduction to ethylene and ethanol by core-shell copper/cuprous oxide,Journal of Colloid and Interface Science,"9,965",10.1016/j.jcis.2019.05.073,Cu,Cu,Cu,,100.0,nanorod,,100.0,100.0,100.0,,,,100.0,0.0,0.0,carbon paper electrode,KHCO3,0.1,6.8,-1.6,C2H5OH,13.41,0.48,-49.67,H-cell,,,,58.0,,,
