Repository: vovamirosh/CO2RR_PISH

File: Datasets/R_prepr_2024_12_13.csv (part 2 of 14)
,DOI,Article name,Formula,Cat. compound,Support,"Cat./Support ratio, % (at)",Morphology (TEM/SEM),"Pore size, nm",width min (nm),width aver (nm),width max (nm),length min (nm),length aver (nm),length max (nm),"Cu, % (at.)","Cu+, % (at.)","Cu(2+), % (at.)",Base,electrolyte,"conc, M",pH,RHE vs V,Product,"FE, %","Time, h",Type of reactor
217,10.1038/s41467-018-06311-0,Cu-on-Cu2O,Cu1O0.35,Cu,Cu2O,40.0,sphere,0.0,21.22,31.51,41.8,21.22,31.51,41.8,30.0,70.0,0.0,glassy-carbon electrode,KHCO3,0.1,6.8,-0.95,HCOOH,10.3,1.0,H-cell
218,10.1038/s41467-018-06311-0,Cu-on-Cu2O,Cu1O0.35,Cu,Cu2O,40.0,sphere,0.0,21.22,31.51,41.8,21.22,31.51,41.8,30.0,70.0,0.0,glassy-carbon electrode,KHCO3,0.1,6.8,-0.95,C2H5OH,8.9,1.0,H-cell
219,10.1038/s41467-018-06311-0,Cu-on-Cu2O,Cu1O0.35,Cu,Cu2O,40.0,sphere,0.0,21.22,31.51,41.8,21.22,31.51,41.8,30.0,70.0,0.0,glassy-carbon electrode,KHCO3,0.1,6.8,-0.95,C3H7OH,4.0,1.0,H-cell
220,10.1038/s41467-018-06311-0,Cu-on-Cu2O,Cu1O0.35,Cu,Cu2O,40.0,sphere,0.0,21.22,31.51,41.8,21.22,31.51,41.8,30.0,70.0,0.0,glassy-carbon electrode,KHCO3,0.1,6.8,-1.05,H2,30.0,1.0,H-cell
221,10.1038/s41467-018-06311-0,Cu-on-Cu2O,Cu1O0.35,Cu,Cu2O,40.0,sphere,0.0,21.22,31.51,41.8,21.22,31.51,41.8,30.0,70.0,0.0,glassy-carbon electrode,KHCO3,0.1,6.8,-1.05,CH4,12.7,1.0,H-cell
222,10.1038/s41467-018-06311-0,Cu-on-Cu2O,Cu1O0.35,Cu,Cu2O,40.0,sphere,0.0,21.22,31.51,41.8,21.22,31.51,41.8,30.0,70.0,0.0,glassy-carbon electrode,KHCO3,0.1,6.8,-1.05,C2H4,23.0,1.0,H-cell
223,10.1038/s41467-018-06311-0,Cu-on-Cu2O,Cu1O0.35,Cu,Cu2O,40.0,sphere,0.0,21.22,31.51,41.8,21.22,31.51,41.8,30.0,70.0,0.0,glassy-carbon electrode,KHCO3,0.1,6.8,-1.05,HCOOH,6.6,1.0,H-cell
224,10.1038/s41467-018-06311-0,Cu-on-Cu2O,Cu1O0.35,Cu,Cu2O,40.0,sphere,0.0,21.22,31.51,41.8,21.22,31.51,41.8,30.0,70.0,0.0,glassy-carbon electrode,KHCO3,0.1,6.8,-1.05,C2H5OH,7.3,1.0,H-cell
225,10.1038/s41467-018-06311-0,Cu-on-Cu2O,Cu1O0.35,Cu,Cu2O,40.0,sphere,0.0,21.22,31.51,41.8,21.22,31.51,41.8,30.0,70.0,0.0,glassy-carbon electrode,KHCO3,0.1,6.8,-1.05,C3H7OH,3.5,1.0,H-cell
226,10.1038/s41467-018-06311-0,Cu-on-Cu2O,Cu1O0.35,Cu,Cu2O,40.0,sphere,0.0,21.22,31.51,41.8,21.22,31.51,41.8,30.0,70.0,0.0,glassy-carbon electrode,KHCO3,0.1,6.8,-1.15,H2,32.6,1.0,H-cell
227,10.1038/s41467-018-06311-0,Cu-on-Cu2O,Cu1O0.35,Cu,Cu2O,40.0,sphere,0.0,21.22,31.51,41.8,21.22,31.51,41.8,30.0,70.0,0.0,glassy-carbon electrode,KHCO3,0.1,6.8,-1.15,CH4,10.9,1.0,H-cell
228,10.1038/s41467-018-06311-0,Cu-on-Cu2O,Cu1O0.35,Cu,Cu2O,40.0,sphere,0.0,21.22,31.51,41.8,21.22,31.51,41.8,30.0,70.0,0.0,glassy-carbon electrode,KHCO3,0.1,6.8,-1.15,C2H4,22.0,1.0,H-cell
229,10.1038/s41467-018-06311-0,Cu-on-Cu2O,Cu1O0.35,Cu,Cu2O,40.0,sphere,0.0,21.22,31.51,41.8,21.22,31.51,41.8,30.0,70.0,0.0,glassy-carbon electrode,KHCO3,0.1,6.8,-1.15,HCOOH,7.3,1.0,H-cell
230,10.1038/s41467-018-06311-0,Cu-on-Cu2O,Cu1O0.35,Cu,Cu2O,40.0,sphere,0.0,21.22,31.51,41.8,21.22,31.51,41.8,30.0,70.0,0.0,glassy-carbon electrode,KHCO3,0.1,6.8,-1.15,C2H5OH,5.4,1.0,H-cell
231,10.1038/s41467-018-06311-0,Cu-on-Cu2O,Cu1O0.35,Cu,Cu2O,40.0,sphere,0.0,21.22,31.51,41.8,21.22,31.51,41.8,30.0,70.0,0.0,glassy-carbon electrode,KHCO3,0.1,6.8,-1.15,C3H7OH,3.6,1.0,H-cell
232,10.1038/s41467-018-06311-0,Cu-on-Cu2O,Cu1O0.35,Cu,Cu2O,40.0,sphere,0.0,21.22,31.51,41.8,21.22,31.51,41.8,30.0,70.0,0.0,glassy-carbon electrode,KHCO3,0.1,6.8,-1.25,H2,45.7,1.0,H-cell
233,10.1038/s41467-018-06311-0,Cu-on-Cu2O,Cu1O0.35,Cu,Cu2O,40.0,sphere,0.0,21.22,31.51,41.8,21.22,31.51,41.8,30.0,70.0,0.0,glassy-carbon electrode,KHCO3,0.1,6.8,-1.25,CH4,8.4,1.0,H-cell
234,10.1038/s41467-018-06311-0,Cu-on-Cu2O,Cu1O0.35,Cu,Cu2O,40.0,sphere,0.0,21.22,31.51,41.8,21.22,31.51,41.8,30.0,70.0,0.0,glassy-carbon electrode,KHCO3,0.1,6.8,-1.25,C2H4,20.6,1.0,H-cell
235,10.1038/s41467-018-06311-0,Cu-on-Cu2O,Cu1O0.35,Cu,Cu2O,40.0,sphere,0.0,21.22,31.51,41.8,21.22,31.51,41.8,30.0,70.0,0.0,glassy-carbon electrode,KHCO3,0.1,6.8,-1.25,HCOOH,4.3,1.0,H-cell
236,10.1038/s41467-018-06311-0,Cu-on-Cu2O,Cu1O0.35,Cu,Cu2O,40.0,sphere,0.0,21.22,31.51,41.8,21.22,31.51,41.8,30.0,70.0,0.0,glassy-carbon electrode,KHCO3,0.1,6.8,-1.25,C2H5OH,2.8,1.0,H-cell
237,10.1038/s41467-018-06311-0,Cu-on-Cu2O,Cu1O0.35,Cu,Cu2O,40.0,sphere,0.0,21.22,31.51,41.8,21.22,31.51,41.8,30.0,70.0,0.0,glassy-carbon electrode,KHCO3,0.1,6.8,-1.25,C3H7OH,2.9,1.0,H-cell
238,10.1038/s41467-018-06311-0,Cu-on-Cu2O,Cu1O0.35,Cu,Cu2O,40.0,sphere,0.0,21.22,31.51,41.8,21.22,31.51,41.8,30.0,70.0,0.0,glassy-carbon electrode,KHCO3,0.1,6.8,-1.35,H2,54.0,1.0,H-cell
239,10.1038/s41467-018-06311-0,Cu-on-Cu2O,Cu1O0.35,Cu,Cu2O,40.0,sphere,0.0,21.22,31.51,41.8,21.22,31.51,41.8,30.0,70.0,0.0,glassy-carbon electrode,KHCO3,0.1,6.8,-1.35,CH4,8.9,1.0,H-cell
240,10.1038/s41467-018-06311-0,Cu-on-Cu2O,Cu1O0.35,Cu,Cu2O,40.0,sphere,0.0,21.22,31.51,41.8,21.22,31.51,41.8,30.0,70.0,0.0,glassy-carbon electrode,KHCO3,0.1,6.8,-1.35,C2H4,18.7,1.0,H-cell
241,10.1038/s41467-018-06311-0,Cu-on-Cu2O,Cu1O0.35,Cu,Cu2O,40.0,sphere,0.0,21.22,31.51,41.8,21.22,31.51,41.8,30.0,70.0,0.0,glassy-carbon electrode,KHCO3,0.1,6.8,-1.35,HCOOH,2.7,1.0,H-cell
242,10.1038/s41467-018-06311-0,Cu-on-Cu2O,Cu1O0.35,Cu,Cu2O,40.0,sphere,0.0,21.22,31.51,41.8,21.22,31.51,41.8,30.0,70.0,0.0,glassy-carbon electrode,KHCO3,0.1,6.8,-1.35,C2H5OH,1.7,1.0,H-cell
243,10.1038/s41467-018-06311-0,Cu-on-Cu2O,Cu1O0.35,Cu,Cu2O,40.0,sphere,0.0,21.22,31.51,41.8,21.22,31.51,41.8,30.0,70.0,0.0,glassy-carbon electrode,KHCO3,0.1,6.8,-1.35,C3H7OH,1.7,1.0,H-cell
244,10.1038/s41467-018-06311-0,Cu-on-Cu2O,Cu1O0.35,Cu,Cu2O,40.0,sphere,0.0,21.22,31.51,41.8,21.22,31.51,41.8,30.0,70.0,0.0,glassy-carbon electrode,KHCO3,0.1,6.8,-1.45,H2,63.1,1.0,H-cell
245,10.1038/s41467-018-06311-0,Cu-on-Cu2O,Cu1O0.35,Cu,Cu2O,40.0,sphere,0.0,21.22,31.51,41.8,21.22,31.51,41.8,30.0,70.0,0.0,glassy-carbon electrode,KHCO3,0.1,6.8,-1.45,CH4,9.3,1.0,H-cell
246,10.1038/s41467-018-06311-0,Cu-on-Cu2O,Cu1O0.35,Cu,Cu2O,40.0,sphere,0.0,21.22,31.51,41.8,21.22,31.51,41.8,30.0,70.0,0.0,glassy-carbon electrode,KHCO3,0.1,6.8,-1.45,C2H4,14.0,1.0,H-cell
247,10.1038/s41467-018-06311-0,Cu-on-Cu2O,Cu1O0.35,Cu,Cu2O,40.0,sphere,0.0,21.22,31.51,41.8,21.22,31.51,41.8,30.0,70.0,0.0,glassy-carbon electrode,KHCO3,0.1,6.8,-1.45,HCOOH,2.2,1.0,H-cell
248,10.1038/s41467-018-06311-0,Cu-on-Cu2O,Cu1O0.35,Cu,Cu2O,40.0,sphere,0.0,21.22,31.51,41.8,21.22,31.51,41.8,30.0,70.0,0.0,glassy-carbon electrode,KHCO3,0.1,6.8,-1.45,C2H5OH,2.1,1.0,H-cell
249,10.1038/s41467-018-06311-0,Cu-on-Cu3N,Cu1N0.22,Cu,Cu3N,61.76,sphere,0.0,10.0,17.5,25.0,10.0,17.5,25.0,35.0,65.0,0.0,glassy-carbon electrode,KHCO3,0.1,6.8,-0.55,H2,64.8,1.0,H-cell
250,10.1038/s41467-018-06311-0,Cu-on-Cu3N,Cu1N0.22,Cu,Cu3N,61.76,sphere,0.0,10.0,17.5,25.0,10.0,17.5,25.0,35.0,65.0,0.0,glassy-carbon electrode,KHCO3,0.1,6.8,-0.55,CH4,2.9,1.0,H-cell
251,10.1038/s41467-018-06311-0,Cu-on-Cu3N,Cu1N0.22,Cu,Cu3N,61.76,sphere,0.0,10.0,17.5,25.0,10.0,17.5,25.0,35.0,65.0,0.0,glassy-carbon electrode,KHCO3,0.1,6.8,-0.55,C2H4,4.5,1.0,H-cell
252,10.1038/s41467-018-06311-0,Cu-on-Cu3N,Cu1N0.22,Cu,Cu3N,61.76,sphere,0.0,10.0,17.5,25.0,10.0,17.5,25.0,35.0,65.0,0.0,glassy-carbon electrode,KHCO3,0.1,6.8,-0.55,HCOOH,14.4,1.0,H-cell
253,10.1038/s41467-018-06311-0,Cu-on-Cu3N,Cu1N0.22,Cu,Cu3N,61.76,sphere,0.0,10.0,17.5,25.0,10.0,17.5,25.0,35.0,65.0,0.0,glassy-carbon electrode,KHCO3,0.1,6.8,-0.65,H2,50.3,1.0,H-cell
254,10.1038/s41467-018-06311-0,Cu-on-Cu3N,Cu1N0.22,Cu,Cu3N,61.76,sphere,0.0,10.0,17.5,25.0,10.0,17.5,25.0,35.0,65.0,0.0,glassy-carbon electrode,KHCO3,0.1,6.8,-0.65,CH4,6.1,1.0,H-cell
255,10.1038/s41467-018-06311-0,Cu-on-Cu3N,Cu1N0.22,Cu,Cu3N,61.76,sphere,0.0,10.0,17.5,25.0,10.0,17.5,25.0,35.0,65.0,0.0,glassy-carbon electrode,KHCO3,0.1,6.8,-0.65,C2H4,11.3,1.0,H-cell
256,10.1038/s41467-018-06311-0,Cu-on-Cu3N,Cu1N0.22,Cu,Cu3N,61.76,sphere,0.0,10.0,17.5,25.0,10.0,17.5,25.0,35.0,65.0,0.0,glassy-carbon electrode,KHCO3,0.1,6.8,-0.65,HCOOH,13.0,1.0,H-cell
257,10.1038/s41467-018-06311-0,Cu-on-Cu3N,Cu1N0.22,Cu,Cu3N,61.76,sphere,0.0,10.0,17.5,25.0,10.0,17.5,25.0,35.0,65.0,0.0,glassy-carbon electrode,KHCO3,0.1,6.8,-0.75,H2,37.0,1.0,H-cell
258,10.1038/s41467-018-06311-0,Cu-on-Cu3N,Cu1N0.22,Cu,Cu3N,61.76,sphere,0.0,10.0,17.5,25.0,10.0,17.5,25.0,35.0,65.0,0.0,glassy-carbon electrode,KHCO3,0.1,6.8,-0.75,CH4,11.5,1.0,H-cell
259,10.1038/s41467-018-06311-0,Cu-on-Cu3N,Cu1N0.22,Cu,Cu3N,61.76,sphere,0.0,10.0,17.5,25.0,10.0,17.5,25.0,35.0,65.0,0.0,glassy-carbon electrode,KHCO3,0.1,6.8,-0.75,C2H4,27.0,1.0,H-cell
260,10.1038/s41467-018-06311-0,Cu-on-Cu3N,Cu1N0.22,Cu,Cu3N,61.76,sphere,0.0,10.0,17.5,25.0,10.0,17.5,25.0,35.0,65.0,0.0,glassy-carbon electrode,KHCO3,0.1,6.8,-0.75,HCOOH,12.5,1.0,H-cell
261,10.1038/s41467-018-06311-0,Cu-on-Cu3N,Cu1N0.22,Cu,Cu3N,61.76,sphere,0.0,10.0,17.5,25.0,10.0,17.5,25.0,35.0,65.0,0.0,glassy-carbon electrode,KHCO3,0.1,6.8,-0.75,C2H5OH,6.2,1.0,H-cell
262,10.1038/s41467-018-06311-0,Cu-on-Cu3N,Cu1N0.22,Cu,Cu3N,61.76,sphere,0.0,10.0,17.5,25.0,10.0,17.5,25.0,35.0,65.0,0.0,glassy-carbon electrode,KHCO3,0.1,6.8,-0.85,H2,27.9,1.0,H-cell
263,10.1038/s41467-018-06311-0,Cu-on-Cu3N,Cu1N0.22,Cu,Cu3N,61.76,sphere,0.0,10.0,17.5,25.0,10.0,17.5,25.0,35.0,65.0,0.0,glassy-carbon electrode,KHCO3,0.1,6.8,-0.85,CH4,8.9,1.0,H-cell
264,10.1038/s41467-018-06311-0,Cu-on-Cu3N,Cu1N0.22,Cu,Cu3N,61.76,sphere,0.0,10.0,17.5,25.0,10.0,17.5,25.0,35.0,65.0,0.0,glassy-carbon electrode,KHCO3,0.1,6.8,-0.85,C2H4,35.0,1.0,H-cell
265,10.1038/s41467-018-06311-0,Cu-on-Cu3N,Cu1N0.22,Cu,Cu3N,61.76,sphere,0.0,10.0,17.5,25.0,10.0,17.5,25.0,35.0,65.0,0.0,glassy-carbon electrode,KHCO3,0.1,6.8,-0.85,HCOOH,9.6,1.0,H-cell
266,10.1038/s41467-018-06311-0,Cu-on-Cu3N,Cu1N0.22,Cu,Cu3N,61.76,sphere,0.0,10.0,17.5,25.0,10.0,17.5,25.0,35.0,65.0,0.0,glassy-carbon electrode,KHCO3,0.1,6.8,-0.85,C2H5OH,6.0,1.0,H-cell
267,10.1038/s41467-018-06311-0,Cu-on-Cu3N,Cu1N0.22,Cu,Cu3N,61.76,sphere,0.0,10.0,17.5,25.0,10.0,17.5,25.0,35.0,65.0,0.0,glassy-carbon electrode,KHCO3,0.1,6.8,-0.85,C3H7OH,2.8,1.0,H-cell
268,10.1038/s41467-018-06311-0,Cu-on-Cu3N,Cu1N0.22,Cu,Cu3N,61.76,sphere,0.0,10.0,17.5,25.0,10.0,17.5,25.0,35.0,65.0,0.0,glassy-carbon electrode,KHCO3,0.1,6.8,-0.95,H2,17.0,1.0,H-cell
269,10.1038/s41467-018-06311-0,Cu-on-Cu3N,Cu1N0.22,Cu,Cu3N,61.76,sphere,0.0,10.0,17.5,25.0,10.0,17.5,25.0,35.0,65.0,0.0,glassy-carbon electrode,KHCO3,0.1,6.8,-0.95,CH4,2.5,1.0,H-cell
270,10.1038/s41467-018-06311-0,Cu-on-Cu3N,Cu1N0.22,Cu,Cu3N,61.76,sphere,0.0,10.0,17.5,25.0,10.0,17.5,25.0,35.0,65.0,0.0,glassy-carbon electrode,KHCO3,0.1,6.8,-0.95,C2H4,39.3,1.0,H-cell
271,10.1038/s41467-018-06311-0,Cu-on-Cu3N,Cu1N0.22,Cu,Cu3N,61.76,sphere,0.0,10.0,17.5,25.0,10.0,17.5,25.0,35.0,65.0,0.0,glassy-carbon electrode,KHCO3,0.1,6.8,-0.95,HCOOH,6.6,1.0,H-cell
272,10.1038/s41467-018-06311-0,Cu-on-Cu3N,Cu1N0.22,Cu,Cu3N,61.76,sphere,0.0,10.0,17.5,25.0,10.0,17.5,25.0,35.0,65.0,0.0,glassy-carbon electrode,KHCO3,0.1,6.8,-0.95,C2H5OH,18.4,1.0,H-cell
273,10.1038/s41467-018-06311-0,Cu-on-Cu3N,Cu1N0.22,Cu,Cu3N,61.76,sphere,0.0,10.0,17.5,25.0,10.0,17.5,25.0,35.0,65.0,0.0,glassy-carbon electrode,KHCO3,0.1,6.8,-0.95,C3H7OH,6.0,1.0,H-cell
274,10.1038/s41467-018-06311-0,Cu-on-Cu3N,Cu1N0.22,Cu,Cu3N,61.76,sphere,0.0,10.0,17.5,25.0,10.0,17.5,25.0,35.0,65.0,0.0,glassy-carbon electrode,KHCO3,0.1,6.8,-0.95,C2H4,6.24,2.5,H-cell
275,10.1038/s41467-018-06311-0,Cu-on-Cu3N,Cu1N0.22,Cu,Cu3N,61.76,sphere,0.0,10.0,17.5,25.0,10.0,17.5,25.0,35.0,65.0,0.0,glassy-carbon electrode,KHCO3,0.1,6.8,-0.95,C2H5OH,18.61,2.5,H-cell
276,10.1038/s41467-018-06311-0,Cu-on-Cu3N,Cu1N0.22,Cu,Cu3N,61.76,sphere,0.0,10.0,17.5,25.0,10.0,17.5,25.0,35.0,65.0,0.0,glassy-carbon electrode,KHCO3,0.1,6.8,-0.95,C3H7OH,40.9,2.5,H-cell
277,10.1038/s41467-018-06311-0,Cu-on-Cu3N,Cu1N0.22,Cu,Cu3N,61.76,sphere,0.0,10.0,17.5,25.0,10.0,17.5,25.0,35.0,65.0,0.0,glassy-carbon electrode,KHCO3,0.1,6.8,-0.95,C2H4,5.52,10.0,H-cell
278,10.1038/s41467-018-06311-0,Cu-on-Cu3N,Cu1N0.22,Cu,Cu3N,61.76,sphere,0.0,10.0,17.5,25.0,10.0,17.5,25.0,35.0,65.0,0.0,glassy-carbon electrode,KHCO3,0.1,6.8,-0.95,C2H5OH,18.0,10.0,H-cell
279,10.1038/s41467-018-06311-0,Cu-on-Cu3N,Cu1N0.22,Cu,Cu3N,61.76,sphere,0.0,10.0,17.5,25.0,10.0,17.5,25.0,35.0,65.0,0.0,glassy-carbon electrode,KHCO3,0.1,6.8,-0.95,C3H7OH,39.88,10.0,H-cell
280,10.1038/s41467-018-06311-0,Cu-on-Cu3N,Cu1N0.22,Cu,Cu3N,61.76,sphere,0.0,10.0,17.5,25.0,10.0,17.5,25.0,35.0,65.0,0.0,glassy-carbon electrode,KHCO3,0.1,6.8,-0.95,C2H4,5.32,15.0,H-cell
281,10.1038/s41467-018-06311-0,Cu-on-Cu3N,Cu1N0.22,Cu,Cu3N,61.76,sphere,0.0,10.0,17.5,25.0,10.0,17.5,25.0,35.0,65.0,0.0,glassy-carbon electrode,KHCO3,0.1,6.8,-0.95,C2H5OH,17.48,15.0,H-cell
282,10.1038/s41467-018-06311-0,Cu-on-Cu3N,Cu1N0.22,Cu,Cu3N,61.76,sphere,0.0,10.0,17.5,25.0,10.0,17.5,25.0,35.0,65.0,0.0,glassy-carbon electrode,KHCO3,0.1,6.8,-0.95,C3H7OH,41.1,15.0,H-cell
283,10.1038/s41467-018-06311-0,Cu-on-Cu3N,Cu1N0.22,Cu,Cu3N,61.76,sphere,0.0,10.0,17.5,25.0,10.0,17.5,25.0,35.0,65.0,0.0,glassy-carbon electrode,KHCO3,0.1,6.8,-0.95,C2H4,5.01,20.0,H-cell
284,10.1038/s41467-018-06311-0,Cu-on-Cu3N,Cu1N0.22,Cu,Cu3N,61.76,sphere,0.0,10.0,17.5,25.0,10.0,17.5,25.0,35.0,65.0,0.0,glassy-carbon electrode,KHCO3,0.1,6.8,-0.95,C2H5OH,16.97,20.0,H-cell
285,10.1038/s41467-018-06311-0,Cu-on-Cu3N,Cu1N0.22,Cu,Cu3N,61.76,sphere,0.0,10.0,17.5,25.0,10.0,17.5,25.0,35.0,65.0,0.0,glassy-carbon electrode,KHCO3,0.1,6.8,-0.95,C3H7OH,38.34,20.0,H-cell
286,10.1038/s41467-018-06311-0,Cu-on-Cu3N,Cu1N0.22,Cu,Cu3N,61.76,sphere,0.0,10.0,17.5,25.0,10.0,17.5,25.0,35.0,65.0,0.0,glassy-carbon electrode,KHCO3,0.1,6.8,-0.95,C2H4,4.7,32.5,H-cell
287,10.1038/s41467-018-06311-0,Cu-on-Cu3N,Cu1N0.22,Cu,Cu3N,61.76,sphere,0.0,10.0,17.5,25.0,10.0,17.5,25.0,35.0,65.0,0.0,glassy-carbon electrode,KHCO3,0.1,6.8,-0.95,C2H5OH,15.54,32.5,H-cell
288,10.1038/s41467-018-06311-0,Cu-on-Cu3N,Cu1N0.22,Cu,Cu3N,61.76,sphere,0.0,10.0,17.5,25.0,10.0,17.5,25.0,35.0,65.0,0.0,glassy-carbon electrode,KHCO3,0.1,6.8,-0.95,C3H7OH,37.63,32.5,H-cell
289,10.1038/s41467-018-06311-0,Cu-on-Cu3N,Cu1N0.22,Cu,Cu3N,61.76,sphere,0.0,10.0,17.5,25.0,10.0,17.5,25.0,35.0,65.0,0.0,glassy-carbon electrode,KHCO3,0.1,6.8,-1.05,H2,17.8,1.0,H-cell
290,10.1038/s41467-018-06311-0,Cu-on-Cu3N,Cu1N0.22,Cu,Cu3N,61.76,sphere,0.0,10.0,17.5,25.0,10.0,17.5,25.0,35.0,65.0,0.0,glassy-carbon electrode,KHCO3,0.1,6.8,-1.05,CH4,3.0,1.0,H-cell
291,10.1038/s41467-018-06311-0,Cu-on-Cu3N,Cu1N0.22,Cu,Cu3N,61.76,sphere,0.0,10.0,17.5,25.0,10.0,17.5,25.0,35.0,65.0,0.0,glassy-carbon electrode,KHCO3,0.1,6.8,-1.05,C2H4,43.0,1.0,H-cell
292,10.1038/s41467-018-06311-0,Cu-on-Cu3N,Cu1N0.22,Cu,Cu3N,61.76,sphere,0.0,10.0,17.5,25.0,10.0,17.5,25.0,35.0,65.0,0.0,glassy-carbon electrode,KHCO3,0.1,6.8,-1.05,HCOOH,6.0,1.0,H-cell
293,10.1038/s41467-018-06311-0,Cu-on-Cu3N,Cu1N0.22,Cu,Cu3N,61.76,sphere,0.0,10.0,17.5,25.0,10.0,17.5,25.0,35.0,65.0,0.0,glassy-carbon electrode,KHCO3,0.1,6.8,-1.05,C2H5OH,15.1,1.0,H-cell
294,10.1038/s41467-018-06311-0,Cu-on-Cu3N,Cu1N0.22,Cu,Cu3N,61.76,sphere,0.0,10.0,17.5,25.0,10.0,17.5,25.0,35.0,65.0,0.0,glassy-carbon electrode,KHCO3,0.1,6.8,-1.05,C3H7OH,4.4,1.0,H-cell
295,10.1038/s41467-018-06311-0,Cu-on-Cu3N,Cu1N0.22,Cu,Cu3N,61.76,sphere,0.0,10.0,17.5,25.0,10.0,17.5,25.0,35.0,65.0,0.0,glassy-carbon electrode,KHCO3,0.1,6.8,-1.15,H2,25.5,1.0,H-cell
296,10.1038/s41467-018-06311-0,Cu-on-Cu3N,Cu1N0.22,Cu,Cu3N,61.76,sphere,0.0,10.0,17.5,25.0,10.0,17.5,25.0,35.0,65.0,0.0,glassy-carbon electrode,KHCO3,0.1,6.8,-1.15,CH4,3.3,1.0,H-cell
297,10.1038/s41467-018-06311-0,Cu-on-Cu3N,Cu1N0.22,Cu,Cu3N,61.76,sphere,0.0,10.0,17.5,25.0,10.0,17.5,25.0,35.0,65.0,0.0,glassy-carbon electrode,KHCO3,0.1,6.8,-1.15,C2H4,39.0,1.0,H-cell
298,10.1038/s41467-018-06311-0,Cu-on-Cu3N,Cu1N0.22,Cu,Cu3N,61.76,sphere,0.0,10.0,17.5,25.0,10.0,17.5,25.0,35.0,65.0,0.0,glassy-carbon electrode,KHCO3,0.1,6.8,-1.15,HCOOH,6.2,1.0,H-cell
299,10.1038/s41467-018-06311-0,Cu-on-Cu3N,Cu1N0.22,Cu,Cu3N,61.76,sphere,0.0,10.0,17.5,25.0,10.0,17.5,25.0,35.0,65.0,0.0,glassy-carbon electrode,KHCO3,0.1,6.8,-1.15,C2H5OH,15.0,1.0,H-cell
300,10.1038/s41467-018-06311-0,Cu-on-Cu3N,Cu1N0.22,Cu,Cu3N,61.76,sphere,0.0,10.0,17.5,25.0,10.0,17.5,25.0,35.0,65.0,0.0,glassy-carbon electrode,KHCO3,0.1,6.8,-1.15,C3H7OH,2.2,1.0,H-cell
301,10.1038/s41467-018-06311-0,Cu-on-Cu3N,Cu1N0.22,Cu,Cu3N,61.76,sphere,0.0,10.0,17.5,25.0,10.0,17.5,25.0,35.0,65.0,0.0,glassy-carbon electrode,KHCO3,0.1,6.8,-1.25,H2,29.0,1.0,H-cell
302,10.1038/s41467-018-06311-0,Cu-on-Cu3N,Cu1N0.22,Cu,Cu3N,61.76,sphere,0.0,10.0,17.5,25.0,10.0,17.5,25.0,35.0,65.0,0.0,glassy-carbon electrode,KHCO3,0.1,6.8,-1.25,CH4,3.0,1.0,H-cell
303,10.1038/s41467-018-06311-0,Cu-on-Cu3N,Cu1N0.22,Cu,Cu3N,61.76,sphere,0.0,10.0,17.5,25.0,10.0,17.5,25.0,35.0,65.0,0.0,glassy-carbon electrode,KHCO3,0.1,6.8,-1.25,C2H4,40.9,1.0,H-cell
304,10.1038/s41467-018-06311-0,Cu-on-Cu3N,Cu1N0.22,Cu,Cu3N,61.76,sphere,0.0,10.0,17.5,25.0,10.0,17.5,25.0,35.0,65.0,0.0,glassy-carbon electrode,KHCO3,0.1,6.8,-1.25,HCOOH,3.3,1.0,H-cell
305,10.1038/s41467-018-06311-0,Cu-on-Cu3N,Cu1N0.22,Cu,Cu3N,61.76,sphere,0.0,10.0,17.5,25.0,10.0,17.5,25.0,35.0,65.0,0.0,glassy-carbon electrode,KHCO3,0.1,6.8,-1.25,C2H5OH,11.0,1.0,H-cell
306,10.1038/s41467-018-06311-0,Cu-on-Cu3N,Cu1N0.22,Cu,Cu3N,61.76,sphere,0.0,10.0,17.5,25.0,10.0,17.5,25.0,35.0,65.0,0.0,glassy-carbon electrode,KHCO3,0.1,6.8,-1.25,C3H7OH,1.4,1.0,H-cell
307,10.1038/s41467-018-06311-0,Cu-on-Cu3N,Cu1N0.22,Cu,Cu3N,61.76,sphere,0.0,10.0,17.5,25.0,10.0,17.5,25.0,35.0,65.0,0.0,glassy-carbon electrode,KHCO3,0.1,6.8,-1.35,H2,43.0,1.0,H-cell
308,10.1038/s41467-018-06311-0,Cu-on-Cu3N,Cu1N0.22,Cu,Cu3N,61.76,sphere,0.0,10.0,17.5,25.0,10.0,17.5,25.0,35.0,65.0,0.0,glassy-carbon electrode,KHCO3,0.1,6.8,-1.35,CH4,2.8,1.0,H-cell
309,10.1038/s41467-018-06311-0,Cu-on-Cu3N,Cu1N0.22,Cu,Cu3N,61.76,sphere,0.0,10.0,17.5,25.0,10.0,17.5,25.0,35.0,65.0,0.0,glassy-carbon electrode,KHCO3,0.1,6.8,-1.35,C2H4,36.0,1.0,H-cell
310,10.1038/s41467-018-06311-0,Cu-on-Cu3N,Cu1N0.22,Cu,Cu3N,61.76,sphere,0.0,10.0,17.5,25.0,10.0,17.5,25.0,35.0,65.0,0.0,glassy-carbon electrode,KHCO3,0.1,6.8,-1.35,HCOOH,2.9,1.0,H-cell
311,10.1038/s41467-018-06311-0,Cu-on-Cu3N,Cu1N0.22,Cu,Cu3N,61.76,sphere,0.0,10.0,17.5,25.0,10.0,17.5,25.0,35.0,65.0,0.0,glassy-carbon electrode,KHCO3,0.1,6.8,-1.35,C2H5OH,9.1,1.0,H-cell
312,10.1038/s41467-018-06311-0,Cu-on-Cu3N,Cu1N0.22,Cu,Cu3N,61.76,sphere,0.0,10.0,17.5,25.0,10.0,17.5,25.0,35.0,65.0,0.0,glassy-carbon electrode,KHCO3,0.1,6.8,-1.35,C3H7OH,1.9,1.0,H-cell
313,10.1038/s41467-018-06311-0,Cu-on-Cu3N,Cu1N0.22,Cu,Cu3N,61.76,sphere,0.0,10.0,17.5,25.0,10.0,17.5,25.0,35.0,65.0,0.0,glassy-carbon electrode,KHCO3,0.1,6.8,-1.45,H2,53.1,1.0,H-cell
314,10.1038/s41467-018-06311-0,Cu-on-Cu3N,Cu1N0.22,Cu,Cu3N,61.76,sphere,0.0,10.0,17.5,25.0,10.0,17.5,25.0,35.0,65.0,0.0,glassy-carbon electrode,KHCO3,0.1,6.8,-1.45,CH4,3.8,1.0,H-cell
315,10.1038/s41467-018-06311-0,Cu-on-Cu3N,Cu1N0.22,Cu,Cu3N,61.76,sphere,0.0,10.0,17.5,25.0,10.0,17.5,25.0,35.0,65.0,0.0,glassy-carbon electrode,KHCO3,0.1,6.8,-1.45,C2H4,28.0,1.0,H-cell
316,10.1038/s41467-018-06311-0,Cu-on-Cu3N,Cu1N0.22,Cu,Cu3N,61.76,sphere,0.0,10.0,17.5,25.0,10.0,17.5,25.0,35.0,65.0,0.0,glassy-carbon electrode,KHCO3,0.1,6.8,-1.45,HCOOH,2.2,1.0,H-cell
317,10.1038/s41467-018-06311-0,Cu-on-Cu3N,Cu1N0.22,Cu,Cu3N,61.76,sphere,0.0,10.0,17.5,25.0,10.0,17.5,25.0,35.0,65.0,0.0,glassy-carbon electrode,KHCO3,0.1,6.8,-1.45,C2H5OH,4.8,1.0,H-cell
318,https://doi.org/10.1016/j.cej.2023.142052,Cu2O-18,Cu1O0.5651,CuO,Cu2O,23.04,hollow,0.0,45.0,65.0,95.0,45.0,65.0,95.0,0.0,86.98,13.02,glassy-carbon electrode,KHCO3,0.1,6.8,-1.11,C2H4,15.53,0.5,H-cell
319,https://doi.org/10.1016/j.cej.2023.142052,Cu2O-18,Cu1O0.5651,CuO,Cu2O,23.04,hollow,0.0,45.0,65.0,95.0,45.0,65.0,95.0,0.0,86.98,13.02,glassy-carbon electrode,KHCO3,0.1,6.8,-1.11,CO,6.83,0.5,H-cell
320,https://doi.org/10.1016/j.cej.2023.142052,Cu2O-18,Cu1O0.5651,CuO,Cu2O,23.04,hollow,0.0,45.0,65.0,95.0,45.0,65.0,95.0,0.0,86.98,13.02,glassy-carbon electrode,KHCO3,0.1,6.8,-1.11,HCOOH,2.22,0.5,H-cell
321,https://doi.org/10.1016/j.cej.2023.142052,Cu2O-18,Cu1O0.5651,CuO,Cu2O,23.04,hollow,0.0,45.0,65.0,95.0,45.0,65.0,95.0,0.0,86.98,13.02,glassy-carbon electrode,KHCO3,0.1,6.8,-1.11,CH3OH,2.9,0.5,H-cell
322,https://doi.org/10.1016/j.cej.2023.142052,Cu2O-18,Cu1O0.5651,CuO,Cu2O,23.04,hollow,0.0,45.0,65.0,95.0,45.0,65.0,95.0,0.0,86.98,13.02,glassy-carbon electrode,KHCO3,0.1,6.8,-1.11,C2H5OH,17.92,0.5,H-cell
323,https://doi.org/10.1016/j.cej.2023.142052,Cu2O-18,Cu1O0.5651,CuO,Cu2O,23.04,hollow,0.0,45.0,65.0,95.0,45.0,65.0,95.0,0.0,86.98,13.02,glassy-carbon electrode,KHCO3,0.1,6.8,-1.11,CH3COOH,1.02,0.5,H-cell
324,https://doi.org/10.1016/j.cej.2023.142052,Cu2O-18,Cu1O0.5651,CuO,Cu2O,23.04,hollow,0.0,45.0,65.0,95.0,45.0,65.0,95.0,0.0,86.98,13.02,glassy-carbon electrode,KHCO3,0.1,6.8,-1.11,C3H7OH,15.7,0.5,H-cell
325,https://doi.org/10.1016/j.cej.2023.142052,Cu2O-18,Cu1O0.5651,CuO,Cu2O,23.04,hollow,0.0,45.0,65.0,95.0,45.0,65.0,95.0,0.0,86.98,13.02,glassy-carbon electrode,KHCO3,0.1,6.8,-1.11,H2,23.38,0.5,H-cell
326,https://doi.org/10.1016/j.cej.2023.142052,Cu2O-18,Cu1O0.5651,CuO,Cu2O,23.04,hollow,0.0,45.0,65.0,95.0,45.0,65.0,95.0,0.0,86.98,13.02,glassy-carbon electrode,KHCO3,0.1,6.8,-1.05,C2H4,10.24,0.5,H-cell
327,https://doi.org/10.1016/j.cej.2023.142052,Cu2O-18,Cu1O0.5651,CuO,Cu2O,23.04,hollow,0.0,45.0,65.0,95.0,45.0,65.0,95.0,0.0,86.98,13.02,glassy-carbon electrode,KHCO3,0.1,6.8,-1.05,CO,7.34,0.5,H-cell
328,https://doi.org/10.1016/j.cej.2023.142052,Cu2O-18,Cu1O0.5651,CuO,Cu2O,23.04,hollow,0.0,45.0,65.0,95.0,45.0,65.0,95.0,0.0,86.98,13.02,glassy-carbon electrode,KHCO3,0.1,6.8,-1.05,HCOOH,8.87,0.5,H-cell
329,https://doi.org/10.1016/j.cej.2023.142052,Cu2O-18,Cu1O0.5651,CuO,Cu2O,23.04,hollow,0.0,45.0,65.0,95.0,45.0,65.0,95.0,0.0,86.98,13.02,glassy-carbon electrode,KHCO3,0.1,6.8,-1.05,CH3OH,3.41,0.5,H-cell
330,https://doi.org/10.1016/j.cej.2023.142052,Cu2O-18,Cu1O0.5651,CuO,Cu2O,23.04,hollow,0.0,45.0,65.0,95.0,45.0,65.0,95.0,0.0,86.98,13.02,glassy-carbon electrode,KHCO3,0.1,6.8,-1.05,C2H5OH,16.55,0.5,H-cell
331,https://doi.org/10.1016/j.cej.2023.142052,Cu2O-18,Cu1O0.5651,CuO,Cu2O,23.04,hollow,0.0,45.0,65.0,95.0,45.0,65.0,95.0,0.0,86.98,13.02,glassy-carbon electrode,KHCO3,0.1,6.8,-1.05,CH3COOH,4.95,0.5,H-cell
332,https://doi.org/10.1016/j.cej.2023.142052,Cu2O-18,Cu1O0.5651,CuO,Cu2O,23.04,hollow,0.0,45.0,65.0,95.0,45.0,65.0,95.0,0.0,86.98,13.02,glassy-carbon electrode,KHCO3,0.1,6.8,-1.05,C3H7OH,9.56,0.5,H-cell
333,https://doi.org/10.1016/j.cej.2023.142052,Cu2O-18,Cu1O0.5651,CuO,Cu2O,23.04,hollow,0.0,45.0,65.0,95.0,45.0,65.0,95.0,0.0,86.98,13.02,glassy-carbon electrode,KHCO3,0.1,6.8,-1.05,H2,27.65,0.5,H-cell
334,https://doi.org/10.1016/j.cej.2023.142052,Cu2O-18,Cu1O0.5651,CuO,Cu2O,23.04,hollow,0.0,45.0,65.0,95.0,45.0,65.0,95.0,0.0,86.98,13.02,glassy-carbon electrode,KHCO3,0.1,6.8,-0.99,C2H4,6.14,0.5,H-cell
335,https://doi.org/10.1016/j.cej.2023.142052,Cu2O-18,Cu1O0.5651,CuO,Cu2O,23.04,hollow,0.0,45.0,65.0,95.0,45.0,65.0,95.0,0.0,86.98,13.02,glassy-carbon electrode,KHCO3,0.1,6.8,-0.99,CO,9.56,0.5,H-cell
336,https://doi.org/10.1016/j.cej.2023.142052,Cu2O-18,Cu1O0.5651,CuO,Cu2O,23.04,hollow,0.0,45.0,65.0,95.0,45.0,65.0,95.0,0.0,86.98,13.02,glassy-carbon electrode,KHCO3,0.1,6.8,-0.99,HCOOH,10.75,0.5,H-cell
337,https://doi.org/10.1016/j.cej.2023.142052,Cu2O-18,Cu1O0.5651,CuO,Cu2O,23.04,hollow,0.0,45.0,65.0,95.0,45.0,65.0,95.0,0.0,86.98,13.02,glassy-carbon electrode,KHCO3,0.1,6.8,-0.99,CH3OH,2.05,0.5,H-cell
338,https://doi.org/10.1016/j.cej.2023.142052,Cu2O-18,Cu1O0.5651,CuO,Cu2O,23.04,hollow,0.0,45.0,65.0,95.0,45.0,65.0,95.0,0.0,86.98,13.02,glassy-carbon electrode,KHCO3,0.1,6.8,-0.99,C2H5OH,12.29,0.5,H-cell
339,https://doi.org/10.1016/j.cej.2023.142052,Cu2O-18,Cu1O0.5651,CuO,Cu2O,23.04,hollow,0.0,45.0,65.0,95.0,45.0,65.0,95.0,0.0,86.98,13.02,glassy-carbon electrode,KHCO3,0.1,6.8,-0.99,CH3COOH,1.37,0.5,H-cell
340,https://doi.org/10.1016/j.cej.2023.142052,Cu2O-18,Cu1O0.5651,CuO,Cu2O,23.04,hollow,0.0,45.0,65.0,95.0,45.0,65.0,95.0,0.0,86.98,13.02,glassy-carbon electrode,KHCO3,0.1,6.8,-0.99,C3H7OH,8.87,0.5,H-cell
341,https://doi.org/10.1016/j.cej.2023.142052,Cu2O-18,Cu1O0.5651,CuO,Cu2O,23.04,hollow,0.0,45.0,65.0,95.0,45.0,65.0,95.0,0.0,86.98,13.02,glassy-carbon electrode,KHCO3,0.1,6.8,-0.99,H2,33.45,0.5,H-cell
342,https://doi.org/10.1016/j.cej.2023.142052,Cu2O-18,Cu1O0.5651,CuO,Cu2O,23.04,hollow,0.0,45.0,65.0,95.0,45.0,65.0,95.0,0.0,86.98,13.02,glassy-carbon electrode,KHCO3,0.1,6.8,-0.94,C2H4,2.9,0.5,H-cell
343,https://doi.org/10.1016/j.cej.2023.142052,Cu2O-18,Cu1O0.5651,CuO,Cu2O,23.04,hollow,0.0,45.0,65.0,95.0,45.0,65.0,95.0,0.0,86.98,13.02,glassy-carbon electrode,KHCO3,0.1,6.8,-0.94,CO,12.46,0.5,H-cell
344,https://doi.org/10.1016/j.cej.2023.142052,Cu2O-18,Cu1O0.5651,CuO,Cu2O,23.04,hollow,0.0,45.0,65.0,95.0,45.0,65.0,95.0,0.0,86.98,13.02,glassy-carbon electrode,KHCO3,0.1,6.8,-0.94,HCOOH,11.26,0.5,H-cell
345,https://doi.org/10.1016/j.cej.2023.142052,Cu2O-18,Cu1O0.5651,CuO,Cu2O,23.04,hollow,0.0,45.0,65.0,95.0,45.0,65.0,95.0,0.0,86.98,13.02,glassy-carbon electrode,KHCO3,0.1,6.8,-0.94,CH3OH,1.37,0.5,H-cell
346,https://doi.org/10.1016/j.cej.2023.142052,Cu2O-18,Cu1O0.5651,CuO,Cu2O,23.04,hollow,0.0,45.0,65.0,95.0,45.0,65.0,95.0,0.0,86.98,13.02,glassy-carbon electrode,KHCO3,0.1,6.8,-0.94,C2H5OH,6.14,0.5,H-cell
347,https://doi.org/10.1016/j.cej.2023.142052,Cu2O-18,Cu1O0.5651,CuO,Cu2O,23.04,hollow,0.0,45.0,65.0,95.0,45.0,65.0,95.0,0.0,86.98,13.02,glassy-carbon electrode,KHCO3,0.1,6.8,-0.94,CH3COOH,1.02,0.5,H-cell
348,https://doi.org/10.1016/j.cej.2023.142052,Cu2O-18,Cu1O0.5651,CuO,Cu2O,23.04,hollow,0.0,45.0,65.0,95.0,45.0,65.0,95.0,0.0,86.98,13.02,glassy-carbon electrode,KHCO3,0.1,6.8,-0.94,C3H7OH,17.92,0.5,H-cell
349,https://doi.org/10.1016/j.cej.2023.142052,Cu2O-18,Cu1O0.5651,CuO,Cu2O,23.04,hollow,0.0,45.0,65.0,95.0,45.0,65.0,95.0,0.0,86.98,13.02,glassy-carbon electrode,KHCO3,0.1,6.8,-0.94,H2,46.42,0.5,H-cell
350,https://doi.org/10.1016/j.cej.2023.142052,Cu2O-18,Cu1O0.5651,CuO,Cu2O,23.04,hollow,0.0,45.0,65.0,95.0,45.0,65.0,95.0,0.0,86.98,13.02,glassy-carbon electrode,KHCO3,0.1,6.8,-0.87,CO,4.27,0.5,H-cell
351,https://doi.org/10.1016/j.cej.2023.142052,Cu2O-18,Cu1O0.5651,CuO,Cu2O,23.04,hollow,0.0,45.0,65.0,95.0,45.0,65.0,95.0,0.0,86.98,13.02,glassy-carbon electrode,KHCO3,0.1,6.8,-0.87,HCOOH,8.53,0.5,H-cell
352,https://doi.org/10.1016/j.cej.2023.142052,Cu2O-18,Cu1O0.5651,CuO,Cu2O,23.04,hollow,0.0,45.0,65.0,95.0,45.0,65.0,95.0,0.0,86.98,13.02,glassy-carbon electrode,KHCO3,0.1,6.8,-0.87,CH3OH,2.05,0.5,H-cell
353,https://doi.org/10.1016/j.cej.2023.142052,Cu2O-18,Cu1O0.5651,CuO,Cu2O,23.04,hollow,0.0,45.0,65.0,95.0,45.0,65.0,95.0,0.0,86.98,13.02,glassy-carbon electrode,KHCO3,0.1,6.8,-0.87,C2H5OH,15.02,0.5,H-cell
354,https://doi.org/10.1016/j.cej.2023.142052,Cu2O-18,Cu1O0.5651,CuO,Cu2O,23.04,hollow,0.0,45.0,65.0,95.0,45.0,65.0,95.0,0.0,86.98,13.02,glassy-carbon electrode,KHCO3,0.1,6.8,-0.87,CH3COOH,3.92,0.5,H-cell
355,https://doi.org/10.1016/j.cej.2023.142052,Cu2O-18,Cu1O0.5651,CuO,Cu2O,23.04,hollow,0.0,45.0,65.0,95.0,45.0,65.0,95.0,0.0,86.98,13.02,glassy-carbon electrode,KHCO3,0.1,6.8,-0.87,C3H7OH,8.36,0.5,H-cell
356,https://doi.org/10.1016/j.cej.2023.142052,Cu2O-18,Cu1O0.5651,CuO,Cu2O,23.04,hollow,0.0,45.0,65.0,95.0,45.0,65.0,95.0,0.0,86.98,13.02,glassy-carbon electrode,KHCO3,0.1,6.8,-0.87,H2,57.0,0.5,H-cell
357,https://doi.org/10.1016/j.cej.2023.142052,Cu2O-24,Cu1O0.5404,CuO,Cu2O,14.95,hollow,0.0,47.5,55.0,72.5,47.5,55.0,72.5,0.0,91.92,8.08,glassy-carbon electrode,KHCO3,0.1,6.8,-1.11,CH4,4.17,0.5,H-cell
358,https://doi.org/10.1016/j.cej.2023.142052,Cu2O-24,Cu1O0.5404,CuO,Cu2O,14.95,hollow,0.0,47.5,55.0,72.5,47.5,55.0,72.5,0.0,91.92,8.08,glassy-carbon electrode,KHCO3,0.1,6.8,-1.11,C2H4,32.42,0.5,H-cell
359,https://doi.org/10.1016/j.cej.2023.142052,Cu2O-24,Cu1O0.5404,CuO,Cu2O,14.95,hollow,0.0,47.5,55.0,72.5,47.5,55.0,72.5,0.0,91.92,8.08,glassy-carbon electrode,KHCO3,0.1,6.8,-1.11,CO,2.73,0.5,H-cell
360,https://doi.org/10.1016/j.cej.2023.142052,Cu2O-24,Cu1O0.5404,CuO,Cu2O,14.95,hollow,0.0,47.5,55.0,72.5,47.5,55.0,72.5,0.0,91.92,8.08,glassy-carbon electrode,KHCO3,0.1,6.8,-1.11,HCOOH,4.01,0.5,H-cell
361,https://doi.org/10.1016/j.cej.2023.142052,Cu2O-24,Cu1O0.5404,CuO,Cu2O,14.95,hollow,0.0,47.5,55.0,72.5,47.5,55.0,72.5,0.0,91.92,8.08,glassy-carbon electrode,KHCO3,0.1,6.8,-1.11,C2H5OH,16.85,0.5,H-cell
362,https://doi.org/10.1016/j.cej.2023.142052,Cu2O-24,Cu1O0.5404,CuO,Cu2O,14.95,hollow,0.0,47.5,55.0,72.5,47.5,55.0,72.5,0.0,91.92,8.08,glassy-carbon electrode,KHCO3,0.1,6.8,-1.11,CH3COOH,1.12,0.5,H-cell
363,https://doi.org/10.1016/j.cej.2023.142052,Cu2O-24,Cu1O0.5404,CuO,Cu2O,14.95,hollow,0.0,47.5,55.0,72.5,47.5,55.0,72.5,0.0,91.92,8.08,glassy-carbon electrode,KHCO3,0.1,6.8,-1.11,C3H7OH,4.65,0.5,H-cell
364,https://doi.org/10.1016/j.cej.2023.142052,Cu2O-24,Cu1O0.5404,CuO,Cu2O,14.95,hollow,0.0,47.5,55.0,72.5,47.5,55.0,72.5,0.0,91.92,8.08,glassy-carbon electrode,KHCO3,0.1,6.8,-1.11,H2,28.25,0.5,H-cell
365,https://doi.org/10.1016/j.cej.2023.142052,Cu2O-24,Cu1O0.5404,CuO,Cu2O,14.95,hollow,0.0,47.5,55.0,72.5,47.5,55.0,72.5,0.0,91.92,8.08,glassy-carbon electrode,KHCO3,0.1,6.8,-1.05,CH4,4.17,0.5,H-cell
366,https://doi.org/10.1016/j.cej.2023.142052,Cu2O-24,Cu1O0.5404,CuO,Cu2O,14.95,hollow,0.0,47.5,55.0,72.5,47.5,55.0,72.5,0.0,91.92,8.08,glassy-carbon electrode,KHCO3,0.1,6.8,-1.05,C2H4,31.46,0.5,H-cell
367,https://doi.org/10.1016/j.cej.2023.142052,Cu2O-24,Cu1O0.5404,CuO,Cu2O,14.95,hollow,0.0,47.5,55.0,72.5,47.5,55.0,72.5,0.0,91.92,8.08,glassy-carbon electrode,KHCO3,0.1,6.8,-1.05,CO,3.05,0.5,H-cell
368,https://doi.org/10.1016/j.cej.2023.142052,Cu2O-24,Cu1O0.5404,CuO,Cu2O,14.95,hollow,0.0,47.5,55.0,72.5,47.5,55.0,72.5,0.0,91.92,8.08,glassy-carbon electrode,KHCO3,0.1,6.8,-1.05,HCOOH,5.46,0.5,H-cell
369,https://doi.org/10.1016/j.cej.2023.142052,Cu2O-24,Cu1O0.5404,CuO,Cu2O,14.95,hollow,0.0,47.5,55.0,72.5,47.5,55.0,72.5,0.0,91.92,8.08,glassy-carbon electrode,KHCO3,0.1,6.8,-1.05,CH3OH,0.8,0.5,H-cell
370,https://doi.org/10.1016/j.cej.2023.142052,Cu2O-24,Cu1O0.5404,CuO,Cu2O,14.95,hollow,0.0,47.5,55.0,72.5,47.5,55.0,72.5,0.0,91.92,8.08,glassy-carbon electrode,KHCO3,0.1,6.8,-1.05,C2H5OH,14.93,0.5,H-cell
371,https://doi.org/10.1016/j.cej.2023.142052,Cu2O-24,Cu1O0.5404,CuO,Cu2O,14.95,hollow,0.0,47.5,55.0,72.5,47.5,55.0,72.5,0.0,91.92,8.08,glassy-carbon electrode,KHCO3,0.1,6.8,-1.05,CH3COOH,0.64,0.5,H-cell
372,https://doi.org/10.1016/j.cej.2023.142052,Cu2O-24,Cu1O0.5404,CuO,Cu2O,14.95,hollow,0.0,47.5,55.0,72.5,47.5,55.0,72.5,0.0,91.92,8.08,glassy-carbon electrode,KHCO3,0.1,6.8,-1.05,C3H7OH,3.21,0.5,H-cell
373,https://doi.org/10.1016/j.cej.2023.142052,Cu2O-24,Cu1O0.5404,CuO,Cu2O,14.95,hollow,0.0,47.5,55.0,72.5,47.5,55.0,72.5,0.0,91.92,8.08,glassy-carbon electrode,KHCO3,0.1,6.8,-1.05,H2,26.97,0.5,H-cell
374,https://doi.org/10.1016/j.cej.2023.142052,Cu2O-24,Cu1O0.5404,CuO,Cu2O,14.95,hollow,0.0,47.5,55.0,72.5,47.5,55.0,72.5,0.0,91.92,8.08,glassy-carbon electrode,KHCO3,0.1,6.8,-1.04,CH4,1.77,0.5,H-cell
375,https://doi.org/10.1016/j.cej.2023.142052,Cu2O-24,Cu1O0.5404,CuO,Cu2O,14.95,hollow,0.0,47.5,55.0,72.5,47.5,55.0,72.5,0.0,91.92,8.08,glassy-carbon electrode,KHCO3,0.1,6.8,-1.04,C2H4,26.81,0.5,H-cell
376,https://doi.org/10.1016/j.cej.2023.142052,Cu2O-24,Cu1O0.5404,CuO,Cu2O,14.95,hollow,0.0,47.5,55.0,72.5,47.5,55.0,72.5,0.0,91.92,8.08,glassy-carbon electrode,KHCO3,0.1,6.8,-1.04,CO,3.53,0.5,H-cell
377,https://doi.org/10.1016/j.cej.2023.142052,Cu2O-24,Cu1O0.5404,CuO,Cu2O,14.95,hollow,0.0,47.5,55.0,72.5,47.5,55.0,72.5,0.0,91.92,8.08,glassy-carbon electrode,KHCO3,0.1,6.8,-1.04,HCOOH,2.89,0.5,H-cell
378,https://doi.org/10.1016/j.cej.2023.142052,Cu2O-24,Cu1O0.5404,CuO,Cu2O,14.95,hollow,0.0,47.5,55.0,72.5,47.5,55.0,72.5,0.0,91.92,8.08,glassy-carbon electrode,KHCO3,0.1,6.8,-1.04,CH3OH,1.12,0.5,H-cell
379,https://doi.org/10.1016/j.cej.2023.142052,Cu2O-24,Cu1O0.5404,CuO,Cu2O,14.95,hollow,0.0,47.5,55.0,72.5,47.5,55.0,72.5,0.0,91.92,8.08,glassy-carbon electrode,KHCO3,0.1,6.8,-1.04,C2H5OH,13.16,0.5,H-cell
380,https://doi.org/10.1016/j.cej.2023.142052,Cu2O-24,Cu1O0.5404,CuO,Cu2O,14.95,hollow,0.0,47.5,55.0,72.5,47.5,55.0,72.5,0.0,91.92,8.08,glassy-carbon electrode,KHCO3,0.1,6.8,-1.04,CH3COOH,0.96,0.5,H-cell
381,https://doi.org/10.1016/j.cej.2023.142052,Cu2O-24,Cu1O0.5404,CuO,Cu2O,14.95,hollow,0.0,47.5,55.0,72.5,47.5,55.0,72.5,0.0,91.92,8.08,glassy-carbon electrode,KHCO3,0.1,6.8,-1.04,C3H7OH,11.24,0.5,H-cell
382,https://doi.org/10.1016/j.cej.2023.142052,Cu2O-24,Cu1O0.5404,CuO,Cu2O,14.95,hollow,0.0,47.5,55.0,72.5,47.5,55.0,72.5,0.0,91.92,8.08,glassy-carbon electrode,KHCO3,0.1,6.8,-1.04,H2,26.65,0.5,H-cell
383,https://doi.org/10.1016/j.cej.2023.142052,Cu2O-24,Cu1O0.5404,CuO,Cu2O,14.95,hollow,0.0,47.5,55.0,72.5,47.5,55.0,72.5,0.0,91.92,8.08,glassy-carbon electrode,KHCO3,0.1,6.8,-1.0,C2H4,24.56,0.5,H-cell
384,https://doi.org/10.1016/j.cej.2023.142052,Cu2O-24,Cu1O0.5404,CuO,Cu2O,14.95,hollow,0.0,47.5,55.0,72.5,47.5,55.0,72.5,0.0,91.92,8.08,glassy-carbon electrode,KHCO3,0.1,6.8,-1.0,CO,7.7,0.5,H-cell
385,https://doi.org/10.1016/j.cej.2023.142052,Cu2O-24,Cu1O0.5404,CuO,Cu2O,14.95,hollow,0.0,47.5,55.0,72.5,47.5,55.0,72.5,0.0,91.92,8.08,glassy-carbon electrode,KHCO3,0.1,6.8,-1.0,HCOOH,6.26,0.5,H-cell
386,https://doi.org/10.1016/j.cej.2023.142052,Cu2O-24,Cu1O0.5404,CuO,Cu2O,14.95,hollow,0.0,47.5,55.0,72.5,47.5,55.0,72.5,0.0,91.92,8.08,glassy-carbon electrode,KHCO3,0.1,6.8,-1.0,CH3OH,2.41,0.5,H-cell
387,https://doi.org/10.1016/j.cej.2023.142052,Cu2O-24,Cu1O0.5404,CuO,Cu2O,14.95,hollow,0.0,47.5,55.0,72.5,47.5,55.0,72.5,0.0,91.92,8.08,glassy-carbon electrode,KHCO3,0.1,6.8,-1.0,C2H5OH,15.25,0.5,H-cell
388,https://doi.org/10.1016/j.cej.2023.142052,Cu2O-24,Cu1O0.5404,CuO,Cu2O,14.95,hollow,0.0,47.5,55.0,72.5,47.5,55.0,72.5,0.0,91.92,8.08,glassy-carbon electrode,KHCO3,0.1,6.8,-1.0,CH3COOH,1.77,0.5,H-cell
389,https://doi.org/10.1016/j.cej.2023.142052,Cu2O-24,Cu1O0.5404,CuO,Cu2O,14.95,hollow,0.0,47.5,55.0,72.5,47.5,55.0,72.5,0.0,91.92,8.08,glassy-carbon electrode,KHCO3,0.1,6.8,-1.0,C3H7OH,4.65,0.5,H-cell
390,https://doi.org/10.1016/j.cej.2023.142052,Cu2O-24,Cu1O0.5404,CuO,Cu2O,14.95,hollow,0.0,47.5,55.0,72.5,47.5,55.0,72.5,0.0,91.92,8.08,glassy-carbon electrode,KHCO3,0.1,6.8,-1.0,H2,31.78,0.5,H-cell
391,https://doi.org/10.1016/j.cej.2023.142052,Cu2O-24,Cu1O0.5404,CuO,Cu2O,14.95,hollow,0.0,47.5,55.0,72.5,47.5,55.0,72.5,0.0,91.92,8.08,glassy-carbon electrode,KHCO3,0.1,6.8,-0.96,C2H4,17.5,0.5,H-cell
392,https://doi.org/10.1016/j.cej.2023.142052,Cu2O-24,Cu1O0.5404,CuO,Cu2O,14.95,hollow,0.0,47.5,55.0,72.5,47.5,55.0,72.5,0.0,91.92,8.08,glassy-carbon electrode,KHCO3,0.1,6.8,-0.96,CO,5.46,0.5,H-cell
393,https://doi.org/10.1016/j.cej.2023.142052,Cu2O-24,Cu1O0.5404,CuO,Cu2O,14.95,hollow,0.0,47.5,55.0,72.5,47.5,55.0,72.5,0.0,91.92,8.08,glassy-carbon electrode,KHCO3,0.1,6.8,-0.96,HCOOH,10.11,0.5,H-cell
394,https://doi.org/10.1016/j.cej.2023.142052,Cu2O-24,Cu1O0.5404,CuO,Cu2O,14.95,hollow,0.0,47.5,55.0,72.5,47.5,55.0,72.5,0.0,91.92,8.08,glassy-carbon electrode,KHCO3,0.1,6.8,-0.96,CH3OH,1.28,0.5,H-cell
395,https://doi.org/10.1016/j.cej.2023.142052,Cu2O-24,Cu1O0.5404,CuO,Cu2O,14.95,hollow,0.0,47.5,55.0,72.5,47.5,55.0,72.5,0.0,91.92,8.08,glassy-carbon electrode,KHCO3,0.1,6.8,-0.96,C2H5OH,10.75,0.5,H-cell
396,https://doi.org/10.1016/j.cej.2023.142052,Cu2O-24,Cu1O0.5404,CuO,Cu2O,14.95,hollow,0.0,47.5,55.0,72.5,47.5,55.0,72.5,0.0,91.92,8.08,glassy-carbon electrode,KHCO3,0.1,6.8,-0.96,CH3COOH,0.96,0.5,H-cell
397,https://doi.org/10.1016/j.cej.2023.142052,Cu2O-24,Cu1O0.5404,CuO,Cu2O,14.95,hollow,0.0,47.5,55.0,72.5,47.5,55.0,72.5,0.0,91.92,8.08,glassy-carbon electrode,KHCO3,0.1,6.8,-0.96,C3H7OH,11.24,0.5,H-cell
398,https://doi.org/10.1016/j.cej.2023.142052,Cu2O-24,Cu1O0.5404,CuO,Cu2O,14.95,hollow,0.0,47.5,55.0,72.5,47.5,55.0,72.5,0.0,91.92,8.08,glassy-carbon electrode,KHCO3,0.1,6.8,-0.96,H2,30.82,0.5,H-cell
399,https://doi.org/10.1016/j.cej.2023.142052,Cu2O-24,Cu1O0.5404,CuO,Cu2O,14.95,hollow,0.0,47.5,55.0,72.5,47.5,55.0,72.5,0.0,91.92,8.08,glassy-carbon electrode,KHCO3,0.1,6.8,-0.93,C2H4,12.84,0.5,H-cell
400,https://doi.org/10.1016/j.cej.2023.142052,Cu2O-24,Cu1O0.5404,CuO,Cu2O,14.95,hollow,0.0,47.5,55.0,72.5,47.5,55.0,72.5,0.0,91.92,8.08,glassy-carbon electrode,KHCO3,0.1,6.8,-0.93,CO,7.06,0.5,H-cell
401,https://doi.org/10.1016/j.cej.2023.142052,Cu2O-24,Cu1O0.5404,CuO,Cu2O,14.95,hollow,0.0,47.5,55.0,72.5,47.5,55.0,72.5,0.0,91.92,8.08,glassy-carbon electrode,KHCO3,0.1,6.8,-0.93,HCOOH,14.45,0.5,H-cell
402,https://doi.org/10.1016/j.cej.2023.142052,Cu2O-24,Cu1O0.5404,CuO,Cu2O,14.95,hollow,0.0,47.5,55.0,72.5,47.5,55.0,72.5,0.0,91.92,8.08,glassy-carbon electrode,KHCO3,0.1,6.8,-0.93,C2H5OH,7.54,0.5,H-cell
403,https://doi.org/10.1016/j.cej.2023.142052,Cu2O-24,Cu1O0.5404,CuO,Cu2O,14.95,hollow,0.0,47.5,55.0,72.5,47.5,55.0,72.5,0.0,91.92,8.08,glassy-carbon electrode,KHCO3,0.1,6.8,-0.93,CH3COOH,0.96,0.5,H-cell
404,https://doi.org/10.1016/j.cej.2023.142052,Cu2O-24,Cu1O0.5404,CuO,Cu2O,14.95,hollow,0.0,47.5,55.0,72.5,47.5,55.0,72.5,0.0,91.92,8.08,glassy-carbon electrode,KHCO3,0.1,6.8,-0.93,C3H7OH,15.25,0.5,H-cell
405,https://doi.org/10.1016/j.cej.2023.142052,Cu2O-24,Cu1O0.5404,CuO,Cu2O,14.95,hollow,0.0,47.5,55.0,72.5,47.5,55.0,72.5,0.0,91.92,8.08,glassy-carbon electrode,KHCO3,0.1,6.8,-0.93,H2,33.71,0.5,H-cell
406,https://doi.org/10.1016/j.cej.2023.142052,Cu2O-24,Cu1O0.5404,CuO,Cu2O,14.95,hollow,0.0,47.5,55.0,72.5,47.5,55.0,72.5,0.0,91.92,8.08,glassy-carbon electrode,KHCO3,0.1,6.8,-0.86,C2H4,11.08,0.5,H-cell
407,https://doi.org/10.1016/j.cej.2023.142052,Cu2O-24,Cu1O0.5404,CuO,Cu2O,14.95,hollow,0.0,47.5,55.0,72.5,47.5,55.0,72.5,0.0,91.92,8.08,glassy-carbon electrode,KHCO3,0.1,6.8,-0.86,CO,8.03,0.5,H-cell
408,https://doi.org/10.1016/j.cej.2023.142052,Cu2O-24,Cu1O0.5404,CuO,Cu2O,14.95,hollow,0.0,47.5,55.0,72.5,47.5,55.0,72.5,0.0,91.92,8.08,glassy-carbon electrode,KHCO3,0.1,6.8,-0.86,HCOOH,11.56,0.5,H-cell
409,https://doi.org/10.1016/j.cej.2023.142052,Cu2O-24,Cu1O0.5404,CuO,Cu2O,14.95,hollow,0.0,47.5,55.0,72.5,47.5,55.0,72.5,0.0,91.92,8.08,glassy-carbon electrode,KHCO3,0.1,6.8,-0.86,CH3OH,1.93,0.5,H-cell
410,https://doi.org/10.1016/j.cej.2023.142052,Cu2O-24,Cu1O0.5404,CuO,Cu2O,14.95,hollow,0.0,47.5,55.0,72.5,47.5,55.0,72.5,0.0,91.92,8.08,glassy-carbon electrode,KHCO3,0.1,6.8,-0.86,C2H5OH,16.53,0.5,H-cell
411,https://doi.org/10.1016/j.cej.2023.142052,Cu2O-24,Cu1O0.5404,CuO,Cu2O,14.95,hollow,0.0,47.5,55.0,72.5,47.5,55.0,72.5,0.0,91.92,8.08,glassy-carbon electrode,KHCO3,0.1,6.8,-0.86,CH3COOH,2.73,0.5,H-cell
412,https://doi.org/10.1016/j.cej.2023.142052,Cu2O-24,Cu1O0.5404,CuO,Cu2O,14.95,hollow,0.0,47.5,55.0,72.5,47.5,55.0,72.5,0.0,91.92,8.08,glassy-carbon electrode,KHCO3,0.1,6.8,-0.86,C3H7OH,6.58,0.5,H-cell
413,https://doi.org/10.1016/j.cej.2023.142052,Cu2O-24,Cu1O0.5404,CuO,Cu2O,14.95,hollow,0.0,47.5,55.0,72.5,47.5,55.0,72.5,0.0,91.92,8.08,glassy-carbon electrode,KHCO3,0.1,6.8,-0.86,H2,41.57,0.5,H-cell
414,https://doi.org/10.1016/j.cej.2023.142052,Cu2O-30,Cu1O0.5245,CuO,Cu2O,10.3,hollow,0.0,37.5,57.5,72.5,37.5,57.5,72.5,0.0,95.1,4.9,glassy-carbon electrode,KHCO3,0.1,6.8,-1.05,CH4,4.36,0.5,H-cell
415,https://doi.org/10.1016/j.cej.2023.142052,Cu2O-30,Cu1O0.5245,CuO,Cu2O,10.3,hollow,0.0,37.5,57.5,72.5,37.5,57.5,72.5,0.0,95.1,4.9,glassy-carbon electrode,KHCO3,0.1,6.8,-1.05,C2H4,3.49,0.5,H-cell
416,https://doi.org/10.1016/j.cej.2023.142052,Cu2O-30,Cu1O0.5245,CuO,Cu2O,10.3,hollow,0.0,37.5,57.5,72.5,37.5,57.5,72.5,0.0,95.1,4.9,glassy-carbon electrode,KHCO3,0.1,6.8,-1.05,CO,0.52,0.5,H-cell
417,https://doi.org/10.1016/j.cej.2023.142052,Cu2O-30,Cu1O0.5245,CuO,Cu2O,10.3,hollow,0.0,37.5,57.5,72.5,37.5,57.5,72.5,0.0,95.1,4.9,glassy-carbon electrode,KHCO3,0.1,6.8,-1.05,HCOOH,1.57,0.5,H-cell
418,https://doi.org/10.1016/j.cej.2023.142052,Cu2O-30,Cu1O0.5245,CuO,Cu2O,10.3,hollow,0.0,37.5,57.5,72.5,37.5,57.5,72.5,0.0,95.1,4.9,glassy-carbon electrode,KHCO3,0.1,6.8,-1.05,CH3OH,1.22,0.5,H-cell
419,https://doi.org/10.1016/j.cej.2023.142052,Cu2O-30,Cu1O0.5245,CuO,Cu2O,10.3,hollow,0.0,37.5,57.5,72.5,37.5,57.5,72.5,0.0,95.1,4.9,glassy-carbon electrode,KHCO3,0.1,6.8,-1.05,C2H5OH,12.72,0.5,H-cell
420,https://doi.org/10.1016/j.cej.2023.142052,Cu2O-30,Cu1O0.5245,CuO,Cu2O,10.3,hollow,0.0,37.5,57.5,72.5,37.5,57.5,72.5,0.0,95.1,4.9,glassy-carbon electrode,KHCO3,0.1,6.8,-1.05,CH3COOH,1.05,0.5,H-cell
421,https://doi.org/10.1016/j.cej.2023.142052,Cu2O-30,Cu1O0.5245,CuO,Cu2O,10.3,hollow,0.0,37.5,57.5,72.5,37.5,57.5,72.5,0.0,95.1,4.9,glassy-carbon electrode,KHCO3,0.1,6.8,-1.05,C3H7OH,9.41,0.5,H-cell
422,https://doi.org/10.1016/j.cej.2023.142052,Cu2O-30,Cu1O0.5245,CuO,Cu2O,10.3,hollow,0.0,37.5,57.5,72.5,37.5,57.5,72.5,0.0,95.1,4.9,glassy-carbon electrode,KHCO3,0.1,6.8,-1.05,H2,39.74,0.5,H-cell
