Repository: vovamirosh/CO2RR_PISH

File: Datasets/data_with_0.csv (part 2 of 28)
,DOI,Article name,Formula,Cat. compound,Support,"Cat./Support ratio, % (at)",Morphology (TEM/SEM),"Pore size, nm",width min (nm),width aver (nm),width max (nm),length min (nm),length aver (nm),length max (nm),"Cu, % (at.)","Cu+, % (at.)","Cu(2+), % (at.)",Base,electrolyte,"conc, M",pH,RHE vs V,"Time, h",Type of reactor,Av_ar_exactmw,Av_ar_lipinskiHBA,Av_ar_lipinskiHBD,Av_ar_NumHBA,Av_ar_NumHeavyAtoms,Av_harm_labuteASA,Av_harm_CrippenClogP,Av_harm_kappa1,Av_harm_kappa3,Av_harm_Energy of +1 ion,Av_harm_Metal_radius,Product,"FE, %"
118,https://doi.org/10.1038/s41929-020-00504-x,A-CuNW,Cu,Cu,No,100.0,nanowire,0.0,25.0,25.0,25.0,0.0,0.0,0.0,100.0,0.0,0.0,glassy-carbon electrode,KHCO3,0.1,6.8,-0.76,0.5,H-cell,62.9295975,0.0,0.0,0.0,1.0,17.964098032124472,-0.0025,1.5194805194805197,4.21948051948052,7.72638,1.35,H2,74.11
119,https://doi.org/10.1038/s41929-020-00504-x,A-CuNW,Cu,Cu,No,100.0,nanowire,0.0,25.0,25.0,25.0,0.0,0.0,0.0,100.0,0.0,0.0,glassy-carbon electrode,KHCO3,0.1,6.8,-0.94,0.5,H-cell,62.9295975,0.0,0.0,0.0,1.0,17.964098032124472,-0.0025,1.5194805194805197,4.21948051948052,7.72638,1.35,H2,25.6
120,https://doi.org/10.1038/s41929-020-00504-x,A-CuNW,Cu,Cu,No,100.0,nanowire,0.0,25.0,25.0,25.0,0.0,0.0,0.0,100.0,0.0,0.0,glassy-carbon electrode,KHCO3,0.1,6.8,-0.98,0.5,H-cell,62.9295975,0.0,0.0,0.0,1.0,17.964098032124472,-0.0025,1.5194805194805197,4.21948051948052,7.72638,1.35,H2,28.82
121,https://doi.org/10.1038/s41929-020-00504-x,A-CuNW,Cu,Cu,No,100.0,nanowire,0.0,25.0,25.0,25.0,0.0,0.0,0.0,100.0,0.0,0.0,glassy-carbon electrode,KHCO3,0.1,6.8,-1.0,0.5,H-cell,62.9295975,0.0,0.0,0.0,1.0,17.964098032124472,-0.0025,1.5194805194805197,4.21948051948052,7.72638,1.35,H2,19.9
122,https://doi.org/10.1038/s41929-020-00504-x,A-CuNW,Cu,Cu,No,100.0,nanowire,0.0,25.0,25.0,25.0,0.0,0.0,0.0,100.0,0.0,0.0,glassy-carbon electrode,KHCO3,0.1,6.8,-1.06,0.5,H-cell,62.9295975,0.0,0.0,0.0,1.0,17.964098032124472,-0.0025,1.5194805194805197,4.21948051948052,7.72638,1.35,H2,16.3
123,https://doi.org/10.1039/D3SC04840C,3DOP Cu2OCO,Cu0.6807O0.3193,Cu2O,CuO,69.49,porrous cuboctahedron,217.5,1200.0,1500.0,1600.0,1200.0,1500.0,1600.0,0.0,82.0,18.0,glassy-carbon electrode,KHCO3,0.1,6.8,-1.2,1.0,H-cell,122.65428942274998,1.0,0.0,0.30510000000000004,2.6948999999999996,31.14417073541979,-0.1230263942111742,6.630459056982755,2.261466309771322,8.089070205114638,1.4555094933007577,H2,18.2
124,https://doi.org/10.1039/D3SC04840C,3DOP Cu2OCO,Cu0.6807O0.3193,Cu2O,CuO,69.49,porrous cuboctahedron,217.5,1200.0,1500.0,1600.0,1200.0,1500.0,1600.0,0.0,82.0,18.0,glassy-carbon electrode,KHCO3,0.1,6.8,-1.3,1.0,H-cell,122.65428942274998,1.0,0.0,0.30510000000000004,2.6948999999999996,31.14417073541979,-0.1230263942111742,6.630459056982755,2.261466309771322,8.089070205114638,1.4555094933007577,H2,17.7
125,https://doi.org/10.1039/D3SC04840C,3DOP Cu2OCO,Cu0.6807O0.3193,Cu2O,CuO,69.49,porrous cuboctahedron,217.5,1200.0,1500.0,1600.0,1200.0,1500.0,1600.0,0.0,82.0,18.0,glassy-carbon electrode,KHCO3,0.1,6.8,-1.4,1.0,H-cell,122.65428942274998,1.0,0.0,0.30510000000000004,2.6948999999999996,31.14417073541979,-0.1230263942111742,6.630459056982755,2.261466309771322,8.089070205114638,1.4555094933007577,H2,13.4
126,https://doi.org/10.1039/D3SC04840C,3DOP Cu2OCO,Cu0.6807O0.3193,Cu2O,CuO,69.49,porrous cuboctahedron,217.5,1200.0,1500.0,1600.0,1200.0,1500.0,1600.0,0.0,82.0,18.0,glassy-carbon electrode,KHCO3,0.1,6.8,-1.4,2.0,H-cell,122.65428942274998,1.0,0.0,0.30510000000000004,2.6948999999999996,31.14417073541979,-0.1230263942111742,6.630459056982755,2.261466309771322,8.089070205114638,1.4555094933007577,H2,0.0
127,https://doi.org/10.1039/D3SC04840C,3DOP Cu2OCO,Cu0.6807O0.3193,Cu2O,CuO,69.49,porrous cuboctahedron,217.5,1200.0,1500.0,1600.0,1200.0,1500.0,1600.0,0.0,82.0,18.0,glassy-carbon electrode,KHCO3,0.1,6.8,-1.4,3.0,H-cell,122.65428942274998,1.0,0.0,0.30510000000000004,2.6948999999999996,31.14417073541979,-0.1230263942111742,6.630459056982755,2.261466309771322,8.089070205114638,1.4555094933007577,H2,0.0
128,https://doi.org/10.1039/D3SC04840C,3DOP Cu2OCO,Cu0.6807O0.3193,Cu2O,CuO,69.49,porrous cuboctahedron,217.5,1200.0,1500.0,1600.0,1200.0,1500.0,1600.0,0.0,82.0,18.0,glassy-carbon electrode,KHCO3,0.1,6.8,-1.4,4.0,H-cell,122.65428942274998,1.0,0.0,0.30510000000000004,2.6948999999999996,31.14417073541979,-0.1230263942111742,6.630459056982755,2.261466309771322,8.089070205114638,1.4555094933007577,H2,0.0
129,https://doi.org/10.1039/D3SC04840C,3DOP Cu2OCO,Cu0.6807O0.3193,Cu2O,CuO,69.49,porrous cuboctahedron,217.5,1200.0,1500.0,1600.0,1200.0,1500.0,1600.0,0.0,82.0,18.0,glassy-carbon electrode,KHCO3,0.1,6.8,-1.4,5.0,H-cell,122.65428942274998,1.0,0.0,0.30510000000000004,2.6948999999999996,31.14417073541979,-0.1230263942111742,6.630459056982755,2.261466309771322,8.089070205114638,1.4555094933007577,H2,0.0
130,https://doi.org/10.1039/D3SC04840C,3DOP Cu2OCO,Cu0.6807O0.3193,Cu2O,CuO,69.49,porrous cuboctahedron,217.5,1200.0,1500.0,1600.0,1200.0,1500.0,1600.0,0.0,82.0,18.0,glassy-carbon electrode,KHCO3,0.1,6.8,-1.4,6.0,H-cell,122.65428942274998,1.0,0.0,0.30510000000000004,2.6948999999999996,31.14417073541979,-0.1230263942111742,6.630459056982755,2.261466309771322,8.089070205114638,1.4555094933007577,H2,0.0
131,https://doi.org/10.1039/D3SC04840C,3DOP Cu2OCO,Cu0.6807O0.3193,Cu2O,CuO,69.49,porrous cuboctahedron,217.5,1200.0,1500.0,1600.0,1200.0,1500.0,1600.0,0.0,82.0,18.0,glassy-carbon electrode,KHCO3,0.1,6.8,-1.4,7.0,H-cell,122.65428942274998,1.0,0.0,0.30510000000000004,2.6948999999999996,31.14417073541979,-0.1230263942111742,6.630459056982755,2.261466309771322,8.089070205114638,1.4555094933007577,H2,0.0
132,https://doi.org/10.1039/D3SC04840C,3DOP Cu2OCO,Cu0.6807O0.3193,Cu2O,CuO,69.49,porrous cuboctahedron,217.5,1200.0,1500.0,1600.0,1200.0,1500.0,1600.0,0.0,82.0,18.0,glassy-carbon electrode,KHCO3,0.1,6.8,-1.4,8.0,H-cell,122.65428942274998,1.0,0.0,0.30510000000000004,2.6948999999999996,31.14417073541979,-0.1230263942111742,6.630459056982755,2.261466309771322,8.089070205114638,1.4555094933007577,H2,0.0
133,https://doi.org/10.1039/D3SC04840C,3DOP Cu2OCO,Cu0.6807O0.3193,Cu2O,CuO,69.49,porrous cuboctahedron,217.5,1200.0,1500.0,1600.0,1200.0,1500.0,1600.0,0.0,82.0,18.0,glassy-carbon electrode,KHCO3,0.1,6.8,-1.4,13.0,H-cell,122.65428942274998,1.0,0.0,0.30510000000000004,2.6948999999999996,31.14417073541979,-0.1230263942111742,6.630459056982755,2.261466309771322,8.089070205114638,1.4555094933007577,H2,0.0
134,https://doi.org/10.1039/D3SC04840C,3DOP Cu2OCO,Cu0.6807O0.3193,Cu2O,CuO,69.49,porrous cuboctahedron,217.5,1200.0,1500.0,1600.0,1200.0,1500.0,1600.0,0.0,82.0,18.0,glassy-carbon electrode,KHCO3,0.1,6.8,-1.4,14.0,H-cell,122.65428942274998,1.0,0.0,0.30510000000000004,2.6948999999999996,31.14417073541979,-0.1230263942111742,6.630459056982755,2.261466309771322,8.089070205114638,1.4555094933007577,H2,0.0
135,https://doi.org/10.1039/D3SC04840C,3DOP Cu2OCO,Cu0.6807O0.3193,Cu2O,CuO,69.49,porrous cuboctahedron,217.5,1200.0,1500.0,1600.0,1200.0,1500.0,1600.0,0.0,82.0,18.0,glassy-carbon electrode,KHCO3,0.1,6.8,-1.4,15.0,H-cell,122.65428942274998,1.0,0.0,0.30510000000000004,2.6948999999999996,31.14417073541979,-0.1230263942111742,6.630459056982755,2.261466309771322,8.089070205114638,1.4555094933007577,H2,0.0
136,https://doi.org/10.1039/D3SC04840C,3DOP Cu2OCO,Cu0.6807O0.3193,Cu2O,CuO,69.49,porrous cuboctahedron,217.5,1200.0,1500.0,1600.0,1200.0,1500.0,1600.0,0.0,82.0,18.0,glassy-carbon electrode,KHCO3,0.1,6.8,-1.4,16.0,H-cell,122.65428942274998,1.0,0.0,0.30510000000000004,2.6948999999999996,31.14417073541979,-0.1230263942111742,6.630459056982755,2.261466309771322,8.089070205114638,1.4555094933007577,H2,0.0
137,https://doi.org/10.1039/D3SC04840C,3DOP Cu2OCO,Cu0.6807O0.3193,Cu2O,CuO,69.49,porrous cuboctahedron,217.5,1200.0,1500.0,1600.0,1200.0,1500.0,1600.0,0.0,82.0,18.0,glassy-carbon electrode,KHCO3,0.1,6.8,-1.4,17.0,H-cell,122.65428942274998,1.0,0.0,0.30510000000000004,2.6948999999999996,31.14417073541979,-0.1230263942111742,6.630459056982755,2.261466309771322,8.089070205114638,1.4555094933007577,H2,0.0
138,https://doi.org/10.1039/D3SC04840C,3DOP Cu2OCO,Cu0.6807O0.3193,Cu2O,CuO,69.49,porrous cuboctahedron,217.5,1200.0,1500.0,1600.0,1200.0,1500.0,1600.0,0.0,82.0,18.0,glassy-carbon electrode,KHCO3,0.1,6.8,-1.4,18.0,H-cell,122.65428942274998,1.0,0.0,0.30510000000000004,2.6948999999999996,31.14417073541979,-0.1230263942111742,6.630459056982755,2.261466309771322,8.089070205114638,1.4555094933007577,H2,0.0
139,https://doi.org/10.1039/D3SC04840C,3DOP Cu2OCO,Cu0.6807O0.3193,Cu2O,CuO,69.49,porrous cuboctahedron,217.5,1200.0,1500.0,1600.0,1200.0,1500.0,1600.0,0.0,82.0,18.0,glassy-carbon electrode,KHCO3,0.1,6.8,-1.4,20.0,H-cell,122.65428942274998,1.0,0.0,0.30510000000000004,2.6948999999999996,31.14417073541979,-0.1230263942111742,6.630459056982755,2.261466309771322,8.089070205114638,1.4555094933007577,H2,0.0
140,https://doi.org/10.1039/D3SC04840C,3DOP Cu2OCO,Cu0.6807O0.3193,Cu2O,CuO,69.49,porrous cuboctahedron,217.5,1200.0,1500.0,1600.0,1200.0,1500.0,1600.0,0.0,82.0,18.0,glassy-carbon electrode,KHCO3,0.1,6.8,-1.4,21.0,H-cell,122.65428942274998,1.0,0.0,0.30510000000000004,2.6948999999999996,31.14417073541979,-0.1230263942111742,6.630459056982755,2.261466309771322,8.089070205114638,1.4555094933007577,H2,0.0
141,https://doi.org/10.1039/D3SC04840C,3DOP Cu2OCO,Cu0.6807O0.3193,Cu2O,CuO,69.49,porrous cuboctahedron,217.5,1200.0,1500.0,1600.0,1200.0,1500.0,1600.0,0.0,82.0,18.0,glassy-carbon electrode,KHCO3,0.1,6.8,-1.4,22.0,H-cell,122.65428942274998,1.0,0.0,0.30510000000000004,2.6948999999999996,31.14417073541979,-0.1230263942111742,6.630459056982755,2.261466309771322,8.089070205114638,1.4555094933007577,H2,0.0
142,https://doi.org/10.1039/D3SC04840C,3DOP Cu2OCO,Cu0.6807O0.3193,Cu2O,CuO,69.49,porrous cuboctahedron,217.5,1200.0,1500.0,1600.0,1200.0,1500.0,1600.0,0.0,82.0,18.0,glassy-carbon electrode,KHCO3,0.1,6.8,-1.4,23.0,H-cell,122.65428942274998,1.0,0.0,0.30510000000000004,2.6948999999999996,31.14417073541979,-0.1230263942111742,6.630459056982755,2.261466309771322,8.089070205114638,1.4555094933007577,H2,0.0
143,https://doi.org/10.1039/D3SC04840C,3DOP Cu2OCO,Cu0.6807O0.3193,Cu2O,CuO,69.49,porrous cuboctahedron,217.5,1200.0,1500.0,1600.0,1200.0,1500.0,1600.0,0.0,82.0,18.0,glassy-carbon electrode,KHCO3,0.1,6.8,-1.4,24.0,H-cell,122.65428942274998,1.0,0.0,0.30510000000000004,2.6948999999999996,31.14417073541979,-0.1230263942111742,6.630459056982755,2.261466309771322,8.089070205114638,1.4555094933007577,H2,0.0
144,https://doi.org/10.1039/D3SC04840C,3DOP Cu2OCO,Cu0.6807O0.3193,Cu2O,CuO,69.49,porrous cuboctahedron,217.5,1200.0,1500.0,1600.0,1200.0,1500.0,1600.0,0.0,82.0,18.0,glassy-carbon electrode,KHCO3,0.1,6.8,-1.5,1.0,H-cell,122.65428942274998,1.0,0.0,0.30510000000000004,2.6948999999999996,31.14417073541979,-0.1230263942111742,6.630459056982755,2.261466309771322,8.089070205114638,1.4555094933007577,H2,12.6
145,https://doi.org/10.1039/D3SC04840C,3DOP Cu2OCO,Cu0.6807O0.3193,Cu2O,CuO,69.49,porrous cuboctahedron,217.5,1200.0,1500.0,1600.0,1200.0,1500.0,1600.0,0.0,82.0,18.0,glassy-carbon electrode,KHCO3,0.1,6.8,-1.6,1.0,H-cell,122.65428942274998,1.0,0.0,0.30510000000000004,2.6948999999999996,31.14417073541979,-0.1230263942111742,6.630459056982755,2.261466309771322,8.089070205114638,1.4555094933007577,H2,14.9
146,https://doi.org/10.1039/D3SC04840C,3DOP Cu2OCO,Cu0.6807O0.3193,Cu2O,CuO,69.49,porrous cuboctahedron,217.5,1200.0,1500.0,1600.0,1200.0,1500.0,1600.0,0.0,82.0,18.0,glassy-carbon electrode,KHCO3,0.1,6.8,-1.7,1.0,H-cell,122.65428942274998,1.0,0.0,0.30510000000000004,2.6948999999999996,31.14417073541979,-0.1230263942111742,6.630459056982755,2.261466309771322,8.089070205114638,1.4555094933007577,H2,24.0
147,https://doi.org/10.1039/D3SC04840C,3DOP Cu2OCO,Cu0.6807O0.3193,Cu2O,CuO,69.49,porrous cuboctahedron,217.5,1200.0,1500.0,1600.0,1200.0,1500.0,1600.0,0.0,82.0,18.0,gasdiffusion electrode,KOH,1.0,14.0,-1.56,1.0,Flow cell,122.65428942274998,1.0,0.0,0.30510000000000004,2.6948999999999996,31.14417073541979,-0.1230263942111742,6.630459056982755,2.261466309771322,8.089070205114638,1.4555094933007577,H2,4.7
148,https://doi.org/10.1039/D3SC04840C,3DOP Cu2OCO,Cu0.6807O0.3193,Cu2O,CuO,69.49,porrous cuboctahedron,217.5,1200.0,1500.0,1600.0,1200.0,1500.0,1600.0,0.0,82.0,18.0,gasdiffusion electrode,KOH,1.0,14.0,-2.06,1.0,Flow cell,122.65428942274998,1.0,0.0,0.30510000000000004,2.6948999999999996,31.14417073541979,-0.1230263942111742,6.630459056982755,2.261466309771322,8.089070205114638,1.4555094933007577,H2,3.7
149,https://doi.org/10.1039/D3SC04840C,3DOP Cu2OCO,Cu0.6807O0.3193,Cu2O,CuO,69.49,porrous cuboctahedron,217.5,1200.0,1500.0,1600.0,1200.0,1500.0,1600.0,0.0,82.0,18.0,gasdiffusion electrode,KOH,1.0,14.0,-2.56,1.0,Flow cell,122.65428942274998,1.0,0.0,0.30510000000000004,2.6948999999999996,31.14417073541979,-0.1230263942111742,6.630459056982755,2.261466309771322,8.089070205114638,1.4555094933007577,H2,5.0
150,https://doi.org/10.1039/D3SC04840C,3DOP Cu2OCO,Cu0.6807O0.3193,Cu2O,CuO,69.49,porrous cuboctahedron,217.5,1200.0,1500.0,1600.0,1200.0,1500.0,1600.0,0.0,82.0,18.0,gasdiffusion electrode,KOH,1.0,14.0,-3.06,1.0,Flow cell,122.65428942274998,1.0,0.0,0.30510000000000004,2.6948999999999996,31.14417073541979,-0.1230263942111742,6.630459056982755,2.261466309771322,8.089070205114638,1.4555094933007577,H2,3.8
151,https://doi.org/10.1039/D3SC04840C,3DOP Cu2OCO,Cu0.6807O0.3193,Cu2O,CuO,69.49,porrous cuboctahedron,217.5,1200.0,1500.0,1600.0,1200.0,1500.0,1600.0,0.0,82.0,18.0,gasdiffusion electrode,KOH,1.0,14.0,-3.56,1.0,Flow cell,122.65428942274998,1.0,0.0,0.30510000000000004,2.6948999999999996,31.14417073541979,-0.1230263942111742,6.630459056982755,2.261466309771322,8.089070205114638,1.4555094933007577,H2,3.7
152,https://doi.org/10.1039/D3SC04840C,3DOP Cu2OCO,Cu0.6807O0.3193,Cu2O,CuO,69.49,porrous cuboctahedron,217.5,1200.0,1500.0,1600.0,1200.0,1500.0,1600.0,0.0,82.0,18.0,gasdiffusion electrode,KOH,1.0,14.0,-4.06,1.0,Flow cell,122.65428942274998,1.0,0.0,0.30510000000000004,2.6948999999999996,31.14417073541979,-0.1230263942111742,6.630459056982755,2.261466309771322,8.089070205114638,1.4555094933007577,H2,10.7
153,https://doi.org/10.1039/D3SC04840C,Cu2O-CO,Cu1O0.655,Cu2O,CuO,52.67,cuboctahedron,0.0,750.0,750.0,750.0,750.0,750.0,750.0,0.0,69.0,31.0,glassy-carbon electrode,KHCO3,0.1,6.8,-1.2,1.0,H-cell,112.06953112324999,1.0,0.0,0.47329999999999994,2.5267,27.745656648789364,-0.12260402953056845,4.573134579589093,1.991476667493465,7.9586725994573175,1.4880359254387714,H2,27.4
154,https://doi.org/10.1039/D3SC04840C,Cu2O-CO,Cu1O0.655,Cu2O,CuO,52.67,cuboctahedron,0.0,750.0,750.0,750.0,750.0,750.0,750.0,0.0,69.0,31.0,glassy-carbon electrode,KHCO3,0.1,6.8,-1.3,1.0,H-cell,112.06953112324999,1.0,0.0,0.47329999999999994,2.5267,27.745656648789364,-0.12260402953056845,4.573134579589093,1.991476667493465,7.9586725994573175,1.4880359254387714,H2,11.0
155,https://doi.org/10.1039/D3SC04840C,Cu2O-CO,Cu1O0.655,Cu2O,CuO,52.67,cuboctahedron,0.0,750.0,750.0,750.0,750.0,750.0,750.0,0.0,69.0,31.0,glassy-carbon electrode,KHCO3,0.1,6.8,-1.4,1.0,H-cell,112.06953112324999,1.0,0.0,0.47329999999999994,2.5267,27.745656648789364,-0.12260402953056845,4.573134579589093,1.991476667493465,7.9586725994573175,1.4880359254387714,H2,14.0
156,https://doi.org/10.1039/D3SC04840C,Cu2O-CO,Cu1O0.655,Cu2O,CuO,52.67,cuboctahedron,0.0,750.0,750.0,750.0,750.0,750.0,750.0,0.0,69.0,31.0,glassy-carbon electrode,KHCO3,0.1,6.8,-1.5,1.0,H-cell,112.06953112324999,1.0,0.0,0.47329999999999994,2.5267,27.745656648789364,-0.12260402953056845,4.573134579589093,1.991476667493465,7.9586725994573175,1.4880359254387714,H2,11.7
157,https://doi.org/10.1039/D3SC04840C,Cu2O-CO,Cu1O0.655,Cu2O,CuO,52.67,cuboctahedron,0.0,750.0,750.0,750.0,750.0,750.0,750.0,0.0,69.0,31.0,glassy-carbon electrode,KHCO3,0.1,6.8,-1.6,1.0,H-cell,112.06953112324999,1.0,0.0,0.47329999999999994,2.5267,27.745656648789364,-0.12260402953056845,4.573134579589093,1.991476667493465,7.9586725994573175,1.4880359254387714,H2,23.3
158,https://doi.org/10.1039/D3SC04840C,Cu2O-CO,Cu1O0.655,Cu2O,CuO,52.67,cuboctahedron,0.0,750.0,750.0,750.0,750.0,750.0,750.0,0.0,69.0,31.0,glassy-carbon electrode,KHCO3,0.1,6.8,-1.7,1.0,H-cell,112.06953112324999,1.0,0.0,0.47329999999999994,2.5267,27.745656648789364,-0.12260402953056845,4.573134579589093,1.991476667493465,7.9586725994573175,1.4880359254387714,H2,43.4
159,https://doi.org/10.1039/D3SC04840C,Cu2O-CO,Cu1O0.655,Cu2O,CuO,52.67,cuboctahedron,0.0,750.0,750.0,750.0,750.0,750.0,750.0,0.0,69.0,31.0,glassy-carbon electrode,KOH,1.0,14.0,-1.56,1.0,Flow cell,112.06953112324999,1.0,0.0,0.47329999999999994,2.5267,27.745656648789364,-0.12260402953056845,4.573134579589093,1.991476667493465,7.9586725994573175,1.4880359254387714,H2,36.0
160,https://doi.org/10.1039/D3SC04840C,Cu2O-CO,Cu1O0.655,Cu2O,CuO,52.67,cuboctahedron,0.0,750.0,750.0,750.0,750.0,750.0,750.0,0.0,69.0,31.0,glassy-carbon electrode,KOH,1.0,14.0,-2.06,1.0,Flow cell,112.06953112324999,1.0,0.0,0.47329999999999994,2.5267,27.745656648789364,-0.12260402953056845,4.573134579589093,1.991476667493465,7.9586725994573175,1.4880359254387714,H2,21.5
161,https://doi.org/10.1039/D3SC04840C,Cu2O-CO,Cu1O0.655,Cu2O,CuO,52.67,cuboctahedron,0.0,750.0,750.0,750.0,750.0,750.0,750.0,0.0,69.0,31.0,glassy-carbon electrode,KOH,1.0,14.0,-2.56,1.0,Flow cell,112.06953112324999,1.0,0.0,0.47329999999999994,2.5267,27.745656648789364,-0.12260402953056845,4.573134579589093,1.991476667493465,7.9586725994573175,1.4880359254387714,H2,20.0
162,https://doi.org/10.1039/D3SC04840C,Cu2O-CO,Cu1O0.655,Cu2O,CuO,52.67,cuboctahedron,0.0,750.0,750.0,750.0,750.0,750.0,750.0,0.0,69.0,31.0,glassy-carbon electrode,KOH,1.0,14.0,-3.06,1.0,Flow cell,112.06953112324999,1.0,0.0,0.47329999999999994,2.5267,27.745656648789364,-0.12260402953056845,4.573134579589093,1.991476667493465,7.9586725994573175,1.4880359254387714,H2,19.5
163,https://doi.org/10.1039/D3SC04840C,Cu2O-CO,Cu1O0.655,Cu2O,CuO,52.67,cuboctahedron,0.0,750.0,750.0,750.0,750.0,750.0,750.0,0.0,69.0,31.0,glassy-carbon electrode,KOH,1.0,14.0,-3.56,1.0,Flow cell,112.06953112324999,1.0,0.0,0.47329999999999994,2.5267,27.745656648789364,-0.12260402953056845,4.573134579589093,1.991476667493465,7.9586725994573175,1.4880359254387714,H2,20.8
164,https://doi.org/10.1016/j.nanoen.2023.108920, O-Cu2O,Cu1O0.5,Cu2O,No,100.0,octahedron,0.0,400.0,400.0,400.0,400.0,400.0,400.0,0.0,100.0,0.0,carbon paper electrode,KCl,1.0,6.9,-0.9,1.0,H-cell,141.85410961999997,1.0,0.0,0.0,3.0,40.040471732759606,-0.12380000000000001,36.040575683266006,2.998961038961039,8.336839,1.4,H2,64.43
165,https://doi.org/10.1016/j.nanoen.2023.108920, O-Cu2O,Cu1O0.5,Cu2O,No,100.0,octahedron,0.0,400.0,400.0,400.0,400.0,400.0,400.0,0.0,100.0,0.0,carbon paper electrode,KCl,1.0,6.9,-1.0,1.0,H-cell,141.85410961999997,1.0,0.0,0.0,3.0,40.040471732759606,-0.12380000000000001,36.040575683266006,2.998961038961039,8.336839,1.4,H2,54.36
166,https://doi.org/10.1016/j.nanoen.2023.108920, O-Cu2O,Cu1O0.5,Cu2O,No,100.0,octahedron,0.0,400.0,400.0,400.0,400.0,400.0,400.0,0.0,100.0,0.0,carbon paper electrode,KCl,1.0,6.9,-1.1,1.0,H-cell,141.85410961999997,1.0,0.0,0.0,3.0,40.040471732759606,-0.12380000000000001,36.040575683266006,2.998961038961039,8.336839,1.4,H2,45.3
167,https://doi.org/10.1016/j.nanoen.2023.108920, O-Cu2O,Cu1O0.5,Cu2O,No,100.0,octahedron,0.0,400.0,400.0,400.0,400.0,400.0,400.0,2.02,97.98,0.0,carbon paper electrode,KCl,1.0,6.9,-1.1,0.25,H-cell,141.85410961999997,1.0,0.0,0.0,3.0,40.040471732759606,-0.12380000000000001,36.040575683266006,2.998961038961039,8.336839,1.4,H2,27.24
168,https://doi.org/10.1016/j.nanoen.2023.108920, O-Cu2O,Cu1O0.5,Cu2O,No,100.0,octahedron,0.0,400.0,400.0,400.0,400.0,400.0,400.0,2.8,97.2,0.0,carbon paper electrode,KCl,1.0,6.9,-1.1,0.5,H-cell,141.85410961999997,1.0,0.0,0.0,3.0,40.040471732759606,-0.12380000000000001,36.040575683266006,2.998961038961039,8.336839,1.4,H2,30.9
169,https://doi.org/10.1016/j.nanoen.2023.108920, O-Cu2O,Cu1O0.5,Cu2O,No,100.0,octahedron,0.0,400.0,400.0,400.0,400.0,400.0,400.0,2.56,97.44,0.0,carbon paper electrode,KCl,1.0,6.9,-1.1,0.75,H-cell,141.85410961999997,1.0,0.0,0.0,3.0,40.040471732759606,-0.12380000000000001,36.040575683266006,2.998961038961039,8.336839,1.4,H2,32.23
170,https://doi.org/10.1016/j.nanoen.2023.108920, O-Cu2O,Cu1O0.5,Cu2O,No,100.0,octahedron,0.0,400.0,400.0,400.0,400.0,400.0,400.0,2.94,97.06,0.0,carbon paper electrode,KCl,1.0,6.9,-1.1,1.0,H-cell,141.85410961999997,1.0,0.0,0.0,3.0,40.040471732759606,-0.12380000000000001,36.040575683266006,2.998961038961039,8.336839,1.4,H2,34.88
171,https://doi.org/10.1016/j.nanoen.2023.108920, O-Cu2O,Cu1O0.5,Cu2O,No,100.0,octahedron,0.0,400.0,400.0,400.0,400.0,400.0,400.0,6.15,93.85,0.0,carbon paper electrode,KCl,1.0,6.9,-1.1,1.25,H-cell,141.85410961999997,1.0,0.0,0.0,3.0,40.040471732759606,-0.12380000000000001,36.040575683266006,2.998961038961039,8.336839,1.4,H2,36.21
172,https://doi.org/10.1016/j.nanoen.2023.108920, O-Cu2O,Cu1O0.5,Cu2O,No,100.0,octahedron,0.0,400.0,400.0,400.0,400.0,400.0,400.0,6.93,93.07,0.0,carbon paper electrode,KCl,1.0,6.9,-1.1,1.5,H-cell,141.85410961999997,1.0,0.0,0.0,3.0,40.040471732759606,-0.12380000000000001,36.040575683266006,2.998961038961039,8.336839,1.4,H2,38.54
173,https://doi.org/10.1016/j.nanoen.2023.108920, O-Cu2O,Cu1O0.5,Cu2O,No,100.0,octahedron,0.0,400.0,400.0,400.0,400.0,400.0,400.0,7.97,92.03,0.0,carbon paper electrode,KCl,1.0,6.9,-1.1,1.75,H-cell,141.85410961999997,1.0,0.0,0.0,3.0,40.040471732759606,-0.12380000000000001,36.040575683266006,2.998961038961039,8.336839,1.4,H2,37.87
174,https://doi.org/10.1016/j.nanoen.2023.108920, O-Cu2O,Cu1O0.5,Cu2O,No,100.0,octahedron,0.0,400.0,400.0,400.0,400.0,400.0,400.0,14.94,85.06,0.0,carbon paper electrode,KCl,1.0,6.9,-1.1,2.0,H-cell,141.85410961999997,1.0,0.0,0.0,3.0,40.040471732759606,-0.12380000000000001,36.040575683266006,2.998961038961039,8.336839,1.4,H2,39.87
175,https://doi.org/10.1016/j.nanoen.2023.108920, O-Cu2O,Cu1O0.5,Cu2O,No,100.0,octahedron,0.0,400.0,400.0,400.0,400.0,400.0,400.0,0.0,100.0,0.0,carbon paper electrode,KCl,1.0,6.9,-1.2,1.0,H-cell,141.85410961999997,1.0,0.0,0.0,3.0,40.040471732759606,-0.12380000000000001,36.040575683266006,2.998961038961039,8.336839,1.4,H2,56.04
176,https://doi.org/10.1016/j.nanoen.2023.108920, C-Cu2O,Cu1O0.5,Cu2O,No,100.0,cubic,0.0,390.0,390.0,390.0,390.0,390.0,390.0,0.0,100.0,0.0,carbon paper electrode,KCl,1.0,6.9,-0.9,1.0,H-cell,141.85410961999997,1.0,0.0,0.0,3.0,40.040471732759606,-0.12380000000000001,36.040575683266006,2.998961038961039,8.336839,1.4,H2,65.44
177,https://doi.org/10.1016/j.nanoen.2023.108920, C-Cu2O,Cu1O0.5,Cu2O,No,100.0,cubic,0.0,390.0,390.0,390.0,390.0,390.0,390.0,0.0,100.0,0.0,carbon paper electrode,KCl,1.0,6.9,-1.0,1.0,H-cell,141.85410961999997,1.0,0.0,0.0,3.0,40.040471732759606,-0.12380000000000001,36.040575683266006,2.998961038961039,8.336839,1.4,H2,73.49
178,https://doi.org/10.1016/j.nanoen.2023.108920, C-Cu2O,Cu1O0.5,Cu2O,No,100.0,cubic,0.0,390.0,390.0,390.0,390.0,390.0,390.0,0.0,100.0,0.0,carbon paper electrode,KCl,1.0,6.9,-1.1,1.0,H-cell,141.85410961999997,1.0,0.0,0.0,3.0,40.040471732759606,-0.12380000000000001,36.040575683266006,2.998961038961039,8.336839,1.4,H2,61.07
179,https://doi.org/10.1016/j.nanoen.2023.108920, C-Cu2O,Cu1O0.5,Cu2O,No,100.0,cubic,0.0,390.0,390.0,390.0,390.0,390.0,390.0,2.45,97.55,0.0,carbon paper electrode,KCl,1.0,6.9,-1.1,0.25,H-cell,141.85410961999997,1.0,0.0,0.0,3.0,40.040471732759606,-0.12380000000000001,36.040575683266006,2.998961038961039,8.336839,1.4,H2,41.07
180,https://doi.org/10.1016/j.nanoen.2023.108920, C-Cu2O,Cu1O0.5,Cu2O,No,100.0,cubic,0.0,390.0,390.0,390.0,390.0,390.0,390.0,7.99,92.01,0.0,carbon paper electrode,KCl,1.0,6.9,-1.1,0.5,H-cell,141.85410961999997,1.0,0.0,0.0,3.0,40.040471732759606,-0.12380000000000001,36.040575683266006,2.998961038961039,8.336839,1.4,H2,50.57
181,https://doi.org/10.1016/j.nanoen.2023.108920, C-Cu2O,Cu1O0.5,Cu2O,No,100.0,cubic,0.0,390.0,390.0,390.0,390.0,390.0,390.0,17.92,82.08,0.0,carbon paper electrode,KCl,1.0,6.9,-1.1,0.75,H-cell,141.85410961999997,1.0,0.0,0.0,3.0,40.040471732759606,-0.12380000000000001,36.040575683266006,2.998961038961039,8.336839,1.4,H2,53.13
182,https://doi.org/10.1016/j.nanoen.2023.108920, C-Cu2O,Cu1O0.5,Cu2O,No,100.0,cubic,0.0,390.0,390.0,390.0,390.0,390.0,390.0,31.03,68.97,0.0,carbon paper electrode,KCl,1.0,6.9,-1.1,1.0,H-cell,141.85410961999997,1.0,0.0,0.0,3.0,40.040471732759606,-0.12380000000000001,36.040575683266006,2.998961038961039,8.336839,1.4,H2,55.69
183,https://doi.org/10.1016/j.nanoen.2023.108920, C-Cu2O,Cu1O0.5,Cu2O,No,100.0,cubic,0.0,390.0,390.0,390.0,390.0,390.0,390.0,44.51,55.49,0.0,carbon paper electrode,KCl,1.0,6.9,-1.1,1.25,H-cell,141.85410961999997,1.0,0.0,0.0,3.0,40.040471732759606,-0.12380000000000001,36.040575683266006,2.998961038961039,8.336839,1.4,H2,60.07
184,https://doi.org/10.1016/j.nanoen.2023.108920, C-Cu2O,Cu1O0.5,Cu2O,No,100.0,cubic,0.0,390.0,390.0,390.0,390.0,390.0,390.0,55.58,44.42,0.0,carbon paper electrode,KCl,1.0,6.9,-1.1,1.5,H-cell,141.85410961999997,1.0,0.0,0.0,3.0,40.040471732759606,-0.12380000000000001,36.040575683266006,2.998961038961039,8.336839,1.4,H2,61.9
185,https://doi.org/10.1016/j.nanoen.2023.108920, C-Cu2O,Cu1O0.5,Cu2O,No,100.0,cubic,0.0,390.0,390.0,390.0,390.0,390.0,390.0,63.8,36.2,0.0,carbon paper electrode,KCl,1.0,6.9,-1.1,1.75,H-cell,141.85410961999997,1.0,0.0,0.0,3.0,40.040471732759606,-0.12380000000000001,36.040575683266006,2.998961038961039,8.336839,1.4,H2,64.46
186,https://doi.org/10.1016/j.nanoen.2023.108920, C-Cu2O,Cu1O0.5,Cu2O,No,100.0,cubic,0.0,390.0,390.0,390.0,390.0,390.0,390.0,82.73,17.27,0.0,carbon paper electrode,KCl,1.0,6.9,-1.1,2.0,H-cell,141.85410961999997,1.0,0.0,0.0,3.0,40.040471732759606,-0.12380000000000001,36.040575683266006,2.998961038961039,8.336839,1.4,H2,64.82
187,https://doi.org/10.1016/j.nanoen.2023.108920, C-Cu2O,Cu1O0.5,Cu2O,No,100.0,cubic,0.0,390.0,390.0,390.0,390.0,390.0,390.0,0.0,100.0,0.0,carbon paper electrode,KCl,1.0,6.9,-1.2,1.0,H-cell,141.85410961999997,1.0,0.0,0.0,3.0,40.040471732759606,-0.12380000000000001,36.040575683266006,2.998961038961039,8.336839,1.4,H2,63.09
188,https://doi.org/10.1016/j.apsusc.2024.159978,SPNC,Cu8.08O5.54H2,Cu2O,Cu(OH)2,77.97,porrous spherical,3.6,75.0,144.0,220.0,75.0,144.0,220.0,0.0,87.62,12.38,carbon paper electrode,KHCO3,0.5,8.4,-1.6,1.0,H-cell,132.4024943997344,1.2203,0.8812000000000002,0.0,3.0,36.91550680931575,-0.15548658581514826,42.171461748745,2.8547273383738725,9.201148718600326,1.116256248275016,H2,0.0
189,https://doi.org/10.1016/j.apsusc.2024.159978,SPNC,Cu8.08O5.54H2,Cu2O,Cu(OH)2,77.97,porrous spherical,3.6,75.0,144.0,220.0,75.0,144.0,220.0,0.0,87.62,12.38,carbon paper electrode,KHCO3,0.5,8.4,-1.5,1.0,H-cell,132.4024943997344,1.2203,0.8812000000000002,0.0,3.0,36.91550680931575,-0.15548658581514826,42.171461748745,2.8547273383738725,9.201148718600326,1.116256248275016,H2,0.0
190,https://doi.org/10.1016/j.apsusc.2024.159978,SPNC,Cu8.08O5.54H2,Cu2O,Cu(OH)2,77.97,porrous spherical,3.6,75.0,144.0,220.0,75.0,144.0,220.0,0.0,87.62,12.38,carbon paper electrode,KHCO3,0.5,8.4,-1.4,1.0,H-cell,132.4024943997344,1.2203,0.8812000000000002,0.0,3.0,36.91550680931575,-0.15548658581514826,42.171461748745,2.8547273383738725,9.201148718600326,1.116256248275016,H2,0.0
191,https://doi.org/10.1016/j.apsusc.2024.159978,SPNC,Cu8.08O5.54H2,Cu2O,Cu(OH)2,77.97,porrous spherical,3.6,75.0,144.0,220.0,75.0,144.0,220.0,0.0,87.62,12.38,carbon paper electrode,KHCO3,0.5,8.4,-1.3,1.0,H-cell,132.4024943997344,1.2203,0.8812000000000002,0.0,3.0,36.91550680931575,-0.15548658581514826,42.171461748745,2.8547273383738725,9.201148718600326,1.116256248275016,H2,0.0
192,https://doi.org/10.1016/j.apsusc.2024.159978,SPNC,Cu8.08O5.54H2,Cu2O,Cu(OH)2,77.97,porrous spherical,3.6,75.0,144.0,220.0,75.0,144.0,220.0,0.0,87.62,12.38,carbon paper electrode,KHCO3,0.5,8.4,-1.25,1.0,H-cell,132.4024943997344,1.2203,0.8812000000000002,0.0,3.0,36.91550680931575,-0.15548658581514826,42.171461748745,2.8547273383738725,9.201148718600326,1.116256248275016,H2,0.0
193,https://doi.org/10.1016/j.apsusc.2024.159978,SPNC,Cu8.08O5.54H2,Cu2O,Cu(OH)2,77.97,porrous spherical,3.6,75.0,144.0,220.0,75.0,144.0,220.0,0.0,87.62,12.38,carbon paper electrode,KHCO3,0.5,8.4,-1.2,1.0,H-cell,132.4024943997344,1.2203,0.8812000000000002,0.0,3.0,36.91550680931575,-0.15548658581514826,42.171461748745,2.8547273383738725,9.201148718600326,1.116256248275016,H2,0.0
194,https://doi.org/10.1016/j.apsusc.2024.159978,SPNC,Cu8.08O5.54H2,Cu2O,Cu(OH)2,77.97,porrous spherical,3.6,75.0,144.0,220.0,75.0,144.0,220.0,0.0,87.62,12.38,carbon paper electrode,KHCO3,0.5,8.4,-1.15,1.0,H-cell,132.4024943997344,1.2203,0.8812000000000002,0.0,3.0,36.91550680931575,-0.15548658581514826,42.171461748745,2.8547273383738725,9.201148718600326,1.116256248275016,H2,0.0
195,https://doi.org/10.1016/j.apsusc.2024.159978,SPNC,Cu8.08O5.54H2,Cu2O,Cu(OH)2,77.97,porrous spherical,3.6,75.0,144.0,220.0,75.0,144.0,220.0,0.0,87.62,12.38,carbon paper electrode,KHCO3,0.5,8.4,-1.1,1.0,H-cell,132.4024943997344,1.2203,0.8812000000000002,0.0,3.0,36.91550680931575,-0.15548658581514826,42.171461748745,2.8547273383738725,9.201148718600326,1.116256248275016,H2,0.0
196,https://doi.org/10.1016/j.apsusc.2024.159978,SPNC,Cu8.08O5.54H2,Cu2O,Cu(OH)2,77.97,porrous spherical,3.6,75.0,144.0,220.0,75.0,144.0,220.0,0.0,87.62,12.38,carbon paper electrode,KHCO3,0.5,8.4,-1.05,1.0,H-cell,132.4024943997344,1.2203,0.8812000000000002,0.0,3.0,36.91550680931575,-0.15548658581514826,42.171461748745,2.8547273383738725,9.201148718600326,1.116256248275016,H2,0.0
197,https://doi.org/10.1016/j.apsusc.2024.159978,SPNC,Cu8.08O5.54H2,Cu2O,Cu(OH)2,77.97,porrous spherical,3.6,75.0,144.0,220.0,75.0,144.0,220.0,0.0,87.62,12.38,carbon paper electrode,KHCO3,0.5,8.4,-1.0,1.0,H-cell,132.4024943997344,1.2203,0.8812000000000002,0.0,3.0,36.91550680931575,-0.15548658581514826,42.171461748745,2.8547273383738725,9.201148718600326,1.116256248275016,H2,0.0
198,https://doi.org/10.1016/j.apsusc.2024.159978,SPNC,Cu8.08O5.54H2,Cu2O,Cu(OH)2,77.97,porrous spherical,3.6,75.0,144.0,220.0,75.0,144.0,220.0,0.0,87.62,12.38,carbon paper electrode,KHCO3,0.5,8.4,-0.9,1.0,H-cell,132.4024943997344,1.2203,0.8812000000000002,0.0,3.0,36.91550680931575,-0.15548658581514826,42.171461748745,2.8547273383738725,9.201148718600326,1.116256248275016,H2,0.0
199,https://doi.org/10.1016/j.apsusc.2024.159978,SNC,Cu6.64O4.82H2,Cu2O,Cu(OH)2,73.82,sphere,0.0,275.0,300.4,375.0,275.0,300.4,375.0,0.0,84.94,15.06,carbon paper electrode,KHCO3,0.5,8.4,-1.6,1.0,H-cell,130.6220040155264,1.2618,1.0472000000000001,0.0,3.0,36.38063484540761,-0.16336325832187545,43.567601116634194,2.8290956535799716,9.384426284618526,1.0752052933183671,H2,0.0
200,https://doi.org/10.1016/j.apsusc.2024.159978,SNC,Cu6.64O4.82H2,Cu2O,Cu(OH)2,73.82,sphere,0.0,275.0,300.4,375.0,275.0,300.4,375.0,0.0,84.94,15.06,carbon paper electrode,KHCO3,0.5,8.4,-1.5,1.0,H-cell,130.6220040155264,1.2618,1.0472000000000001,0.0,3.0,36.38063484540761,-0.16336325832187545,43.567601116634194,2.8290956535799716,9.384426284618526,1.0752052933183671,H2,0.0
201,https://doi.org/10.1016/j.apsusc.2024.159978,SNC,Cu6.64O4.82H2,Cu2O,Cu(OH)2,73.82,sphere,0.0,275.0,300.4,375.0,275.0,300.4,375.0,0.0,84.94,15.06,carbon paper electrode,KHCO3,0.5,8.4,-1.4,1.0,H-cell,130.6220040155264,1.2618,1.0472000000000001,0.0,3.0,36.38063484540761,-0.16336325832187545,43.567601116634194,2.8290956535799716,9.384426284618526,1.0752052933183671,H2,0.0
202,https://doi.org/10.1016/j.apsusc.2024.159978,SNC,Cu6.64O4.82H2,Cu2O,Cu(OH)2,73.82,sphere,0.0,275.0,300.4,375.0,275.0,300.4,375.0,0.0,84.94,15.06,carbon paper electrode,KHCO3,0.5,8.4,-1.3,1.0,H-cell,130.6220040155264,1.2618,1.0472000000000001,0.0,3.0,36.38063484540761,-0.16336325832187545,43.567601116634194,2.8290956535799716,9.384426284618526,1.0752052933183671,H2,0.0
203,https://doi.org/10.1016/j.apsusc.2024.159978,SNC,Cu6.64O4.82H2,Cu2O,Cu(OH)2,73.82,sphere,0.0,275.0,300.4,375.0,275.0,300.4,375.0,0.0,84.94,15.06,carbon paper electrode,KHCO3,0.5,8.4,-1.25,1.0,H-cell,130.6220040155264,1.2618,1.0472000000000001,0.0,3.0,36.38063484540761,-0.16336325832187545,43.567601116634194,2.8290956535799716,9.384426284618526,1.0752052933183671,H2,0.0
204,https://doi.org/10.1016/j.apsusc.2024.159978,SNC,Cu6.64O4.82H2,Cu2O,Cu(OH)2,73.82,sphere,0.0,275.0,300.4,375.0,275.0,300.4,375.0,0.0,84.94,15.06,carbon paper electrode,KHCO3,0.5,8.4,-1.2,1.0,H-cell,130.6220040155264,1.2618,1.0472000000000001,0.0,3.0,36.38063484540761,-0.16336325832187545,43.567601116634194,2.8290956535799716,9.384426284618526,1.0752052933183671,H2,0.0
205,https://doi.org/10.1016/j.apsusc.2024.159978,SNC,Cu6.64O4.82H2,Cu2O,Cu(OH)2,73.82,sphere,0.0,275.0,300.4,375.0,275.0,300.4,375.0,0.0,84.94,15.06,carbon paper electrode,KHCO3,0.5,8.4,-1.15,1.0,H-cell,130.6220040155264,1.2618,1.0472000000000001,0.0,3.0,36.38063484540761,-0.16336325832187545,43.567601116634194,2.8290956535799716,9.384426284618526,1.0752052933183671,H2,0.0
206,https://doi.org/10.1016/j.apsusc.2024.159978,SNC,Cu6.64O4.82H2,Cu2O,Cu(OH)2,73.82,sphere,0.0,275.0,300.4,375.0,275.0,300.4,375.0,0.0,84.94,15.06,carbon paper electrode,KHCO3,0.5,8.4,-1.1,1.0,H-cell,130.6220040155264,1.2618,1.0472000000000001,0.0,3.0,36.38063484540761,-0.16336325832187545,43.567601116634194,2.8290956535799716,9.384426284618526,1.0752052933183671,H2,0.0
207,https://doi.org/10.1016/j.apsusc.2024.159978,SNC,Cu6.64O4.82H2,Cu2O,Cu(OH)2,73.82,sphere,0.0,275.0,300.4,375.0,275.0,300.4,375.0,0.0,84.94,15.06,carbon paper electrode,KHCO3,0.5,8.4,-1.05,1.0,H-cell,130.6220040155264,1.2618,1.0472000000000001,0.0,3.0,36.38063484540761,-0.16336325832187545,43.567601116634194,2.8290956535799716,9.384426284618526,1.0752052933183671,H2,0.0
208,https://doi.org/10.1016/j.apsusc.2024.159978,SNC,Cu6.64O4.82H2,Cu2O,Cu(OH)2,73.82,sphere,0.0,275.0,300.4,375.0,275.0,300.4,375.0,0.0,84.94,15.06,carbon paper electrode,KHCO3,0.5,8.4,-1.0,1.0,H-cell,130.6220040155264,1.2618,1.0472000000000001,0.0,3.0,36.38063484540761,-0.16336325832187545,43.567601116634194,2.8290956535799716,9.384426284618526,1.0752052933183671,H2,0.0
209,https://doi.org/10.1016/j.apsusc.2024.159978,SNC,Cu6.64O4.82H2,Cu2O,Cu(OH)2,73.82,sphere,0.0,275.0,300.4,375.0,275.0,300.4,375.0,0.0,84.94,15.06,carbon paper electrode,KHCO3,0.5,8.4,-0.95,1.0,H-cell,130.6220040155264,1.2618,1.0472000000000001,0.0,3.0,36.38063484540761,-0.16336325832187545,43.567601116634194,2.8290956535799716,9.384426284618526,1.0752052933183671,H2,0.0
210,https://doi.org/10.1016/j.jcis.2024.05.179,Cu2O-M,Cu1O0.5,Cu2O,No,100.0,porrous spherical,18.63,700.0,700.0,700.0,700.0,700.0,700.0,0.0,100.0,0.0,glassy-carbon electrode,KHCO3,0.1,6.8,-1.3,1.0,H-cell,141.85410961999997,1.0,0.0,0.0,3.0,40.040471732759606,-0.12380000000000001,36.040575683266006,2.998961038961039,8.336839,1.4,H2,13.76
211,https://doi.org/10.1016/j.jcis.2024.05.179,Cu2O-M,Cu1O0.5,Cu2O,No,100.0,porrous spherical,18.63,700.0,700.0,700.0,700.0,700.0,700.0,0.0,100.0,0.0,glassy-carbon electrode,KHCO3,0.1,6.8,-1.4,1.0,H-cell,141.85410961999997,1.0,0.0,0.0,3.0,40.040471732759606,-0.12380000000000001,36.040575683266006,2.998961038961039,8.336839,1.4,H2,16.4
212,https://doi.org/10.1016/j.jcis.2024.05.179,Cu2O-M,Cu1O0.5,Cu2O,No,100.0,porrous spherical,18.63,700.0,700.0,700.0,700.0,700.0,700.0,0.0,100.0,0.0,glassy-carbon electrode,KHCO3,0.1,6.8,-1.5,1.0,H-cell,141.85410961999997,1.0,0.0,0.0,3.0,40.040471732759606,-0.12380000000000001,36.040575683266006,2.998961038961039,8.336839,1.4,H2,14.29
213,https://doi.org/10.1016/j.jcis.2024.05.179,Cu2O-M,Cu1O0.5,Cu2O,No,100.0,porrous spherical,18.63,700.0,700.0,700.0,700.0,700.0,700.0,0.0,100.0,0.0,glassy-carbon electrode,KHCO3,0.1,6.8,-1.5,2.0,H-cell,141.85410961999997,1.0,0.0,0.0,3.0,40.040471732759606,-0.12380000000000001,36.040575683266006,2.998961038961039,8.336839,1.4,H2,0.0
214,https://doi.org/10.1016/j.jcis.2024.05.179,Cu2O-M,Cu1O0.5,Cu2O,No,100.0,porrous spherical,18.63,700.0,700.0,700.0,700.0,700.0,700.0,0.0,100.0,0.0,glassy-carbon electrode,KHCO3,0.1,6.8,-1.5,4.0,H-cell,141.85410961999997,1.0,0.0,0.0,3.0,40.040471732759606,-0.12380000000000001,36.040575683266006,2.998961038961039,8.336839,1.4,H2,0.0
215,https://doi.org/10.1016/j.jcis.2024.05.179,Cu2O-M,Cu1O0.5,Cu2O,No,100.0,porrous spherical,18.63,700.0,700.0,700.0,700.0,700.0,700.0,0.0,100.0,0.0,glassy-carbon electrode,KHCO3,0.1,6.8,-1.5,6.0,H-cell,141.85410961999997,1.0,0.0,0.0,3.0,40.040471732759606,-0.12380000000000001,36.040575683266006,2.998961038961039,8.336839,1.4,H2,0.0
216,https://doi.org/10.1016/j.jcis.2024.05.179,Cu2O-M,Cu1O0.5,Cu2O,No,100.0,porrous spherical,18.63,700.0,700.0,700.0,700.0,700.0,700.0,0.0,100.0,0.0,glassy-carbon electrode,KHCO3,0.1,6.8,-1.5,8.0,H-cell,141.85410961999997,1.0,0.0,0.0,3.0,40.040471732759606,-0.12380000000000001,36.040575683266006,2.998961038961039,8.336839,1.4,H2,0.0
217,https://doi.org/10.1016/j.jcis.2024.05.179,Cu2O-M,Cu1O0.5,Cu2O,No,100.0,porrous spherical,18.63,700.0,700.0,700.0,700.0,700.0,700.0,0.0,100.0,0.0,glassy-carbon electrode,KHCO3,0.1,6.8,-1.6,1.0,H-cell,141.85410961999997,1.0,0.0,0.0,3.0,40.040471732759606,-0.12380000000000001,36.040575683266006,2.998961038961039,8.336839,1.4,H2,22.22
218,https://doi.org/10.1016/j.jcis.2024.05.179,Cu2O-M,Cu1O0.5,Cu2O,No,100.0,porrous spherical,18.63,700.0,700.0,700.0,700.0,700.0,700.0,0.0,100.0,0.0,glassy-carbon electrode,KHCO3,0.1,6.8,-1.7,1.0,H-cell,141.85410961999997,1.0,0.0,0.0,3.0,40.040471732759606,-0.12380000000000001,36.040575683266006,2.998961038961039,8.336839,1.4,H2,16.93
219,https://doi.org/10.1016/j.jcis.2024.05.179,Cu2O-M,Cu1O0.5,Cu2O,No,100.0,porrous spherical,18.63,700.0,700.0,700.0,700.0,700.0,700.0,0.0,100.0,0.0,glassy-carbon electrode,KOH,1.0,14.0,-1.7,1.0,Flow cell,141.85410961999997,1.0,0.0,0.0,3.0,40.040471732759606,-0.12380000000000001,36.040575683266006,2.998961038961039,8.336839,1.4,H2,15.71
220,https://doi.org/10.1016/j.jcis.2024.05.179,Cu2O-M,Cu1O0.5,Cu2O,No,100.0,porrous spherical,18.63,700.0,700.0,700.0,700.0,700.0,700.0,0.0,100.0,0.0,glassy-carbon electrode,KOH,1.0,14.0,-1.8,1.0,Flow cell,141.85410961999997,1.0,0.0,0.0,3.0,40.040471732759606,-0.12380000000000001,36.040575683266006,2.998961038961039,8.336839,1.4,H2,12.04
221,https://doi.org/10.1016/j.jcis.2024.05.179,Cu2O-M,Cu1O0.5,Cu2O,No,100.0,porrous spherical,18.63,700.0,700.0,700.0,700.0,700.0,700.0,0.0,100.0,0.0,glassy-carbon electrode,KOH,1.0,14.0,-1.9,1.0,Flow cell,141.85410961999997,1.0,0.0,0.0,3.0,40.040471732759606,-0.12380000000000001,36.040575683266006,2.998961038961039,8.336839,1.4,H2,16.75
222,https://doi.org/10.1016/j.jcis.2024.05.179,Cu2O-M,Cu1O0.5,Cu2O,No,100.0,porrous spherical,18.63,700.0,700.0,700.0,700.0,700.0,700.0,0.0,100.0,0.0,glassy-carbon electrode,KOH,1.0,14.0,-1.9,2.0,Flow cell,141.85410961999997,1.0,0.0,0.0,3.0,40.040471732759606,-0.12380000000000001,36.040575683266006,2.998961038961039,8.336839,1.4,H2,0.0
223,https://doi.org/10.1016/j.jcis.2024.05.179,Cu2O-M,Cu1O0.5,Cu2O,No,100.0,porrous spherical,18.63,700.0,700.0,700.0,700.0,700.0,700.0,0.0,100.0,0.0,glassy-carbon electrode,KOH,1.0,14.0,-1.9,3.0,Flow cell,141.85410961999997,1.0,0.0,0.0,3.0,40.040471732759606,-0.12380000000000001,36.040575683266006,2.998961038961039,8.336839,1.4,H2,0.0
224,https://doi.org/10.1016/j.jcis.2024.05.179,Cu2O-M,Cu1O0.5,Cu2O,No,100.0,porrous spherical,18.63,700.0,700.0,700.0,700.0,700.0,700.0,0.0,100.0,0.0,glassy-carbon electrode,KOH,1.0,14.0,-1.9,4.0,Flow cell,141.85410961999997,1.0,0.0,0.0,3.0,40.040471732759606,-0.12380000000000001,36.040575683266006,2.998961038961039,8.336839,1.4,H2,0.0
225,https://doi.org/10.1016/j.jcis.2024.05.179,Cu2O-M,Cu1O0.5,Cu2O,No,100.0,porrous spherical,18.63,700.0,700.0,700.0,700.0,700.0,700.0,0.0,100.0,0.0,glassy-carbon electrode,KOH,1.0,14.0,-1.9,5.0,Flow cell,141.85410961999997,1.0,0.0,0.0,3.0,40.040471732759606,-0.12380000000000001,36.040575683266006,2.998961038961039,8.336839,1.4,H2,0.0
226,https://doi.org/10.1016/j.jcis.2024.05.179,Cu2O-M,Cu1O0.5,Cu2O,No,100.0,porrous spherical,18.63,700.0,700.0,700.0,700.0,700.0,700.0,0.0,100.0,0.0,glassy-carbon electrode,KOH,1.0,14.0,-2.0,1.0,Flow cell,141.85410961999997,1.0,0.0,0.0,3.0,40.040471732759606,-0.12380000000000001,36.040575683266006,2.998961038961039,8.336839,1.4,H2,14.66
227,https://doi.org/10.1016/j.jcis.2024.05.179,Cu2O-M,Cu1O0.5,Cu2O,No,100.0,porrous spherical,18.63,700.0,700.0,700.0,700.0,700.0,700.0,0.0,100.0,0.0,glassy-carbon electrode,KOH,1.0,14.0,-2.1,1.0,Flow cell,141.85410961999997,1.0,0.0,0.0,3.0,40.040471732759606,-0.12380000000000001,36.040575683266006,2.998961038961039,8.336839,1.4,H2,21.99
