Repository: vovamirosh/CO2RR_PISH

File: Datasets/prepr_.csv (part 2 of 7)
DOI,Article name,Formula,Cat. compound,Support,"Cat./Support ratio, % (at)",Morphology (TEM/SEM),"Pore size, nm",width min (nm),width aver (nm),width max (nm),length min (nm),length aver (nm),length max (nm),"Cu, % (at.)","Cu+, % (at.)","Cu(2+), % (at.)",Base,electrolyte,"conc, M",pH,RHE vs V,Product,"FE, %","Time, h",Type of reactor
10.1038/s41467-018-06311-0,Cu-on-Cu2O,Cu1O0.35,Cu,Cu2O,40.0,sphere,0.0,21.22,31.51,41.8,21.22,31.51,41.8,30.0,70.0,0.0,glassy-carbon electrode,KHCO3,0.1,6.8,-1.05,C2H4,23.0,1.0,H-cell
10.1038/s41467-018-06311-0,Cu-on-Cu2O,Cu1O0.35,Cu,Cu2O,40.0,sphere,0.0,21.22,31.51,41.8,21.22,31.51,41.8,30.0,70.0,0.0,glassy-carbon electrode,KHCO3,0.1,6.8,-1.05,HCOOH,6.6,1.0,H-cell
10.1038/s41467-018-06311-0,Cu-on-Cu2O,Cu1O0.35,Cu,Cu2O,40.0,sphere,0.0,21.22,31.51,41.8,21.22,31.51,41.8,30.0,70.0,0.0,glassy-carbon electrode,KHCO3,0.1,6.8,-1.05,C2H5OH,7.3,1.0,H-cell
10.1038/s41467-018-06311-0,Cu-on-Cu2O,Cu1O0.35,Cu,Cu2O,40.0,sphere,0.0,21.22,31.51,41.8,21.22,31.51,41.8,30.0,70.0,0.0,glassy-carbon electrode,KHCO3,0.1,6.8,-1.05,C3H7OH,3.5,1.0,H-cell
10.1038/s41467-018-06311-0,Cu-on-Cu2O,Cu1O0.35,Cu,Cu2O,40.0,sphere,0.0,21.22,31.51,41.8,21.22,31.51,41.8,30.0,70.0,0.0,glassy-carbon electrode,KHCO3,0.1,6.8,-1.15,H2,32.6,1.0,H-cell
10.1038/s41467-018-06311-0,Cu-on-Cu2O,Cu1O0.35,Cu,Cu2O,40.0,sphere,0.0,21.22,31.51,41.8,21.22,31.51,41.8,30.0,70.0,0.0,glassy-carbon electrode,KHCO3,0.1,6.8,-1.15,CH4,10.9,1.0,H-cell
10.1038/s41467-018-06311-0,Cu-on-Cu2O,Cu1O0.35,Cu,Cu2O,40.0,sphere,0.0,21.22,31.51,41.8,21.22,31.51,41.8,30.0,70.0,0.0,glassy-carbon electrode,KHCO3,0.1,6.8,-1.15,C2H4,22.0,1.0,H-cell
10.1038/s41467-018-06311-0,Cu-on-Cu2O,Cu1O0.35,Cu,Cu2O,40.0,sphere,0.0,21.22,31.51,41.8,21.22,31.51,41.8,30.0,70.0,0.0,glassy-carbon electrode,KHCO3,0.1,6.8,-1.15,HCOOH,7.3,1.0,H-cell
10.1038/s41467-018-06311-0,Cu-on-Cu2O,Cu1O0.35,Cu,Cu2O,40.0,sphere,0.0,21.22,31.51,41.8,21.22,31.51,41.8,30.0,70.0,0.0,glassy-carbon electrode,KHCO3,0.1,6.8,-1.15,C2H5OH,5.4,1.0,H-cell
10.1038/s41467-018-06311-0,Cu-on-Cu2O,Cu1O0.35,Cu,Cu2O,40.0,sphere,0.0,21.22,31.51,41.8,21.22,31.51,41.8,30.0,70.0,0.0,glassy-carbon electrode,KHCO3,0.1,6.8,-1.15,C3H7OH,3.6,1.0,H-cell
10.1038/s41467-018-06311-0,Cu-on-Cu2O,Cu1O0.35,Cu,Cu2O,40.0,sphere,0.0,21.22,31.51,41.8,21.22,31.51,41.8,30.0,70.0,0.0,glassy-carbon electrode,KHCO3,0.1,6.8,-1.25,H2,45.7,1.0,H-cell
10.1038/s41467-018-06311-0,Cu-on-Cu2O,Cu1O0.35,Cu,Cu2O,40.0,sphere,0.0,21.22,31.51,41.8,21.22,31.51,41.8,30.0,70.0,0.0,glassy-carbon electrode,KHCO3,0.1,6.8,-1.25,CH4,8.4,1.0,H-cell
10.1038/s41467-018-06311-0,Cu-on-Cu2O,Cu1O0.35,Cu,Cu2O,40.0,sphere,0.0,21.22,31.51,41.8,21.22,31.51,41.8,30.0,70.0,0.0,glassy-carbon electrode,KHCO3,0.1,6.8,-1.25,C2H4,20.6,1.0,H-cell
10.1038/s41467-018-06311-0,Cu-on-Cu2O,Cu1O0.35,Cu,Cu2O,40.0,sphere,0.0,21.22,31.51,41.8,21.22,31.51,41.8,30.0,70.0,0.0,glassy-carbon electrode,KHCO3,0.1,6.8,-1.25,HCOOH,4.3,1.0,H-cell
10.1038/s41467-018-06311-0,Cu-on-Cu2O,Cu1O0.35,Cu,Cu2O,40.0,sphere,0.0,21.22,31.51,41.8,21.22,31.51,41.8,30.0,70.0,0.0,glassy-carbon electrode,KHCO3,0.1,6.8,-1.25,C2H5OH,2.8,1.0,H-cell
10.1038/s41467-018-06311-0,Cu-on-Cu2O,Cu1O0.35,Cu,Cu2O,40.0,sphere,0.0,21.22,31.51,41.8,21.22,31.51,41.8,30.0,70.0,0.0,glassy-carbon electrode,KHCO3,0.1,6.8,-1.25,C3H7OH,2.9,1.0,H-cell
10.1038/s41467-018-06311-0,Cu-on-Cu2O,Cu1O0.35,Cu,Cu2O,40.0,sphere,0.0,21.22,31.51,41.8,21.22,31.51,41.8,30.0,70.0,0.0,glassy-carbon electrode,KHCO3,0.1,6.8,-1.35,H2,54.0,1.0,H-cell
10.1038/s41467-018-06311-0,Cu-on-Cu2O,Cu1O0.35,Cu,Cu2O,40.0,sphere,0.0,21.22,31.51,41.8,21.22,31.51,41.8,30.0,70.0,0.0,glassy-carbon electrode,KHCO3,0.1,6.8,-1.35,CH4,8.9,1.0,H-cell
10.1038/s41467-018-06311-0,Cu-on-Cu2O,Cu1O0.35,Cu,Cu2O,40.0,sphere,0.0,21.22,31.51,41.8,21.22,31.51,41.8,30.0,70.0,0.0,glassy-carbon electrode,KHCO3,0.1,6.8,-1.35,C2H4,18.7,1.0,H-cell
10.1038/s41467-018-06311-0,Cu-on-Cu2O,Cu1O0.35,Cu,Cu2O,40.0,sphere,0.0,21.22,31.51,41.8,21.22,31.51,41.8,30.0,70.0,0.0,glassy-carbon electrode,KHCO3,0.1,6.8,-1.35,HCOOH,2.7,1.0,H-cell
10.1038/s41467-018-06311-0,Cu-on-Cu2O,Cu1O0.35,Cu,Cu2O,40.0,sphere,0.0,21.22,31.51,41.8,21.22,31.51,41.8,30.0,70.0,0.0,glassy-carbon electrode,KHCO3,0.1,6.8,-1.35,C2H5OH,1.7,1.0,H-cell
10.1038/s41467-018-06311-0,Cu-on-Cu2O,Cu1O0.35,Cu,Cu2O,40.0,sphere,0.0,21.22,31.51,41.8,21.22,31.51,41.8,30.0,70.0,0.0,glassy-carbon electrode,KHCO3,0.1,6.8,-1.35,C3H7OH,1.7,1.0,H-cell
10.1038/s41467-018-06311-0,Cu-on-Cu2O,Cu1O0.35,Cu,Cu2O,40.0,sphere,0.0,21.22,31.51,41.8,21.22,31.51,41.8,30.0,70.0,0.0,glassy-carbon electrode,KHCO3,0.1,6.8,-1.45,H2,63.1,1.0,H-cell
10.1038/s41467-018-06311-0,Cu-on-Cu2O,Cu1O0.35,Cu,Cu2O,40.0,sphere,0.0,21.22,31.51,41.8,21.22,31.51,41.8,30.0,70.0,0.0,glassy-carbon electrode,KHCO3,0.1,6.8,-1.45,CH4,9.3,1.0,H-cell
10.1038/s41467-018-06311-0,Cu-on-Cu2O,Cu1O0.35,Cu,Cu2O,40.0,sphere,0.0,21.22,31.51,41.8,21.22,31.51,41.8,30.0,70.0,0.0,glassy-carbon electrode,KHCO3,0.1,6.8,-1.45,C2H4,14.0,1.0,H-cell
10.1038/s41467-018-06311-0,Cu-on-Cu2O,Cu1O0.35,Cu,Cu2O,40.0,sphere,0.0,21.22,31.51,41.8,21.22,31.51,41.8,30.0,70.0,0.0,glassy-carbon electrode,KHCO3,0.1,6.8,-1.45,HCOOH,2.2,1.0,H-cell
10.1038/s41467-018-06311-0,Cu-on-Cu2O,Cu1O0.35,Cu,Cu2O,40.0,sphere,0.0,21.22,31.51,41.8,21.22,31.51,41.8,30.0,70.0,0.0,glassy-carbon electrode,KHCO3,0.1,6.8,-1.45,C2H5OH,2.1,1.0,H-cell
10.1038/s41467-018-06311-0,Cu-on-Cu3N,Cu1N0.22,Cu,Cu3N,61.76,sphere,0.0,10.0,17.5,25.0,10.0,17.5,25.0,35.0,65.0,0.0,glassy-carbon electrode,KHCO3,0.1,6.8,-0.55,H2,64.8,1.0,H-cell
10.1038/s41467-018-06311-0,Cu-on-Cu3N,Cu1N0.22,Cu,Cu3N,61.76,sphere,0.0,10.0,17.5,25.0,10.0,17.5,25.0,35.0,65.0,0.0,glassy-carbon electrode,KHCO3,0.1,6.8,-0.55,CH4,2.9,1.0,H-cell
10.1038/s41467-018-06311-0,Cu-on-Cu3N,Cu1N0.22,Cu,Cu3N,61.76,sphere,0.0,10.0,17.5,25.0,10.0,17.5,25.0,35.0,65.0,0.0,glassy-carbon electrode,KHCO3,0.1,6.8,-0.55,C2H4,4.5,1.0,H-cell
10.1038/s41467-018-06311-0,Cu-on-Cu3N,Cu1N0.22,Cu,Cu3N,61.76,sphere,0.0,10.0,17.5,25.0,10.0,17.5,25.0,35.0,65.0,0.0,glassy-carbon electrode,KHCO3,0.1,6.8,-0.55,HCOOH,14.4,1.0,H-cell
10.1038/s41467-018-06311-0,Cu-on-Cu3N,Cu1N0.22,Cu,Cu3N,61.76,sphere,0.0,10.0,17.5,25.0,10.0,17.5,25.0,35.0,65.0,0.0,glassy-carbon electrode,KHCO3,0.1,6.8,-0.65,H2,50.3,1.0,H-cell
10.1038/s41467-018-06311-0,Cu-on-Cu3N,Cu1N0.22,Cu,Cu3N,61.76,sphere,0.0,10.0,17.5,25.0,10.0,17.5,25.0,35.0,65.0,0.0,glassy-carbon electrode,KHCO3,0.1,6.8,-0.65,CH4,6.1,1.0,H-cell
10.1038/s41467-018-06311-0,Cu-on-Cu3N,Cu1N0.22,Cu,Cu3N,61.76,sphere,0.0,10.0,17.5,25.0,10.0,17.5,25.0,35.0,65.0,0.0,glassy-carbon electrode,KHCO3,0.1,6.8,-0.65,C2H4,11.3,1.0,H-cell
10.1038/s41467-018-06311-0,Cu-on-Cu3N,Cu1N0.22,Cu,Cu3N,61.76,sphere,0.0,10.0,17.5,25.0,10.0,17.5,25.0,35.0,65.0,0.0,glassy-carbon electrode,KHCO3,0.1,6.8,-0.65,HCOOH,13.0,1.0,H-cell
10.1038/s41467-018-06311-0,Cu-on-Cu3N,Cu1N0.22,Cu,Cu3N,61.76,sphere,0.0,10.0,17.5,25.0,10.0,17.5,25.0,35.0,65.0,0.0,glassy-carbon electrode,KHCO3,0.1,6.8,-0.75,H2,37.0,1.0,H-cell
10.1038/s41467-018-06311-0,Cu-on-Cu3N,Cu1N0.22,Cu,Cu3N,61.76,sphere,0.0,10.0,17.5,25.0,10.0,17.5,25.0,35.0,65.0,0.0,glassy-carbon electrode,KHCO3,0.1,6.8,-0.75,CH4,11.5,1.0,H-cell
10.1038/s41467-018-06311-0,Cu-on-Cu3N,Cu1N0.22,Cu,Cu3N,61.76,sphere,0.0,10.0,17.5,25.0,10.0,17.5,25.0,35.0,65.0,0.0,glassy-carbon electrode,KHCO3,0.1,6.8,-0.75,C2H4,27.0,1.0,H-cell
10.1038/s41467-018-06311-0,Cu-on-Cu3N,Cu1N0.22,Cu,Cu3N,61.76,sphere,0.0,10.0,17.5,25.0,10.0,17.5,25.0,35.0,65.0,0.0,glassy-carbon electrode,KHCO3,0.1,6.8,-0.75,HCOOH,12.5,1.0,H-cell
10.1038/s41467-018-06311-0,Cu-on-Cu3N,Cu1N0.22,Cu,Cu3N,61.76,sphere,0.0,10.0,17.5,25.0,10.0,17.5,25.0,35.0,65.0,0.0,glassy-carbon electrode,KHCO3,0.1,6.8,-0.75,C2H5OH,6.2,1.0,H-cell
10.1038/s41467-018-06311-0,Cu-on-Cu3N,Cu1N0.22,Cu,Cu3N,61.76,sphere,0.0,10.0,17.5,25.0,10.0,17.5,25.0,35.0,65.0,0.0,glassy-carbon electrode,KHCO3,0.1,6.8,-0.85,H2,27.9,1.0,H-cell
10.1038/s41467-018-06311-0,Cu-on-Cu3N,Cu1N0.22,Cu,Cu3N,61.76,sphere,0.0,10.0,17.5,25.0,10.0,17.5,25.0,35.0,65.0,0.0,glassy-carbon electrode,KHCO3,0.1,6.8,-0.85,CH4,8.9,1.0,H-cell
10.1038/s41467-018-06311-0,Cu-on-Cu3N,Cu1N0.22,Cu,Cu3N,61.76,sphere,0.0,10.0,17.5,25.0,10.0,17.5,25.0,35.0,65.0,0.0,glassy-carbon electrode,KHCO3,0.1,6.8,-0.85,C2H4,35.0,1.0,H-cell
10.1038/s41467-018-06311-0,Cu-on-Cu3N,Cu1N0.22,Cu,Cu3N,61.76,sphere,0.0,10.0,17.5,25.0,10.0,17.5,25.0,35.0,65.0,0.0,glassy-carbon electrode,KHCO3,0.1,6.8,-0.85,HCOOH,9.6,1.0,H-cell
10.1038/s41467-018-06311-0,Cu-on-Cu3N,Cu1N0.22,Cu,Cu3N,61.76,sphere,0.0,10.0,17.5,25.0,10.0,17.5,25.0,35.0,65.0,0.0,glassy-carbon electrode,KHCO3,0.1,6.8,-0.85,C2H5OH,6.0,1.0,H-cell
10.1038/s41467-018-06311-0,Cu-on-Cu3N,Cu1N0.22,Cu,Cu3N,61.76,sphere,0.0,10.0,17.5,25.0,10.0,17.5,25.0,35.0,65.0,0.0,glassy-carbon electrode,KHCO3,0.1,6.8,-0.85,C3H7OH,2.8,1.0,H-cell
10.1038/s41467-018-06311-0,Cu-on-Cu3N,Cu1N0.22,Cu,Cu3N,61.76,sphere,0.0,10.0,17.5,25.0,10.0,17.5,25.0,35.0,65.0,0.0,glassy-carbon electrode,KHCO3,0.1,6.8,-0.95,H2,17.0,1.0,H-cell
10.1038/s41467-018-06311-0,Cu-on-Cu3N,Cu1N0.22,Cu,Cu3N,61.76,sphere,0.0,10.0,17.5,25.0,10.0,17.5,25.0,35.0,65.0,0.0,glassy-carbon electrode,KHCO3,0.1,6.8,-0.95,CH4,2.5,1.0,H-cell
10.1038/s41467-018-06311-0,Cu-on-Cu3N,Cu1N0.22,Cu,Cu3N,61.76,sphere,0.0,10.0,17.5,25.0,10.0,17.5,25.0,35.0,65.0,0.0,glassy-carbon electrode,KHCO3,0.1,6.8,-0.95,C2H4,39.3,1.0,H-cell
10.1038/s41467-018-06311-0,Cu-on-Cu3N,Cu1N0.22,Cu,Cu3N,61.76,sphere,0.0,10.0,17.5,25.0,10.0,17.5,25.0,35.0,65.0,0.0,glassy-carbon electrode,KHCO3,0.1,6.8,-0.95,HCOOH,6.6,1.0,H-cell
10.1038/s41467-018-06311-0,Cu-on-Cu3N,Cu1N0.22,Cu,Cu3N,61.76,sphere,0.0,10.0,17.5,25.0,10.0,17.5,25.0,35.0,65.0,0.0,glassy-carbon electrode,KHCO3,0.1,6.8,-0.95,C2H5OH,18.4,1.0,H-cell
10.1038/s41467-018-06311-0,Cu-on-Cu3N,Cu1N0.22,Cu,Cu3N,61.76,sphere,0.0,10.0,17.5,25.0,10.0,17.5,25.0,35.0,65.0,0.0,glassy-carbon electrode,KHCO3,0.1,6.8,-0.95,C3H7OH,6.0,1.0,H-cell
10.1038/s41467-018-06311-0,Cu-on-Cu3N,Cu1N0.22,Cu,Cu3N,61.76,sphere,0.0,10.0,17.5,25.0,10.0,17.5,25.0,35.0,65.0,0.0,glassy-carbon electrode,KHCO3,0.1,6.8,-0.95,C2H4,6.24,2.5,H-cell
10.1038/s41467-018-06311-0,Cu-on-Cu3N,Cu1N0.22,Cu,Cu3N,61.76,sphere,0.0,10.0,17.5,25.0,10.0,17.5,25.0,35.0,65.0,0.0,glassy-carbon electrode,KHCO3,0.1,6.8,-0.95,C2H5OH,18.61,2.5,H-cell
10.1038/s41467-018-06311-0,Cu-on-Cu3N,Cu1N0.22,Cu,Cu3N,61.76,sphere,0.0,10.0,17.5,25.0,10.0,17.5,25.0,35.0,65.0,0.0,glassy-carbon electrode,KHCO3,0.1,6.8,-0.95,C3H7OH,40.9,2.5,H-cell
10.1038/s41467-018-06311-0,Cu-on-Cu3N,Cu1N0.22,Cu,Cu3N,61.76,sphere,0.0,10.0,17.5,25.0,10.0,17.5,25.0,35.0,65.0,0.0,glassy-carbon electrode,KHCO3,0.1,6.8,-0.95,C2H4,5.52,10.0,H-cell
10.1038/s41467-018-06311-0,Cu-on-Cu3N,Cu1N0.22,Cu,Cu3N,61.76,sphere,0.0,10.0,17.5,25.0,10.0,17.5,25.0,35.0,65.0,0.0,glassy-carbon electrode,KHCO3,0.1,6.8,-0.95,C2H5OH,18.0,10.0,H-cell
10.1038/s41467-018-06311-0,Cu-on-Cu3N,Cu1N0.22,Cu,Cu3N,61.76,sphere,0.0,10.0,17.5,25.0,10.0,17.5,25.0,35.0,65.0,0.0,glassy-carbon electrode,KHCO3,0.1,6.8,-0.95,C3H7OH,39.88,10.0,H-cell
10.1038/s41467-018-06311-0,Cu-on-Cu3N,Cu1N0.22,Cu,Cu3N,61.76,sphere,0.0,10.0,17.5,25.0,10.0,17.5,25.0,35.0,65.0,0.0,glassy-carbon electrode,KHCO3,0.1,6.8,-0.95,C2H4,5.32,15.0,H-cell
10.1038/s41467-018-06311-0,Cu-on-Cu3N,Cu1N0.22,Cu,Cu3N,61.76,sphere,0.0,10.0,17.5,25.0,10.0,17.5,25.0,35.0,65.0,0.0,glassy-carbon electrode,KHCO3,0.1,6.8,-0.95,C2H5OH,17.48,15.0,H-cell
10.1038/s41467-018-06311-0,Cu-on-Cu3N,Cu1N0.22,Cu,Cu3N,61.76,sphere,0.0,10.0,17.5,25.0,10.0,17.5,25.0,35.0,65.0,0.0,glassy-carbon electrode,KHCO3,0.1,6.8,-0.95,C3H7OH,41.1,15.0,H-cell
10.1038/s41467-018-06311-0,Cu-on-Cu3N,Cu1N0.22,Cu,Cu3N,61.76,sphere,0.0,10.0,17.5,25.0,10.0,17.5,25.0,35.0,65.0,0.0,glassy-carbon electrode,KHCO3,0.1,6.8,-0.95,C2H4,5.01,20.0,H-cell
10.1038/s41467-018-06311-0,Cu-on-Cu3N,Cu1N0.22,Cu,Cu3N,61.76,sphere,0.0,10.0,17.5,25.0,10.0,17.5,25.0,35.0,65.0,0.0,glassy-carbon electrode,KHCO3,0.1,6.8,-0.95,C2H5OH,16.97,20.0,H-cell
10.1038/s41467-018-06311-0,Cu-on-Cu3N,Cu1N0.22,Cu,Cu3N,61.76,sphere,0.0,10.0,17.5,25.0,10.0,17.5,25.0,35.0,65.0,0.0,glassy-carbon electrode,KHCO3,0.1,6.8,-0.95,C3H7OH,38.34,20.0,H-cell
10.1038/s41467-018-06311-0,Cu-on-Cu3N,Cu1N0.22,Cu,Cu3N,61.76,sphere,0.0,10.0,17.5,25.0,10.0,17.5,25.0,35.0,65.0,0.0,glassy-carbon electrode,KHCO3,0.1,6.8,-0.95,C2H4,4.7,32.5,H-cell
10.1038/s41467-018-06311-0,Cu-on-Cu3N,Cu1N0.22,Cu,Cu3N,61.76,sphere,0.0,10.0,17.5,25.0,10.0,17.5,25.0,35.0,65.0,0.0,glassy-carbon electrode,KHCO3,0.1,6.8,-0.95,C2H5OH,15.54,32.5,H-cell
10.1038/s41467-018-06311-0,Cu-on-Cu3N,Cu1N0.22,Cu,Cu3N,61.76,sphere,0.0,10.0,17.5,25.0,10.0,17.5,25.0,35.0,65.0,0.0,glassy-carbon electrode,KHCO3,0.1,6.8,-0.95,C3H7OH,37.63,32.5,H-cell
10.1038/s41467-018-06311-0,Cu-on-Cu3N,Cu1N0.22,Cu,Cu3N,61.76,sphere,0.0,10.0,17.5,25.0,10.0,17.5,25.0,35.0,65.0,0.0,glassy-carbon electrode,KHCO3,0.1,6.8,-1.05,H2,17.8,1.0,H-cell
10.1038/s41467-018-06311-0,Cu-on-Cu3N,Cu1N0.22,Cu,Cu3N,61.76,sphere,0.0,10.0,17.5,25.0,10.0,17.5,25.0,35.0,65.0,0.0,glassy-carbon electrode,KHCO3,0.1,6.8,-1.05,CH4,3.0,1.0,H-cell
10.1038/s41467-018-06311-0,Cu-on-Cu3N,Cu1N0.22,Cu,Cu3N,61.76,sphere,0.0,10.0,17.5,25.0,10.0,17.5,25.0,35.0,65.0,0.0,glassy-carbon electrode,KHCO3,0.1,6.8,-1.05,C2H4,43.0,1.0,H-cell
10.1038/s41467-018-06311-0,Cu-on-Cu3N,Cu1N0.22,Cu,Cu3N,61.76,sphere,0.0,10.0,17.5,25.0,10.0,17.5,25.0,35.0,65.0,0.0,glassy-carbon electrode,KHCO3,0.1,6.8,-1.05,HCOOH,6.0,1.0,H-cell
10.1038/s41467-018-06311-0,Cu-on-Cu3N,Cu1N0.22,Cu,Cu3N,61.76,sphere,0.0,10.0,17.5,25.0,10.0,17.5,25.0,35.0,65.0,0.0,glassy-carbon electrode,KHCO3,0.1,6.8,-1.05,C2H5OH,15.1,1.0,H-cell
10.1038/s41467-018-06311-0,Cu-on-Cu3N,Cu1N0.22,Cu,Cu3N,61.76,sphere,0.0,10.0,17.5,25.0,10.0,17.5,25.0,35.0,65.0,0.0,glassy-carbon electrode,KHCO3,0.1,6.8,-1.05,C3H7OH,4.4,1.0,H-cell
10.1038/s41467-018-06311-0,Cu-on-Cu3N,Cu1N0.22,Cu,Cu3N,61.76,sphere,0.0,10.0,17.5,25.0,10.0,17.5,25.0,35.0,65.0,0.0,glassy-carbon electrode,KHCO3,0.1,6.8,-1.15,H2,25.5,1.0,H-cell
10.1038/s41467-018-06311-0,Cu-on-Cu3N,Cu1N0.22,Cu,Cu3N,61.76,sphere,0.0,10.0,17.5,25.0,10.0,17.5,25.0,35.0,65.0,0.0,glassy-carbon electrode,KHCO3,0.1,6.8,-1.15,CH4,3.3,1.0,H-cell
10.1038/s41467-018-06311-0,Cu-on-Cu3N,Cu1N0.22,Cu,Cu3N,61.76,sphere,0.0,10.0,17.5,25.0,10.0,17.5,25.0,35.0,65.0,0.0,glassy-carbon electrode,KHCO3,0.1,6.8,-1.15,C2H4,39.0,1.0,H-cell
10.1038/s41467-018-06311-0,Cu-on-Cu3N,Cu1N0.22,Cu,Cu3N,61.76,sphere,0.0,10.0,17.5,25.0,10.0,17.5,25.0,35.0,65.0,0.0,glassy-carbon electrode,KHCO3,0.1,6.8,-1.15,HCOOH,6.2,1.0,H-cell
10.1038/s41467-018-06311-0,Cu-on-Cu3N,Cu1N0.22,Cu,Cu3N,61.76,sphere,0.0,10.0,17.5,25.0,10.0,17.5,25.0,35.0,65.0,0.0,glassy-carbon electrode,KHCO3,0.1,6.8,-1.15,C2H5OH,15.0,1.0,H-cell
10.1038/s41467-018-06311-0,Cu-on-Cu3N,Cu1N0.22,Cu,Cu3N,61.76,sphere,0.0,10.0,17.5,25.0,10.0,17.5,25.0,35.0,65.0,0.0,glassy-carbon electrode,KHCO3,0.1,6.8,-1.15,C3H7OH,2.2,1.0,H-cell
10.1038/s41467-018-06311-0,Cu-on-Cu3N,Cu1N0.22,Cu,Cu3N,61.76,sphere,0.0,10.0,17.5,25.0,10.0,17.5,25.0,35.0,65.0,0.0,glassy-carbon electrode,KHCO3,0.1,6.8,-1.25,H2,29.0,1.0,H-cell
10.1038/s41467-018-06311-0,Cu-on-Cu3N,Cu1N0.22,Cu,Cu3N,61.76,sphere,0.0,10.0,17.5,25.0,10.0,17.5,25.0,35.0,65.0,0.0,glassy-carbon electrode,KHCO3,0.1,6.8,-1.25,CH4,3.0,1.0,H-cell
10.1038/s41467-018-06311-0,Cu-on-Cu3N,Cu1N0.22,Cu,Cu3N,61.76,sphere,0.0,10.0,17.5,25.0,10.0,17.5,25.0,35.0,65.0,0.0,glassy-carbon electrode,KHCO3,0.1,6.8,-1.25,C2H4,40.9,1.0,H-cell
10.1038/s41467-018-06311-0,Cu-on-Cu3N,Cu1N0.22,Cu,Cu3N,61.76,sphere,0.0,10.0,17.5,25.0,10.0,17.5,25.0,35.0,65.0,0.0,glassy-carbon electrode,KHCO3,0.1,6.8,-1.25,HCOOH,3.3,1.0,H-cell
10.1038/s41467-018-06311-0,Cu-on-Cu3N,Cu1N0.22,Cu,Cu3N,61.76,sphere,0.0,10.0,17.5,25.0,10.0,17.5,25.0,35.0,65.0,0.0,glassy-carbon electrode,KHCO3,0.1,6.8,-1.25,C2H5OH,11.0,1.0,H-cell
10.1038/s41467-018-06311-0,Cu-on-Cu3N,Cu1N0.22,Cu,Cu3N,61.76,sphere,0.0,10.0,17.5,25.0,10.0,17.5,25.0,35.0,65.0,0.0,glassy-carbon electrode,KHCO3,0.1,6.8,-1.25,C3H7OH,1.4,1.0,H-cell
10.1038/s41467-018-06311-0,Cu-on-Cu3N,Cu1N0.22,Cu,Cu3N,61.76,sphere,0.0,10.0,17.5,25.0,10.0,17.5,25.0,35.0,65.0,0.0,glassy-carbon electrode,KHCO3,0.1,6.8,-1.35,H2,43.0,1.0,H-cell
10.1038/s41467-018-06311-0,Cu-on-Cu3N,Cu1N0.22,Cu,Cu3N,61.76,sphere,0.0,10.0,17.5,25.0,10.0,17.5,25.0,35.0,65.0,0.0,glassy-carbon electrode,KHCO3,0.1,6.8,-1.35,CH4,2.8,1.0,H-cell
10.1038/s41467-018-06311-0,Cu-on-Cu3N,Cu1N0.22,Cu,Cu3N,61.76,sphere,0.0,10.0,17.5,25.0,10.0,17.5,25.0,35.0,65.0,0.0,glassy-carbon electrode,KHCO3,0.1,6.8,-1.35,C2H4,36.0,1.0,H-cell
10.1038/s41467-018-06311-0,Cu-on-Cu3N,Cu1N0.22,Cu,Cu3N,61.76,sphere,0.0,10.0,17.5,25.0,10.0,17.5,25.0,35.0,65.0,0.0,glassy-carbon electrode,KHCO3,0.1,6.8,-1.35,HCOOH,2.9,1.0,H-cell
10.1038/s41467-018-06311-0,Cu-on-Cu3N,Cu1N0.22,Cu,Cu3N,61.76,sphere,0.0,10.0,17.5,25.0,10.0,17.5,25.0,35.0,65.0,0.0,glassy-carbon electrode,KHCO3,0.1,6.8,-1.35,C2H5OH,9.1,1.0,H-cell
10.1038/s41467-018-06311-0,Cu-on-Cu3N,Cu1N0.22,Cu,Cu3N,61.76,sphere,0.0,10.0,17.5,25.0,10.0,17.5,25.0,35.0,65.0,0.0,glassy-carbon electrode,KHCO3,0.1,6.8,-1.35,C3H7OH,1.9,1.0,H-cell
10.1038/s41467-018-06311-0,Cu-on-Cu3N,Cu1N0.22,Cu,Cu3N,61.76,sphere,0.0,10.0,17.5,25.0,10.0,17.5,25.0,35.0,65.0,0.0,glassy-carbon electrode,KHCO3,0.1,6.8,-1.45,H2,53.1,1.0,H-cell
10.1038/s41467-018-06311-0,Cu-on-Cu3N,Cu1N0.22,Cu,Cu3N,61.76,sphere,0.0,10.0,17.5,25.0,10.0,17.5,25.0,35.0,65.0,0.0,glassy-carbon electrode,KHCO3,0.1,6.8,-1.45,CH4,3.8,1.0,H-cell
10.1038/s41467-018-06311-0,Cu-on-Cu3N,Cu1N0.22,Cu,Cu3N,61.76,sphere,0.0,10.0,17.5,25.0,10.0,17.5,25.0,35.0,65.0,0.0,glassy-carbon electrode,KHCO3,0.1,6.8,-1.45,C2H4,28.0,1.0,H-cell
10.1038/s41467-018-06311-0,Cu-on-Cu3N,Cu1N0.22,Cu,Cu3N,61.76,sphere,0.0,10.0,17.5,25.0,10.0,17.5,25.0,35.0,65.0,0.0,glassy-carbon electrode,KHCO3,0.1,6.8,-1.45,HCOOH,2.2,1.0,H-cell
10.1038/s41467-018-06311-0,Cu-on-Cu3N,Cu1N0.22,Cu,Cu3N,61.76,sphere,0.0,10.0,17.5,25.0,10.0,17.5,25.0,35.0,65.0,0.0,glassy-carbon electrode,KHCO3,0.1,6.8,-1.45,C2H5OH,4.8,1.0,H-cell
https://doi.org/10.1016/j.cej.2023.142052,Cu2O-18,Cu1O0.5651,CuO,Cu2O,23.04,hollow,0.0,45.0,65.0,95.0,45.0,65.0,95.0,0.0,86.98,13.02,glassy-carbon electrode,KHCO3,0.1,6.8,-1.11,C2H4,15.53,0.5,H-cell
https://doi.org/10.1016/j.cej.2023.142052,Cu2O-18,Cu1O0.5651,CuO,Cu2O,23.04,hollow,0.0,45.0,65.0,95.0,45.0,65.0,95.0,0.0,86.98,13.02,glassy-carbon electrode,KHCO3,0.1,6.8,-1.11,CO,6.83,0.5,H-cell
https://doi.org/10.1016/j.cej.2023.142052,Cu2O-18,Cu1O0.5651,CuO,Cu2O,23.04,hollow,0.0,45.0,65.0,95.0,45.0,65.0,95.0,0.0,86.98,13.02,glassy-carbon electrode,KHCO3,0.1,6.8,-1.11,HCOOH,2.22,0.5,H-cell
https://doi.org/10.1016/j.cej.2023.142052,Cu2O-18,Cu1O0.5651,CuO,Cu2O,23.04,hollow,0.0,45.0,65.0,95.0,45.0,65.0,95.0,0.0,86.98,13.02,glassy-carbon electrode,KHCO3,0.1,6.8,-1.11,CH3OH,2.9,0.5,H-cell
https://doi.org/10.1016/j.cej.2023.142052,Cu2O-18,Cu1O0.5651,CuO,Cu2O,23.04,hollow,0.0,45.0,65.0,95.0,45.0,65.0,95.0,0.0,86.98,13.02,glassy-carbon electrode,KHCO3,0.1,6.8,-1.11,C2H5OH,17.92,0.5,H-cell
https://doi.org/10.1016/j.cej.2023.142052,Cu2O-18,Cu1O0.5651,CuO,Cu2O,23.04,hollow,0.0,45.0,65.0,95.0,45.0,65.0,95.0,0.0,86.98,13.02,glassy-carbon electrode,KHCO3,0.1,6.8,-1.11,CH3COOH,1.02,0.5,H-cell
https://doi.org/10.1016/j.cej.2023.142052,Cu2O-18,Cu1O0.5651,CuO,Cu2O,23.04,hollow,0.0,45.0,65.0,95.0,45.0,65.0,95.0,0.0,86.98,13.02,glassy-carbon electrode,KHCO3,0.1,6.8,-1.11,C3H7OH,15.7,0.5,H-cell
https://doi.org/10.1016/j.cej.2023.142052,Cu2O-18,Cu1O0.5651,CuO,Cu2O,23.04,hollow,0.0,45.0,65.0,95.0,45.0,65.0,95.0,0.0,86.98,13.02,glassy-carbon electrode,KHCO3,0.1,6.8,-1.11,H2,23.38,0.5,H-cell
https://doi.org/10.1016/j.cej.2023.142052,Cu2O-18,Cu1O0.5651,CuO,Cu2O,23.04,hollow,0.0,45.0,65.0,95.0,45.0,65.0,95.0,0.0,86.98,13.02,glassy-carbon electrode,KHCO3,0.1,6.8,-1.05,C2H4,10.24,0.5,H-cell
https://doi.org/10.1016/j.cej.2023.142052,Cu2O-18,Cu1O0.5651,CuO,Cu2O,23.04,hollow,0.0,45.0,65.0,95.0,45.0,65.0,95.0,0.0,86.98,13.02,glassy-carbon electrode,KHCO3,0.1,6.8,-1.05,CO,7.34,0.5,H-cell
https://doi.org/10.1016/j.cej.2023.142052,Cu2O-18,Cu1O0.5651,CuO,Cu2O,23.04,hollow,0.0,45.0,65.0,95.0,45.0,65.0,95.0,0.0,86.98,13.02,glassy-carbon electrode,KHCO3,0.1,6.8,-1.05,HCOOH,8.87,0.5,H-cell
https://doi.org/10.1016/j.cej.2023.142052,Cu2O-18,Cu1O0.5651,CuO,Cu2O,23.04,hollow,0.0,45.0,65.0,95.0,45.0,65.0,95.0,0.0,86.98,13.02,glassy-carbon electrode,KHCO3,0.1,6.8,-1.05,CH3OH,3.41,0.5,H-cell
https://doi.org/10.1016/j.cej.2023.142052,Cu2O-18,Cu1O0.5651,CuO,Cu2O,23.04,hollow,0.0,45.0,65.0,95.0,45.0,65.0,95.0,0.0,86.98,13.02,glassy-carbon electrode,KHCO3,0.1,6.8,-1.05,C2H5OH,16.55,0.5,H-cell
https://doi.org/10.1016/j.cej.2023.142052,Cu2O-18,Cu1O0.5651,CuO,Cu2O,23.04,hollow,0.0,45.0,65.0,95.0,45.0,65.0,95.0,0.0,86.98,13.02,glassy-carbon electrode,KHCO3,0.1,6.8,-1.05,CH3COOH,4.95,0.5,H-cell
https://doi.org/10.1016/j.cej.2023.142052,Cu2O-18,Cu1O0.5651,CuO,Cu2O,23.04,hollow,0.0,45.0,65.0,95.0,45.0,65.0,95.0,0.0,86.98,13.02,glassy-carbon electrode,KHCO3,0.1,6.8,-1.05,C3H7OH,9.56,0.5,H-cell
https://doi.org/10.1016/j.cej.2023.142052,Cu2O-18,Cu1O0.5651,CuO,Cu2O,23.04,hollow,0.0,45.0,65.0,95.0,45.0,65.0,95.0,0.0,86.98,13.02,glassy-carbon electrode,KHCO3,0.1,6.8,-1.05,H2,27.65,0.5,H-cell
https://doi.org/10.1016/j.cej.2023.142052,Cu2O-18,Cu1O0.5651,CuO,Cu2O,23.04,hollow,0.0,45.0,65.0,95.0,45.0,65.0,95.0,0.0,86.98,13.02,glassy-carbon electrode,KHCO3,0.1,6.8,-0.99,C2H4,6.14,0.5,H-cell
https://doi.org/10.1016/j.cej.2023.142052,Cu2O-18,Cu1O0.5651,CuO,Cu2O,23.04,hollow,0.0,45.0,65.0,95.0,45.0,65.0,95.0,0.0,86.98,13.02,glassy-carbon electrode,KHCO3,0.1,6.8,-0.99,CO,9.56,0.5,H-cell
https://doi.org/10.1016/j.cej.2023.142052,Cu2O-18,Cu1O0.5651,CuO,Cu2O,23.04,hollow,0.0,45.0,65.0,95.0,45.0,65.0,95.0,0.0,86.98,13.02,glassy-carbon electrode,KHCO3,0.1,6.8,-0.99,HCOOH,10.75,0.5,H-cell
https://doi.org/10.1016/j.cej.2023.142052,Cu2O-18,Cu1O0.5651,CuO,Cu2O,23.04,hollow,0.0,45.0,65.0,95.0,45.0,65.0,95.0,0.0,86.98,13.02,glassy-carbon electrode,KHCO3,0.1,6.8,-0.99,CH3OH,2.05,0.5,H-cell
https://doi.org/10.1016/j.cej.2023.142052,Cu2O-18,Cu1O0.5651,CuO,Cu2O,23.04,hollow,0.0,45.0,65.0,95.0,45.0,65.0,95.0,0.0,86.98,13.02,glassy-carbon electrode,KHCO3,0.1,6.8,-0.99,C2H5OH,12.29,0.5,H-cell
https://doi.org/10.1016/j.cej.2023.142052,Cu2O-18,Cu1O0.5651,CuO,Cu2O,23.04,hollow,0.0,45.0,65.0,95.0,45.0,65.0,95.0,0.0,86.98,13.02,glassy-carbon electrode,KHCO3,0.1,6.8,-0.99,CH3COOH,1.37,0.5,H-cell
https://doi.org/10.1016/j.cej.2023.142052,Cu2O-18,Cu1O0.5651,CuO,Cu2O,23.04,hollow,0.0,45.0,65.0,95.0,45.0,65.0,95.0,0.0,86.98,13.02,glassy-carbon electrode,KHCO3,0.1,6.8,-0.99,C3H7OH,8.87,0.5,H-cell
https://doi.org/10.1016/j.cej.2023.142052,Cu2O-18,Cu1O0.5651,CuO,Cu2O,23.04,hollow,0.0,45.0,65.0,95.0,45.0,65.0,95.0,0.0,86.98,13.02,glassy-carbon electrode,KHCO3,0.1,6.8,-0.99,H2,33.45,0.5,H-cell
https://doi.org/10.1016/j.cej.2023.142052,Cu2O-18,Cu1O0.5651,CuO,Cu2O,23.04,hollow,0.0,45.0,65.0,95.0,45.0,65.0,95.0,0.0,86.98,13.02,glassy-carbon electrode,KHCO3,0.1,6.8,-0.94,C2H4,2.9,0.5,H-cell
https://doi.org/10.1016/j.cej.2023.142052,Cu2O-18,Cu1O0.5651,CuO,Cu2O,23.04,hollow,0.0,45.0,65.0,95.0,45.0,65.0,95.0,0.0,86.98,13.02,glassy-carbon electrode,KHCO3,0.1,6.8,-0.94,CO,12.46,0.5,H-cell
https://doi.org/10.1016/j.cej.2023.142052,Cu2O-18,Cu1O0.5651,CuO,Cu2O,23.04,hollow,0.0,45.0,65.0,95.0,45.0,65.0,95.0,0.0,86.98,13.02,glassy-carbon electrode,KHCO3,0.1,6.8,-0.94,HCOOH,11.26,0.5,H-cell
https://doi.org/10.1016/j.cej.2023.142052,Cu2O-18,Cu1O0.5651,CuO,Cu2O,23.04,hollow,0.0,45.0,65.0,95.0,45.0,65.0,95.0,0.0,86.98,13.02,glassy-carbon electrode,KHCO3,0.1,6.8,-0.94,CH3OH,1.37,0.5,H-cell
https://doi.org/10.1016/j.cej.2023.142052,Cu2O-18,Cu1O0.5651,CuO,Cu2O,23.04,hollow,0.0,45.0,65.0,95.0,45.0,65.0,95.0,0.0,86.98,13.02,glassy-carbon electrode,KHCO3,0.1,6.8,-0.94,C2H5OH,6.14,0.5,H-cell
https://doi.org/10.1016/j.cej.2023.142052,Cu2O-18,Cu1O0.5651,CuO,Cu2O,23.04,hollow,0.0,45.0,65.0,95.0,45.0,65.0,95.0,0.0,86.98,13.02,glassy-carbon electrode,KHCO3,0.1,6.8,-0.94,CH3COOH,1.02,0.5,H-cell
https://doi.org/10.1016/j.cej.2023.142052,Cu2O-18,Cu1O0.5651,CuO,Cu2O,23.04,hollow,0.0,45.0,65.0,95.0,45.0,65.0,95.0,0.0,86.98,13.02,glassy-carbon electrode,KHCO3,0.1,6.8,-0.94,C3H7OH,17.92,0.5,H-cell
https://doi.org/10.1016/j.cej.2023.142052,Cu2O-18,Cu1O0.5651,CuO,Cu2O,23.04,hollow,0.0,45.0,65.0,95.0,45.0,65.0,95.0,0.0,86.98,13.02,glassy-carbon electrode,KHCO3,0.1,6.8,-0.94,H2,46.42,0.5,H-cell
https://doi.org/10.1016/j.cej.2023.142052,Cu2O-18,Cu1O0.5651,CuO,Cu2O,23.04,hollow,0.0,45.0,65.0,95.0,45.0,65.0,95.0,0.0,86.98,13.02,glassy-carbon electrode,KHCO3,0.1,6.8,-0.87,CO,4.27,0.5,H-cell
https://doi.org/10.1016/j.cej.2023.142052,Cu2O-18,Cu1O0.5651,CuO,Cu2O,23.04,hollow,0.0,45.0,65.0,95.0,45.0,65.0,95.0,0.0,86.98,13.02,glassy-carbon electrode,KHCO3,0.1,6.8,-0.87,HCOOH,8.53,0.5,H-cell
https://doi.org/10.1016/j.cej.2023.142052,Cu2O-18,Cu1O0.5651,CuO,Cu2O,23.04,hollow,0.0,45.0,65.0,95.0,45.0,65.0,95.0,0.0,86.98,13.02,glassy-carbon electrode,KHCO3,0.1,6.8,-0.87,CH3OH,2.05,0.5,H-cell
https://doi.org/10.1016/j.cej.2023.142052,Cu2O-18,Cu1O0.5651,CuO,Cu2O,23.04,hollow,0.0,45.0,65.0,95.0,45.0,65.0,95.0,0.0,86.98,13.02,glassy-carbon electrode,KHCO3,0.1,6.8,-0.87,C2H5OH,15.02,0.5,H-cell
https://doi.org/10.1016/j.cej.2023.142052,Cu2O-18,Cu1O0.5651,CuO,Cu2O,23.04,hollow,0.0,45.0,65.0,95.0,45.0,65.0,95.0,0.0,86.98,13.02,glassy-carbon electrode,KHCO3,0.1,6.8,-0.87,CH3COOH,3.92,0.5,H-cell
https://doi.org/10.1016/j.cej.2023.142052,Cu2O-18,Cu1O0.5651,CuO,Cu2O,23.04,hollow,0.0,45.0,65.0,95.0,45.0,65.0,95.0,0.0,86.98,13.02,glassy-carbon electrode,KHCO3,0.1,6.8,-0.87,C3H7OH,8.36,0.5,H-cell
https://doi.org/10.1016/j.cej.2023.142052,Cu2O-18,Cu1O0.5651,CuO,Cu2O,23.04,hollow,0.0,45.0,65.0,95.0,45.0,65.0,95.0,0.0,86.98,13.02,glassy-carbon electrode,KHCO3,0.1,6.8,-0.87,H2,57.0,0.5,H-cell
https://doi.org/10.1016/j.cej.2023.142052,Cu2O-24,Cu1O0.5404,CuO,Cu2O,14.95,hollow,0.0,47.5,55.0,72.5,47.5,55.0,72.5,0.0,91.92,8.08,glassy-carbon electrode,KHCO3,0.1,6.8,-1.11,CH4,4.17,0.5,H-cell
https://doi.org/10.1016/j.cej.2023.142052,Cu2O-24,Cu1O0.5404,CuO,Cu2O,14.95,hollow,0.0,47.5,55.0,72.5,47.5,55.0,72.5,0.0,91.92,8.08,glassy-carbon electrode,KHCO3,0.1,6.8,-1.11,C2H4,32.42,0.5,H-cell
https://doi.org/10.1016/j.cej.2023.142052,Cu2O-24,Cu1O0.5404,CuO,Cu2O,14.95,hollow,0.0,47.5,55.0,72.5,47.5,55.0,72.5,0.0,91.92,8.08,glassy-carbon electrode,KHCO3,0.1,6.8,-1.11,CO,2.73,0.5,H-cell
https://doi.org/10.1016/j.cej.2023.142052,Cu2O-24,Cu1O0.5404,CuO,Cu2O,14.95,hollow,0.0,47.5,55.0,72.5,47.5,55.0,72.5,0.0,91.92,8.08,glassy-carbon electrode,KHCO3,0.1,6.8,-1.11,HCOOH,4.01,0.5,H-cell
https://doi.org/10.1016/j.cej.2023.142052,Cu2O-24,Cu1O0.5404,CuO,Cu2O,14.95,hollow,0.0,47.5,55.0,72.5,47.5,55.0,72.5,0.0,91.92,8.08,glassy-carbon electrode,KHCO3,0.1,6.8,-1.11,C2H5OH,16.85,0.5,H-cell
https://doi.org/10.1016/j.cej.2023.142052,Cu2O-24,Cu1O0.5404,CuO,Cu2O,14.95,hollow,0.0,47.5,55.0,72.5,47.5,55.0,72.5,0.0,91.92,8.08,glassy-carbon electrode,KHCO3,0.1,6.8,-1.11,CH3COOH,1.12,0.5,H-cell
https://doi.org/10.1016/j.cej.2023.142052,Cu2O-24,Cu1O0.5404,CuO,Cu2O,14.95,hollow,0.0,47.5,55.0,72.5,47.5,55.0,72.5,0.0,91.92,8.08,glassy-carbon electrode,KHCO3,0.1,6.8,-1.11,C3H7OH,4.65,0.5,H-cell
https://doi.org/10.1016/j.cej.2023.142052,Cu2O-24,Cu1O0.5404,CuO,Cu2O,14.95,hollow,0.0,47.5,55.0,72.5,47.5,55.0,72.5,0.0,91.92,8.08,glassy-carbon electrode,KHCO3,0.1,6.8,-1.11,H2,28.25,0.5,H-cell
https://doi.org/10.1016/j.cej.2023.142052,Cu2O-24,Cu1O0.5404,CuO,Cu2O,14.95,hollow,0.0,47.5,55.0,72.5,47.5,55.0,72.5,0.0,91.92,8.08,glassy-carbon electrode,KHCO3,0.1,6.8,-1.05,CH4,4.17,0.5,H-cell
https://doi.org/10.1016/j.cej.2023.142052,Cu2O-24,Cu1O0.5404,CuO,Cu2O,14.95,hollow,0.0,47.5,55.0,72.5,47.5,55.0,72.5,0.0,91.92,8.08,glassy-carbon electrode,KHCO3,0.1,6.8,-1.05,C2H4,31.46,0.5,H-cell
https://doi.org/10.1016/j.cej.2023.142052,Cu2O-24,Cu1O0.5404,CuO,Cu2O,14.95,hollow,0.0,47.5,55.0,72.5,47.5,55.0,72.5,0.0,91.92,8.08,glassy-carbon electrode,KHCO3,0.1,6.8,-1.05,CO,3.05,0.5,H-cell
https://doi.org/10.1016/j.cej.2023.142052,Cu2O-24,Cu1O0.5404,CuO,Cu2O,14.95,hollow,0.0,47.5,55.0,72.5,47.5,55.0,72.5,0.0,91.92,8.08,glassy-carbon electrode,KHCO3,0.1,6.8,-1.05,HCOOH,5.46,0.5,H-cell
https://doi.org/10.1016/j.cej.2023.142052,Cu2O-24,Cu1O0.5404,CuO,Cu2O,14.95,hollow,0.0,47.5,55.0,72.5,47.5,55.0,72.5,0.0,91.92,8.08,glassy-carbon electrode,KHCO3,0.1,6.8,-1.05,CH3OH,0.8,0.5,H-cell
https://doi.org/10.1016/j.cej.2023.142052,Cu2O-24,Cu1O0.5404,CuO,Cu2O,14.95,hollow,0.0,47.5,55.0,72.5,47.5,55.0,72.5,0.0,91.92,8.08,glassy-carbon electrode,KHCO3,0.1,6.8,-1.05,C2H5OH,14.93,0.5,H-cell
https://doi.org/10.1016/j.cej.2023.142052,Cu2O-24,Cu1O0.5404,CuO,Cu2O,14.95,hollow,0.0,47.5,55.0,72.5,47.5,55.0,72.5,0.0,91.92,8.08,glassy-carbon electrode,KHCO3,0.1,6.8,-1.05,CH3COOH,0.64,0.5,H-cell
https://doi.org/10.1016/j.cej.2023.142052,Cu2O-24,Cu1O0.5404,CuO,Cu2O,14.95,hollow,0.0,47.5,55.0,72.5,47.5,55.0,72.5,0.0,91.92,8.08,glassy-carbon electrode,KHCO3,0.1,6.8,-1.05,C3H7OH,3.21,0.5,H-cell
https://doi.org/10.1016/j.cej.2023.142052,Cu2O-24,Cu1O0.5404,CuO,Cu2O,14.95,hollow,0.0,47.5,55.0,72.5,47.5,55.0,72.5,0.0,91.92,8.08,glassy-carbon electrode,KHCO3,0.1,6.8,-1.05,H2,26.97,0.5,H-cell
https://doi.org/10.1016/j.cej.2023.142052,Cu2O-24,Cu1O0.5404,CuO,Cu2O,14.95,hollow,0.0,47.5,55.0,72.5,47.5,55.0,72.5,0.0,91.92,8.08,glassy-carbon electrode,KHCO3,0.1,6.8,-1.04,CH4,1.77,0.5,H-cell
https://doi.org/10.1016/j.cej.2023.142052,Cu2O-24,Cu1O0.5404,CuO,Cu2O,14.95,hollow,0.0,47.5,55.0,72.5,47.5,55.0,72.5,0.0,91.92,8.08,glassy-carbon electrode,KHCO3,0.1,6.8,-1.04,C2H4,26.81,0.5,H-cell
https://doi.org/10.1016/j.cej.2023.142052,Cu2O-24,Cu1O0.5404,CuO,Cu2O,14.95,hollow,0.0,47.5,55.0,72.5,47.5,55.0,72.5,0.0,91.92,8.08,glassy-carbon electrode,KHCO3,0.1,6.8,-1.04,CO,3.53,0.5,H-cell
https://doi.org/10.1016/j.cej.2023.142052,Cu2O-24,Cu1O0.5404,CuO,Cu2O,14.95,hollow,0.0,47.5,55.0,72.5,47.5,55.0,72.5,0.0,91.92,8.08,glassy-carbon electrode,KHCO3,0.1,6.8,-1.04,HCOOH,2.89,0.5,H-cell
https://doi.org/10.1016/j.cej.2023.142052,Cu2O-24,Cu1O0.5404,CuO,Cu2O,14.95,hollow,0.0,47.5,55.0,72.5,47.5,55.0,72.5,0.0,91.92,8.08,glassy-carbon electrode,KHCO3,0.1,6.8,-1.04,CH3OH,1.12,0.5,H-cell
https://doi.org/10.1016/j.cej.2023.142052,Cu2O-24,Cu1O0.5404,CuO,Cu2O,14.95,hollow,0.0,47.5,55.0,72.5,47.5,55.0,72.5,0.0,91.92,8.08,glassy-carbon electrode,KHCO3,0.1,6.8,-1.04,C2H5OH,13.16,0.5,H-cell
https://doi.org/10.1016/j.cej.2023.142052,Cu2O-24,Cu1O0.5404,CuO,Cu2O,14.95,hollow,0.0,47.5,55.0,72.5,47.5,55.0,72.5,0.0,91.92,8.08,glassy-carbon electrode,KHCO3,0.1,6.8,-1.04,CH3COOH,0.96,0.5,H-cell
https://doi.org/10.1016/j.cej.2023.142052,Cu2O-24,Cu1O0.5404,CuO,Cu2O,14.95,hollow,0.0,47.5,55.0,72.5,47.5,55.0,72.5,0.0,91.92,8.08,glassy-carbon electrode,KHCO3,0.1,6.8,-1.04,C3H7OH,11.24,0.5,H-cell
https://doi.org/10.1016/j.cej.2023.142052,Cu2O-24,Cu1O0.5404,CuO,Cu2O,14.95,hollow,0.0,47.5,55.0,72.5,47.5,55.0,72.5,0.0,91.92,8.08,glassy-carbon electrode,KHCO3,0.1,6.8,-1.04,H2,26.65,0.5,H-cell
https://doi.org/10.1016/j.cej.2023.142052,Cu2O-24,Cu1O0.5404,CuO,Cu2O,14.95,hollow,0.0,47.5,55.0,72.5,47.5,55.0,72.5,0.0,91.92,8.08,glassy-carbon electrode,KHCO3,0.1,6.8,-1.0,C2H4,24.56,0.5,H-cell
https://doi.org/10.1016/j.cej.2023.142052,Cu2O-24,Cu1O0.5404,CuO,Cu2O,14.95,hollow,0.0,47.5,55.0,72.5,47.5,55.0,72.5,0.0,91.92,8.08,glassy-carbon electrode,KHCO3,0.1,6.8,-1.0,CO,7.7,0.5,H-cell
https://doi.org/10.1016/j.cej.2023.142052,Cu2O-24,Cu1O0.5404,CuO,Cu2O,14.95,hollow,0.0,47.5,55.0,72.5,47.5,55.0,72.5,0.0,91.92,8.08,glassy-carbon electrode,KHCO3,0.1,6.8,-1.0,HCOOH,6.26,0.5,H-cell
https://doi.org/10.1016/j.cej.2023.142052,Cu2O-24,Cu1O0.5404,CuO,Cu2O,14.95,hollow,0.0,47.5,55.0,72.5,47.5,55.0,72.5,0.0,91.92,8.08,glassy-carbon electrode,KHCO3,0.1,6.8,-1.0,CH3OH,2.41,0.5,H-cell
https://doi.org/10.1016/j.cej.2023.142052,Cu2O-24,Cu1O0.5404,CuO,Cu2O,14.95,hollow,0.0,47.5,55.0,72.5,47.5,55.0,72.5,0.0,91.92,8.08,glassy-carbon electrode,KHCO3,0.1,6.8,-1.0,C2H5OH,15.25,0.5,H-cell
https://doi.org/10.1016/j.cej.2023.142052,Cu2O-24,Cu1O0.5404,CuO,Cu2O,14.95,hollow,0.0,47.5,55.0,72.5,47.5,55.0,72.5,0.0,91.92,8.08,glassy-carbon electrode,KHCO3,0.1,6.8,-1.0,CH3COOH,1.77,0.5,H-cell
https://doi.org/10.1016/j.cej.2023.142052,Cu2O-24,Cu1O0.5404,CuO,Cu2O,14.95,hollow,0.0,47.5,55.0,72.5,47.5,55.0,72.5,0.0,91.92,8.08,glassy-carbon electrode,KHCO3,0.1,6.8,-1.0,C3H7OH,4.65,0.5,H-cell
https://doi.org/10.1016/j.cej.2023.142052,Cu2O-24,Cu1O0.5404,CuO,Cu2O,14.95,hollow,0.0,47.5,55.0,72.5,47.5,55.0,72.5,0.0,91.92,8.08,glassy-carbon electrode,KHCO3,0.1,6.8,-1.0,H2,31.78,0.5,H-cell
https://doi.org/10.1016/j.cej.2023.142052,Cu2O-24,Cu1O0.5404,CuO,Cu2O,14.95,hollow,0.0,47.5,55.0,72.5,47.5,55.0,72.5,0.0,91.92,8.08,glassy-carbon electrode,KHCO3,0.1,6.8,-0.96,C2H4,17.5,0.5,H-cell
https://doi.org/10.1016/j.cej.2023.142052,Cu2O-24,Cu1O0.5404,CuO,Cu2O,14.95,hollow,0.0,47.5,55.0,72.5,47.5,55.0,72.5,0.0,91.92,8.08,glassy-carbon electrode,KHCO3,0.1,6.8,-0.96,CO,5.46,0.5,H-cell
https://doi.org/10.1016/j.cej.2023.142052,Cu2O-24,Cu1O0.5404,CuO,Cu2O,14.95,hollow,0.0,47.5,55.0,72.5,47.5,55.0,72.5,0.0,91.92,8.08,glassy-carbon electrode,KHCO3,0.1,6.8,-0.96,HCOOH,10.11,0.5,H-cell
https://doi.org/10.1016/j.cej.2023.142052,Cu2O-24,Cu1O0.5404,CuO,Cu2O,14.95,hollow,0.0,47.5,55.0,72.5,47.5,55.0,72.5,0.0,91.92,8.08,glassy-carbon electrode,KHCO3,0.1,6.8,-0.96,CH3OH,1.28,0.5,H-cell
https://doi.org/10.1016/j.cej.2023.142052,Cu2O-24,Cu1O0.5404,CuO,Cu2O,14.95,hollow,0.0,47.5,55.0,72.5,47.5,55.0,72.5,0.0,91.92,8.08,glassy-carbon electrode,KHCO3,0.1,6.8,-0.96,C2H5OH,10.75,0.5,H-cell
https://doi.org/10.1016/j.cej.2023.142052,Cu2O-24,Cu1O0.5404,CuO,Cu2O,14.95,hollow,0.0,47.5,55.0,72.5,47.5,55.0,72.5,0.0,91.92,8.08,glassy-carbon electrode,KHCO3,0.1,6.8,-0.96,CH3COOH,0.96,0.5,H-cell
https://doi.org/10.1016/j.cej.2023.142052,Cu2O-24,Cu1O0.5404,CuO,Cu2O,14.95,hollow,0.0,47.5,55.0,72.5,47.5,55.0,72.5,0.0,91.92,8.08,glassy-carbon electrode,KHCO3,0.1,6.8,-0.96,C3H7OH,11.24,0.5,H-cell
https://doi.org/10.1016/j.cej.2023.142052,Cu2O-24,Cu1O0.5404,CuO,Cu2O,14.95,hollow,0.0,47.5,55.0,72.5,47.5,55.0,72.5,0.0,91.92,8.08,glassy-carbon electrode,KHCO3,0.1,6.8,-0.96,H2,30.82,0.5,H-cell
https://doi.org/10.1016/j.cej.2023.142052,Cu2O-24,Cu1O0.5404,CuO,Cu2O,14.95,hollow,0.0,47.5,55.0,72.5,47.5,55.0,72.5,0.0,91.92,8.08,glassy-carbon electrode,KHCO3,0.1,6.8,-0.93,C2H4,12.84,0.5,H-cell
https://doi.org/10.1016/j.cej.2023.142052,Cu2O-24,Cu1O0.5404,CuO,Cu2O,14.95,hollow,0.0,47.5,55.0,72.5,47.5,55.0,72.5,0.0,91.92,8.08,glassy-carbon electrode,KHCO3,0.1,6.8,-0.93,CO,7.06,0.5,H-cell
https://doi.org/10.1016/j.cej.2023.142052,Cu2O-24,Cu1O0.5404,CuO,Cu2O,14.95,hollow,0.0,47.5,55.0,72.5,47.5,55.0,72.5,0.0,91.92,8.08,glassy-carbon electrode,KHCO3,0.1,6.8,-0.93,HCOOH,14.45,0.5,H-cell
https://doi.org/10.1016/j.cej.2023.142052,Cu2O-24,Cu1O0.5404,CuO,Cu2O,14.95,hollow,0.0,47.5,55.0,72.5,47.5,55.0,72.5,0.0,91.92,8.08,glassy-carbon electrode,KHCO3,0.1,6.8,-0.93,C2H5OH,7.54,0.5,H-cell
https://doi.org/10.1016/j.cej.2023.142052,Cu2O-24,Cu1O0.5404,CuO,Cu2O,14.95,hollow,0.0,47.5,55.0,72.5,47.5,55.0,72.5,0.0,91.92,8.08,glassy-carbon electrode,KHCO3,0.1,6.8,-0.93,CH3COOH,0.96,0.5,H-cell
https://doi.org/10.1016/j.cej.2023.142052,Cu2O-24,Cu1O0.5404,CuO,Cu2O,14.95,hollow,0.0,47.5,55.0,72.5,47.5,55.0,72.5,0.0,91.92,8.08,glassy-carbon electrode,KHCO3,0.1,6.8,-0.93,C3H7OH,15.25,0.5,H-cell
https://doi.org/10.1016/j.cej.2023.142052,Cu2O-24,Cu1O0.5404,CuO,Cu2O,14.95,hollow,0.0,47.5,55.0,72.5,47.5,55.0,72.5,0.0,91.92,8.08,glassy-carbon electrode,KHCO3,0.1,6.8,-0.93,H2,33.71,0.5,H-cell
https://doi.org/10.1016/j.cej.2023.142052,Cu2O-24,Cu1O0.5404,CuO,Cu2O,14.95,hollow,0.0,47.5,55.0,72.5,47.5,55.0,72.5,0.0,91.92,8.08,glassy-carbon electrode,KHCO3,0.1,6.8,-0.86,C2H4,11.08,0.5,H-cell
https://doi.org/10.1016/j.cej.2023.142052,Cu2O-24,Cu1O0.5404,CuO,Cu2O,14.95,hollow,0.0,47.5,55.0,72.5,47.5,55.0,72.5,0.0,91.92,8.08,glassy-carbon electrode,KHCO3,0.1,6.8,-0.86,CO,8.03,0.5,H-cell
https://doi.org/10.1016/j.cej.2023.142052,Cu2O-24,Cu1O0.5404,CuO,Cu2O,14.95,hollow,0.0,47.5,55.0,72.5,47.5,55.0,72.5,0.0,91.92,8.08,glassy-carbon electrode,KHCO3,0.1,6.8,-0.86,HCOOH,11.56,0.5,H-cell
https://doi.org/10.1016/j.cej.2023.142052,Cu2O-24,Cu1O0.5404,CuO,Cu2O,14.95,hollow,0.0,47.5,55.0,72.5,47.5,55.0,72.5,0.0,91.92,8.08,glassy-carbon electrode,KHCO3,0.1,6.8,-0.86,CH3OH,1.93,0.5,H-cell
https://doi.org/10.1016/j.cej.2023.142052,Cu2O-24,Cu1O0.5404,CuO,Cu2O,14.95,hollow,0.0,47.5,55.0,72.5,47.5,55.0,72.5,0.0,91.92,8.08,glassy-carbon electrode,KHCO3,0.1,6.8,-0.86,C2H5OH,16.53,0.5,H-cell
https://doi.org/10.1016/j.cej.2023.142052,Cu2O-24,Cu1O0.5404,CuO,Cu2O,14.95,hollow,0.0,47.5,55.0,72.5,47.5,55.0,72.5,0.0,91.92,8.08,glassy-carbon electrode,KHCO3,0.1,6.8,-0.86,CH3COOH,2.73,0.5,H-cell
https://doi.org/10.1016/j.cej.2023.142052,Cu2O-24,Cu1O0.5404,CuO,Cu2O,14.95,hollow,0.0,47.5,55.0,72.5,47.5,55.0,72.5,0.0,91.92,8.08,glassy-carbon electrode,KHCO3,0.1,6.8,-0.86,C3H7OH,6.58,0.5,H-cell
https://doi.org/10.1016/j.cej.2023.142052,Cu2O-24,Cu1O0.5404,CuO,Cu2O,14.95,hollow,0.0,47.5,55.0,72.5,47.5,55.0,72.5,0.0,91.92,8.08,glassy-carbon electrode,KHCO3,0.1,6.8,-0.86,H2,41.57,0.5,H-cell
https://doi.org/10.1016/j.cej.2023.142052,Cu2O-30,Cu1O0.5245,CuO,Cu2O,10.3,hollow,0.0,37.5,57.5,72.5,37.5,57.5,72.5,0.0,95.1,4.9,glassy-carbon electrode,KHCO3,0.1,6.8,-1.05,CH4,4.36,0.5,H-cell
https://doi.org/10.1016/j.cej.2023.142052,Cu2O-30,Cu1O0.5245,CuO,Cu2O,10.3,hollow,0.0,37.5,57.5,72.5,37.5,57.5,72.5,0.0,95.1,4.9,glassy-carbon electrode,KHCO3,0.1,6.8,-1.05,C2H4,3.49,0.5,H-cell
https://doi.org/10.1016/j.cej.2023.142052,Cu2O-30,Cu1O0.5245,CuO,Cu2O,10.3,hollow,0.0,37.5,57.5,72.5,37.5,57.5,72.5,0.0,95.1,4.9,glassy-carbon electrode,KHCO3,0.1,6.8,-1.05,CO,0.52,0.5,H-cell
https://doi.org/10.1016/j.cej.2023.142052,Cu2O-30,Cu1O0.5245,CuO,Cu2O,10.3,hollow,0.0,37.5,57.5,72.5,37.5,57.5,72.5,0.0,95.1,4.9,glassy-carbon electrode,KHCO3,0.1,6.8,-1.05,HCOOH,1.57,0.5,H-cell
https://doi.org/10.1016/j.cej.2023.142052,Cu2O-30,Cu1O0.5245,CuO,Cu2O,10.3,hollow,0.0,37.5,57.5,72.5,37.5,57.5,72.5,0.0,95.1,4.9,glassy-carbon electrode,KHCO3,0.1,6.8,-1.05,CH3OH,1.22,0.5,H-cell
https://doi.org/10.1016/j.cej.2023.142052,Cu2O-30,Cu1O0.5245,CuO,Cu2O,10.3,hollow,0.0,37.5,57.5,72.5,37.5,57.5,72.5,0.0,95.1,4.9,glassy-carbon electrode,KHCO3,0.1,6.8,-1.05,C2H5OH,12.72,0.5,H-cell
https://doi.org/10.1016/j.cej.2023.142052,Cu2O-30,Cu1O0.5245,CuO,Cu2O,10.3,hollow,0.0,37.5,57.5,72.5,37.5,57.5,72.5,0.0,95.1,4.9,glassy-carbon electrode,KHCO3,0.1,6.8,-1.05,CH3COOH,1.05,0.5,H-cell
https://doi.org/10.1016/j.cej.2023.142052,Cu2O-30,Cu1O0.5245,CuO,Cu2O,10.3,hollow,0.0,37.5,57.5,72.5,37.5,57.5,72.5,0.0,95.1,4.9,glassy-carbon electrode,KHCO3,0.1,6.8,-1.05,C3H7OH,9.41,0.5,H-cell
https://doi.org/10.1016/j.cej.2023.142052,Cu2O-30,Cu1O0.5245,CuO,Cu2O,10.3,hollow,0.0,37.5,57.5,72.5,37.5,57.5,72.5,0.0,95.1,4.9,glassy-carbon electrode,KHCO3,0.1,6.8,-1.05,H2,39.74,0.5,H-cell
https://doi.org/10.1016/j.cej.2023.142052,Cu2O-30,Cu1O0.5245,CuO,Cu2O,10.3,hollow,0.0,37.5,57.5,72.5,37.5,57.5,72.5,0.0,95.1,4.9,glassy-carbon electrode,KHCO3,0.1,6.8,-1.03,CH4,4.01,0.5,H-cell
https://doi.org/10.1016/j.cej.2023.142052,Cu2O-30,Cu1O0.5245,CuO,Cu2O,10.3,hollow,0.0,37.5,57.5,72.5,37.5,57.5,72.5,0.0,95.1,4.9,glassy-carbon electrode,KHCO3,0.1,6.8,-1.03,C2H4,12.37,0.5,H-cell
https://doi.org/10.1016/j.cej.2023.142052,Cu2O-30,Cu1O0.5245,CuO,Cu2O,10.3,hollow,0.0,37.5,57.5,72.5,37.5,57.5,72.5,0.0,95.1,4.9,glassy-carbon electrode,KHCO3,0.1,6.8,-1.03,CO,1.39,0.5,H-cell
https://doi.org/10.1016/j.cej.2023.142052,Cu2O-30,Cu1O0.5245,CuO,Cu2O,10.3,hollow,0.0,37.5,57.5,72.5,37.5,57.5,72.5,0.0,95.1,4.9,glassy-carbon electrode,KHCO3,0.1,6.8,-1.03,HCOOH,14.12,0.5,H-cell
https://doi.org/10.1016/j.cej.2023.142052,Cu2O-30,Cu1O0.5245,CuO,Cu2O,10.3,hollow,0.0,37.5,57.5,72.5,37.5,57.5,72.5,0.0,95.1,4.9,glassy-carbon electrode,KHCO3,0.1,6.8,-1.03,CH3OH,1.05,0.5,H-cell
https://doi.org/10.1016/j.cej.2023.142052,Cu2O-30,Cu1O0.5245,CuO,Cu2O,10.3,hollow,0.0,37.5,57.5,72.5,37.5,57.5,72.5,0.0,95.1,4.9,glassy-carbon electrode,KHCO3,0.1,6.8,-1.03,C2H5OH,8.89,0.5,H-cell
https://doi.org/10.1016/j.cej.2023.142052,Cu2O-30,Cu1O0.5245,CuO,Cu2O,10.3,hollow,0.0,37.5,57.5,72.5,37.5,57.5,72.5,0.0,95.1,4.9,glassy-carbon electrode,KHCO3,0.1,6.8,-1.03,CH3COOH,1.57,0.5,H-cell
https://doi.org/10.1016/j.cej.2023.142052,Cu2O-30,Cu1O0.5245,CuO,Cu2O,10.3,hollow,0.0,37.5,57.5,72.5,37.5,57.5,72.5,0.0,95.1,4.9,glassy-carbon electrode,KHCO3,0.1,6.8,-1.03,C3H7OH,14.12,0.5,H-cell
