Repository: vovamirosh/CO2RR_PISH

File: Datasets/raw_dataset.csv (part 2 of 22)
,Number,Autor,Publication,Title,Journal,IF,DOI,Article name,Formula,Cat. compound,Support,"Cat./Support ratio, % (at)",Morphology (TEM/SEM),"Pore size, nm",width min (nm),width aver (nm),width max (nm),length min (nm),length aver (nm),length max (nm),"Cu, % (at.)","Cu+, % (at.)","Cu(2+), % (at.)",Base,electrolyte,"conc, M",pH,RHE vs V,Product,"FE, %","Time, h","Current density, mA/cm2",Type of reactor," Energy efficiency, %",Сarbon efficiency (equivalent to single-pass carbon efficiency (SPCE),"Loading, μg/cm2","Capacitance, (uF/cm2)","ECSA, cm2",R,"BET surface, m2/g"
90,3.0,"Longmei Shang a 1, Ximeng Lv a 1, Hao Shen a, Zhengzhong Shao b, Gengfeng Zheng",2019.0,Selective carbon dioxide electroreduction to ethylene and ethanol by core-shell copper/cuprous oxide,Journal of Colloid and Interface Science,"9,965",10.1016/j.jcis.2019.05.073,Cu,Cu,Cu,,100.0,nanorod,,100.0,100.0,100.0,,,,100.0,0.0,0.0,carbon paper electrode,KHCO3,0.1,6.8,-1.6,CO,15.4,0.48,-49.67,H-cell,,,,58.0,,,
91,3.0,"Longmei Shang a 1, Ximeng Lv a 1, Hao Shen a, Zhengzhong Shao b, Gengfeng Zheng",2019.0,Selective carbon dioxide electroreduction to ethylene and ethanol by core-shell copper/cuprous oxide,Journal of Colloid and Interface Science,"9,965",10.1016/j.jcis.2019.05.073,Cu,Cu,Cu,,100.0,nanorod,,100.0,100.0,100.0,,,,100.0,0.0,0.0,carbon paper electrode,KHCO3,0.1,6.8,-1.6,CH4,2.17,0.48,-49.67,H-cell,,,,58.0,,,
92,3.0,"Longmei Shang a 1, Ximeng Lv a 1, Hao Shen a, Zhengzhong Shao b, Gengfeng Zheng",2019.0,Selective carbon dioxide electroreduction to ethylene and ethanol by core-shell copper/cuprous oxide,Journal of Colloid and Interface Science,"9,965",10.1016/j.jcis.2019.05.073,Cu,Cu,Cu,,100.0,nanorod,,100.0,100.0,100.0,,,,100.0,0.0,0.0,carbon paper electrode,KHCO3,0.1,6.8,-1.6,HCOOH,0.91,0.48,-49.67,H-cell,,,,58.0,,,
93,3.0,"Longmei Shang a 1, Ximeng Lv a 1, Hao Shen a, Zhengzhong Shao b, Gengfeng Zheng",2019.0,Selective carbon dioxide electroreduction to ethylene and ethanol by core-shell copper/cuprous oxide,Journal of Colloid and Interface Science,"9,965",10.1016/j.jcis.2019.05.073,Cu,Cu,Cu,,100.0,nanorod,,100.0,100.0,100.0,,,,100.0,0.0,0.0,carbon paper electrode,KHCO3,0.1,6.8,-1.6,H2,58.88,0.48,-49.67,H-cell,,,,58.0,,,
94,3.0,"Longmei Shang a 1, Ximeng Lv a 1, Hao Shen a, Zhengzhong Shao b, Gengfeng Zheng",2019.0,Selective carbon dioxide electroreduction to ethylene and ethanol by core-shell copper/cuprous oxide,Journal of Colloid and Interface Science,"9,965",10.1016/j.jcis.2019.05.073,Cu,Cu,Cu,,100.0,nanorod,,100.0,100.0,100.0,,,,100.0,0.0,0.0,carbon paper electrode,KHCO3,0.1,6.8,-1.4,C2H4,3.08,0.48,-34.16,H-cell,,,,58.0,,,
95,3.0,"Longmei Shang a 1, Ximeng Lv a 1, Hao Shen a, Zhengzhong Shao b, Gengfeng Zheng",2019.0,Selective carbon dioxide electroreduction to ethylene and ethanol by core-shell copper/cuprous oxide,Journal of Colloid and Interface Science,"9,965",10.1016/j.jcis.2019.05.073,Cu,Cu,Cu,,100.0,nanorod,,100.0,100.0,100.0,,,,100.0,0.0,0.0,carbon paper electrode,KHCO3,0.1,6.8,-1.4,C2H5OH,13.59,0.48,-34.16,H-cell,,,,58.0,,,
96,3.0,"Longmei Shang a 1, Ximeng Lv a 1, Hao Shen a, Zhengzhong Shao b, Gengfeng Zheng",2019.0,Selective carbon dioxide electroreduction to ethylene and ethanol by core-shell copper/cuprous oxide,Journal of Colloid and Interface Science,"9,965",10.1016/j.jcis.2019.05.073,Cu,Cu,Cu,,100.0,nanorod,,100.0,100.0,100.0,,,,100.0,0.0,0.0,carbon paper electrode,KHCO3,0.1,6.8,-1.4,CO,10.51,0.48,-34.16,H-cell,,,,58.0,,,
97,3.0,"Longmei Shang a 1, Ximeng Lv a 1, Hao Shen a, Zhengzhong Shao b, Gengfeng Zheng",2019.0,Selective carbon dioxide electroreduction to ethylene and ethanol by core-shell copper/cuprous oxide,Journal of Colloid and Interface Science,"9,965",10.1016/j.jcis.2019.05.073,Cu,Cu,Cu,,100.0,nanorod,,100.0,100.0,100.0,,,,100.0,0.0,0.0,carbon paper electrode,KHCO3,0.1,6.8,-1.4,CH4,1.45,0.48,-34.16,H-cell,,,,58.0,,,
98,3.0,"Longmei Shang a 1, Ximeng Lv a 1, Hao Shen a, Zhengzhong Shao b, Gengfeng Zheng",2019.0,Selective carbon dioxide electroreduction to ethylene and ethanol by core-shell copper/cuprous oxide,Journal of Colloid and Interface Science,"9,965",10.1016/j.jcis.2019.05.073,Cu,Cu,Cu,,100.0,nanorod,,100.0,100.0,100.0,,,,100.0,0.0,0.0,carbon paper electrode,KHCO3,0.1,6.8,-1.4,HCOOH,1.45,0.48,-34.16,H-cell,,,,58.0,,,
99,3.0,"Longmei Shang a 1, Ximeng Lv a 1, Hao Shen a, Zhengzhong Shao b, Gengfeng Zheng",2019.0,Selective carbon dioxide electroreduction to ethylene and ethanol by core-shell copper/cuprous oxide,Journal of Colloid and Interface Science,"9,965",10.1016/j.jcis.2019.05.073,Cu,Cu,Cu,,100.0,nanorod,,100.0,100.0,100.0,,,,100.0,0.0,0.0,carbon paper electrode,KHCO3,0.1,6.8,-1.4,H2,59.78,0.48,-34.16,H-cell,,,,58.0,,,
100,3.0,"Longmei Shang a 1, Ximeng Lv a 1, Hao Shen a, Zhengzhong Shao b, Gengfeng Zheng",2019.0,Selective carbon dioxide electroreduction to ethylene and ethanol by core-shell copper/cuprous oxide,Journal of Colloid and Interface Science,"9,965",10.1016/j.jcis.2019.05.073,Cu,Cu,Cu,,100.0,nanorod,,100.0,100.0,100.0,,,,100.0,0.0,0.0,carbon paper electrode,KHCO3,0.1,6.8,-1.2,C2H4,2.54,0.48,-20.38,H-cell,,,,58.0,,,
101,3.0,"Longmei Shang a 1, Ximeng Lv a 1, Hao Shen a, Zhengzhong Shao b, Gengfeng Zheng",2019.0,Selective carbon dioxide electroreduction to ethylene and ethanol by core-shell copper/cuprous oxide,Journal of Colloid and Interface Science,"9,965",10.1016/j.jcis.2019.05.073,Cu,Cu,Cu,,100.0,nanorod,,100.0,100.0,100.0,,,,100.0,0.0,0.0,carbon paper electrode,KHCO3,0.1,6.8,-1.2,C2H5OH,4.35,0.48,-20.38,H-cell,,,,58.0,,,
102,3.0,"Longmei Shang a 1, Ximeng Lv a 1, Hao Shen a, Zhengzhong Shao b, Gengfeng Zheng",2019.0,Selective carbon dioxide electroreduction to ethylene and ethanol by core-shell copper/cuprous oxide,Journal of Colloid and Interface Science,"9,965",10.1016/j.jcis.2019.05.073,Cu,Cu,Cu,,100.0,nanorod,,100.0,100.0,100.0,,,,100.0,0.0,0.0,carbon paper electrode,KHCO3,0.1,6.8,-1.2,C3H7OH,3.26,0.48,-20.38,H-cell,,,,58.0,,,
103,3.0,"Longmei Shang a 1, Ximeng Lv a 1, Hao Shen a, Zhengzhong Shao b, Gengfeng Zheng",2019.0,Selective carbon dioxide electroreduction to ethylene and ethanol by core-shell copper/cuprous oxide,Journal of Colloid and Interface Science,"9,965",10.1016/j.jcis.2019.05.073,Cu,Cu,Cu,,100.0,nanorod,,100.0,100.0,100.0,,,,100.0,0.0,0.0,carbon paper electrode,KHCO3,0.1,6.8,-1.2,CO,9.06,0.48,-20.38,H-cell,,,,58.0,,,
104,3.0,"Longmei Shang a 1, Ximeng Lv a 1, Hao Shen a, Zhengzhong Shao b, Gengfeng Zheng",2019.0,Selective carbon dioxide electroreduction to ethylene and ethanol by core-shell copper/cuprous oxide,Journal of Colloid and Interface Science,"9,965",10.1016/j.jcis.2019.05.073,Cu,Cu,Cu,,100.0,nanorod,,100.0,100.0,100.0,,,,100.0,0.0,0.0,carbon paper electrode,KHCO3,0.1,6.8,-1.2,HCOOH,12.32,0.48,-20.38,H-cell,,,,58.0,,,
105,3.0,"Longmei Shang a 1, Ximeng Lv a 1, Hao Shen a, Zhengzhong Shao b, Gengfeng Zheng",2019.0,Selective carbon dioxide electroreduction to ethylene and ethanol by core-shell copper/cuprous oxide,Journal of Colloid and Interface Science,"9,965",10.1016/j.jcis.2019.05.073,Cu,Cu,Cu,,100.0,nanorod,,100.0,100.0,100.0,,,,100.0,0.0,0.0,carbon paper electrode,KHCO3,0.1,6.8,-1.2,H2,60.69,0.48,-20.38,H-cell,,,,58.0,,,
106,3.0,"Longmei Shang a 1, Ximeng Lv a 1, Hao Shen a, Zhengzhong Shao b, Gengfeng Zheng",2019.0,Selective carbon dioxide electroreduction to ethylene and ethanol by core-shell copper/cuprous oxide,Journal of Colloid and Interface Science,"9,965",10.1016/j.jcis.2019.05.073,Cu,Cu,Cu,,100.0,nanorod,,100.0,100.0,100.0,,,,100.0,0.0,0.0,carbon paper electrode,KHCO3,0.1,6.8,-1.0,C2H5OH,5.43,0.48,-11.77,H-cell,,,,58.0,,,
107,3.0,"Longmei Shang a 1, Ximeng Lv a 1, Hao Shen a, Zhengzhong Shao b, Gengfeng Zheng",2019.0,Selective carbon dioxide electroreduction to ethylene and ethanol by core-shell copper/cuprous oxide,Journal of Colloid and Interface Science,"9,965",10.1016/j.jcis.2019.05.073,Cu,Cu,Cu,,100.0,nanorod,,100.0,100.0,100.0,,,,100.0,0.0,0.0,carbon paper electrode,KHCO3,0.1,6.8,-1.0,C3H7OH,4.17,0.48,-11.77,H-cell,,,,58.0,,,
108,3.0,"Longmei Shang a 1, Ximeng Lv a 1, Hao Shen a, Zhengzhong Shao b, Gengfeng Zheng",2019.0,Selective carbon dioxide electroreduction to ethylene and ethanol by core-shell copper/cuprous oxide,Journal of Colloid and Interface Science,"9,965",10.1016/j.jcis.2019.05.073,Cu,Cu,Cu,,100.0,nanorod,,100.0,100.0,100.0,,,,100.0,0.0,0.0,carbon paper electrode,KHCO3,0.1,6.8,-1.0,CO,8.7,0.48,-11.77,H-cell,,,,58.0,,,
109,3.0,"Longmei Shang a 1, Ximeng Lv a 1, Hao Shen a, Zhengzhong Shao b, Gengfeng Zheng",2019.0,Selective carbon dioxide electroreduction to ethylene and ethanol by core-shell copper/cuprous oxide,Journal of Colloid and Interface Science,"9,965",10.1016/j.jcis.2019.05.073,Cu,Cu,Cu,,100.0,nanorod,,100.0,100.0,100.0,,,,100.0,0.0,0.0,carbon paper electrode,KHCO3,0.1,6.8,-1.0,HCOOH,16.67,0.48,-11.77,H-cell,,,,58.0,,,
110,3.0,"Longmei Shang a 1, Ximeng Lv a 1, Hao Shen a, Zhengzhong Shao b, Gengfeng Zheng",2019.0,Selective carbon dioxide electroreduction to ethylene and ethanol by core-shell copper/cuprous oxide,Journal of Colloid and Interface Science,"9,965",10.1016/j.jcis.2019.05.073,Cu,Cu,Cu,,100.0,nanorod,,100.0,100.0,100.0,,,,100.0,0.0,0.0,carbon paper electrode,KHCO3,0.1,6.8,-1.0,H2,62.5,0.48,-11.77,H-cell,,,,58.0,,,
111,3.0,"Longmei Shang a 1, Ximeng Lv a 1, Hao Shen a, Zhengzhong Shao b, Gengfeng Zheng",2019.0,Selective carbon dioxide electroreduction to ethylene and ethanol by core-shell copper/cuprous oxide,Journal of Colloid and Interface Science,"9,965",10.1016/j.jcis.2019.05.073,Cu,Cu,Cu,,100.0,nanorod,,100.0,100.0,100.0,,,,100.0,0.0,0.0,carbon paper electrode,KHCO3,0.1,6.8,-0.8,C2H5OH,11.41,0.48,-5.02,H-cell,,,,58.0,,,
112,3.0,"Longmei Shang a 1, Ximeng Lv a 1, Hao Shen a, Zhengzhong Shao b, Gengfeng Zheng",2019.0,Selective carbon dioxide electroreduction to ethylene and ethanol by core-shell copper/cuprous oxide,Journal of Colloid and Interface Science,"9,965",10.1016/j.jcis.2019.05.073,Cu,Cu,Cu,,100.0,nanorod,,100.0,100.0,100.0,,,,100.0,0.0,0.0,carbon paper electrode,KHCO3,0.1,6.8,-0.8,CO,9.78,0.48,-5.02,H-cell,,,,58.0,,,
113,3.0,"Longmei Shang a 1, Ximeng Lv a 1, Hao Shen a, Zhengzhong Shao b, Gengfeng Zheng",2019.0,Selective carbon dioxide electroreduction to ethylene and ethanol by core-shell copper/cuprous oxide,Journal of Colloid and Interface Science,"9,965",10.1016/j.jcis.2019.05.073,Cu,Cu,Cu,,100.0,nanorod,,100.0,100.0,100.0,,,,100.0,0.0,0.0,carbon paper electrode,KHCO3,0.1,6.8,-0.8,HCOOH,19.57,0.48,-5.02,H-cell,,,,58.0,,,
114,3.0,"Longmei Shang a 1, Ximeng Lv a 1, Hao Shen a, Zhengzhong Shao b, Gengfeng Zheng",2019.0,Selective carbon dioxide electroreduction to ethylene and ethanol by core-shell copper/cuprous oxide,Journal of Colloid and Interface Science,"9,965",10.1016/j.jcis.2019.05.073,Cu,Cu,Cu,,100.0,nanorod,,100.0,100.0,100.0,,,,100.0,0.0,0.0,carbon paper electrode,KHCO3,0.1,6.8,-0.8,H2,55.8,0.48,-5.02,H-cell,,,,58.0,,,
115,3.0,"Longmei Shang a 1, Ximeng Lv a 1, Hao Shen a, Zhengzhong Shao b, Gengfeng Zheng",2019.0,Selective carbon dioxide electroreduction to ethylene and ethanol by core-shell copper/cuprous oxide,Journal of Colloid and Interface Science,"9,965",10.1016/j.jcis.2019.05.073,Cu,Cu,Cu,,100.0,nanorod,,100.0,100.0,100.0,,,,100.0,0.0,0.0,carbon paper electrode,KHCO3,0.1,6.8,-0.6,CO,12.68,0.48,-1.0,H-cell,,,,58.0,,,
116,3.0,"Longmei Shang a 1, Ximeng Lv a 1, Hao Shen a, Zhengzhong Shao b, Gengfeng Zheng",2019.0,Selective carbon dioxide electroreduction to ethylene and ethanol by core-shell copper/cuprous oxide,Journal of Colloid and Interface Science,"9,965",10.1016/j.jcis.2019.05.073,Cu,Cu,Cu,,100.0,nanorod,,100.0,100.0,100.0,,,,100.0,0.0,0.0,carbon paper electrode,KHCO3,0.1,6.8,-0.6,HCOOH,30.43,0.48,-1.0,H-cell,,,,58.0,,,
117,3.0,"Longmei Shang a 1, Ximeng Lv a 1, Hao Shen a, Zhengzhong Shao b, Gengfeng Zheng",2019.0,Selective carbon dioxide electroreduction to ethylene and ethanol by core-shell copper/cuprous oxide,Journal of Colloid and Interface Science,"9,965",10.1016/j.jcis.2019.05.073,Cu,Cu,Cu,,100.0,nanorod,,100.0,100.0,100.0,,,,100.0,0.0,0.0,carbon paper electrode,KHCO3,0.1,6.8,-0.6,H2,53.44,0.48,-1.0,H-cell,,,,58.0,,,
118,3.0,"Longmei Shang a 1, Ximeng Lv a 1, Hao Shen a, Zhengzhong Shao b, Gengfeng Zheng",2019.0,Selective carbon dioxide electroreduction to ethylene and ethanol by core-shell copper/cuprous oxide,Journal of Colloid and Interface Science,"9,965",10.1016/j.jcis.2019.05.073,CuOx,Cu1O0.91,CuO,Cu2O,90.11,nanorod,,500.0,500.0,500.0,,,,0.0,18.0,82.0,carbon paper electrode,KHCO3,0.1,6.8,-1.6,C2H4,25.42,0.48,-23.83,H-cell,,,,11.0,,,
119,3.0,"Longmei Shang a 1, Ximeng Lv a 1, Hao Shen a, Zhengzhong Shao b, Gengfeng Zheng",2019.0,Selective carbon dioxide electroreduction to ethylene and ethanol by core-shell copper/cuprous oxide,Journal of Colloid and Interface Science,"9,965",10.1016/j.jcis.2019.05.073,CuOx,Cu1O0.91,CuO,Cu2O,90.11,nanorod,,500.0,500.0,500.0,,,,0.0,18.0,82.0,carbon paper electrode,KHCO3,0.1,6.8,-1.6,C2H5OH,2.02,0.48,-23.83,H-cell,,,,11.0,,,
120,3.0,"Longmei Shang a 1, Ximeng Lv a 1, Hao Shen a, Zhengzhong Shao b, Gengfeng Zheng",2019.0,Selective carbon dioxide electroreduction to ethylene and ethanol by core-shell copper/cuprous oxide,Journal of Colloid and Interface Science,"9,965",10.1016/j.jcis.2019.05.073,CuOx,Cu1O0.91,CuO,Cu2O,90.11,nanorod,,500.0,500.0,500.0,,,,0.0,18.0,82.0,carbon paper electrode,KHCO3,0.1,6.8,-1.6,C3H7OH,2.36,0.48,-23.83,H-cell,,,,11.0,,,
121,3.0,"Longmei Shang a 1, Ximeng Lv a 1, Hao Shen a, Zhengzhong Shao b, Gengfeng Zheng",2019.0,Selective carbon dioxide electroreduction to ethylene and ethanol by core-shell copper/cuprous oxide,Journal of Colloid and Interface Science,"9,965",10.1016/j.jcis.2019.05.073,CuOx,Cu1O0.91,CuO,Cu2O,90.11,nanorod,,500.0,500.0,500.0,,,,0.0,18.0,82.0,carbon paper electrode,KHCO3,0.1,6.8,-1.6,CO,3.7,0.48,-23.83,H-cell,,,,11.0,,,
122,3.0,"Longmei Shang a 1, Ximeng Lv a 1, Hao Shen a, Zhengzhong Shao b, Gengfeng Zheng",2019.0,Selective carbon dioxide electroreduction to ethylene and ethanol by core-shell copper/cuprous oxide,Journal of Colloid and Interface Science,"9,965",10.1016/j.jcis.2019.05.073,CuOx,Cu1O0.91,CuO,Cu2O,90.11,nanorod,,500.0,500.0,500.0,,,,0.0,18.0,82.0,carbon paper electrode,KHCO3,0.1,6.8,-1.6,CH4,16.33,0.48,-23.83,H-cell,,,,11.0,,,
123,3.0,"Longmei Shang a 1, Ximeng Lv a 1, Hao Shen a, Zhengzhong Shao b, Gengfeng Zheng",2019.0,Selective carbon dioxide electroreduction to ethylene and ethanol by core-shell copper/cuprous oxide,Journal of Colloid and Interface Science,"9,965",10.1016/j.jcis.2019.05.073,CuOx,Cu1O0.91,CuO,Cu2O,90.11,nanorod,,500.0,500.0,500.0,,,,0.0,18.0,82.0,carbon paper electrode,KHCO3,0.1,6.8,-1.6,HCOOH,4.55,0.48,-23.83,H-cell,,,,11.0,,,
124,3.0,"Longmei Shang a 1, Ximeng Lv a 1, Hao Shen a, Zhengzhong Shao b, Gengfeng Zheng",2019.0,Selective carbon dioxide electroreduction to ethylene and ethanol by core-shell copper/cuprous oxide,Journal of Colloid and Interface Science,"9,965",10.1016/j.jcis.2019.05.073,CuOx,Cu1O0.91,CuO,Cu2O,90.11,nanorod,,500.0,500.0,500.0,,,,0.0,18.0,82.0,carbon paper electrode,KHCO3,0.1,6.8,-1.6,H2,40.24,0.48,-23.83,H-cell,,,,11.0,,,
125,3.0,"Longmei Shang a 1, Ximeng Lv a 1, Hao Shen a, Zhengzhong Shao b, Gengfeng Zheng",2019.0,Selective carbon dioxide electroreduction to ethylene and ethanol by core-shell copper/cuprous oxide,Journal of Colloid and Interface Science,"9,965",10.1016/j.jcis.2019.05.073,CuOx,Cu1O0.91,CuO,Cu2O,90.11,nanorod,,500.0,500.0,500.0,,,,0.0,18.0,82.0,carbon paper electrode,KHCO3,0.1,6.8,-1.4,C2H4,18.18,0.48,-17.8,H-cell,,,,11.0,,,
126,3.0,"Longmei Shang a 1, Ximeng Lv a 1, Hao Shen a, Zhengzhong Shao b, Gengfeng Zheng",2019.0,Selective carbon dioxide electroreduction to ethylene and ethanol by core-shell copper/cuprous oxide,Journal of Colloid and Interface Science,"9,965",10.1016/j.jcis.2019.05.073,CuOx,Cu1O0.91,CuO,Cu2O,90.11,nanorod,,500.0,500.0,500.0,,,,0.0,18.0,82.0,carbon paper electrode,KHCO3,0.1,6.8,-1.4,C2H5OH,6.73,0.48,-17.8,H-cell,,,,11.0,,,
127,3.0,"Longmei Shang a 1, Ximeng Lv a 1, Hao Shen a, Zhengzhong Shao b, Gengfeng Zheng",2019.0,Selective carbon dioxide electroreduction to ethylene and ethanol by core-shell copper/cuprous oxide,Journal of Colloid and Interface Science,"9,965",10.1016/j.jcis.2019.05.073,CuOx,Cu1O0.91,CuO,Cu2O,90.11,nanorod,,500.0,500.0,500.0,,,,0.0,18.0,82.0,carbon paper electrode,KHCO3,0.1,6.8,-1.4,C3H7OH,2.86,0.48,-17.8,H-cell,,,,11.0,,,
128,3.0,"Longmei Shang a 1, Ximeng Lv a 1, Hao Shen a, Zhengzhong Shao b, Gengfeng Zheng",2019.0,Selective carbon dioxide electroreduction to ethylene and ethanol by core-shell copper/cuprous oxide,Journal of Colloid and Interface Science,"9,965",10.1016/j.jcis.2019.05.073,CuOx,Cu1O0.91,CuO,Cu2O,90.11,nanorod,,500.0,500.0,500.0,,,,0.0,18.0,82.0,carbon paper electrode,KHCO3,0.1,6.8,-1.4,CO,6.57,0.48,-17.8,H-cell,,,,11.0,,,
129,3.0,"Longmei Shang a 1, Ximeng Lv a 1, Hao Shen a, Zhengzhong Shao b, Gengfeng Zheng",2019.0,Selective carbon dioxide electroreduction to ethylene and ethanol by core-shell copper/cuprous oxide,Journal of Colloid and Interface Science,"9,965",10.1016/j.jcis.2019.05.073,CuOx,Cu1O0.91,CuO,Cu2O,90.11,nanorod,,500.0,500.0,500.0,,,,0.0,18.0,82.0,carbon paper electrode,KHCO3,0.1,6.8,-1.4,CH4,4.55,0.48,-17.8,H-cell,,,,11.0,,,
130,3.0,"Longmei Shang a 1, Ximeng Lv a 1, Hao Shen a, Zhengzhong Shao b, Gengfeng Zheng",2019.0,Selective carbon dioxide electroreduction to ethylene and ethanol by core-shell copper/cuprous oxide,Journal of Colloid and Interface Science,"9,965",10.1016/j.jcis.2019.05.073,CuOx,Cu1O0.91,CuO,Cu2O,90.11,nanorod,,500.0,500.0,500.0,,,,0.0,18.0,82.0,carbon paper electrode,KHCO3,0.1,6.8,-1.4,HCOOH,5.39,0.48,-17.8,H-cell,,,,11.0,,,
131,3.0,"Longmei Shang a 1, Ximeng Lv a 1, Hao Shen a, Zhengzhong Shao b, Gengfeng Zheng",2019.0,Selective carbon dioxide electroreduction to ethylene and ethanol by core-shell copper/cuprous oxide,Journal of Colloid and Interface Science,"9,965",10.1016/j.jcis.2019.05.073,CuOx,Cu1O0.91,CuO,Cu2O,90.11,nanorod,,500.0,500.0,500.0,,,,0.0,18.0,82.0,carbon paper electrode,KHCO3,0.1,6.8,-1.4,H2,44.78,0.48,-17.8,H-cell,,,,11.0,,,
132,3.0,"Longmei Shang a 1, Ximeng Lv a 1, Hao Shen a, Zhengzhong Shao b, Gengfeng Zheng",2019.0,Selective carbon dioxide electroreduction to ethylene and ethanol by core-shell copper/cuprous oxide,Journal of Colloid and Interface Science,"9,965",10.1016/j.jcis.2019.05.073,CuOx,Cu1O0.91,CuO,Cu2O,90.11,nanorod,,500.0,500.0,500.0,,,,0.0,18.0,82.0,carbon paper electrode,KHCO3,0.1,6.8,-1.2,C2H4,14.31,0.48,-11.91,H-cell,,,,11.0,,,
133,3.0,"Longmei Shang a 1, Ximeng Lv a 1, Hao Shen a, Zhengzhong Shao b, Gengfeng Zheng",2019.0,Selective carbon dioxide electroreduction to ethylene and ethanol by core-shell copper/cuprous oxide,Journal of Colloid and Interface Science,"9,965",10.1016/j.jcis.2019.05.073,CuOx,Cu1O0.91,CuO,Cu2O,90.11,nanorod,,500.0,500.0,500.0,,,,0.0,18.0,82.0,carbon paper electrode,KHCO3,0.1,6.8,-1.2,C2H5OH,3.03,0.48,-11.91,H-cell,,,,11.0,,,
134,3.0,"Longmei Shang a 1, Ximeng Lv a 1, Hao Shen a, Zhengzhong Shao b, Gengfeng Zheng",2019.0,Selective carbon dioxide electroreduction to ethylene and ethanol by core-shell copper/cuprous oxide,Journal of Colloid and Interface Science,"9,965",10.1016/j.jcis.2019.05.073,CuOx,Cu1O0.91,CuO,Cu2O,90.11,nanorod,,500.0,500.0,500.0,,,,0.0,18.0,82.0,carbon paper electrode,KHCO3,0.1,6.8,-1.2,C3H7OH,3.2,0.48,-11.91,H-cell,,,,11.0,,,
135,3.0,"Longmei Shang a 1, Ximeng Lv a 1, Hao Shen a, Zhengzhong Shao b, Gengfeng Zheng",2019.0,Selective carbon dioxide electroreduction to ethylene and ethanol by core-shell copper/cuprous oxide,Journal of Colloid and Interface Science,"9,965",10.1016/j.jcis.2019.05.073,CuOx,Cu1O0.91,CuO,Cu2O,90.11,nanorod,,500.0,500.0,500.0,,,,0.0,18.0,82.0,carbon paper electrode,KHCO3,0.1,6.8,-1.2,CO,9.26,0.48,-11.91,H-cell,,,,11.0,,,
136,3.0,"Longmei Shang a 1, Ximeng Lv a 1, Hao Shen a, Zhengzhong Shao b, Gengfeng Zheng",2019.0,Selective carbon dioxide electroreduction to ethylene and ethanol by core-shell copper/cuprous oxide,Journal of Colloid and Interface Science,"9,965",10.1016/j.jcis.2019.05.073,CuOx,Cu1O0.91,CuO,Cu2O,90.11,nanorod,,500.0,500.0,500.0,,,,0.0,18.0,82.0,carbon paper electrode,KHCO3,0.1,6.8,-1.2,CH4,6.23,0.48,-11.91,H-cell,,,,11.0,,,
137,3.0,"Longmei Shang a 1, Ximeng Lv a 1, Hao Shen a, Zhengzhong Shao b, Gengfeng Zheng",2019.0,Selective carbon dioxide electroreduction to ethylene and ethanol by core-shell copper/cuprous oxide,Journal of Colloid and Interface Science,"9,965",10.1016/j.jcis.2019.05.073,CuOx,Cu1O0.91,CuO,Cu2O,90.11,nanorod,,500.0,500.0,500.0,,,,0.0,18.0,82.0,carbon paper electrode,KHCO3,0.1,6.8,-1.2,HCOOH,17.0,0.48,-11.91,H-cell,,,,11.0,,,
138,3.0,"Longmei Shang a 1, Ximeng Lv a 1, Hao Shen a, Zhengzhong Shao b, Gengfeng Zheng",2019.0,Selective carbon dioxide electroreduction to ethylene and ethanol by core-shell copper/cuprous oxide,Journal of Colloid and Interface Science,"9,965",10.1016/j.jcis.2019.05.073,CuOx,Cu1O0.91,CuO,Cu2O,90.11,nanorod,,500.0,500.0,500.0,,,,0.0,18.0,82.0,carbon paper electrode,KHCO3,0.1,6.8,-1.2,H2,39.9,0.48,-11.91,H-cell,,,,11.0,,,
139,3.0,"Longmei Shang a 1, Ximeng Lv a 1, Hao Shen a, Zhengzhong Shao b, Gengfeng Zheng",2019.0,Selective carbon dioxide electroreduction to ethylene and ethanol by core-shell copper/cuprous oxide,Journal of Colloid and Interface Science,"9,965",10.1016/j.jcis.2019.05.073,CuOx,Cu1O0.91,CuO,Cu2O,90.11,nanorod,,500.0,500.0,500.0,,,,0.0,18.0,82.0,carbon paper electrode,KHCO3,0.1,6.8,-1.0,C2H4,5.22,0.48,-7.18,H-cell,,,,11.0,,,
140,3.0,"Longmei Shang a 1, Ximeng Lv a 1, Hao Shen a, Zhengzhong Shao b, Gengfeng Zheng",2019.0,Selective carbon dioxide electroreduction to ethylene and ethanol by core-shell copper/cuprous oxide,Journal of Colloid and Interface Science,"9,965",10.1016/j.jcis.2019.05.073,CuOx,Cu1O0.91,CuO,Cu2O,90.11,nanorod,,500.0,500.0,500.0,,,,0.0,18.0,82.0,carbon paper electrode,KHCO3,0.1,6.8,-1.0,C2H5OH,3.2,0.48,-7.18,H-cell,,,,11.0,,,
141,3.0,"Longmei Shang a 1, Ximeng Lv a 1, Hao Shen a, Zhengzhong Shao b, Gengfeng Zheng",2019.0,Selective carbon dioxide electroreduction to ethylene and ethanol by core-shell copper/cuprous oxide,Journal of Colloid and Interface Science,"9,965",10.1016/j.jcis.2019.05.073,CuOx,Cu1O0.91,CuO,Cu2O,90.11,nanorod,,500.0,500.0,500.0,,,,0.0,18.0,82.0,carbon paper electrode,KHCO3,0.1,6.8,-1.0,C3H7OH,2.36,0.48,-7.18,H-cell,,,,11.0,,,
142,3.0,"Longmei Shang a 1, Ximeng Lv a 1, Hao Shen a, Zhengzhong Shao b, Gengfeng Zheng",2019.0,Selective carbon dioxide electroreduction to ethylene and ethanol by core-shell copper/cuprous oxide,Journal of Colloid and Interface Science,"9,965",10.1016/j.jcis.2019.05.073,CuOx,Cu1O0.91,CuO,Cu2O,90.11,nanorod,,500.0,500.0,500.0,,,,0.0,18.0,82.0,carbon paper electrode,KHCO3,0.1,6.8,-1.0,CO,17.17,0.48,-7.18,H-cell,,,,11.0,,,
143,3.0,"Longmei Shang a 1, Ximeng Lv a 1, Hao Shen a, Zhengzhong Shao b, Gengfeng Zheng",2019.0,Selective carbon dioxide electroreduction to ethylene and ethanol by core-shell copper/cuprous oxide,Journal of Colloid and Interface Science,"9,965",10.1016/j.jcis.2019.05.073,CuOx,Cu1O0.91,CuO,Cu2O,90.11,nanorod,,500.0,500.0,500.0,,,,0.0,18.0,82.0,carbon paper electrode,KHCO3,0.1,6.8,-1.0,HCOOH,31.99,0.48,-7.18,H-cell,,,,11.0,,,
144,3.0,"Longmei Shang a 1, Ximeng Lv a 1, Hao Shen a, Zhengzhong Shao b, Gengfeng Zheng",2019.0,Selective carbon dioxide electroreduction to ethylene and ethanol by core-shell copper/cuprous oxide,Journal of Colloid and Interface Science,"9,965",10.1016/j.jcis.2019.05.073,CuOx,Cu1O0.91,CuO,Cu2O,90.11,nanorod,,500.0,500.0,500.0,,,,0.0,18.0,82.0,carbon paper electrode,KHCO3,0.1,6.8,-1.0,H2,36.7,0.48,-7.18,H-cell,,,,11.0,,,
145,3.0,"Longmei Shang a 1, Ximeng Lv a 1, Hao Shen a, Zhengzhong Shao b, Gengfeng Zheng",2019.0,Selective carbon dioxide electroreduction to ethylene and ethanol by core-shell copper/cuprous oxide,Journal of Colloid and Interface Science,"9,965",10.1016/j.jcis.2019.05.073,CuOx,Cu1O0.91,CuO,Cu2O,90.11,nanorod,,500.0,500.0,500.0,,,,0.0,18.0,82.0,carbon paper electrode,KHCO3,0.1,6.8,-0.8,C2H4,1.01,0.48,-3.88,H-cell,,,,11.0,,,
146,3.0,"Longmei Shang a 1, Ximeng Lv a 1, Hao Shen a, Zhengzhong Shao b, Gengfeng Zheng",2019.0,Selective carbon dioxide electroreduction to ethylene and ethanol by core-shell copper/cuprous oxide,Journal of Colloid and Interface Science,"9,965",10.1016/j.jcis.2019.05.073,CuOx,Cu1O0.91,CuO,Cu2O,90.11,nanorod,,500.0,500.0,500.0,,,,0.0,18.0,82.0,carbon paper electrode,KHCO3,0.1,6.8,-0.8,CO,19.02,0.48,-3.88,H-cell,,,,11.0,,,
147,3.0,"Longmei Shang a 1, Ximeng Lv a 1, Hao Shen a, Zhengzhong Shao b, Gengfeng Zheng",2019.0,Selective carbon dioxide electroreduction to ethylene and ethanol by core-shell copper/cuprous oxide,Journal of Colloid and Interface Science,"9,965",10.1016/j.jcis.2019.05.073,CuOx,Cu1O0.91,CuO,Cu2O,90.11,nanorod,,500.0,500.0,500.0,,,,0.0,18.0,82.0,carbon paper electrode,KHCO3,0.1,6.8,-0.8,HCOOH,15.99,0.48,-3.88,H-cell,,,,11.0,,,
148,3.0,"Longmei Shang a 1, Ximeng Lv a 1, Hao Shen a, Zhengzhong Shao b, Gengfeng Zheng",2019.0,Selective carbon dioxide electroreduction to ethylene and ethanol by core-shell copper/cuprous oxide,Journal of Colloid and Interface Science,"9,965",10.1016/j.jcis.2019.05.073,CuOx,Cu1O0.91,CuO,Cu2O,90.11,nanorod,,500.0,500.0,500.0,,,,0.0,18.0,82.0,carbon paper electrode,KHCO3,0.1,6.8,-0.8,H2,59.76,0.48,-3.88,H-cell,,,,11.0,,,
149,3.0,"Longmei Shang a 1, Ximeng Lv a 1, Hao Shen a, Zhengzhong Shao b, Gengfeng Zheng",2019.0,Selective carbon dioxide electroreduction to ethylene and ethanol by core-shell copper/cuprous oxide,Journal of Colloid and Interface Science,"9,965",10.1016/j.jcis.2019.05.073,CuOx,Cu1O0.91,CuO,Cu2O,90.11,nanorod,,500.0,500.0,500.0,,,,0.0,18.0,82.0,carbon paper electrode,KHCO3,0.1,6.8,-0.6,CO,11.11,0.48,-1.72,H-cell,,,,11.0,,,
150,3.0,"Longmei Shang a 1, Ximeng Lv a 1, Hao Shen a, Zhengzhong Shao b, Gengfeng Zheng",2019.0,Selective carbon dioxide electroreduction to ethylene and ethanol by core-shell copper/cuprous oxide,Journal of Colloid and Interface Science,"9,965",10.1016/j.jcis.2019.05.073,CuOx,Cu1O0.91,CuO,Cu2O,90.11,nanorod,,500.0,500.0,500.0,,,,0.0,18.0,82.0,carbon paper electrode,KHCO3,0.1,6.8,-0.6,H2,88.89,0.48,-1.72,H-cell,,,,11.0,,,
151,4.0,"Zhi-Qin Liang, Tao-Tao Zhuang, Ali Seifitokaldani, Jun Li, Chun-Wei Huang, Chih-Shan Tan, Yi Li, Phil De Luna, Cao Thang Dinh, Yongfeng Hu, Qunfeng Xiao, Pei-Lun Hsieh, Yuhang Wang, Fengwang Li, Rafael Quintero-Bermudez, Yansong Zhou, Peining Chen, Yuanjie Pang, Shen-Chuan Lo, Lih-Juann Chen, Hairen Tan, Zheng Xu, Suling Zhao, David Sinton & Edward H. Sargent",2018.0,Copper-on-nitride enhances the stable electrosynthesis of multi-carbon products from CO2,nature communications,14.7,10.1038/s41467-018-06311-0,Cu,Cu,Cu,,100.0,sphere,,23.86,34.91,45.95,23.86,34.91,45.95,100.0,0.0,0.0,glassy-carbon electrode,KHCO3,0.1,6.8,-0.55,H2,65.3,,-2.62,H-cell,,,1052.63,270.0,9.3,,
152,4.0,"Zhi-Qin Liang, Tao-Tao Zhuang, Ali Seifitokaldani, Jun Li, Chun-Wei Huang, Chih-Shan Tan, Yi Li, Phil De Luna, Cao Thang Dinh, Yongfeng Hu, Qunfeng Xiao, Pei-Lun Hsieh, Yuhang Wang, Fengwang Li, Rafael Quintero-Bermudez, Yansong Zhou, Peining Chen, Yuanjie Pang, Shen-Chuan Lo, Lih-Juann Chen, Hairen Tan, Zheng Xu, Suling Zhao, David Sinton & Edward H. Sargent",2018.0,Copper-on-nitride enhances the stable electrosynthesis of multi-carbon products from CO2,nature communications,14.7,10.1038/s41467-018-06311-0,Cu,Cu,Cu,,100.0,sphere,,23.86,34.91,45.95,23.86,34.91,45.95,100.0,0.0,0.0,glassy-carbon electrode,KHCO3,0.1,6.8,-0.55,CH4,3.9,,-2.62,H-cell,,,1052.63,270.0,9.3,,
153,4.0,"Zhi-Qin Liang, Tao-Tao Zhuang, Ali Seifitokaldani, Jun Li, Chun-Wei Huang, Chih-Shan Tan, Yi Li, Phil De Luna, Cao Thang Dinh, Yongfeng Hu, Qunfeng Xiao, Pei-Lun Hsieh, Yuhang Wang, Fengwang Li, Rafael Quintero-Bermudez, Yansong Zhou, Peining Chen, Yuanjie Pang, Shen-Chuan Lo, Lih-Juann Chen, Hairen Tan, Zheng Xu, Suling Zhao, David Sinton & Edward H. Sargent",2018.0,Copper-on-nitride enhances the stable electrosynthesis of multi-carbon products from CO2,nature communications,14.7,10.1038/s41467-018-06311-0,Cu,Cu,Cu,,100.0,sphere,,23.86,34.91,45.95,23.86,34.91,45.95,100.0,0.0,0.0,glassy-carbon electrode,KHCO3,0.1,6.8,-0.55,C2H4,0.8,,-2.62,H-cell,,,1052.63,270.0,9.3,,
154,4.0,"Zhi-Qin Liang, Tao-Tao Zhuang, Ali Seifitokaldani, Jun Li, Chun-Wei Huang, Chih-Shan Tan, Yi Li, Phil De Luna, Cao Thang Dinh, Yongfeng Hu, Qunfeng Xiao, Pei-Lun Hsieh, Yuhang Wang, Fengwang Li, Rafael Quintero-Bermudez, Yansong Zhou, Peining Chen, Yuanjie Pang, Shen-Chuan Lo, Lih-Juann Chen, Hairen Tan, Zheng Xu, Suling Zhao, David Sinton & Edward H. Sargent",2018.0,Copper-on-nitride enhances the stable electrosynthesis of multi-carbon products from CO2,nature communications,14.7,10.1038/s41467-018-06311-0,Cu,Cu,Cu,,100.0,sphere,,23.86,34.91,45.95,23.86,34.91,45.95,100.0,0.0,0.0,glassy-carbon electrode,KHCO3,0.1,6.8,-0.55,HCOOH,13.5,,-2.62,H-cell,,,1052.63,270.0,9.3,,
155,4.0,"Zhi-Qin Liang, Tao-Tao Zhuang, Ali Seifitokaldani, Jun Li, Chun-Wei Huang, Chih-Shan Tan, Yi Li, Phil De Luna, Cao Thang Dinh, Yongfeng Hu, Qunfeng Xiao, Pei-Lun Hsieh, Yuhang Wang, Fengwang Li, Rafael Quintero-Bermudez, Yansong Zhou, Peining Chen, Yuanjie Pang, Shen-Chuan Lo, Lih-Juann Chen, Hairen Tan, Zheng Xu, Suling Zhao, David Sinton & Edward H. Sargent",2018.0,Copper-on-nitride enhances the stable electrosynthesis of multi-carbon products from CO2,nature communications,14.7,10.1038/s41467-018-06311-0,Cu,Cu,Cu,,100.0,sphere,,23.86,34.91,45.95,23.86,34.91,45.95,100.0,0.0,0.0,glassy-carbon electrode,KHCO3,0.1,6.8,-0.65,H2,58.3,,-3.75,H-cell,,,1052.63,270.0,9.3,,
156,4.0,"Zhi-Qin Liang, Tao-Tao Zhuang, Ali Seifitokaldani, Jun Li, Chun-Wei Huang, Chih-Shan Tan, Yi Li, Phil De Luna, Cao Thang Dinh, Yongfeng Hu, Qunfeng Xiao, Pei-Lun Hsieh, Yuhang Wang, Fengwang Li, Rafael Quintero-Bermudez, Yansong Zhou, Peining Chen, Yuanjie Pang, Shen-Chuan Lo, Lih-Juann Chen, Hairen Tan, Zheng Xu, Suling Zhao, David Sinton & Edward H. Sargent",2018.0,Copper-on-nitride enhances the stable electrosynthesis of multi-carbon products from CO2,nature communications,14.7,10.1038/s41467-018-06311-0,Cu,Cu,Cu,,100.0,sphere,,23.86,34.91,45.95,23.86,34.91,45.95,100.0,0.0,0.0,glassy-carbon electrode,KHCO3,0.1,6.8,-0.65,CH4,12.6,,-3.75,H-cell,,,1052.63,270.0,9.3,,
157,4.0,"Zhi-Qin Liang, Tao-Tao Zhuang, Ali Seifitokaldani, Jun Li, Chun-Wei Huang, Chih-Shan Tan, Yi Li, Phil De Luna, Cao Thang Dinh, Yongfeng Hu, Qunfeng Xiao, Pei-Lun Hsieh, Yuhang Wang, Fengwang Li, Rafael Quintero-Bermudez, Yansong Zhou, Peining Chen, Yuanjie Pang, Shen-Chuan Lo, Lih-Juann Chen, Hairen Tan, Zheng Xu, Suling Zhao, David Sinton & Edward H. Sargent",2018.0,Copper-on-nitride enhances the stable electrosynthesis of multi-carbon products from CO2,nature communications,14.7,10.1038/s41467-018-06311-0,Cu,Cu,Cu,,100.0,sphere,,23.86,34.91,45.95,23.86,34.91,45.95,100.0,0.0,0.0,glassy-carbon electrode,KHCO3,0.1,6.8,-0.65,C2H4,5.0,,-3.75,H-cell,,,1052.63,270.0,9.3,,
158,4.0,"Zhi-Qin Liang, Tao-Tao Zhuang, Ali Seifitokaldani, Jun Li, Chun-Wei Huang, Chih-Shan Tan, Yi Li, Phil De Luna, Cao Thang Dinh, Yongfeng Hu, Qunfeng Xiao, Pei-Lun Hsieh, Yuhang Wang, Fengwang Li, Rafael Quintero-Bermudez, Yansong Zhou, Peining Chen, Yuanjie Pang, Shen-Chuan Lo, Lih-Juann Chen, Hairen Tan, Zheng Xu, Suling Zhao, David Sinton & Edward H. Sargent",2018.0,Copper-on-nitride enhances the stable electrosynthesis of multi-carbon products from CO2,nature communications,14.7,10.1038/s41467-018-06311-0,Cu,Cu,Cu,,100.0,sphere,,23.86,34.91,45.95,23.86,34.91,45.95,100.0,0.0,0.0,glassy-carbon electrode,KHCO3,0.1,6.8,-0.65,HCOOH,11.5,,-3.75,H-cell,,,1052.63,270.0,9.3,,
159,4.0,"Zhi-Qin Liang, Tao-Tao Zhuang, Ali Seifitokaldani, Jun Li, Chun-Wei Huang, Chih-Shan Tan, Yi Li, Phil De Luna, Cao Thang Dinh, Yongfeng Hu, Qunfeng Xiao, Pei-Lun Hsieh, Yuhang Wang, Fengwang Li, Rafael Quintero-Bermudez, Yansong Zhou, Peining Chen, Yuanjie Pang, Shen-Chuan Lo, Lih-Juann Chen, Hairen Tan, Zheng Xu, Suling Zhao, David Sinton & Edward H. Sargent",2018.0,Copper-on-nitride enhances the stable electrosynthesis of multi-carbon products from CO2,nature communications,14.7,10.1038/s41467-018-06311-0,Cu,Cu,Cu,,100.0,sphere,,23.86,34.91,45.95,23.86,34.91,45.95,100.0,0.0,0.0,glassy-carbon electrode,KHCO3,0.1,6.8,-0.75,H2,37.6,,-4.54,H-cell,,,1052.63,270.0,9.3,,
160,4.0,"Zhi-Qin Liang, Tao-Tao Zhuang, Ali Seifitokaldani, Jun Li, Chun-Wei Huang, Chih-Shan Tan, Yi Li, Phil De Luna, Cao Thang Dinh, Yongfeng Hu, Qunfeng Xiao, Pei-Lun Hsieh, Yuhang Wang, Fengwang Li, Rafael Quintero-Bermudez, Yansong Zhou, Peining Chen, Yuanjie Pang, Shen-Chuan Lo, Lih-Juann Chen, Hairen Tan, Zheng Xu, Suling Zhao, David Sinton & Edward H. Sargent",2018.0,Copper-on-nitride enhances the stable electrosynthesis of multi-carbon products from CO2,nature communications,14.7,10.1038/s41467-018-06311-0,Cu,Cu,Cu,,100.0,sphere,,23.86,34.91,45.95,23.86,34.91,45.95,100.0,0.0,0.0,glassy-carbon electrode,KHCO3,0.1,6.8,-0.75,CH4,28.6,,-4.54,H-cell,,,1052.63,270.0,9.3,,
161,4.0,"Zhi-Qin Liang, Tao-Tao Zhuang, Ali Seifitokaldani, Jun Li, Chun-Wei Huang, Chih-Shan Tan, Yi Li, Phil De Luna, Cao Thang Dinh, Yongfeng Hu, Qunfeng Xiao, Pei-Lun Hsieh, Yuhang Wang, Fengwang Li, Rafael Quintero-Bermudez, Yansong Zhou, Peining Chen, Yuanjie Pang, Shen-Chuan Lo, Lih-Juann Chen, Hairen Tan, Zheng Xu, Suling Zhao, David Sinton & Edward H. Sargent",2018.0,Copper-on-nitride enhances the stable electrosynthesis of multi-carbon products from CO2,nature communications,14.7,10.1038/s41467-018-06311-0,Cu,Cu,Cu,,100.0,sphere,,23.86,34.91,45.95,23.86,34.91,45.95,100.0,0.0,0.0,glassy-carbon electrode,KHCO3,0.1,6.8,-0.75,C2H4,11.3,,-4.54,H-cell,,,1052.63,270.0,9.3,,
162,4.0,"Zhi-Qin Liang, Tao-Tao Zhuang, Ali Seifitokaldani, Jun Li, Chun-Wei Huang, Chih-Shan Tan, Yi Li, Phil De Luna, Cao Thang Dinh, Yongfeng Hu, Qunfeng Xiao, Pei-Lun Hsieh, Yuhang Wang, Fengwang Li, Rafael Quintero-Bermudez, Yansong Zhou, Peining Chen, Yuanjie Pang, Shen-Chuan Lo, Lih-Juann Chen, Hairen Tan, Zheng Xu, Suling Zhao, David Sinton & Edward H. Sargent",2018.0,Copper-on-nitride enhances the stable electrosynthesis of multi-carbon products from CO2,nature communications,14.7,10.1038/s41467-018-06311-0,Cu,Cu,Cu,,100.0,sphere,,23.86,34.91,45.95,23.86,34.91,45.95,100.0,0.0,0.0,glassy-carbon electrode,KHCO3,0.1,6.8,-0.75,HCOOH,12.0,,-4.54,H-cell,,,1052.63,270.0,9.3,,
163,4.0,"Zhi-Qin Liang, Tao-Tao Zhuang, Ali Seifitokaldani, Jun Li, Chun-Wei Huang, Chih-Shan Tan, Yi Li, Phil De Luna, Cao Thang Dinh, Yongfeng Hu, Qunfeng Xiao, Pei-Lun Hsieh, Yuhang Wang, Fengwang Li, Rafael Quintero-Bermudez, Yansong Zhou, Peining Chen, Yuanjie Pang, Shen-Chuan Lo, Lih-Juann Chen, Hairen Tan, Zheng Xu, Suling Zhao, David Sinton & Edward H. Sargent",2018.0,Copper-on-nitride enhances the stable electrosynthesis of multi-carbon products from CO2,nature communications,14.7,10.1038/s41467-018-06311-0,Cu,Cu,Cu,,100.0,sphere,,23.86,34.91,45.95,23.86,34.91,45.95,100.0,0.0,0.0,glassy-carbon electrode,KHCO3,0.1,6.8,-0.75,C2H5OH,1.6,,-4.54,H-cell,,,1052.63,270.0,9.3,,
164,4.0,"Zhi-Qin Liang, Tao-Tao Zhuang, Ali Seifitokaldani, Jun Li, Chun-Wei Huang, Chih-Shan Tan, Yi Li, Phil De Luna, Cao Thang Dinh, Yongfeng Hu, Qunfeng Xiao, Pei-Lun Hsieh, Yuhang Wang, Fengwang Li, Rafael Quintero-Bermudez, Yansong Zhou, Peining Chen, Yuanjie Pang, Shen-Chuan Lo, Lih-Juann Chen, Hairen Tan, Zheng Xu, Suling Zhao, David Sinton & Edward H. Sargent",2018.0,Copper-on-nitride enhances the stable electrosynthesis of multi-carbon products from CO2,nature communications,14.7,10.1038/s41467-018-06311-0,Cu,Cu,Cu,,100.0,sphere,,23.86,34.91,45.95,23.86,34.91,45.95,100.0,0.0,0.0,glassy-carbon electrode,KHCO3,0.1,6.8,-0.85,H2,27.3,,-7.78,H-cell,,,1052.63,270.0,9.3,,
165,4.0,"Zhi-Qin Liang, Tao-Tao Zhuang, Ali Seifitokaldani, Jun Li, Chun-Wei Huang, Chih-Shan Tan, Yi Li, Phil De Luna, Cao Thang Dinh, Yongfeng Hu, Qunfeng Xiao, Pei-Lun Hsieh, Yuhang Wang, Fengwang Li, Rafael Quintero-Bermudez, Yansong Zhou, Peining Chen, Yuanjie Pang, Shen-Chuan Lo, Lih-Juann Chen, Hairen Tan, Zheng Xu, Suling Zhao, David Sinton & Edward H. Sargent",2018.0,Copper-on-nitride enhances the stable electrosynthesis of multi-carbon products from CO2,nature communications,14.7,10.1038/s41467-018-06311-0,Cu,Cu,Cu,,100.0,sphere,,23.86,34.91,45.95,23.86,34.91,45.95,100.0,0.0,0.0,glassy-carbon electrode,KHCO3,0.1,6.8,-0.85,CH4,39.0,,-7.78,H-cell,,,1052.63,270.0,9.3,,
166,4.0,"Zhi-Qin Liang, Tao-Tao Zhuang, Ali Seifitokaldani, Jun Li, Chun-Wei Huang, Chih-Shan Tan, Yi Li, Phil De Luna, Cao Thang Dinh, Yongfeng Hu, Qunfeng Xiao, Pei-Lun Hsieh, Yuhang Wang, Fengwang Li, Rafael Quintero-Bermudez, Yansong Zhou, Peining Chen, Yuanjie Pang, Shen-Chuan Lo, Lih-Juann Chen, Hairen Tan, Zheng Xu, Suling Zhao, David Sinton & Edward H. Sargent",2018.0,Copper-on-nitride enhances the stable electrosynthesis of multi-carbon products from CO2,nature communications,14.7,10.1038/s41467-018-06311-0,Cu,Cu,Cu,,100.0,sphere,,23.86,34.91,45.95,23.86,34.91,45.95,100.0,0.0,0.0,glassy-carbon electrode,KHCO3,0.1,6.8,-0.85,C2H4,13.2,,-7.78,H-cell,,,1052.63,270.0,9.3,,
167,4.0,"Zhi-Qin Liang, Tao-Tao Zhuang, Ali Seifitokaldani, Jun Li, Chun-Wei Huang, Chih-Shan Tan, Yi Li, Phil De Luna, Cao Thang Dinh, Yongfeng Hu, Qunfeng Xiao, Pei-Lun Hsieh, Yuhang Wang, Fengwang Li, Rafael Quintero-Bermudez, Yansong Zhou, Peining Chen, Yuanjie Pang, Shen-Chuan Lo, Lih-Juann Chen, Hairen Tan, Zheng Xu, Suling Zhao, David Sinton & Edward H. Sargent",2018.0,Copper-on-nitride enhances the stable electrosynthesis of multi-carbon products from CO2,nature communications,14.7,10.1038/s41467-018-06311-0,Cu,Cu,Cu,,100.0,sphere,,23.86,34.91,45.95,23.86,34.91,45.95,100.0,0.0,0.0,glassy-carbon electrode,KHCO3,0.1,6.8,-0.85,HCOOH,8.7,,-7.78,H-cell,,,1052.63,270.0,9.3,,
168,4.0,"Zhi-Qin Liang, Tao-Tao Zhuang, Ali Seifitokaldani, Jun Li, Chun-Wei Huang, Chih-Shan Tan, Yi Li, Phil De Luna, Cao Thang Dinh, Yongfeng Hu, Qunfeng Xiao, Pei-Lun Hsieh, Yuhang Wang, Fengwang Li, Rafael Quintero-Bermudez, Yansong Zhou, Peining Chen, Yuanjie Pang, Shen-Chuan Lo, Lih-Juann Chen, Hairen Tan, Zheng Xu, Suling Zhao, David Sinton & Edward H. Sargent",2018.0,Copper-on-nitride enhances the stable electrosynthesis of multi-carbon products from CO2,nature communications,14.7,10.1038/s41467-018-06311-0,Cu,Cu,Cu,,100.0,sphere,,23.86,34.91,45.95,23.86,34.91,45.95,100.0,0.0,0.0,glassy-carbon electrode,KHCO3,0.1,6.8,-0.85,C2H5OH,3.6,,-7.78,H-cell,,,1052.63,270.0,9.3,,
169,4.0,"Zhi-Qin Liang, Tao-Tao Zhuang, Ali Seifitokaldani, Jun Li, Chun-Wei Huang, Chih-Shan Tan, Yi Li, Phil De Luna, Cao Thang Dinh, Yongfeng Hu, Qunfeng Xiao, Pei-Lun Hsieh, Yuhang Wang, Fengwang Li, Rafael Quintero-Bermudez, Yansong Zhou, Peining Chen, Yuanjie Pang, Shen-Chuan Lo, Lih-Juann Chen, Hairen Tan, Zheng Xu, Suling Zhao, David Sinton & Edward H. Sargent",2018.0,Copper-on-nitride enhances the stable electrosynthesis of multi-carbon products from CO2,nature communications,14.7,10.1038/s41467-018-06311-0,Cu,Cu,Cu,,100.0,sphere,,23.86,34.91,45.95,23.86,34.91,45.95,100.0,0.0,0.0,glassy-carbon electrode,KHCO3,0.1,6.8,-0.95,H2,9.3,,-12.06,H-cell,,,1052.63,270.0,9.3,,
170,4.0,"Zhi-Qin Liang, Tao-Tao Zhuang, Ali Seifitokaldani, Jun Li, Chun-Wei Huang, Chih-Shan Tan, Yi Li, Phil De Luna, Cao Thang Dinh, Yongfeng Hu, Qunfeng Xiao, Pei-Lun Hsieh, Yuhang Wang, Fengwang Li, Rafael Quintero-Bermudez, Yansong Zhou, Peining Chen, Yuanjie Pang, Shen-Chuan Lo, Lih-Juann Chen, Hairen Tan, Zheng Xu, Suling Zhao, David Sinton & Edward H. Sargent",2018.0,Copper-on-nitride enhances the stable electrosynthesis of multi-carbon products from CO2,nature communications,14.7,10.1038/s41467-018-06311-0,Cu,Cu,Cu,,100.0,sphere,,23.86,34.91,45.95,23.86,34.91,45.95,100.0,0.0,0.0,glassy-carbon electrode,KHCO3,0.1,6.8,-0.95,CH4,51.0,,-12.06,H-cell,,,1052.63,270.0,9.3,,
