Repository: vovamirosh/CO2RR_PISH

File: Datasets/with_av_features.csv (part 2 of 12)
DOI,Article name,Formula,Cat. compound,Support,"Cat./Support ratio, % (at)",Morphology (TEM/SEM),"Pore size, nm",width min (nm),width aver (nm),width max (nm),length min (nm),length aver (nm),length max (nm),"Cu, % (at.)","Cu+, % (at.)","Cu(2+), % (at.)",Base,electrolyte,"conc, M",pH,RHE vs V,Product,"FE, %","Time, h",Type of reactor,Av_ar_exactmw,Av_ar_lipinskiHBA,Av_ar_lipinskiHBD,Av_ar_NumHBA,Av_ar_NumHeavyAtoms,Av_harm_labuteASA,Av_harm_CrippenClogP,Av_harm_kappa1,Av_harm_kappa3,Av_harm_Energy of +1 ion,Av_harm_Metal_radius
10.1016/j.jcis.2019.05.073,CuOx,Cu1O0.91,CuO,Cu2O,90.11,nanorod,0.0,500.0,500.0,500.0,0.0,0.0,0.0,0.0,18.0,82.0,carbon paper electrode,KHCO3,0.1,6.8,-1.4,C3H7OH,2.86,0.48,H-cell,85.14824931275,1.0,0.0,0.9011,2.0989,21.718017223733103,-0.12154274186531665,2.556000105623388,1.5276172945992776,7.952767362578888,1.3979340148261659
10.1016/j.jcis.2019.05.073,CuOx,Cu1O0.91,CuO,Cu2O,90.11,nanorod,0.0,500.0,500.0,500.0,0.0,0.0,0.0,0.0,18.0,82.0,carbon paper electrode,KHCO3,0.1,6.8,-1.4,CO,6.57,0.48,H-cell,85.14824931275,1.0,0.0,0.9011,2.0989,21.718017223733103,-0.12154274186531665,2.556000105623388,1.5276172945992776,7.952767362578888,1.3979340148261659
10.1016/j.jcis.2019.05.073,CuOx,Cu1O0.91,CuO,Cu2O,90.11,nanorod,0.0,500.0,500.0,500.0,0.0,0.0,0.0,0.0,18.0,82.0,carbon paper electrode,KHCO3,0.1,6.8,-1.4,CH4,4.55,0.48,H-cell,85.14824931275,1.0,0.0,0.9011,2.0989,21.718017223733103,-0.12154274186531665,2.556000105623388,1.5276172945992776,7.952767362578888,1.3979340148261659
10.1016/j.jcis.2019.05.073,CuOx,Cu1O0.91,CuO,Cu2O,90.11,nanorod,0.0,500.0,500.0,500.0,0.0,0.0,0.0,0.0,18.0,82.0,carbon paper electrode,KHCO3,0.1,6.8,-1.4,HCOOH,5.39,0.48,H-cell,85.14824931275,1.0,0.0,0.9011,2.0989,21.718017223733103,-0.12154274186531665,2.556000105623388,1.5276172945992776,7.952767362578888,1.3979340148261659
10.1016/j.jcis.2019.05.073,CuOx,Cu1O0.91,CuO,Cu2O,90.11,nanorod,0.0,500.0,500.0,500.0,0.0,0.0,0.0,0.0,18.0,82.0,carbon paper electrode,KHCO3,0.1,6.8,-1.4,H2,44.78,0.48,H-cell,85.14824931275,1.0,0.0,0.9011,2.0989,21.718017223733103,-0.12154274186531665,2.556000105623388,1.5276172945992776,7.952767362578888,1.3979340148261659
10.1016/j.jcis.2019.05.073,CuOx,Cu1O0.91,CuO,Cu2O,90.11,nanorod,0.0,500.0,500.0,500.0,0.0,0.0,0.0,0.0,18.0,82.0,carbon paper electrode,KHCO3,0.1,6.8,-1.2,C2H4,14.31,0.48,H-cell,85.14824931275,1.0,0.0,0.9011,2.0989,21.718017223733103,-0.12154274186531665,2.556000105623388,1.5276172945992776,7.952767362578888,1.3979340148261659
10.1016/j.jcis.2019.05.073,CuOx,Cu1O0.91,CuO,Cu2O,90.11,nanorod,0.0,500.0,500.0,500.0,0.0,0.0,0.0,0.0,18.0,82.0,carbon paper electrode,KHCO3,0.1,6.8,-1.2,C2H5OH,3.03,0.48,H-cell,85.14824931275,1.0,0.0,0.9011,2.0989,21.718017223733103,-0.12154274186531665,2.556000105623388,1.5276172945992776,7.952767362578888,1.3979340148261659
10.1016/j.jcis.2019.05.073,CuOx,Cu1O0.91,CuO,Cu2O,90.11,nanorod,0.0,500.0,500.0,500.0,0.0,0.0,0.0,0.0,18.0,82.0,carbon paper electrode,KHCO3,0.1,6.8,-1.2,C3H7OH,3.2,0.48,H-cell,85.14824931275,1.0,0.0,0.9011,2.0989,21.718017223733103,-0.12154274186531665,2.556000105623388,1.5276172945992776,7.952767362578888,1.3979340148261659
10.1016/j.jcis.2019.05.073,CuOx,Cu1O0.91,CuO,Cu2O,90.11,nanorod,0.0,500.0,500.0,500.0,0.0,0.0,0.0,0.0,18.0,82.0,carbon paper electrode,KHCO3,0.1,6.8,-1.2,CO,9.26,0.48,H-cell,85.14824931275,1.0,0.0,0.9011,2.0989,21.718017223733103,-0.12154274186531665,2.556000105623388,1.5276172945992776,7.952767362578888,1.3979340148261659
10.1016/j.jcis.2019.05.073,CuOx,Cu1O0.91,CuO,Cu2O,90.11,nanorod,0.0,500.0,500.0,500.0,0.0,0.0,0.0,0.0,18.0,82.0,carbon paper electrode,KHCO3,0.1,6.8,-1.2,CH4,6.23,0.48,H-cell,85.14824931275,1.0,0.0,0.9011,2.0989,21.718017223733103,-0.12154274186531665,2.556000105623388,1.5276172945992776,7.952767362578888,1.3979340148261659
10.1016/j.jcis.2019.05.073,CuOx,Cu1O0.91,CuO,Cu2O,90.11,nanorod,0.0,500.0,500.0,500.0,0.0,0.0,0.0,0.0,18.0,82.0,carbon paper electrode,KHCO3,0.1,6.8,-1.2,HCOOH,17.0,0.48,H-cell,85.14824931275,1.0,0.0,0.9011,2.0989,21.718017223733103,-0.12154274186531665,2.556000105623388,1.5276172945992776,7.952767362578888,1.3979340148261659
10.1016/j.jcis.2019.05.073,CuOx,Cu1O0.91,CuO,Cu2O,90.11,nanorod,0.0,500.0,500.0,500.0,0.0,0.0,0.0,0.0,18.0,82.0,carbon paper electrode,KHCO3,0.1,6.8,-1.2,H2,39.9,0.48,H-cell,85.14824931275,1.0,0.0,0.9011,2.0989,21.718017223733103,-0.12154274186531665,2.556000105623388,1.5276172945992776,7.952767362578888,1.3979340148261659
10.1016/j.jcis.2019.05.073,CuOx,Cu1O0.91,CuO,Cu2O,90.11,nanorod,0.0,500.0,500.0,500.0,0.0,0.0,0.0,0.0,18.0,82.0,carbon paper electrode,KHCO3,0.1,6.8,-1.0,C2H4,5.22,0.48,H-cell,85.14824931275,1.0,0.0,0.9011,2.0989,21.718017223733103,-0.12154274186531665,2.556000105623388,1.5276172945992776,7.952767362578888,1.3979340148261659
10.1016/j.jcis.2019.05.073,CuOx,Cu1O0.91,CuO,Cu2O,90.11,nanorod,0.0,500.0,500.0,500.0,0.0,0.0,0.0,0.0,18.0,82.0,carbon paper electrode,KHCO3,0.1,6.8,-1.0,C2H5OH,3.2,0.48,H-cell,85.14824931275,1.0,0.0,0.9011,2.0989,21.718017223733103,-0.12154274186531665,2.556000105623388,1.5276172945992776,7.952767362578888,1.3979340148261659
10.1016/j.jcis.2019.05.073,CuOx,Cu1O0.91,CuO,Cu2O,90.11,nanorod,0.0,500.0,500.0,500.0,0.0,0.0,0.0,0.0,18.0,82.0,carbon paper electrode,KHCO3,0.1,6.8,-1.0,C3H7OH,2.36,0.48,H-cell,85.14824931275,1.0,0.0,0.9011,2.0989,21.718017223733103,-0.12154274186531665,2.556000105623388,1.5276172945992776,7.952767362578888,1.3979340148261659
10.1016/j.jcis.2019.05.073,CuOx,Cu1O0.91,CuO,Cu2O,90.11,nanorod,0.0,500.0,500.0,500.0,0.0,0.0,0.0,0.0,18.0,82.0,carbon paper electrode,KHCO3,0.1,6.8,-1.0,CO,17.17,0.48,H-cell,85.14824931275,1.0,0.0,0.9011,2.0989,21.718017223733103,-0.12154274186531665,2.556000105623388,1.5276172945992776,7.952767362578888,1.3979340148261659
10.1016/j.jcis.2019.05.073,CuOx,Cu1O0.91,CuO,Cu2O,90.11,nanorod,0.0,500.0,500.0,500.0,0.0,0.0,0.0,0.0,18.0,82.0,carbon paper electrode,KHCO3,0.1,6.8,-1.0,HCOOH,31.99,0.48,H-cell,85.14824931275,1.0,0.0,0.9011,2.0989,21.718017223733103,-0.12154274186531665,2.556000105623388,1.5276172945992776,7.952767362578888,1.3979340148261659
10.1016/j.jcis.2019.05.073,CuOx,Cu1O0.91,CuO,Cu2O,90.11,nanorod,0.0,500.0,500.0,500.0,0.0,0.0,0.0,0.0,18.0,82.0,carbon paper electrode,KHCO3,0.1,6.8,-1.0,H2,36.7,0.48,H-cell,85.14824931275,1.0,0.0,0.9011,2.0989,21.718017223733103,-0.12154274186531665,2.556000105623388,1.5276172945992776,7.952767362578888,1.3979340148261659
10.1016/j.jcis.2019.05.073,CuOx,Cu1O0.91,CuO,Cu2O,90.11,nanorod,0.0,500.0,500.0,500.0,0.0,0.0,0.0,0.0,18.0,82.0,carbon paper electrode,KHCO3,0.1,6.8,-0.8,C2H4,1.01,0.48,H-cell,85.14824931275,1.0,0.0,0.9011,2.0989,21.718017223733103,-0.12154274186531665,2.556000105623388,1.5276172945992776,7.952767362578888,1.3979340148261659
10.1016/j.jcis.2019.05.073,CuOx,Cu1O0.91,CuO,Cu2O,90.11,nanorod,0.0,500.0,500.0,500.0,0.0,0.0,0.0,0.0,18.0,82.0,carbon paper electrode,KHCO3,0.1,6.8,-0.8,CO,19.02,0.48,H-cell,85.14824931275,1.0,0.0,0.9011,2.0989,21.718017223733103,-0.12154274186531665,2.556000105623388,1.5276172945992776,7.952767362578888,1.3979340148261659
10.1016/j.jcis.2019.05.073,CuOx,Cu1O0.91,CuO,Cu2O,90.11,nanorod,0.0,500.0,500.0,500.0,0.0,0.0,0.0,0.0,18.0,82.0,carbon paper electrode,KHCO3,0.1,6.8,-0.8,HCOOH,15.99,0.48,H-cell,85.14824931275,1.0,0.0,0.9011,2.0989,21.718017223733103,-0.12154274186531665,2.556000105623388,1.5276172945992776,7.952767362578888,1.3979340148261659
10.1016/j.jcis.2019.05.073,CuOx,Cu1O0.91,CuO,Cu2O,90.11,nanorod,0.0,500.0,500.0,500.0,0.0,0.0,0.0,0.0,18.0,82.0,carbon paper electrode,KHCO3,0.1,6.8,-0.8,H2,59.76,0.48,H-cell,85.14824931275,1.0,0.0,0.9011,2.0989,21.718017223733103,-0.12154274186531665,2.556000105623388,1.5276172945992776,7.952767362578888,1.3979340148261659
10.1016/j.jcis.2019.05.073,CuOx,Cu1O0.91,CuO,Cu2O,90.11,nanorod,0.0,500.0,500.0,500.0,0.0,0.0,0.0,0.0,18.0,82.0,carbon paper electrode,KHCO3,0.1,6.8,-0.6,CO,11.11,0.48,H-cell,85.14824931275,1.0,0.0,0.9011,2.0989,21.718017223733103,-0.12154274186531665,2.556000105623388,1.5276172945992776,7.952767362578888,1.3979340148261659
10.1016/j.jcis.2019.05.073,CuOx,Cu1O0.91,CuO,Cu2O,90.11,nanorod,0.0,500.0,500.0,500.0,0.0,0.0,0.0,0.0,18.0,82.0,carbon paper electrode,KHCO3,0.1,6.8,-0.6,H2,88.89,0.48,H-cell,85.14824931275,1.0,0.0,0.9011,2.0989,21.718017223733103,-0.12154274186531665,2.556000105623388,1.5276172945992776,7.952767362578888,1.3979340148261659
10.1038/s41467-018-06311-0,Cu,Cu,Cu,No,100.0,sphere,0.0,23.86,34.91,45.95,23.86,34.91,45.95,100.0,0.0,0.0,glassy-carbon electrode,KHCO3,0.1,6.8,-0.55,H2,65.3,1.0,H-cell,62.9295975,0.0,0.0,0.0,1.0,17.964098032124472,-0.0025,1.5194805194805197,4.21948051948052,8.336839,1.4
10.1038/s41467-018-06311-0,Cu,Cu,Cu,No,100.0,sphere,0.0,23.86,34.91,45.95,23.86,34.91,45.95,100.0,0.0,0.0,glassy-carbon electrode,KHCO3,0.1,6.8,-0.55,CH4,3.9,1.0,H-cell,62.9295975,0.0,0.0,0.0,1.0,17.964098032124472,-0.0025,1.5194805194805197,4.21948051948052,8.336839,1.4
10.1038/s41467-018-06311-0,Cu,Cu,Cu,No,100.0,sphere,0.0,23.86,34.91,45.95,23.86,34.91,45.95,100.0,0.0,0.0,glassy-carbon electrode,KHCO3,0.1,6.8,-0.55,C2H4,0.8,1.0,H-cell,62.9295975,0.0,0.0,0.0,1.0,17.964098032124472,-0.0025,1.5194805194805197,4.21948051948052,8.336839,1.4
10.1038/s41467-018-06311-0,Cu,Cu,Cu,No,100.0,sphere,0.0,23.86,34.91,45.95,23.86,34.91,45.95,100.0,0.0,0.0,glassy-carbon electrode,KHCO3,0.1,6.8,-0.55,HCOOH,13.5,1.0,H-cell,62.9295975,0.0,0.0,0.0,1.0,17.964098032124472,-0.0025,1.5194805194805197,4.21948051948052,8.336839,1.4
10.1038/s41467-018-06311-0,Cu,Cu,Cu,No,100.0,sphere,0.0,23.86,34.91,45.95,23.86,34.91,45.95,100.0,0.0,0.0,glassy-carbon electrode,KHCO3,0.1,6.8,-0.65,H2,58.3,1.0,H-cell,62.9295975,0.0,0.0,0.0,1.0,17.964098032124472,-0.0025,1.5194805194805197,4.21948051948052,8.336839,1.4
10.1038/s41467-018-06311-0,Cu,Cu,Cu,No,100.0,sphere,0.0,23.86,34.91,45.95,23.86,34.91,45.95,100.0,0.0,0.0,glassy-carbon electrode,KHCO3,0.1,6.8,-0.65,CH4,12.6,1.0,H-cell,62.9295975,0.0,0.0,0.0,1.0,17.964098032124472,-0.0025,1.5194805194805197,4.21948051948052,8.336839,1.4
10.1038/s41467-018-06311-0,Cu,Cu,Cu,No,100.0,sphere,0.0,23.86,34.91,45.95,23.86,34.91,45.95,100.0,0.0,0.0,glassy-carbon electrode,KHCO3,0.1,6.8,-0.65,C2H4,5.0,1.0,H-cell,62.9295975,0.0,0.0,0.0,1.0,17.964098032124472,-0.0025,1.5194805194805197,4.21948051948052,8.336839,1.4
10.1038/s41467-018-06311-0,Cu,Cu,Cu,No,100.0,sphere,0.0,23.86,34.91,45.95,23.86,34.91,45.95,100.0,0.0,0.0,glassy-carbon electrode,KHCO3,0.1,6.8,-0.65,HCOOH,11.5,1.0,H-cell,62.9295975,0.0,0.0,0.0,1.0,17.964098032124472,-0.0025,1.5194805194805197,4.21948051948052,8.336839,1.4
10.1038/s41467-018-06311-0,Cu,Cu,Cu,No,100.0,sphere,0.0,23.86,34.91,45.95,23.86,34.91,45.95,100.0,0.0,0.0,glassy-carbon electrode,KHCO3,0.1,6.8,-0.75,H2,37.6,1.0,H-cell,62.9295975,0.0,0.0,0.0,1.0,17.964098032124472,-0.0025,1.5194805194805197,4.21948051948052,8.336839,1.4
10.1038/s41467-018-06311-0,Cu,Cu,Cu,No,100.0,sphere,0.0,23.86,34.91,45.95,23.86,34.91,45.95,100.0,0.0,0.0,glassy-carbon electrode,KHCO3,0.1,6.8,-0.75,CH4,28.6,1.0,H-cell,62.9295975,0.0,0.0,0.0,1.0,17.964098032124472,-0.0025,1.5194805194805197,4.21948051948052,8.336839,1.4
10.1038/s41467-018-06311-0,Cu,Cu,Cu,No,100.0,sphere,0.0,23.86,34.91,45.95,23.86,34.91,45.95,100.0,0.0,0.0,glassy-carbon electrode,KHCO3,0.1,6.8,-0.75,C2H4,11.3,1.0,H-cell,62.9295975,0.0,0.0,0.0,1.0,17.964098032124472,-0.0025,1.5194805194805197,4.21948051948052,8.336839,1.4
10.1038/s41467-018-06311-0,Cu,Cu,Cu,No,100.0,sphere,0.0,23.86,34.91,45.95,23.86,34.91,45.95,100.0,0.0,0.0,glassy-carbon electrode,KHCO3,0.1,6.8,-0.75,HCOOH,12.0,1.0,H-cell,62.9295975,0.0,0.0,0.0,1.0,17.964098032124472,-0.0025,1.5194805194805197,4.21948051948052,8.336839,1.4
10.1038/s41467-018-06311-0,Cu,Cu,Cu,No,100.0,sphere,0.0,23.86,34.91,45.95,23.86,34.91,45.95,100.0,0.0,0.0,glassy-carbon electrode,KHCO3,0.1,6.8,-0.75,C2H5OH,1.6,1.0,H-cell,62.9295975,0.0,0.0,0.0,1.0,17.964098032124472,-0.0025,1.5194805194805197,4.21948051948052,8.336839,1.4
10.1038/s41467-018-06311-0,Cu,Cu,Cu,No,100.0,sphere,0.0,23.86,34.91,45.95,23.86,34.91,45.95,100.0,0.0,0.0,glassy-carbon electrode,KHCO3,0.1,6.8,-0.85,H2,27.3,1.0,H-cell,62.9295975,0.0,0.0,0.0,1.0,17.964098032124472,-0.0025,1.5194805194805197,4.21948051948052,8.336839,1.4
10.1038/s41467-018-06311-0,Cu,Cu,Cu,No,100.0,sphere,0.0,23.86,34.91,45.95,23.86,34.91,45.95,100.0,0.0,0.0,glassy-carbon electrode,KHCO3,0.1,6.8,-0.85,CH4,39.0,1.0,H-cell,62.9295975,0.0,0.0,0.0,1.0,17.964098032124472,-0.0025,1.5194805194805197,4.21948051948052,8.336839,1.4
10.1038/s41467-018-06311-0,Cu,Cu,Cu,No,100.0,sphere,0.0,23.86,34.91,45.95,23.86,34.91,45.95,100.0,0.0,0.0,glassy-carbon electrode,KHCO3,0.1,6.8,-0.85,C2H4,13.2,1.0,H-cell,62.9295975,0.0,0.0,0.0,1.0,17.964098032124472,-0.0025,1.5194805194805197,4.21948051948052,8.336839,1.4
10.1038/s41467-018-06311-0,Cu,Cu,Cu,No,100.0,sphere,0.0,23.86,34.91,45.95,23.86,34.91,45.95,100.0,0.0,0.0,glassy-carbon electrode,KHCO3,0.1,6.8,-0.85,HCOOH,8.7,1.0,H-cell,62.9295975,0.0,0.0,0.0,1.0,17.964098032124472,-0.0025,1.5194805194805197,4.21948051948052,8.336839,1.4
10.1038/s41467-018-06311-0,Cu,Cu,Cu,No,100.0,sphere,0.0,23.86,34.91,45.95,23.86,34.91,45.95,100.0,0.0,0.0,glassy-carbon electrode,KHCO3,0.1,6.8,-0.85,C2H5OH,3.6,1.0,H-cell,62.9295975,0.0,0.0,0.0,1.0,17.964098032124472,-0.0025,1.5194805194805197,4.21948051948052,8.336839,1.4
10.1038/s41467-018-06311-0,Cu,Cu,Cu,No,100.0,sphere,0.0,23.86,34.91,45.95,23.86,34.91,45.95,100.0,0.0,0.0,glassy-carbon electrode,KHCO3,0.1,6.8,-0.95,H2,9.3,1.0,H-cell,62.9295975,0.0,0.0,0.0,1.0,17.964098032124472,-0.0025,1.5194805194805197,4.21948051948052,8.336839,1.4
10.1038/s41467-018-06311-0,Cu,Cu,Cu,No,100.0,sphere,0.0,23.86,34.91,45.95,23.86,34.91,45.95,100.0,0.0,0.0,glassy-carbon electrode,KHCO3,0.1,6.8,-0.95,CH4,51.0,1.0,H-cell,62.9295975,0.0,0.0,0.0,1.0,17.964098032124472,-0.0025,1.5194805194805197,4.21948051948052,8.336839,1.4
10.1038/s41467-018-06311-0,Cu,Cu,Cu,No,100.0,sphere,0.0,23.86,34.91,45.95,23.86,34.91,45.95,100.0,0.0,0.0,glassy-carbon electrode,KHCO3,0.1,6.8,-0.95,C2H4,23.0,1.0,H-cell,62.9295975,0.0,0.0,0.0,1.0,17.964098032124472,-0.0025,1.5194805194805197,4.21948051948052,8.336839,1.4
10.1038/s41467-018-06311-0,Cu,Cu,Cu,No,100.0,sphere,0.0,23.86,34.91,45.95,23.86,34.91,45.95,100.0,0.0,0.0,glassy-carbon electrode,KHCO3,0.1,6.8,-0.95,HCOOH,6.6,1.0,H-cell,62.9295975,0.0,0.0,0.0,1.0,17.964098032124472,-0.0025,1.5194805194805197,4.21948051948052,8.336839,1.4
10.1038/s41467-018-06311-0,Cu,Cu,Cu,No,100.0,sphere,0.0,23.86,34.91,45.95,23.86,34.91,45.95,100.0,0.0,0.0,glassy-carbon electrode,KHCO3,0.1,6.8,-0.95,C2H5OH,6.8,1.0,H-cell,62.9295975,0.0,0.0,0.0,1.0,17.964098032124472,-0.0025,1.5194805194805197,4.21948051948052,8.336839,1.4
10.1038/s41467-018-06311-0,Cu,Cu,Cu,No,100.0,sphere,0.0,23.86,34.91,45.95,23.86,34.91,45.95,100.0,0.0,0.0,glassy-carbon electrode,KHCO3,0.1,6.8,-0.95,C3H7OH,2.9,1.0,H-cell,62.9295975,0.0,0.0,0.0,1.0,17.964098032124472,-0.0025,1.5194805194805197,4.21948051948052,8.336839,1.4
10.1038/s41467-018-06311-0,Cu,Cu,Cu,No,100.0,sphere,0.0,23.86,34.91,45.95,23.86,34.91,45.95,100.0,0.0,0.0,glassy-carbon electrode,KHCO3,0.1,6.8,-1.05,H2,9.0,1.0,H-cell,62.9295975,0.0,0.0,0.0,1.0,17.964098032124472,-0.0025,1.5194805194805197,4.21948051948052,8.336839,1.4
10.1038/s41467-018-06311-0,Cu,Cu,Cu,No,100.0,sphere,0.0,23.86,34.91,45.95,23.86,34.91,45.95,100.0,0.0,0.0,glassy-carbon electrode,KHCO3,0.1,6.8,-1.05,CH4,53.0,1.0,H-cell,62.9295975,0.0,0.0,0.0,1.0,17.964098032124472,-0.0025,1.5194805194805197,4.21948051948052,8.336839,1.4
10.1038/s41467-018-06311-0,Cu,Cu,Cu,No,100.0,sphere,0.0,23.86,34.91,45.95,23.86,34.91,45.95,100.0,0.0,0.0,glassy-carbon electrode,KHCO3,0.1,6.8,-1.05,C2H4,26.0,1.0,H-cell,62.9295975,0.0,0.0,0.0,1.0,17.964098032124472,-0.0025,1.5194805194805197,4.21948051948052,8.336839,1.4
10.1038/s41467-018-06311-0,Cu,Cu,Cu,No,100.0,sphere,0.0,23.86,34.91,45.95,23.86,34.91,45.95,100.0,0.0,0.0,glassy-carbon electrode,KHCO3,0.1,6.8,-1.05,HCOOH,5.8,1.0,H-cell,62.9295975,0.0,0.0,0.0,1.0,17.964098032124472,-0.0025,1.5194805194805197,4.21948051948052,8.336839,1.4
10.1038/s41467-018-06311-0,Cu,Cu,Cu,No,100.0,sphere,0.0,23.86,34.91,45.95,23.86,34.91,45.95,100.0,0.0,0.0,glassy-carbon electrode,KHCO3,0.1,6.8,-1.05,C2H5OH,3.0,1.0,H-cell,62.9295975,0.0,0.0,0.0,1.0,17.964098032124472,-0.0025,1.5194805194805197,4.21948051948052,8.336839,1.4
10.1038/s41467-018-06311-0,Cu,Cu,Cu,No,100.0,sphere,0.0,23.86,34.91,45.95,23.86,34.91,45.95,100.0,0.0,0.0,glassy-carbon electrode,KHCO3,0.1,6.8,-1.05,C3H7OH,1.3,1.0,H-cell,62.9295975,0.0,0.0,0.0,1.0,17.964098032124472,-0.0025,1.5194805194805197,4.21948051948052,8.336839,1.4
10.1038/s41467-018-06311-0,Cu,Cu,Cu,No,100.0,sphere,0.0,23.86,34.91,45.95,23.86,34.91,45.95,100.0,0.0,0.0,glassy-carbon electrode,KHCO3,0.1,6.8,-1.15,H2,11.9,1.0,H-cell,62.9295975,0.0,0.0,0.0,1.0,17.964098032124472,-0.0025,1.5194805194805197,4.21948051948052,8.336839,1.4
10.1038/s41467-018-06311-0,Cu,Cu,Cu,No,100.0,sphere,0.0,23.86,34.91,45.95,23.86,34.91,45.95,100.0,0.0,0.0,glassy-carbon electrode,KHCO3,0.1,6.8,-1.15,CH4,52.6,1.0,H-cell,62.9295975,0.0,0.0,0.0,1.0,17.964098032124472,-0.0025,1.5194805194805197,4.21948051948052,8.336839,1.4
10.1038/s41467-018-06311-0,Cu,Cu,Cu,No,100.0,sphere,0.0,23.86,34.91,45.95,23.86,34.91,45.95,100.0,0.0,0.0,glassy-carbon electrode,KHCO3,0.1,6.8,-1.15,C2H4,29.0,1.0,H-cell,62.9295975,0.0,0.0,0.0,1.0,17.964098032124472,-0.0025,1.5194805194805197,4.21948051948052,8.336839,1.4
10.1038/s41467-018-06311-0,Cu,Cu,Cu,No,100.0,sphere,0.0,23.86,34.91,45.95,23.86,34.91,45.95,100.0,0.0,0.0,glassy-carbon electrode,KHCO3,0.1,6.8,-1.15,HCOOH,5.3,1.0,H-cell,62.9295975,0.0,0.0,0.0,1.0,17.964098032124472,-0.0025,1.5194805194805197,4.21948051948052,8.336839,1.4
10.1038/s41467-018-06311-0,Cu,Cu,Cu,No,100.0,sphere,0.0,23.86,34.91,45.95,23.86,34.91,45.95,100.0,0.0,0.0,glassy-carbon electrode,KHCO3,0.1,6.8,-1.25,H2,24.0,1.0,H-cell,62.9295975,0.0,0.0,0.0,1.0,17.964098032124472,-0.0025,1.5194805194805197,4.21948051948052,8.336839,1.4
10.1038/s41467-018-06311-0,Cu,Cu,Cu,No,100.0,sphere,0.0,23.86,34.91,45.95,23.86,34.91,45.95,100.0,0.0,0.0,glassy-carbon electrode,KHCO3,0.1,6.8,-1.25,CH4,49.0,1.0,H-cell,62.9295975,0.0,0.0,0.0,1.0,17.964098032124472,-0.0025,1.5194805194805197,4.21948051948052,8.336839,1.4
10.1038/s41467-018-06311-0,Cu,Cu,Cu,No,100.0,sphere,0.0,23.86,34.91,45.95,23.86,34.91,45.95,100.0,0.0,0.0,glassy-carbon electrode,KHCO3,0.1,6.8,-1.25,C2H4,19.7,1.0,H-cell,62.9295975,0.0,0.0,0.0,1.0,17.964098032124472,-0.0025,1.5194805194805197,4.21948051948052,8.336839,1.4
10.1038/s41467-018-06311-0,Cu,Cu,Cu,No,100.0,sphere,0.0,23.86,34.91,45.95,23.86,34.91,45.95,100.0,0.0,0.0,glassy-carbon electrode,KHCO3,0.1,6.8,-1.25,HCOOH,5.1,1.0,H-cell,62.9295975,0.0,0.0,0.0,1.0,17.964098032124472,-0.0025,1.5194805194805197,4.21948051948052,8.336839,1.4
10.1038/s41467-018-06311-0,Cu,Cu,Cu,No,100.0,sphere,0.0,23.86,34.91,45.95,23.86,34.91,45.95,100.0,0.0,0.0,glassy-carbon electrode,KHCO3,0.1,6.8,-1.35,H2,35.7,1.0,H-cell,62.9295975,0.0,0.0,0.0,1.0,17.964098032124472,-0.0025,1.5194805194805197,4.21948051948052,8.336839,1.4
10.1038/s41467-018-06311-0,Cu,Cu,Cu,No,100.0,sphere,0.0,23.86,34.91,45.95,23.86,34.91,45.95,100.0,0.0,0.0,glassy-carbon electrode,KHCO3,0.1,6.8,-1.35,CH4,43.0,1.0,H-cell,62.9295975,0.0,0.0,0.0,1.0,17.964098032124472,-0.0025,1.5194805194805197,4.21948051948052,8.336839,1.4
10.1038/s41467-018-06311-0,Cu,Cu,Cu,No,100.0,sphere,0.0,23.86,34.91,45.95,23.86,34.91,45.95,100.0,0.0,0.0,glassy-carbon electrode,KHCO3,0.1,6.8,-1.35,C2H4,15.0,1.0,H-cell,62.9295975,0.0,0.0,0.0,1.0,17.964098032124472,-0.0025,1.5194805194805197,4.21948051948052,8.336839,1.4
10.1038/s41467-018-06311-0,Cu,Cu,Cu,No,100.0,sphere,0.0,23.86,34.91,45.95,23.86,34.91,45.95,100.0,0.0,0.0,glassy-carbon electrode,KHCO3,0.1,6.8,-1.35,HCOOH,5.5,1.0,H-cell,62.9295975,0.0,0.0,0.0,1.0,17.964098032124472,-0.0025,1.5194805194805197,4.21948051948052,8.336839,1.4
10.1038/s41467-018-06311-0,Cu,Cu,Cu,No,100.0,sphere,0.0,23.86,34.91,45.95,23.86,34.91,45.95,100.0,0.0,0.0,glassy-carbon electrode,KHCO3,0.1,6.8,-1.45,H2,38.4,1.0,H-cell,62.9295975,0.0,0.0,0.0,1.0,17.964098032124472,-0.0025,1.5194805194805197,4.21948051948052,8.336839,1.4
10.1038/s41467-018-06311-0,Cu,Cu,Cu,No,100.0,sphere,0.0,23.86,34.91,45.95,23.86,34.91,45.95,100.0,0.0,0.0,glassy-carbon electrode,KHCO3,0.1,6.8,-1.45,CH4,43.0,1.0,H-cell,62.9295975,0.0,0.0,0.0,1.0,17.964098032124472,-0.0025,1.5194805194805197,4.21948051948052,8.336839,1.4
10.1038/s41467-018-06311-0,Cu,Cu,Cu,No,100.0,sphere,0.0,23.86,34.91,45.95,23.86,34.91,45.95,100.0,0.0,0.0,glassy-carbon electrode,KHCO3,0.1,6.8,-1.45,C2H4,13.7,1.0,H-cell,62.9295975,0.0,0.0,0.0,1.0,17.964098032124472,-0.0025,1.5194805194805197,4.21948051948052,8.336839,1.4
10.1038/s41467-018-06311-0,Cu,Cu,Cu,No,100.0,sphere,0.0,23.86,34.91,45.95,23.86,34.91,45.95,100.0,0.0,0.0,glassy-carbon electrode,KHCO3,0.1,6.8,-1.45,HCOOH,4.3,1.0,H-cell,62.9295975,0.0,0.0,0.0,1.0,17.964098032124472,-0.0025,1.5194805194805197,4.21948051948052,8.336839,1.4
10.1038/s41467-018-06311-0,Cu-on-Cu2O,Cu1O0.35,Cu,Cu2O,40.0,sphere,0.0,21.22,31.51,41.8,21.22,31.51,41.8,30.0,70.0,0.0,glassy-carbon electrode,KHCO3,0.1,6.8,-0.55,H2,63.8,1.0,H-cell,110.28430477199998,0.6,0.0,0.0,2.1999999999999997,26.844576295601804,-0.00606624852998824,3.5727585815334555,3.3913515863061297,11.202980960078849,0.8272727272727273
10.1038/s41467-018-06311-0,Cu-on-Cu2O,Cu1O0.35,Cu,Cu2O,40.0,sphere,0.0,21.22,31.51,41.8,21.22,31.51,41.8,30.0,70.0,0.0,glassy-carbon electrode,KHCO3,0.1,6.8,-0.55,CH4,1.85,1.0,H-cell,110.28430477199998,0.6,0.0,0.0,2.1999999999999997,26.844576295601804,-0.00606624852998824,3.5727585815334555,3.3913515863061297,11.202980960078849,0.8272727272727273
10.1038/s41467-018-06311-0,Cu-on-Cu2O,Cu1O0.35,Cu,Cu2O,40.0,sphere,0.0,21.22,31.51,41.8,21.22,31.51,41.8,30.0,70.0,0.0,glassy-carbon electrode,KHCO3,0.1,6.8,-0.55,C2H4,2.4,1.0,H-cell,110.28430477199998,0.6,0.0,0.0,2.1999999999999997,26.844576295601804,-0.00606624852998824,3.5727585815334555,3.3913515863061297,11.202980960078849,0.8272727272727273
10.1038/s41467-018-06311-0,Cu-on-Cu2O,Cu1O0.35,Cu,Cu2O,40.0,sphere,0.0,21.22,31.51,41.8,21.22,31.51,41.8,30.0,70.0,0.0,glassy-carbon electrode,KHCO3,0.1,6.8,-0.55,HCOOH,21.0,1.0,H-cell,110.28430477199998,0.6,0.0,0.0,2.1999999999999997,26.844576295601804,-0.00606624852998824,3.5727585815334555,3.3913515863061297,11.202980960078849,0.8272727272727273
10.1038/s41467-018-06311-0,Cu-on-Cu2O,Cu1O0.35,Cu,Cu2O,40.0,sphere,0.0,21.22,31.51,41.8,21.22,31.51,41.8,30.0,70.0,0.0,glassy-carbon electrode,KHCO3,0.1,6.8,-0.65,H2,56.7,1.0,H-cell,110.28430477199998,0.6,0.0,0.0,2.1999999999999997,26.844576295601804,-0.00606624852998824,3.5727585815334555,3.3913515863061297,11.202980960078849,0.8272727272727273
10.1038/s41467-018-06311-0,Cu-on-Cu2O,Cu1O0.35,Cu,Cu2O,40.0,sphere,0.0,21.22,31.51,41.8,21.22,31.51,41.8,30.0,70.0,0.0,glassy-carbon electrode,KHCO3,0.1,6.8,-0.65,CH4,6.7,1.0,H-cell,110.28430477199998,0.6,0.0,0.0,2.1999999999999997,26.844576295601804,-0.00606624852998824,3.5727585815334555,3.3913515863061297,11.202980960078849,0.8272727272727273
10.1038/s41467-018-06311-0,Cu-on-Cu2O,Cu1O0.35,Cu,Cu2O,40.0,sphere,0.0,21.22,31.51,41.8,21.22,31.51,41.8,30.0,70.0,0.0,glassy-carbon electrode,KHCO3,0.1,6.8,-0.65,C2H4,9.0,1.0,H-cell,110.28430477199998,0.6,0.0,0.0,2.1999999999999997,26.844576295601804,-0.00606624852998824,3.5727585815334555,3.3913515863061297,11.202980960078849,0.8272727272727273
10.1038/s41467-018-06311-0,Cu-on-Cu2O,Cu1O0.35,Cu,Cu2O,40.0,sphere,0.0,21.22,31.51,41.8,21.22,31.51,41.8,30.0,70.0,0.0,glassy-carbon electrode,KHCO3,0.1,6.8,-0.65,HCOOH,16.0,1.0,H-cell,110.28430477199998,0.6,0.0,0.0,2.1999999999999997,26.844576295601804,-0.00606624852998824,3.5727585815334555,3.3913515863061297,11.202980960078849,0.8272727272727273
10.1038/s41467-018-06311-0,Cu-on-Cu2O,Cu1O0.35,Cu,Cu2O,40.0,sphere,0.0,21.22,31.51,41.8,21.22,31.51,41.8,30.0,70.0,0.0,glassy-carbon electrode,KHCO3,0.1,6.8,-0.75,H2,54.3,1.0,H-cell,110.28430477199998,0.6,0.0,0.0,2.1999999999999997,26.844576295601804,-0.00606624852998824,3.5727585815334555,3.3913515863061297,11.202980960078849,0.8272727272727273
10.1038/s41467-018-06311-0,Cu-on-Cu2O,Cu1O0.35,Cu,Cu2O,40.0,sphere,0.0,21.22,31.51,41.8,21.22,31.51,41.8,30.0,70.0,0.0,glassy-carbon electrode,KHCO3,0.1,6.8,-0.75,CH4,6.3,1.0,H-cell,110.28430477199998,0.6,0.0,0.0,2.1999999999999997,26.844576295601804,-0.00606624852998824,3.5727585815334555,3.3913515863061297,11.202980960078849,0.8272727272727273
10.1038/s41467-018-06311-0,Cu-on-Cu2O,Cu1O0.35,Cu,Cu2O,40.0,sphere,0.0,21.22,31.51,41.8,21.22,31.51,41.8,30.0,70.0,0.0,glassy-carbon electrode,KHCO3,0.1,6.8,-0.75,C2H4,12.6,1.0,H-cell,110.28430477199998,0.6,0.0,0.0,2.1999999999999997,26.844576295601804,-0.00606624852998824,3.5727585815334555,3.3913515863061297,11.202980960078849,0.8272727272727273
10.1038/s41467-018-06311-0,Cu-on-Cu2O,Cu1O0.35,Cu,Cu2O,40.0,sphere,0.0,21.22,31.51,41.8,21.22,31.51,41.8,30.0,70.0,0.0,glassy-carbon electrode,KHCO3,0.1,6.8,-0.75,HCOOH,14.3,1.0,H-cell,110.28430477199998,0.6,0.0,0.0,2.1999999999999997,26.844576295601804,-0.00606624852998824,3.5727585815334555,3.3913515863061297,11.202980960078849,0.8272727272727273
10.1038/s41467-018-06311-0,Cu-on-Cu2O,Cu1O0.35,Cu,Cu2O,40.0,sphere,0.0,21.22,31.51,41.8,21.22,31.51,41.8,30.0,70.0,0.0,glassy-carbon electrode,KHCO3,0.1,6.8,-0.85,H2,40.3,1.0,H-cell,110.28430477199998,0.6,0.0,0.0,2.1999999999999997,26.844576295601804,-0.00606624852998824,3.5727585815334555,3.3913515863061297,11.202980960078849,0.8272727272727273
10.1038/s41467-018-06311-0,Cu-on-Cu2O,Cu1O0.35,Cu,Cu2O,40.0,sphere,0.0,21.22,31.51,41.8,21.22,31.51,41.8,30.0,70.0,0.0,glassy-carbon electrode,KHCO3,0.1,6.8,-0.85,CH4,9.7,1.0,H-cell,110.28430477199998,0.6,0.0,0.0,2.1999999999999997,26.844576295601804,-0.00606624852998824,3.5727585815334555,3.3913515863061297,11.202980960078849,0.8272727272727273
10.1038/s41467-018-06311-0,Cu-on-Cu2O,Cu1O0.35,Cu,Cu2O,40.0,sphere,0.0,21.22,31.51,41.8,21.22,31.51,41.8,30.0,70.0,0.0,glassy-carbon electrode,KHCO3,0.1,6.8,-0.85,C2H4,19.3,1.0,H-cell,110.28430477199998,0.6,0.0,0.0,2.1999999999999997,26.844576295601804,-0.00606624852998824,3.5727585815334555,3.3913515863061297,11.202980960078849,0.8272727272727273
10.1038/s41467-018-06311-0,Cu-on-Cu2O,Cu1O0.35,Cu,Cu2O,40.0,sphere,0.0,21.22,31.51,41.8,21.22,31.51,41.8,30.0,70.0,0.0,glassy-carbon electrode,KHCO3,0.1,6.8,-0.85,HCOOH,12.8,1.0,H-cell,110.28430477199998,0.6,0.0,0.0,2.1999999999999997,26.844576295601804,-0.00606624852998824,3.5727585815334555,3.3913515863061297,11.202980960078849,0.8272727272727273
10.1038/s41467-018-06311-0,Cu-on-Cu2O,Cu1O0.35,Cu,Cu2O,40.0,sphere,0.0,21.22,31.51,41.8,21.22,31.51,41.8,30.0,70.0,0.0,glassy-carbon electrode,KHCO3,0.1,6.8,-0.85,C2H5OH,4.7,1.0,H-cell,110.28430477199998,0.6,0.0,0.0,2.1999999999999997,26.844576295601804,-0.00606624852998824,3.5727585815334555,3.3913515863061297,11.202980960078849,0.8272727272727273
10.1038/s41467-018-06311-0,Cu-on-Cu2O,Cu1O0.35,Cu,Cu2O,40.0,sphere,0.0,21.22,31.51,41.8,21.22,31.51,41.8,30.0,70.0,0.0,glassy-carbon electrode,KHCO3,0.1,6.8,-0.85,C3H7OH,1.6,1.0,H-cell,110.28430477199998,0.6,0.0,0.0,2.1999999999999997,26.844576295601804,-0.00606624852998824,3.5727585815334555,3.3913515863061297,11.202980960078849,0.8272727272727273
10.1038/s41467-018-06311-0,Cu-on-Cu2O,Cu1O0.35,Cu,Cu2O,40.0,sphere,0.0,21.22,31.51,41.8,21.22,31.51,41.8,30.0,70.0,0.0,glassy-carbon electrode,KHCO3,0.1,6.8,-0.95,H2,27.0,1.0,H-cell,110.28430477199998,0.6,0.0,0.0,2.1999999999999997,26.844576295601804,-0.00606624852998824,3.5727585815334555,3.3913515863061297,11.202980960078849,0.8272727272727273
10.1038/s41467-018-06311-0,Cu-on-Cu2O,Cu1O0.35,Cu,Cu2O,40.0,sphere,0.0,21.22,31.51,41.8,21.22,31.51,41.8,30.0,70.0,0.0,glassy-carbon electrode,KHCO3,0.1,6.8,-0.95,CH4,10.3,1.0,H-cell,110.28430477199998,0.6,0.0,0.0,2.1999999999999997,26.844576295601804,-0.00606624852998824,3.5727585815334555,3.3913515863061297,11.202980960078849,0.8272727272727273
10.1038/s41467-018-06311-0,Cu-on-Cu2O,Cu1O0.35,Cu,Cu2O,40.0,sphere,0.0,21.22,31.51,41.8,21.22,31.51,41.8,30.0,70.0,0.0,glassy-carbon electrode,KHCO3,0.1,6.8,-0.95,C2H4,27.0,1.0,H-cell,110.28430477199998,0.6,0.0,0.0,2.1999999999999997,26.844576295601804,-0.00606624852998824,3.5727585815334555,3.3913515863061297,11.202980960078849,0.8272727272727273
10.1038/s41467-018-06311-0,Cu-on-Cu2O,Cu1O0.35,Cu,Cu2O,40.0,sphere,0.0,21.22,31.51,41.8,21.22,31.51,41.8,30.0,70.0,0.0,glassy-carbon electrode,KHCO3,0.1,6.8,-0.95,HCOOH,10.3,1.0,H-cell,110.28430477199998,0.6,0.0,0.0,2.1999999999999997,26.844576295601804,-0.00606624852998824,3.5727585815334555,3.3913515863061297,11.202980960078849,0.8272727272727273
10.1038/s41467-018-06311-0,Cu-on-Cu2O,Cu1O0.35,Cu,Cu2O,40.0,sphere,0.0,21.22,31.51,41.8,21.22,31.51,41.8,30.0,70.0,0.0,glassy-carbon electrode,KHCO3,0.1,6.8,-0.95,C2H5OH,8.9,1.0,H-cell,110.28430477199998,0.6,0.0,0.0,2.1999999999999997,26.844576295601804,-0.00606624852998824,3.5727585815334555,3.3913515863061297,11.202980960078849,0.8272727272727273
10.1038/s41467-018-06311-0,Cu-on-Cu2O,Cu1O0.35,Cu,Cu2O,40.0,sphere,0.0,21.22,31.51,41.8,21.22,31.51,41.8,30.0,70.0,0.0,glassy-carbon electrode,KHCO3,0.1,6.8,-0.95,C3H7OH,4.0,1.0,H-cell,110.28430477199998,0.6,0.0,0.0,2.1999999999999997,26.844576295601804,-0.00606624852998824,3.5727585815334555,3.3913515863061297,11.202980960078849,0.8272727272727273
10.1038/s41467-018-06311-0,Cu-on-Cu2O,Cu1O0.35,Cu,Cu2O,40.0,sphere,0.0,21.22,31.51,41.8,21.22,31.51,41.8,30.0,70.0,0.0,glassy-carbon electrode,KHCO3,0.1,6.8,-1.05,H2,30.0,1.0,H-cell,110.28430477199998,0.6,0.0,0.0,2.1999999999999997,26.844576295601804,-0.00606624852998824,3.5727585815334555,3.3913515863061297,11.202980960078849,0.8272727272727273
10.1038/s41467-018-06311-0,Cu-on-Cu2O,Cu1O0.35,Cu,Cu2O,40.0,sphere,0.0,21.22,31.51,41.8,21.22,31.51,41.8,30.0,70.0,0.0,glassy-carbon electrode,KHCO3,0.1,6.8,-1.05,CH4,12.7,1.0,H-cell,110.28430477199998,0.6,0.0,0.0,2.1999999999999997,26.844576295601804,-0.00606624852998824,3.5727585815334555,3.3913515863061297,11.202980960078849,0.8272727272727273
10.1038/s41467-018-06311-0,Cu-on-Cu2O,Cu1O0.35,Cu,Cu2O,40.0,sphere,0.0,21.22,31.51,41.8,21.22,31.51,41.8,30.0,70.0,0.0,glassy-carbon electrode,KHCO3,0.1,6.8,-1.05,C2H4,23.0,1.0,H-cell,110.28430477199998,0.6,0.0,0.0,2.1999999999999997,26.844576295601804,-0.00606624852998824,3.5727585815334555,3.3913515863061297,11.202980960078849,0.8272727272727273
10.1038/s41467-018-06311-0,Cu-on-Cu2O,Cu1O0.35,Cu,Cu2O,40.0,sphere,0.0,21.22,31.51,41.8,21.22,31.51,41.8,30.0,70.0,0.0,glassy-carbon electrode,KHCO3,0.1,6.8,-1.05,HCOOH,6.6,1.0,H-cell,110.28430477199998,0.6,0.0,0.0,2.1999999999999997,26.844576295601804,-0.00606624852998824,3.5727585815334555,3.3913515863061297,11.202980960078849,0.8272727272727273
10.1038/s41467-018-06311-0,Cu-on-Cu2O,Cu1O0.35,Cu,Cu2O,40.0,sphere,0.0,21.22,31.51,41.8,21.22,31.51,41.8,30.0,70.0,0.0,glassy-carbon electrode,KHCO3,0.1,6.8,-1.05,C2H5OH,7.3,1.0,H-cell,110.28430477199998,0.6,0.0,0.0,2.1999999999999997,26.844576295601804,-0.00606624852998824,3.5727585815334555,3.3913515863061297,11.202980960078849,0.8272727272727273
10.1038/s41467-018-06311-0,Cu-on-Cu2O,Cu1O0.35,Cu,Cu2O,40.0,sphere,0.0,21.22,31.51,41.8,21.22,31.51,41.8,30.0,70.0,0.0,glassy-carbon electrode,KHCO3,0.1,6.8,-1.05,C3H7OH,3.5,1.0,H-cell,110.28430477199998,0.6,0.0,0.0,2.1999999999999997,26.844576295601804,-0.00606624852998824,3.5727585815334555,3.3913515863061297,11.202980960078849,0.8272727272727273
10.1038/s41467-018-06311-0,Cu-on-Cu2O,Cu1O0.35,Cu,Cu2O,40.0,sphere,0.0,21.22,31.51,41.8,21.22,31.51,41.8,30.0,70.0,0.0,glassy-carbon electrode,KHCO3,0.1,6.8,-1.15,H2,32.6,1.0,H-cell,110.28430477199998,0.6,0.0,0.0,2.1999999999999997,26.844576295601804,-0.00606624852998824,3.5727585815334555,3.3913515863061297,11.202980960078849,0.8272727272727273
10.1038/s41467-018-06311-0,Cu-on-Cu2O,Cu1O0.35,Cu,Cu2O,40.0,sphere,0.0,21.22,31.51,41.8,21.22,31.51,41.8,30.0,70.0,0.0,glassy-carbon electrode,KHCO3,0.1,6.8,-1.15,CH4,10.9,1.0,H-cell,110.28430477199998,0.6,0.0,0.0,2.1999999999999997,26.844576295601804,-0.00606624852998824,3.5727585815334555,3.3913515863061297,11.202980960078849,0.8272727272727273
10.1038/s41467-018-06311-0,Cu-on-Cu2O,Cu1O0.35,Cu,Cu2O,40.0,sphere,0.0,21.22,31.51,41.8,21.22,31.51,41.8,30.0,70.0,0.0,glassy-carbon electrode,KHCO3,0.1,6.8,-1.15,C2H4,22.0,1.0,H-cell,110.28430477199998,0.6,0.0,0.0,2.1999999999999997,26.844576295601804,-0.00606624852998824,3.5727585815334555,3.3913515863061297,11.202980960078849,0.8272727272727273
10.1038/s41467-018-06311-0,Cu-on-Cu2O,Cu1O0.35,Cu,Cu2O,40.0,sphere,0.0,21.22,31.51,41.8,21.22,31.51,41.8,30.0,70.0,0.0,glassy-carbon electrode,KHCO3,0.1,6.8,-1.15,HCOOH,7.3,1.0,H-cell,110.28430477199998,0.6,0.0,0.0,2.1999999999999997,26.844576295601804,-0.00606624852998824,3.5727585815334555,3.3913515863061297,11.202980960078849,0.8272727272727273
10.1038/s41467-018-06311-0,Cu-on-Cu2O,Cu1O0.35,Cu,Cu2O,40.0,sphere,0.0,21.22,31.51,41.8,21.22,31.51,41.8,30.0,70.0,0.0,glassy-carbon electrode,KHCO3,0.1,6.8,-1.15,C2H5OH,5.4,1.0,H-cell,110.28430477199998,0.6,0.0,0.0,2.1999999999999997,26.844576295601804,-0.00606624852998824,3.5727585815334555,3.3913515863061297,11.202980960078849,0.8272727272727273
10.1038/s41467-018-06311-0,Cu-on-Cu2O,Cu1O0.35,Cu,Cu2O,40.0,sphere,0.0,21.22,31.51,41.8,21.22,31.51,41.8,30.0,70.0,0.0,glassy-carbon electrode,KHCO3,0.1,6.8,-1.15,C3H7OH,3.6,1.0,H-cell,110.28430477199998,0.6,0.0,0.0,2.1999999999999997,26.844576295601804,-0.00606624852998824,3.5727585815334555,3.3913515863061297,11.202980960078849,0.8272727272727273
10.1038/s41467-018-06311-0,Cu-on-Cu2O,Cu1O0.35,Cu,Cu2O,40.0,sphere,0.0,21.22,31.51,41.8,21.22,31.51,41.8,30.0,70.0,0.0,glassy-carbon electrode,KHCO3,0.1,6.8,-1.25,H2,45.7,1.0,H-cell,110.28430477199998,0.6,0.0,0.0,2.1999999999999997,26.844576295601804,-0.00606624852998824,3.5727585815334555,3.3913515863061297,11.202980960078849,0.8272727272727273
10.1038/s41467-018-06311-0,Cu-on-Cu2O,Cu1O0.35,Cu,Cu2O,40.0,sphere,0.0,21.22,31.51,41.8,21.22,31.51,41.8,30.0,70.0,0.0,glassy-carbon electrode,KHCO3,0.1,6.8,-1.25,CH4,8.4,1.0,H-cell,110.28430477199998,0.6,0.0,0.0,2.1999999999999997,26.844576295601804,-0.00606624852998824,3.5727585815334555,3.3913515863061297,11.202980960078849,0.8272727272727273
10.1038/s41467-018-06311-0,Cu-on-Cu2O,Cu1O0.35,Cu,Cu2O,40.0,sphere,0.0,21.22,31.51,41.8,21.22,31.51,41.8,30.0,70.0,0.0,glassy-carbon electrode,KHCO3,0.1,6.8,-1.25,C2H4,20.6,1.0,H-cell,110.28430477199998,0.6,0.0,0.0,2.1999999999999997,26.844576295601804,-0.00606624852998824,3.5727585815334555,3.3913515863061297,11.202980960078849,0.8272727272727273
10.1038/s41467-018-06311-0,Cu-on-Cu2O,Cu1O0.35,Cu,Cu2O,40.0,sphere,0.0,21.22,31.51,41.8,21.22,31.51,41.8,30.0,70.0,0.0,glassy-carbon electrode,KHCO3,0.1,6.8,-1.25,HCOOH,4.3,1.0,H-cell,110.28430477199998,0.6,0.0,0.0,2.1999999999999997,26.844576295601804,-0.00606624852998824,3.5727585815334555,3.3913515863061297,11.202980960078849,0.8272727272727273
10.1038/s41467-018-06311-0,Cu-on-Cu2O,Cu1O0.35,Cu,Cu2O,40.0,sphere,0.0,21.22,31.51,41.8,21.22,31.51,41.8,30.0,70.0,0.0,glassy-carbon electrode,KHCO3,0.1,6.8,-1.25,C2H5OH,2.8,1.0,H-cell,110.28430477199998,0.6,0.0,0.0,2.1999999999999997,26.844576295601804,-0.00606624852998824,3.5727585815334555,3.3913515863061297,11.202980960078849,0.8272727272727273
10.1038/s41467-018-06311-0,Cu-on-Cu2O,Cu1O0.35,Cu,Cu2O,40.0,sphere,0.0,21.22,31.51,41.8,21.22,31.51,41.8,30.0,70.0,0.0,glassy-carbon electrode,KHCO3,0.1,6.8,-1.25,C3H7OH,2.9,1.0,H-cell,110.28430477199998,0.6,0.0,0.0,2.1999999999999997,26.844576295601804,-0.00606624852998824,3.5727585815334555,3.3913515863061297,11.202980960078849,0.8272727272727273
10.1038/s41467-018-06311-0,Cu-on-Cu2O,Cu1O0.35,Cu,Cu2O,40.0,sphere,0.0,21.22,31.51,41.8,21.22,31.51,41.8,30.0,70.0,0.0,glassy-carbon electrode,KHCO3,0.1,6.8,-1.35,H2,54.0,1.0,H-cell,110.28430477199998,0.6,0.0,0.0,2.1999999999999997,26.844576295601804,-0.00606624852998824,3.5727585815334555,3.3913515863061297,11.202980960078849,0.8272727272727273
10.1038/s41467-018-06311-0,Cu-on-Cu2O,Cu1O0.35,Cu,Cu2O,40.0,sphere,0.0,21.22,31.51,41.8,21.22,31.51,41.8,30.0,70.0,0.0,glassy-carbon electrode,KHCO3,0.1,6.8,-1.35,CH4,8.9,1.0,H-cell,110.28430477199998,0.6,0.0,0.0,2.1999999999999997,26.844576295601804,-0.00606624852998824,3.5727585815334555,3.3913515863061297,11.202980960078849,0.8272727272727273
10.1038/s41467-018-06311-0,Cu-on-Cu2O,Cu1O0.35,Cu,Cu2O,40.0,sphere,0.0,21.22,31.51,41.8,21.22,31.51,41.8,30.0,70.0,0.0,glassy-carbon electrode,KHCO3,0.1,6.8,-1.35,C2H4,18.7,1.0,H-cell,110.28430477199998,0.6,0.0,0.0,2.1999999999999997,26.844576295601804,-0.00606624852998824,3.5727585815334555,3.3913515863061297,11.202980960078849,0.8272727272727273
10.1038/s41467-018-06311-0,Cu-on-Cu2O,Cu1O0.35,Cu,Cu2O,40.0,sphere,0.0,21.22,31.51,41.8,21.22,31.51,41.8,30.0,70.0,0.0,glassy-carbon electrode,KHCO3,0.1,6.8,-1.35,HCOOH,2.7,1.0,H-cell,110.28430477199998,0.6,0.0,0.0,2.1999999999999997,26.844576295601804,-0.00606624852998824,3.5727585815334555,3.3913515863061297,11.202980960078849,0.8272727272727273
10.1038/s41467-018-06311-0,Cu-on-Cu2O,Cu1O0.35,Cu,Cu2O,40.0,sphere,0.0,21.22,31.51,41.8,21.22,31.51,41.8,30.0,70.0,0.0,glassy-carbon electrode,KHCO3,0.1,6.8,-1.35,C2H5OH,1.7,1.0,H-cell,110.28430477199998,0.6,0.0,0.0,2.1999999999999997,26.844576295601804,-0.00606624852998824,3.5727585815334555,3.3913515863061297,11.202980960078849,0.8272727272727273
10.1038/s41467-018-06311-0,Cu-on-Cu2O,Cu1O0.35,Cu,Cu2O,40.0,sphere,0.0,21.22,31.51,41.8,21.22,31.51,41.8,30.0,70.0,0.0,glassy-carbon electrode,KHCO3,0.1,6.8,-1.35,C3H7OH,1.7,1.0,H-cell,110.28430477199998,0.6,0.0,0.0,2.1999999999999997,26.844576295601804,-0.00606624852998824,3.5727585815334555,3.3913515863061297,11.202980960078849,0.8272727272727273
10.1038/s41467-018-06311-0,Cu-on-Cu2O,Cu1O0.35,Cu,Cu2O,40.0,sphere,0.0,21.22,31.51,41.8,21.22,31.51,41.8,30.0,70.0,0.0,glassy-carbon electrode,KHCO3,0.1,6.8,-1.45,H2,63.1,1.0,H-cell,110.28430477199998,0.6,0.0,0.0,2.1999999999999997,26.844576295601804,-0.00606624852998824,3.5727585815334555,3.3913515863061297,11.202980960078849,0.8272727272727273
10.1038/s41467-018-06311-0,Cu-on-Cu2O,Cu1O0.35,Cu,Cu2O,40.0,sphere,0.0,21.22,31.51,41.8,21.22,31.51,41.8,30.0,70.0,0.0,glassy-carbon electrode,KHCO3,0.1,6.8,-1.45,CH4,9.3,1.0,H-cell,110.28430477199998,0.6,0.0,0.0,2.1999999999999997,26.844576295601804,-0.00606624852998824,3.5727585815334555,3.3913515863061297,11.202980960078849,0.8272727272727273
10.1038/s41467-018-06311-0,Cu-on-Cu2O,Cu1O0.35,Cu,Cu2O,40.0,sphere,0.0,21.22,31.51,41.8,21.22,31.51,41.8,30.0,70.0,0.0,glassy-carbon electrode,KHCO3,0.1,6.8,-1.45,C2H4,14.0,1.0,H-cell,110.28430477199998,0.6,0.0,0.0,2.1999999999999997,26.844576295601804,-0.00606624852998824,3.5727585815334555,3.3913515863061297,11.202980960078849,0.8272727272727273
10.1038/s41467-018-06311-0,Cu-on-Cu2O,Cu1O0.35,Cu,Cu2O,40.0,sphere,0.0,21.22,31.51,41.8,21.22,31.51,41.8,30.0,70.0,0.0,glassy-carbon electrode,KHCO3,0.1,6.8,-1.45,HCOOH,2.2,1.0,H-cell,110.28430477199998,0.6,0.0,0.0,2.1999999999999997,26.844576295601804,-0.00606624852998824,3.5727585815334555,3.3913515863061297,11.202980960078849,0.8272727272727273
10.1038/s41467-018-06311-0,Cu-on-Cu2O,Cu1O0.35,Cu,Cu2O,40.0,sphere,0.0,21.22,31.51,41.8,21.22,31.51,41.8,30.0,70.0,0.0,glassy-carbon electrode,KHCO3,0.1,6.8,-1.45,C2H5OH,2.1,1.0,H-cell,110.28430477199998,0.6,0.0,0.0,2.1999999999999997,26.844576295601804,-0.00606624852998824,3.5727585815334555,3.3913515863061297,11.202980960078849,0.8272727272727273
10.1038/s41467-018-06311-0,Cu-on-Cu3N,Cu1N0.22,Cu,Cu3N,61.76,sphere,0.0,10.0,17.5,25.0,10.0,17.5,25.0,35.0,65.0,0.0,glassy-carbon electrode,KHCO3,0.1,6.8,-0.55,H2,64.8,1.0,H-cell,117.18371375007362,0.3824000000000001,0.7648000000000001,0.0,2.1472,24.35794364908967,-0.00405677694879881,2.4138243701590496,5.379870365676079,11.839843529954829,1.135482235016855
10.1038/s41467-018-06311-0,Cu-on-Cu3N,Cu1N0.22,Cu,Cu3N,61.76,sphere,0.0,10.0,17.5,25.0,10.0,17.5,25.0,35.0,65.0,0.0,glassy-carbon electrode,KHCO3,0.1,6.8,-0.55,CH4,2.9,1.0,H-cell,117.18371375007362,0.3824000000000001,0.7648000000000001,0.0,2.1472,24.35794364908967,-0.00405677694879881,2.4138243701590496,5.379870365676079,11.839843529954829,1.135482235016855
