Repository: vovamirosh/CO2RR_PISH

File: Datasets/R_prepr_2024_12_13.csv (part 3 of 14)
,DOI,Article name,Formula,Cat. compound,Support,"Cat./Support ratio, % (at)",Morphology (TEM/SEM),"Pore size, nm",width min (nm),width aver (nm),width max (nm),length min (nm),length aver (nm),length max (nm),"Cu, % (at.)","Cu+, % (at.)","Cu(2+), % (at.)",Base,electrolyte,"conc, M",pH,RHE vs V,Product,"FE, %","Time, h",Type of reactor
423,https://doi.org/10.1016/j.cej.2023.142052,Cu2O-30,Cu1O0.5245,CuO,Cu2O,10.3,hollow,0.0,37.5,57.5,72.5,37.5,57.5,72.5,0.0,95.1,4.9,glassy-carbon electrode,KHCO3,0.1,6.8,-1.03,CH4,4.01,0.5,H-cell
424,https://doi.org/10.1016/j.cej.2023.142052,Cu2O-30,Cu1O0.5245,CuO,Cu2O,10.3,hollow,0.0,37.5,57.5,72.5,37.5,57.5,72.5,0.0,95.1,4.9,glassy-carbon electrode,KHCO3,0.1,6.8,-1.03,C2H4,12.37,0.5,H-cell
425,https://doi.org/10.1016/j.cej.2023.142052,Cu2O-30,Cu1O0.5245,CuO,Cu2O,10.3,hollow,0.0,37.5,57.5,72.5,37.5,57.5,72.5,0.0,95.1,4.9,glassy-carbon electrode,KHCO3,0.1,6.8,-1.03,CO,1.39,0.5,H-cell
426,https://doi.org/10.1016/j.cej.2023.142052,Cu2O-30,Cu1O0.5245,CuO,Cu2O,10.3,hollow,0.0,37.5,57.5,72.5,37.5,57.5,72.5,0.0,95.1,4.9,glassy-carbon electrode,KHCO3,0.1,6.8,-1.03,HCOOH,14.12,0.5,H-cell
427,https://doi.org/10.1016/j.cej.2023.142052,Cu2O-30,Cu1O0.5245,CuO,Cu2O,10.3,hollow,0.0,37.5,57.5,72.5,37.5,57.5,72.5,0.0,95.1,4.9,glassy-carbon electrode,KHCO3,0.1,6.8,-1.03,CH3OH,1.05,0.5,H-cell
428,https://doi.org/10.1016/j.cej.2023.142052,Cu2O-30,Cu1O0.5245,CuO,Cu2O,10.3,hollow,0.0,37.5,57.5,72.5,37.5,57.5,72.5,0.0,95.1,4.9,glassy-carbon electrode,KHCO3,0.1,6.8,-1.03,C2H5OH,8.89,0.5,H-cell
429,https://doi.org/10.1016/j.cej.2023.142052,Cu2O-30,Cu1O0.5245,CuO,Cu2O,10.3,hollow,0.0,37.5,57.5,72.5,37.5,57.5,72.5,0.0,95.1,4.9,glassy-carbon electrode,KHCO3,0.1,6.8,-1.03,CH3COOH,1.57,0.5,H-cell
430,https://doi.org/10.1016/j.cej.2023.142052,Cu2O-30,Cu1O0.5245,CuO,Cu2O,10.3,hollow,0.0,37.5,57.5,72.5,37.5,57.5,72.5,0.0,95.1,4.9,glassy-carbon electrode,KHCO3,0.1,6.8,-1.03,C3H7OH,14.12,0.5,H-cell
431,https://doi.org/10.1016/j.cej.2023.142052,Cu2O-30,Cu1O0.5245,CuO,Cu2O,10.3,hollow,0.0,37.5,57.5,72.5,37.5,57.5,72.5,0.0,95.1,4.9,glassy-carbon electrode,KHCO3,0.1,6.8,-1.03,H2,27.89,0.5,H-cell
432,https://doi.org/10.1016/j.cej.2023.142052,Cu2O-30,Cu1O0.5245,CuO,Cu2O,10.3,hollow,0.0,37.5,57.5,72.5,37.5,57.5,72.5,0.0,95.1,4.9,glassy-carbon electrode,KHCO3,0.1,6.8,-1.01,C2H4,25.1,0.5,H-cell
433,https://doi.org/10.1016/j.cej.2023.142052,Cu2O-30,Cu1O0.5245,CuO,Cu2O,10.3,hollow,0.0,37.5,57.5,72.5,37.5,57.5,72.5,0.0,95.1,4.9,glassy-carbon electrode,KHCO3,0.1,6.8,-1.01,CO,3.31,0.5,H-cell
434,https://doi.org/10.1016/j.cej.2023.142052,Cu2O-30,Cu1O0.5245,CuO,Cu2O,10.3,hollow,0.0,37.5,57.5,72.5,37.5,57.5,72.5,0.0,95.1,4.9,glassy-carbon electrode,KHCO3,0.1,6.8,-1.01,HCOOH,8.37,0.5,H-cell
435,https://doi.org/10.1016/j.cej.2023.142052,Cu2O-30,Cu1O0.5245,CuO,Cu2O,10.3,hollow,0.0,37.5,57.5,72.5,37.5,57.5,72.5,0.0,95.1,4.9,glassy-carbon electrode,KHCO3,0.1,6.8,-1.01,C2H5OH,17.43,0.5,H-cell
436,https://doi.org/10.1016/j.cej.2023.142052,Cu2O-30,Cu1O0.5245,CuO,Cu2O,10.3,hollow,0.0,37.5,57.5,72.5,37.5,57.5,72.5,0.0,95.1,4.9,glassy-carbon electrode,KHCO3,0.1,6.8,-1.01,CH3COOH,1.22,0.5,H-cell
437,https://doi.org/10.1016/j.cej.2023.142052,Cu2O-30,Cu1O0.5245,CuO,Cu2O,10.3,hollow,0.0,37.5,57.5,72.5,37.5,57.5,72.5,0.0,95.1,4.9,glassy-carbon electrode,KHCO3,0.1,6.8,-1.01,C3H7OH,8.19,0.5,H-cell
438,https://doi.org/10.1016/j.cej.2023.142052,Cu2O-30,Cu1O0.5245,CuO,Cu2O,10.3,hollow,0.0,37.5,57.5,72.5,37.5,57.5,72.5,0.0,95.1,4.9,glassy-carbon electrode,KHCO3,0.1,6.8,-1.01,H2,15.51,0.5,H-cell
439,https://doi.org/10.1016/j.cej.2023.142052,Cu2O-30,Cu1O0.5245,CuO,Cu2O,10.3,hollow,0.0,37.5,57.5,72.5,37.5,57.5,72.5,0.0,95.1,4.9,glassy-carbon electrode,KHCO3,0.1,6.8,-0.99,C2H4,30.5,0.5,H-cell
440,https://doi.org/10.1016/j.cej.2023.142052,Cu2O-30,Cu1O0.5245,CuO,Cu2O,10.3,hollow,0.0,37.5,57.5,72.5,37.5,57.5,72.5,0.0,95.1,4.9,glassy-carbon electrode,KHCO3,0.1,6.8,-0.99,CO,1.57,0.5,H-cell
441,https://doi.org/10.1016/j.cej.2023.142052,Cu2O-30,Cu1O0.5245,CuO,Cu2O,10.3,hollow,0.0,37.5,57.5,72.5,37.5,57.5,72.5,0.0,95.1,4.9,glassy-carbon electrode,KHCO3,0.1,6.8,-0.99,HCOOH,5.23,0.5,H-cell
442,https://doi.org/10.1016/j.cej.2023.142052,Cu2O-30,Cu1O0.5245,CuO,Cu2O,10.3,hollow,0.0,37.5,57.5,72.5,37.5,57.5,72.5,0.0,95.1,4.9,glassy-carbon electrode,KHCO3,0.1,6.8,-0.99,CH3OH,1.74,0.5,H-cell
443,https://doi.org/10.1016/j.cej.2023.142052,Cu2O-30,Cu1O0.5245,CuO,Cu2O,10.3,hollow,0.0,37.5,57.5,72.5,37.5,57.5,72.5,0.0,95.1,4.9,glassy-carbon electrode,KHCO3,0.1,6.8,-0.99,C2H5OH,26.84,0.5,H-cell
444,https://doi.org/10.1016/j.cej.2023.142052,Cu2O-30,Cu1O0.5245,CuO,Cu2O,10.3,hollow,0.0,37.5,57.5,72.5,37.5,57.5,72.5,0.0,95.1,4.9,glassy-carbon electrode,KHCO3,0.1,6.8,-0.99,CH3COOH,2.09,0.5,H-cell
445,https://doi.org/10.1016/j.cej.2023.142052,Cu2O-30,Cu1O0.5245,CuO,Cu2O,10.3,hollow,0.0,37.5,57.5,72.5,37.5,57.5,72.5,0.0,95.1,4.9,glassy-carbon electrode,KHCO3,0.1,6.8,-0.99,C3H7OH,10.98,0.5,H-cell
446,https://doi.org/10.1016/j.cej.2023.142052,Cu2O-30,Cu1O0.5245,CuO,Cu2O,10.3,hollow,0.0,37.5,57.5,72.5,37.5,57.5,72.5,0.0,95.1,4.9,glassy-carbon electrode,KHCO3,0.1,6.8,-0.99,H2,12.55,0.5,H-cell
447,https://doi.org/10.1016/j.cej.2023.142052,Cu2O-30,Cu1O0.5245,CuO,Cu2O,10.3,hollow,0.0,37.5,57.5,72.5,37.5,57.5,72.5,0.0,95.1,4.9,glassy-carbon electrode,KHCO3,0.1,6.8,-0.96,C2H4,26.67,0.5,H-cell
448,https://doi.org/10.1016/j.cej.2023.142052,Cu2O-30,Cu1O0.5245,CuO,Cu2O,10.3,hollow,0.0,37.5,57.5,72.5,37.5,57.5,72.5,0.0,95.1,4.9,glassy-carbon electrode,KHCO3,0.1,6.8,-0.96,CO,5.75,0.5,H-cell
449,https://doi.org/10.1016/j.cej.2023.142052,Cu2O-30,Cu1O0.5245,CuO,Cu2O,10.3,hollow,0.0,37.5,57.5,72.5,37.5,57.5,72.5,0.0,95.1,4.9,glassy-carbon electrode,KHCO3,0.1,6.8,-0.96,HCOOH,3.66,0.5,H-cell
450,https://doi.org/10.1016/j.cej.2023.142052,Cu2O-30,Cu1O0.5245,CuO,Cu2O,10.3,hollow,0.0,37.5,57.5,72.5,37.5,57.5,72.5,0.0,95.1,4.9,glassy-carbon electrode,KHCO3,0.1,6.8,-0.96,CH3OH,4.36,0.5,H-cell
451,https://doi.org/10.1016/j.cej.2023.142052,Cu2O-30,Cu1O0.5245,CuO,Cu2O,10.3,hollow,0.0,37.5,57.5,72.5,37.5,57.5,72.5,0.0,95.1,4.9,glassy-carbon electrode,KHCO3,0.1,6.8,-0.96,C2H5OH,16.38,0.5,H-cell
452,https://doi.org/10.1016/j.cej.2023.142052,Cu2O-30,Cu1O0.5245,CuO,Cu2O,10.3,hollow,0.0,37.5,57.5,72.5,37.5,57.5,72.5,0.0,95.1,4.9,glassy-carbon electrode,KHCO3,0.1,6.8,-0.96,CH3COOH,1.57,0.5,H-cell
453,https://doi.org/10.1016/j.cej.2023.142052,Cu2O-30,Cu1O0.5245,CuO,Cu2O,10.3,hollow,0.0,37.5,57.5,72.5,37.5,57.5,72.5,0.0,95.1,4.9,glassy-carbon electrode,KHCO3,0.1,6.8,-0.96,C3H7OH,13.59,0.5,H-cell
454,https://doi.org/10.1016/j.cej.2023.142052,Cu2O-30,Cu1O0.5245,CuO,Cu2O,10.3,hollow,0.0,37.5,57.5,72.5,37.5,57.5,72.5,0.0,95.1,4.9,glassy-carbon electrode,KHCO3,0.1,6.8,-0.96,H2,14.29,0.5,H-cell
455,https://doi.org/10.1016/j.cej.2023.142052,Cu2O-30,Cu1O0.5245,CuO,Cu2O,10.3,hollow,0.0,37.5,57.5,72.5,37.5,57.5,72.5,0.0,95.1,4.9,glassy-carbon electrode,KHCO3,0.1,6.8,-0.9,C2H4,18.82,0.5,H-cell
456,https://doi.org/10.1016/j.cej.2023.142052,Cu2O-30,Cu1O0.5245,CuO,Cu2O,10.3,hollow,0.0,37.5,57.5,72.5,37.5,57.5,72.5,0.0,95.1,4.9,glassy-carbon electrode,KHCO3,0.1,6.8,-0.9,CO,9.24,0.5,H-cell
457,https://doi.org/10.1016/j.cej.2023.142052,Cu2O-30,Cu1O0.5245,CuO,Cu2O,10.3,hollow,0.0,37.5,57.5,72.5,37.5,57.5,72.5,0.0,95.1,4.9,glassy-carbon electrode,KHCO3,0.1,6.8,-0.9,HCOOH,14.47,0.5,H-cell
458,https://doi.org/10.1016/j.cej.2023.142052,Cu2O-30,Cu1O0.5245,CuO,Cu2O,10.3,hollow,0.0,37.5,57.5,72.5,37.5,57.5,72.5,0.0,95.1,4.9,glassy-carbon electrode,KHCO3,0.1,6.8,-0.9,CH3OH,1.92,0.5,H-cell
459,https://doi.org/10.1016/j.cej.2023.142052,Cu2O-30,Cu1O0.5245,CuO,Cu2O,10.3,hollow,0.0,37.5,57.5,72.5,37.5,57.5,72.5,0.0,95.1,4.9,glassy-carbon electrode,KHCO3,0.1,6.8,-0.9,C2H5OH,6.97,0.5,H-cell
460,https://doi.org/10.1016/j.cej.2023.142052,Cu2O-30,Cu1O0.5245,CuO,Cu2O,10.3,hollow,0.0,37.5,57.5,72.5,37.5,57.5,72.5,0.0,95.1,4.9,glassy-carbon electrode,KHCO3,0.1,6.8,-0.9,CH3COOH,1.92,0.5,H-cell
461,https://doi.org/10.1016/j.cej.2023.142052,Cu2O-30,Cu1O0.5245,CuO,Cu2O,10.3,hollow,0.0,37.5,57.5,72.5,37.5,57.5,72.5,0.0,95.1,4.9,glassy-carbon electrode,KHCO3,0.1,6.8,-0.9,C3H7OH,11.85,0.5,H-cell
462,https://doi.org/10.1016/j.cej.2023.142052,Cu2O-30,Cu1O0.5245,CuO,Cu2O,10.3,hollow,0.0,37.5,57.5,72.5,37.5,57.5,72.5,0.0,95.1,4.9,glassy-carbon electrode,KHCO3,0.1,6.8,-0.9,H2,21.09,0.5,H-cell
463,https://doi.org/10.1016/j.cej.2023.142052,Cu2O-30,Cu1O0.5245,CuO,Cu2O,10.3,hollow,0.0,37.5,57.5,72.5,37.5,57.5,72.5,0.0,95.1,4.9,glassy-carbon electrode,KHCO3,0.1,6.8,-0.83,C2H4,17.43,0.5,H-cell
464,https://doi.org/10.1016/j.cej.2023.142052,Cu2O-30,Cu1O0.5245,CuO,Cu2O,10.3,hollow,0.0,37.5,57.5,72.5,37.5,57.5,72.5,0.0,95.1,4.9,glassy-carbon electrode,KHCO3,0.1,6.8,-0.83,CO,11.15,0.5,H-cell
465,https://doi.org/10.1016/j.cej.2023.142052,Cu2O-30,Cu1O0.5245,CuO,Cu2O,10.3,hollow,0.0,37.5,57.5,72.5,37.5,57.5,72.5,0.0,95.1,4.9,glassy-carbon electrode,KHCO3,0.1,6.8,-0.83,HCOOH,12.2,0.5,H-cell
466,https://doi.org/10.1016/j.cej.2023.142052,Cu2O-30,Cu1O0.5245,CuO,Cu2O,10.3,hollow,0.0,37.5,57.5,72.5,37.5,57.5,72.5,0.0,95.1,4.9,glassy-carbon electrode,KHCO3,0.1,6.8,-0.83,CH3OH,3.49,0.5,H-cell
467,https://doi.org/10.1016/j.cej.2023.142052,Cu2O-30,Cu1O0.5245,CuO,Cu2O,10.3,hollow,0.0,37.5,57.5,72.5,37.5,57.5,72.5,0.0,95.1,4.9,glassy-carbon electrode,KHCO3,0.1,6.8,-0.83,C2H5OH,12.03,0.5,H-cell
468,https://doi.org/10.1016/j.cej.2023.142052,Cu2O-30,Cu1O0.5245,CuO,Cu2O,10.3,hollow,0.0,37.5,57.5,72.5,37.5,57.5,72.5,0.0,95.1,4.9,glassy-carbon electrode,KHCO3,0.1,6.8,-0.83,CH3COOH,6.97,0.5,H-cell
469,https://doi.org/10.1016/j.cej.2023.142052,Cu2O-30,Cu1O0.5245,CuO,Cu2O,10.3,hollow,0.0,37.5,57.5,72.5,37.5,57.5,72.5,0.0,95.1,4.9,glassy-carbon electrode,KHCO3,0.1,6.8,-0.83,C3H7OH,9.76,0.5,H-cell
470,https://doi.org/10.1016/j.cej.2023.142052,Cu2O-30,Cu1O0.5245,CuO,Cu2O,10.3,hollow,0.0,37.5,57.5,72.5,37.5,57.5,72.5,0.0,95.1,4.9,glassy-carbon electrode,KHCO3,0.1,6.8,-0.83,H2,23.01,0.5,H-cell
471,https://doi.org/10.1016/j.cej.2023.142052,Cu2O-36,Cu1O0.5391,CuO,Cu2O,14.49,hollow,0.0,55.0,75.0,105.0,55.0,75.0,105.0,0.0,92.19,7.81,glassy-carbon electrode,KHCO3,0.1,6.8,-1.12,C2H4,23.42,0.5,H-cell
472,https://doi.org/10.1016/j.cej.2023.142052,Cu2O-36,Cu1O0.5391,CuO,Cu2O,14.49,hollow,0.0,55.0,75.0,105.0,55.0,75.0,105.0,0.0,92.19,7.81,glassy-carbon electrode,KHCO3,0.1,6.8,-1.12,CO,2.75,0.5,H-cell
473,https://doi.org/10.1016/j.cej.2023.142052,Cu2O-36,Cu1O0.5391,CuO,Cu2O,14.49,hollow,0.0,55.0,75.0,105.0,55.0,75.0,105.0,0.0,92.19,7.81,glassy-carbon electrode,KHCO3,0.1,6.8,-1.12,HCOOH,6.46,0.5,H-cell
474,https://doi.org/10.1016/j.cej.2023.142052,Cu2O-36,Cu1O0.5391,CuO,Cu2O,14.49,hollow,0.0,55.0,75.0,105.0,55.0,75.0,105.0,0.0,92.19,7.81,glassy-carbon electrode,KHCO3,0.1,6.8,-1.12,CH3OH,2.42,0.5,H-cell
475,https://doi.org/10.1016/j.cej.2023.142052,Cu2O-36,Cu1O0.5391,CuO,Cu2O,14.49,hollow,0.0,55.0,75.0,105.0,55.0,75.0,105.0,0.0,92.19,7.81,glassy-carbon electrode,KHCO3,0.1,6.8,-1.12,C2H5OH,18.9,0.5,H-cell
476,https://doi.org/10.1016/j.cej.2023.142052,Cu2O-36,Cu1O0.5391,CuO,Cu2O,14.49,hollow,0.0,55.0,75.0,105.0,55.0,75.0,105.0,0.0,92.19,7.81,glassy-carbon electrode,KHCO3,0.1,6.8,-1.12,CH3COOH,1.29,0.5,H-cell
477,https://doi.org/10.1016/j.cej.2023.142052,Cu2O-36,Cu1O0.5391,CuO,Cu2O,14.49,hollow,0.0,55.0,75.0,105.0,55.0,75.0,105.0,0.0,92.19,7.81,glassy-carbon electrode,KHCO3,0.1,6.8,-1.12,C3H7OH,10.34,0.5,H-cell
478,https://doi.org/10.1016/j.cej.2023.142052,Cu2O-36,Cu1O0.5391,CuO,Cu2O,14.49,hollow,0.0,55.0,75.0,105.0,55.0,75.0,105.0,0.0,92.19,7.81,glassy-carbon electrode,KHCO3,0.1,6.8,-1.12,H2,20.52,0.5,H-cell
479,https://doi.org/10.1016/j.cej.2023.142052,Cu2O-36,Cu1O0.5391,CuO,Cu2O,14.49,hollow,0.0,55.0,75.0,105.0,55.0,75.0,105.0,0.0,92.19,7.81,glassy-carbon electrode,KHCO3,0.1,6.8,-1.05,C2H4,18.58,0.5,H-cell
480,https://doi.org/10.1016/j.cej.2023.142052,Cu2O-36,Cu1O0.5391,CuO,Cu2O,14.49,hollow,0.0,55.0,75.0,105.0,55.0,75.0,105.0,0.0,92.19,7.81,glassy-carbon electrode,KHCO3,0.1,6.8,-1.05,CO,4.36,0.5,H-cell
481,https://doi.org/10.1016/j.cej.2023.142052,Cu2O-36,Cu1O0.5391,CuO,Cu2O,14.49,hollow,0.0,55.0,75.0,105.0,55.0,75.0,105.0,0.0,92.19,7.81,glassy-carbon electrode,KHCO3,0.1,6.8,-1.05,HCOOH,6.46,0.5,H-cell
482,https://doi.org/10.1016/j.cej.2023.142052,Cu2O-36,Cu1O0.5391,CuO,Cu2O,14.49,hollow,0.0,55.0,75.0,105.0,55.0,75.0,105.0,0.0,92.19,7.81,glassy-carbon electrode,KHCO3,0.1,6.8,-1.05,CH3OH,4.04,0.5,H-cell
483,https://doi.org/10.1016/j.cej.2023.142052,Cu2O-36,Cu1O0.5391,CuO,Cu2O,14.49,hollow,0.0,55.0,75.0,105.0,55.0,75.0,105.0,0.0,92.19,7.81,glassy-carbon electrode,KHCO3,0.1,6.8,-1.05,C2H5OH,18.42,0.5,H-cell
484,https://doi.org/10.1016/j.cej.2023.142052,Cu2O-36,Cu1O0.5391,CuO,Cu2O,14.49,hollow,0.0,55.0,75.0,105.0,55.0,75.0,105.0,0.0,92.19,7.81,glassy-carbon electrode,KHCO3,0.1,6.8,-1.05,CH3COOH,3.39,0.5,H-cell
485,https://doi.org/10.1016/j.cej.2023.142052,Cu2O-36,Cu1O0.5391,CuO,Cu2O,14.49,hollow,0.0,55.0,75.0,105.0,55.0,75.0,105.0,0.0,92.19,7.81,glassy-carbon electrode,KHCO3,0.1,6.8,-1.05,C3H7OH,15.02,0.5,H-cell
486,https://doi.org/10.1016/j.cej.2023.142052,Cu2O-36,Cu1O0.5391,CuO,Cu2O,14.49,hollow,0.0,55.0,75.0,105.0,55.0,75.0,105.0,0.0,92.19,7.81,glassy-carbon electrode,KHCO3,0.1,6.8,-1.05,H2,20.52,0.5,H-cell
487,https://doi.org/10.1016/j.cej.2023.142052,Cu2O-36,Cu1O0.5391,CuO,Cu2O,14.49,hollow,0.0,55.0,75.0,105.0,55.0,75.0,105.0,0.0,92.19,7.81,glassy-carbon electrode,KHCO3,0.1,6.8,-0.97,C2H4,12.6,0.5,H-cell
488,https://doi.org/10.1016/j.cej.2023.142052,Cu2O-36,Cu1O0.5391,CuO,Cu2O,14.49,hollow,0.0,55.0,75.0,105.0,55.0,75.0,105.0,0.0,92.19,7.81,glassy-carbon electrode,KHCO3,0.1,6.8,-0.97,CO,5.65,0.5,H-cell
489,https://doi.org/10.1016/j.cej.2023.142052,Cu2O-36,Cu1O0.5391,CuO,Cu2O,14.49,hollow,0.0,55.0,75.0,105.0,55.0,75.0,105.0,0.0,92.19,7.81,glassy-carbon electrode,KHCO3,0.1,6.8,-0.97,HCOOH,11.95,0.5,H-cell
490,https://doi.org/10.1016/j.cej.2023.142052,Cu2O-36,Cu1O0.5391,CuO,Cu2O,14.49,hollow,0.0,55.0,75.0,105.0,55.0,75.0,105.0,0.0,92.19,7.81,glassy-carbon electrode,KHCO3,0.1,6.8,-0.97,CH3OH,4.52,0.5,H-cell
491,https://doi.org/10.1016/j.cej.2023.142052,Cu2O-36,Cu1O0.5391,CuO,Cu2O,14.49,hollow,0.0,55.0,75.0,105.0,55.0,75.0,105.0,0.0,92.19,7.81,glassy-carbon electrode,KHCO3,0.1,6.8,-0.97,C2H5OH,22.62,0.5,H-cell
492,https://doi.org/10.1016/j.cej.2023.142052,Cu2O-36,Cu1O0.5391,CuO,Cu2O,14.49,hollow,0.0,55.0,75.0,105.0,55.0,75.0,105.0,0.0,92.19,7.81,glassy-carbon electrode,KHCO3,0.1,6.8,-0.97,CH3COOH,3.88,0.5,H-cell
493,https://doi.org/10.1016/j.cej.2023.142052,Cu2O-36,Cu1O0.5391,CuO,Cu2O,14.49,hollow,0.0,55.0,75.0,105.0,55.0,75.0,105.0,0.0,92.19,7.81,glassy-carbon electrode,KHCO3,0.1,6.8,-0.97,C3H7OH,18.58,0.5,H-cell
494,https://doi.org/10.1016/j.cej.2023.142052,Cu2O-36,Cu1O0.5391,CuO,Cu2O,14.49,hollow,0.0,55.0,75.0,105.0,55.0,75.0,105.0,0.0,92.19,7.81,glassy-carbon electrode,KHCO3,0.1,6.8,-0.97,H2,19.22,0.5,H-cell
495,https://doi.org/10.1016/j.cej.2023.142052,Cu2O-36,Cu1O0.5391,CuO,Cu2O,14.49,hollow,0.0,55.0,75.0,105.0,55.0,75.0,105.0,0.0,92.19,7.81,glassy-carbon electrode,KHCO3,0.1,6.8,-0.91,C2H4,10.5,0.5,H-cell
496,https://doi.org/10.1016/j.cej.2023.142052,Cu2O-36,Cu1O0.5391,CuO,Cu2O,14.49,hollow,0.0,55.0,75.0,105.0,55.0,75.0,105.0,0.0,92.19,7.81,glassy-carbon electrode,KHCO3,0.1,6.8,-0.91,CO,6.79,0.5,H-cell
497,https://doi.org/10.1016/j.cej.2023.142052,Cu2O-36,Cu1O0.5391,CuO,Cu2O,14.49,hollow,0.0,55.0,75.0,105.0,55.0,75.0,105.0,0.0,92.19,7.81,glassy-carbon electrode,KHCO3,0.1,6.8,-0.91,HCOOH,12.6,0.5,H-cell
498,https://doi.org/10.1016/j.cej.2023.142052,Cu2O-36,Cu1O0.5391,CuO,Cu2O,14.49,hollow,0.0,55.0,75.0,105.0,55.0,75.0,105.0,0.0,92.19,7.81,glassy-carbon electrode,KHCO3,0.1,6.8,-0.91,CH3OH,5.17,0.5,H-cell
499,https://doi.org/10.1016/j.cej.2023.142052,Cu2O-36,Cu1O0.5391,CuO,Cu2O,14.49,hollow,0.0,55.0,75.0,105.0,55.0,75.0,105.0,0.0,92.19,7.81,glassy-carbon electrode,KHCO3,0.1,6.8,-0.91,C2H5OH,13.57,0.5,H-cell
500,https://doi.org/10.1016/j.cej.2023.142052,Cu2O-36,Cu1O0.5391,CuO,Cu2O,14.49,hollow,0.0,55.0,75.0,105.0,55.0,75.0,105.0,0.0,92.19,7.81,glassy-carbon electrode,KHCO3,0.1,6.8,-0.91,CH3COOH,2.91,0.5,H-cell
501,https://doi.org/10.1016/j.cej.2023.142052,Cu2O-36,Cu1O0.5391,CuO,Cu2O,14.49,hollow,0.0,55.0,75.0,105.0,55.0,75.0,105.0,0.0,92.19,7.81,glassy-carbon electrode,KHCO3,0.1,6.8,-0.91,C3H7OH,17.45,0.5,H-cell
502,https://doi.org/10.1016/j.cej.2023.142052,Cu2O-36,Cu1O0.5391,CuO,Cu2O,14.49,hollow,0.0,55.0,75.0,105.0,55.0,75.0,105.0,0.0,92.19,7.81,glassy-carbon electrode,KHCO3,0.1,6.8,-0.91,H2,22.29,0.5,H-cell
503,https://doi.org/10.1016/j.cej.2023.142052,Cu2O-36,Cu1O0.5391,CuO,Cu2O,14.49,hollow,0.0,55.0,75.0,105.0,55.0,75.0,105.0,0.0,92.19,7.81,glassy-carbon electrode,KHCO3,0.1,6.8,-0.85,C2H4,8.89,0.5,H-cell
504,https://doi.org/10.1016/j.cej.2023.142052,Cu2O-36,Cu1O0.5391,CuO,Cu2O,14.49,hollow,0.0,55.0,75.0,105.0,55.0,75.0,105.0,0.0,92.19,7.81,glassy-carbon electrode,KHCO3,0.1,6.8,-0.85,CO,8.56,0.5,H-cell
505,https://doi.org/10.1016/j.cej.2023.142052,Cu2O-36,Cu1O0.5391,CuO,Cu2O,14.49,hollow,0.0,55.0,75.0,105.0,55.0,75.0,105.0,0.0,92.19,7.81,glassy-carbon electrode,KHCO3,0.1,6.8,-0.85,HCOOH,14.86,0.5,H-cell
506,https://doi.org/10.1016/j.cej.2023.142052,Cu2O-36,Cu1O0.5391,CuO,Cu2O,14.49,hollow,0.0,55.0,75.0,105.0,55.0,75.0,105.0,0.0,92.19,7.81,glassy-carbon electrode,KHCO3,0.1,6.8,-0.85,CH3OH,2.75,0.5,H-cell
507,https://doi.org/10.1016/j.cej.2023.142052,Cu2O-36,Cu1O0.5391,CuO,Cu2O,14.49,hollow,0.0,55.0,75.0,105.0,55.0,75.0,105.0,0.0,92.19,7.81,glassy-carbon electrode,KHCO3,0.1,6.8,-0.85,C2H5OH,15.19,0.5,H-cell
508,https://doi.org/10.1016/j.cej.2023.142052,Cu2O-36,Cu1O0.5391,CuO,Cu2O,14.49,hollow,0.0,55.0,75.0,105.0,55.0,75.0,105.0,0.0,92.19,7.81,glassy-carbon electrode,KHCO3,0.1,6.8,-0.85,CH3COOH,4.04,0.5,H-cell
509,https://doi.org/10.1016/j.cej.2023.142052,Cu2O-36,Cu1O0.5391,CuO,Cu2O,14.49,hollow,0.0,55.0,75.0,105.0,55.0,75.0,105.0,0.0,92.19,7.81,glassy-carbon electrode,KHCO3,0.1,6.8,-0.85,C3H7OH,7.43,0.5,H-cell
510,https://doi.org/10.1016/j.cej.2023.142052,Cu2O-36,Cu1O0.5391,CuO,Cu2O,14.49,hollow,0.0,55.0,75.0,105.0,55.0,75.0,105.0,0.0,92.19,7.81,glassy-carbon electrode,KHCO3,0.1,6.8,-0.85,H2,33.28,0.5,H-cell
511,https://doi.org/10.1038/s41929-020-00504-x, Syn-CuNW,Cu,Cu,No,100.0,nanowire,0.0,20.0,25.0,35.0,0.0,0.0,0.0,100.0,0.0,0.0,glassy-carbon electrode,KHCO3,0.1,6.8,-0.89,H2,63.59,0.5,H-cell
512,https://doi.org/10.1038/s41929-020-00504-x, Syn-CuNW,Cu,Cu,No,100.0,nanowire,0.0,20.0,25.0,35.0,0.0,0.0,0.0,100.0,0.0,0.0,glassy-carbon electrode,KHCO3,0.1,6.8,-0.97,H2,49.02,0.5,H-cell
513,https://doi.org/10.1038/s41929-020-00504-x, Syn-CuNW,Cu,Cu,No,100.0,nanowire,0.0,20.0,25.0,35.0,0.0,0.0,0.0,100.0,0.0,0.0,glassy-carbon electrode,KHCO3,0.1,6.8,-1.0,H2,44.39,0.5,H-cell
514,https://doi.org/10.1038/s41929-020-00504-x, Syn-CuNW,Cu,Cu,No,100.0,nanowire,0.0,20.0,25.0,35.0,0.0,0.0,0.0,100.0,0.0,0.0,glassy-carbon electrode,KHCO3,0.1,6.8,-1.03,H2,51.03,0.5,H-cell
515,https://doi.org/10.1038/s41929-020-00504-x, Syn-CuNW,Cu,Cu,No,100.0,nanowire,0.0,20.0,25.0,35.0,0.0,0.0,0.0,100.0,0.0,0.0,glassy-carbon electrode,KHCO3,0.1,6.8,-1.07,H2,30.44,0.5,H-cell
516,https://doi.org/10.1038/s41929-020-00504-x, Syn-CuNW,Cu,Cu,No,100.0,nanowire,0.0,20.0,25.0,35.0,0.0,0.0,0.0,100.0,0.0,0.0,glassy-carbon electrode,KHCO3,0.1,6.8,-0.89,CO,4.25,0.5,H-cell
517,https://doi.org/10.1038/s41929-020-00504-x, Syn-CuNW,Cu,Cu,No,100.0,nanowire,0.0,20.0,25.0,35.0,0.0,0.0,0.0,100.0,0.0,0.0,glassy-carbon electrode,KHCO3,0.1,6.8,-0.97,CO,4.35,0.5,H-cell
518,https://doi.org/10.1038/s41929-020-00504-x, Syn-CuNW,Cu,Cu,No,100.0,nanowire,0.0,20.0,25.0,35.0,0.0,0.0,0.0,100.0,0.0,0.0,glassy-carbon electrode,KHCO3,0.1,6.8,-1.0,CO,2.23,0.5,H-cell
519,https://doi.org/10.1038/s41929-020-00504-x, Syn-CuNW,Cu,Cu,No,100.0,nanowire,0.0,20.0,25.0,35.0,0.0,0.0,0.0,100.0,0.0,0.0,glassy-carbon electrode,KHCO3,0.1,6.8,-1.03,CO,1.84,0.5,H-cell
520,https://doi.org/10.1038/s41929-020-00504-x, Syn-CuNW,Cu,Cu,No,100.0,nanowire,0.0,20.0,25.0,35.0,0.0,0.0,0.0,100.0,0.0,0.0,glassy-carbon electrode,KHCO3,0.1,6.8,-1.07,CO,1.76,0.5,H-cell
521,https://doi.org/10.1038/s41929-020-00504-x, Syn-CuNW,Cu,Cu,No,100.0,nanowire,0.0,20.0,25.0,35.0,0.0,0.0,0.0,100.0,0.0,0.0,glassy-carbon electrode,KHCO3,0.1,6.8,-0.97,CH4,2.18,0.5,H-cell
522,https://doi.org/10.1038/s41929-020-00504-x, Syn-CuNW,Cu,Cu,No,100.0,nanowire,0.0,20.0,25.0,35.0,0.0,0.0,0.0,100.0,0.0,0.0,glassy-carbon electrode,KHCO3,0.1,6.8,-1.0,CH4,6.09,0.5,H-cell
523,https://doi.org/10.1038/s41929-020-00504-x, Syn-CuNW,Cu,Cu,No,100.0,nanowire,0.0,20.0,25.0,35.0,0.0,0.0,0.0,100.0,0.0,0.0,glassy-carbon electrode,KHCO3,0.1,6.8,-1.03,CH4,4.29,0.5,H-cell
524,https://doi.org/10.1038/s41929-020-00504-x, Syn-CuNW,Cu,Cu,No,100.0,nanowire,0.0,20.0,25.0,35.0,0.0,0.0,0.0,100.0,0.0,0.0,glassy-carbon electrode,KHCO3,0.1,6.8,-1.07,CH4,24.44,0.5,H-cell
525,https://doi.org/10.1038/s41929-020-00504-x, Syn-CuNW,Cu,Cu,No,100.0,nanowire,0.0,20.0,25.0,35.0,0.0,0.0,0.0,100.0,0.0,0.0,glassy-carbon electrode,KHCO3,0.1,6.8,-0.89,C2H4,22.05,0.5,H-cell
526,https://doi.org/10.1038/s41929-020-00504-x, Syn-CuNW,Cu,Cu,No,100.0,nanowire,0.0,20.0,25.0,35.0,0.0,0.0,0.0,100.0,0.0,0.0,glassy-carbon electrode,KHCO3,0.1,6.8,-0.97,C2H4,30.76,0.5,H-cell
527,https://doi.org/10.1038/s41929-020-00504-x, Syn-CuNW,Cu,Cu,No,100.0,nanowire,0.0,20.0,25.0,35.0,0.0,0.0,0.0,100.0,0.0,0.0,glassy-carbon electrode,KHCO3,0.1,6.8,-1.0,C2H4,44.65,0.5,H-cell
528,https://doi.org/10.1038/s41929-020-00504-x, Syn-CuNW,Cu,Cu,No,100.0,nanowire,0.0,20.0,25.0,35.0,0.0,0.0,0.0,100.0,0.0,0.0,glassy-carbon electrode,KHCO3,0.1,6.8,-1.03,C2H4,34.48,0.5,H-cell
529,https://doi.org/10.1038/s41929-020-00504-x, Syn-CuNW,Cu,Cu,No,100.0,nanowire,0.0,20.0,25.0,35.0,0.0,0.0,0.0,100.0,0.0,0.0,glassy-carbon electrode,KHCO3,0.1,6.8,-1.07,C2H4,37.25,0.5,H-cell
530,https://doi.org/10.1038/s41929-020-00504-x,A-CuNW,Cu,Cu,No,100.0,nanowire,0.0,25.0,25.0,25.0,0.0,0.0,0.0,100.0,0.0,0.0,glassy-carbon electrode,KHCO3,0.1,6.8,-0.76,H2,74.11,0.5,H-cell
531,https://doi.org/10.1038/s41929-020-00504-x,A-CuNW,Cu,Cu,No,100.0,nanowire,0.0,25.0,25.0,25.0,0.0,0.0,0.0,100.0,0.0,0.0,glassy-carbon electrode,KHCO3,0.1,6.8,-0.76,CO,15.56,0.5,H-cell
532,https://doi.org/10.1038/s41929-020-00504-x,A-CuNW,Cu,Cu,No,100.0,nanowire,0.0,25.0,25.0,25.0,0.0,0.0,0.0,100.0,0.0,0.0,glassy-carbon electrode,KHCO3,0.1,6.8,-0.76,C2H4,8.1,0.5,H-cell
533,https://doi.org/10.1038/s41929-020-00504-x,A-CuNW,Cu,Cu,No,100.0,nanowire,0.0,25.0,25.0,25.0,0.0,0.0,0.0,100.0,0.0,0.0,glassy-carbon electrode,KHCO3,0.1,6.8,-0.76,HCOOH,1.53,0.5,H-cell
534,https://doi.org/10.1038/s41929-020-00504-x,A-CuNW,Cu,Cu,No,100.0,nanowire,0.0,25.0,25.0,25.0,0.0,0.0,0.0,100.0,0.0,0.0,glassy-carbon electrode,KHCO3,0.1,6.8,-0.94,H2,25.6,0.5,H-cell
535,https://doi.org/10.1038/s41929-020-00504-x,A-CuNW,Cu,Cu,No,100.0,nanowire,0.0,25.0,25.0,25.0,0.0,0.0,0.0,100.0,0.0,0.0,glassy-carbon electrode,KHCO3,0.1,6.8,-0.94,CO,4.05,0.5,H-cell
536,https://doi.org/10.1038/s41929-020-00504-x,A-CuNW,Cu,Cu,No,100.0,nanowire,0.0,25.0,25.0,25.0,0.0,0.0,0.0,100.0,0.0,0.0,glassy-carbon electrode,KHCO3,0.1,6.8,-0.94,CH4,3.19,0.5,H-cell
537,https://doi.org/10.1038/s41929-020-00504-x,A-CuNW,Cu,Cu,No,100.0,nanowire,0.0,25.0,25.0,25.0,0.0,0.0,0.0,100.0,0.0,0.0,glassy-carbon electrode,KHCO3,0.1,6.8,-0.94,C2H4,53.62,0.5,H-cell
538,https://doi.org/10.1038/s41929-020-00504-x,A-CuNW,Cu,Cu,No,100.0,nanowire,0.0,25.0,25.0,25.0,0.0,0.0,0.0,100.0,0.0,0.0,glassy-carbon electrode,KHCO3,0.1,6.8,-0.94,HCOOH,1.51,0.5,H-cell
539,https://doi.org/10.1038/s41929-020-00504-x,A-CuNW,Cu,Cu,No,100.0,nanowire,0.0,25.0,25.0,25.0,0.0,0.0,0.0,100.0,0.0,0.0,glassy-carbon electrode,KHCO3,0.1,6.8,-0.98,H2,28.82,0.5,H-cell
540,https://doi.org/10.1038/s41929-020-00504-x,A-CuNW,Cu,Cu,No,100.0,nanowire,0.0,25.0,25.0,25.0,0.0,0.0,0.0,100.0,0.0,0.0,glassy-carbon electrode,KHCO3,0.1,6.8,-0.98,CO,3.35,0.5,H-cell
541,https://doi.org/10.1038/s41929-020-00504-x,A-CuNW,Cu,Cu,No,100.0,nanowire,0.0,25.0,25.0,25.0,0.0,0.0,0.0,100.0,0.0,0.0,glassy-carbon electrode,KHCO3,0.1,6.8,-0.98,CH4,3.18,0.5,H-cell
542,https://doi.org/10.1038/s41929-020-00504-x,A-CuNW,Cu,Cu,No,100.0,nanowire,0.0,25.0,25.0,25.0,0.0,0.0,0.0,100.0,0.0,0.0,glassy-carbon electrode,KHCO3,0.1,6.8,-0.98,C2H4,67.14,0.5,H-cell
543,https://doi.org/10.1038/s41929-020-00504-x,A-CuNW,Cu,Cu,No,100.0,nanowire,0.0,25.0,25.0,25.0,0.0,0.0,0.0,100.0,0.0,0.0,glassy-carbon electrode,KHCO3,0.1,6.8,-0.98,C2H5OH,1.5,0.5,H-cell
544,https://doi.org/10.1038/s41929-020-00504-x,A-CuNW,Cu,Cu,No,100.0,nanowire,0.0,25.0,25.0,25.0,0.0,0.0,0.0,100.0,0.0,0.0,glassy-carbon electrode,KHCO3,0.1,6.8,-0.98,CH3COOH,0.0,0.5,H-cell
545,https://doi.org/10.1038/s41929-020-00504-x,A-CuNW,Cu,Cu,No,100.0,nanowire,0.0,25.0,25.0,25.0,0.0,0.0,0.0,100.0,0.0,0.0,glassy-carbon electrode,KHCO3,0.1,6.8,-0.98,HCOOH,0.73,0.5,H-cell
546,https://doi.org/10.1038/s41929-020-00504-x,A-CuNW,Cu,Cu,No,100.0,nanowire,0.0,25.0,25.0,25.0,0.0,0.0,0.0,100.0,0.0,0.0,glassy-carbon electrode,KHCO3,0.1,6.8,-1.0,H2,19.9,0.5,H-cell
547,https://doi.org/10.1038/s41929-020-00504-x,A-CuNW,Cu,Cu,No,100.0,nanowire,0.0,25.0,25.0,25.0,0.0,0.0,0.0,100.0,0.0,0.0,glassy-carbon electrode,KHCO3,0.1,6.8,-1.0,CO,3.05,0.5,H-cell
548,https://doi.org/10.1038/s41929-020-00504-x,A-CuNW,Cu,Cu,No,100.0,nanowire,0.0,25.0,25.0,25.0,0.0,0.0,0.0,100.0,0.0,0.0,glassy-carbon electrode,KHCO3,0.1,6.8,-1.0,CH4,7.09,0.5,H-cell
549,https://doi.org/10.1038/s41929-020-00504-x,A-CuNW,Cu,Cu,No,100.0,nanowire,0.0,25.0,25.0,25.0,0.0,0.0,0.0,100.0,0.0,0.0,glassy-carbon electrode,KHCO3,0.1,6.8,-1.0,C2H4,69.79,0.5,H-cell
550,https://doi.org/10.1038/s41929-020-00504-x,A-CuNW,Cu,Cu,No,100.0,nanowire,0.0,25.0,25.0,25.0,0.0,0.0,0.0,100.0,0.0,0.0,glassy-carbon electrode,KHCO3,0.1,6.8,-1.0,C2H5OH,2.61,0.5,H-cell
551,https://doi.org/10.1038/s41929-020-00504-x,A-CuNW,Cu,Cu,No,100.0,nanowire,0.0,25.0,25.0,25.0,0.0,0.0,0.0,100.0,0.0,0.0,glassy-carbon electrode,KHCO3,0.1,6.8,-1.0,CH3COOH,1.35,0.5,H-cell
552,https://doi.org/10.1038/s41929-020-00504-x,A-CuNW,Cu,Cu,No,100.0,nanowire,0.0,25.0,25.0,25.0,0.0,0.0,0.0,100.0,0.0,0.0,glassy-carbon electrode,KHCO3,0.1,6.8,-1.0,HCOOH,0.43,0.5,H-cell
553,https://doi.org/10.1038/s41929-020-00504-x,A-CuNW,Cu,Cu,No,100.0,nanowire,0.0,25.0,25.0,25.0,0.0,0.0,0.0,100.0,0.0,0.0,glassy-carbon electrode,KHCO3,0.1,6.8,-1.06,H2,16.3,0.5,H-cell
554,https://doi.org/10.1038/s41929-020-00504-x,A-CuNW,Cu,Cu,No,100.0,nanowire,0.0,25.0,25.0,25.0,0.0,0.0,0.0,100.0,0.0,0.0,glassy-carbon electrode,KHCO3,0.1,6.8,-1.06,CO,1.65,0.5,H-cell
555,https://doi.org/10.1038/s41929-020-00504-x,A-CuNW,Cu,Cu,No,100.0,nanowire,0.0,25.0,25.0,25.0,0.0,0.0,0.0,100.0,0.0,0.0,glassy-carbon electrode,KHCO3,0.1,6.8,-1.06,CH4,22.22,0.5,H-cell
556,https://doi.org/10.1038/s41929-020-00504-x,A-CuNW,Cu,Cu,No,100.0,nanowire,0.0,25.0,25.0,25.0,0.0,0.0,0.0,100.0,0.0,0.0,glassy-carbon electrode,KHCO3,0.1,6.8,-1.06,C2H4,59.95,0.5,H-cell
557,https://doi.org/10.1038/s41929-020-00504-x,A-CuNW,Cu,Cu,No,100.0,nanowire,0.0,25.0,25.0,25.0,0.0,0.0,0.0,100.0,0.0,0.0,glassy-carbon electrode,KHCO3,0.1,6.8,-1.06,C2H5OH,3.39,0.5,H-cell
558,https://doi.org/10.1038/s41929-020-00504-x,A-CuNW,Cu,Cu,No,100.0,nanowire,0.0,25.0,25.0,25.0,0.0,0.0,0.0,100.0,0.0,0.0,glassy-carbon electrode,KHCO3,0.1,6.8,-1.06,HCOOH,0.24,0.5,H-cell
559,https://doi.org/10.1039/D3SC04840C,3DOP Cu2OCO,Cu0.6807O0.3193,Cu2O,CuO,69.49,porrous cuboctahedron,217.5,1200.0,1500.0,1600.0,1200.0,1500.0,1600.0,0.0,82.0,18.0,glassy-carbon electrode,KHCO3,0.1,6.8,-1.2,H2,18.2,1.0,H-cell
560,https://doi.org/10.1039/D3SC04840C,3DOP Cu2OCO,Cu0.6807O0.3193,Cu2O,CuO,69.49,porrous cuboctahedron,217.5,1200.0,1500.0,1600.0,1200.0,1500.0,1600.0,0.0,82.0,18.0,glassy-carbon electrode,KHCO3,0.1,6.8,-1.2,CO,7.6,1.0,H-cell
561,https://doi.org/10.1039/D3SC04840C,3DOP Cu2OCO,Cu0.6807O0.3193,Cu2O,CuO,69.49,porrous cuboctahedron,217.5,1200.0,1500.0,1600.0,1200.0,1500.0,1600.0,0.0,82.0,18.0,glassy-carbon electrode,KHCO3,0.1,6.8,-1.2,HCOOH,15.3,1.0,H-cell
562,https://doi.org/10.1039/D3SC04840C,3DOP Cu2OCO,Cu0.6807O0.3193,Cu2O,CuO,69.49,porrous cuboctahedron,217.5,1200.0,1500.0,1600.0,1200.0,1500.0,1600.0,0.0,82.0,18.0,glassy-carbon electrode,KHCO3,0.1,6.8,-1.2,C2H4,30.2,1.0,H-cell
563,https://doi.org/10.1039/D3SC04840C,3DOP Cu2OCO,Cu0.6807O0.3193,Cu2O,CuO,69.49,porrous cuboctahedron,217.5,1200.0,1500.0,1600.0,1200.0,1500.0,1600.0,0.0,82.0,18.0,glassy-carbon electrode,KHCO3,0.1,6.8,-1.2,C2H5OH,10.5,1.0,H-cell
564,https://doi.org/10.1039/D3SC04840C,3DOP Cu2OCO,Cu0.6807O0.3193,Cu2O,CuO,69.49,porrous cuboctahedron,217.5,1200.0,1500.0,1600.0,1200.0,1500.0,1600.0,0.0,82.0,18.0,glassy-carbon electrode,KHCO3,0.1,6.8,-1.2,C3H7OH,5.9,1.0,H-cell
565,https://doi.org/10.1039/D3SC04840C,3DOP Cu2OCO,Cu0.6807O0.3193,Cu2O,CuO,69.49,porrous cuboctahedron,217.5,1200.0,1500.0,1600.0,1200.0,1500.0,1600.0,0.0,82.0,18.0,glassy-carbon electrode,KHCO3,0.1,6.8,-1.3,H2,17.7,1.0,H-cell
566,https://doi.org/10.1039/D3SC04840C,3DOP Cu2OCO,Cu0.6807O0.3193,Cu2O,CuO,69.49,porrous cuboctahedron,217.5,1200.0,1500.0,1600.0,1200.0,1500.0,1600.0,0.0,82.0,18.0,glassy-carbon electrode,KHCO3,0.1,6.8,-1.3,CO,5.8,1.0,H-cell
567,https://doi.org/10.1039/D3SC04840C,3DOP Cu2OCO,Cu0.6807O0.3193,Cu2O,CuO,69.49,porrous cuboctahedron,217.5,1200.0,1500.0,1600.0,1200.0,1500.0,1600.0,0.0,82.0,18.0,glassy-carbon electrode,KHCO3,0.1,6.8,-1.3,CH4,1.9,1.0,H-cell
568,https://doi.org/10.1039/D3SC04840C,3DOP Cu2OCO,Cu0.6807O0.3193,Cu2O,CuO,69.49,porrous cuboctahedron,217.5,1200.0,1500.0,1600.0,1200.0,1500.0,1600.0,0.0,82.0,18.0,glassy-carbon electrode,KHCO3,0.1,6.8,-1.3,HCOOH,13.3,1.0,H-cell
569,https://doi.org/10.1039/D3SC04840C,3DOP Cu2OCO,Cu0.6807O0.3193,Cu2O,CuO,69.49,porrous cuboctahedron,217.5,1200.0,1500.0,1600.0,1200.0,1500.0,1600.0,0.0,82.0,18.0,glassy-carbon electrode,KHCO3,0.1,6.8,-1.3,C2H4,42.6,1.0,H-cell
570,https://doi.org/10.1039/D3SC04840C,3DOP Cu2OCO,Cu0.6807O0.3193,Cu2O,CuO,69.49,porrous cuboctahedron,217.5,1200.0,1500.0,1600.0,1200.0,1500.0,1600.0,0.0,82.0,18.0,glassy-carbon electrode,KHCO3,0.1,6.8,-1.3,C2H5OH,7.7,1.0,H-cell
571,https://doi.org/10.1039/D3SC04840C,3DOP Cu2OCO,Cu0.6807O0.3193,Cu2O,CuO,69.49,porrous cuboctahedron,217.5,1200.0,1500.0,1600.0,1200.0,1500.0,1600.0,0.0,82.0,18.0,glassy-carbon electrode,KHCO3,0.1,6.8,-1.3,C3H7OH,6.9,1.0,H-cell
572,https://doi.org/10.1039/D3SC04840C,3DOP Cu2OCO,Cu0.6807O0.3193,Cu2O,CuO,69.49,porrous cuboctahedron,217.5,1200.0,1500.0,1600.0,1200.0,1500.0,1600.0,0.0,82.0,18.0,glassy-carbon electrode,KHCO3,0.1,6.8,-1.4,H2,13.4,1.0,H-cell
573,https://doi.org/10.1039/D3SC04840C,3DOP Cu2OCO,Cu0.6807O0.3193,Cu2O,CuO,69.49,porrous cuboctahedron,217.5,1200.0,1500.0,1600.0,1200.0,1500.0,1600.0,0.0,82.0,18.0,glassy-carbon electrode,KHCO3,0.1,6.8,-1.4,CO,2.9,1.0,H-cell
574,https://doi.org/10.1039/D3SC04840C,3DOP Cu2OCO,Cu0.6807O0.3193,Cu2O,CuO,69.49,porrous cuboctahedron,217.5,1200.0,1500.0,1600.0,1200.0,1500.0,1600.0,0.0,82.0,18.0,glassy-carbon electrode,KHCO3,0.1,6.8,-1.4,CH4,2.9,1.0,H-cell
575,https://doi.org/10.1039/D3SC04840C,3DOP Cu2OCO,Cu0.6807O0.3193,Cu2O,CuO,69.49,porrous cuboctahedron,217.5,1200.0,1500.0,1600.0,1200.0,1500.0,1600.0,0.0,82.0,18.0,glassy-carbon electrode,KHCO3,0.1,6.8,-1.4,HCOOH,8.0,1.0,H-cell
576,https://doi.org/10.1039/D3SC04840C,3DOP Cu2OCO,Cu0.6807O0.3193,Cu2O,CuO,69.49,porrous cuboctahedron,217.5,1200.0,1500.0,1600.0,1200.0,1500.0,1600.0,0.0,82.0,18.0,glassy-carbon electrode,KHCO3,0.1,6.8,-1.4,CH3COOH,2.0,1.0,H-cell
577,https://doi.org/10.1039/D3SC04840C,3DOP Cu2OCO,Cu0.6807O0.3193,Cu2O,CuO,69.49,porrous cuboctahedron,217.5,1200.0,1500.0,1600.0,1200.0,1500.0,1600.0,0.0,82.0,18.0,glassy-carbon electrode,KHCO3,0.1,6.8,-1.4,C2H4,51.3,1.0,H-cell
578,https://doi.org/10.1039/D3SC04840C,3DOP Cu2OCO,Cu0.6807O0.3193,Cu2O,CuO,69.49,porrous cuboctahedron,217.5,1200.0,1500.0,1600.0,1200.0,1500.0,1600.0,0.0,82.0,18.0,glassy-carbon electrode,KHCO3,0.1,6.8,-1.4,C2H4,48.02,2.0,H-cell
579,https://doi.org/10.1039/D3SC04840C,3DOP Cu2OCO,Cu0.6807O0.3193,Cu2O,CuO,69.49,porrous cuboctahedron,217.5,1200.0,1500.0,1600.0,1200.0,1500.0,1600.0,0.0,82.0,18.0,glassy-carbon electrode,KHCO3,0.1,6.8,-1.4,C2H4,49.6,3.0,H-cell
580,https://doi.org/10.1039/D3SC04840C,3DOP Cu2OCO,Cu0.6807O0.3193,Cu2O,CuO,69.49,porrous cuboctahedron,217.5,1200.0,1500.0,1600.0,1200.0,1500.0,1600.0,0.0,82.0,18.0,glassy-carbon electrode,KHCO3,0.1,6.8,-1.4,C2H4,48.02,4.0,H-cell
581,https://doi.org/10.1039/D3SC04840C,3DOP Cu2OCO,Cu0.6807O0.3193,Cu2O,CuO,69.49,porrous cuboctahedron,217.5,1200.0,1500.0,1600.0,1200.0,1500.0,1600.0,0.0,82.0,18.0,glassy-carbon electrode,KHCO3,0.1,6.8,-1.4,C2H4,48.81,5.0,H-cell
582,https://doi.org/10.1039/D3SC04840C,3DOP Cu2OCO,Cu0.6807O0.3193,Cu2O,CuO,69.49,porrous cuboctahedron,217.5,1200.0,1500.0,1600.0,1200.0,1500.0,1600.0,0.0,82.0,18.0,glassy-carbon electrode,KHCO3,0.1,6.8,-1.4,C2H4,46.83,6.0,H-cell
583,https://doi.org/10.1039/D3SC04840C,3DOP Cu2OCO,Cu0.6807O0.3193,Cu2O,CuO,69.49,porrous cuboctahedron,217.5,1200.0,1500.0,1600.0,1200.0,1500.0,1600.0,0.0,82.0,18.0,glassy-carbon electrode,KHCO3,0.1,6.8,-1.4,C2H4,48.41,7.0,H-cell
584,https://doi.org/10.1039/D3SC04840C,3DOP Cu2OCO,Cu0.6807O0.3193,Cu2O,CuO,69.49,porrous cuboctahedron,217.5,1200.0,1500.0,1600.0,1200.0,1500.0,1600.0,0.0,82.0,18.0,glassy-carbon electrode,KHCO3,0.1,6.8,-1.4,C2H4,48.81,8.0,H-cell
585,https://doi.org/10.1039/D3SC04840C,3DOP Cu2OCO,Cu0.6807O0.3193,Cu2O,CuO,69.49,porrous cuboctahedron,217.5,1200.0,1500.0,1600.0,1200.0,1500.0,1600.0,0.0,82.0,18.0,glassy-carbon electrode,KHCO3,0.1,6.8,-1.4,C2H4,48.02,13.0,H-cell
586,https://doi.org/10.1039/D3SC04840C,3DOP Cu2OCO,Cu0.6807O0.3193,Cu2O,CuO,69.49,porrous cuboctahedron,217.5,1200.0,1500.0,1600.0,1200.0,1500.0,1600.0,0.0,82.0,18.0,glassy-carbon electrode,KHCO3,0.1,6.8,-1.4,C2H4,46.03,14.0,H-cell
587,https://doi.org/10.1039/D3SC04840C,3DOP Cu2OCO,Cu0.6807O0.3193,Cu2O,CuO,69.49,porrous cuboctahedron,217.5,1200.0,1500.0,1600.0,1200.0,1500.0,1600.0,0.0,82.0,18.0,glassy-carbon electrode,KHCO3,0.1,6.8,-1.4,C2H4,50.79,15.0,H-cell
588,https://doi.org/10.1039/D3SC04840C,3DOP Cu2OCO,Cu0.6807O0.3193,Cu2O,CuO,69.49,porrous cuboctahedron,217.5,1200.0,1500.0,1600.0,1200.0,1500.0,1600.0,0.0,82.0,18.0,glassy-carbon electrode,KHCO3,0.1,6.8,-1.4,C2H4,45.24,16.0,H-cell
589,https://doi.org/10.1039/D3SC04840C,3DOP Cu2OCO,Cu0.6807O0.3193,Cu2O,CuO,69.49,porrous cuboctahedron,217.5,1200.0,1500.0,1600.0,1200.0,1500.0,1600.0,0.0,82.0,18.0,glassy-carbon electrode,KHCO3,0.1,6.8,-1.4,C2H4,45.24,17.0,H-cell
590,https://doi.org/10.1039/D3SC04840C,3DOP Cu2OCO,Cu0.6807O0.3193,Cu2O,CuO,69.49,porrous cuboctahedron,217.5,1200.0,1500.0,1600.0,1200.0,1500.0,1600.0,0.0,82.0,18.0,glassy-carbon electrode,KHCO3,0.1,6.8,-1.4,C2H4,45.63,18.0,H-cell
591,https://doi.org/10.1039/D3SC04840C,3DOP Cu2OCO,Cu0.6807O0.3193,Cu2O,CuO,69.49,porrous cuboctahedron,217.5,1200.0,1500.0,1600.0,1200.0,1500.0,1600.0,0.0,82.0,18.0,glassy-carbon electrode,KHCO3,0.1,6.8,-1.4,C2H4,54.37,20.0,H-cell
592,https://doi.org/10.1039/D3SC04840C,3DOP Cu2OCO,Cu0.6807O0.3193,Cu2O,CuO,69.49,porrous cuboctahedron,217.5,1200.0,1500.0,1600.0,1200.0,1500.0,1600.0,0.0,82.0,18.0,glassy-carbon electrode,KHCO3,0.1,6.8,-1.4,C2H4,47.62,21.0,H-cell
593,https://doi.org/10.1039/D3SC04840C,3DOP Cu2OCO,Cu0.6807O0.3193,Cu2O,CuO,69.49,porrous cuboctahedron,217.5,1200.0,1500.0,1600.0,1200.0,1500.0,1600.0,0.0,82.0,18.0,glassy-carbon electrode,KHCO3,0.1,6.8,-1.4,C2H4,58.33,22.0,H-cell
594,https://doi.org/10.1039/D3SC04840C,3DOP Cu2OCO,Cu0.6807O0.3193,Cu2O,CuO,69.49,porrous cuboctahedron,217.5,1200.0,1500.0,1600.0,1200.0,1500.0,1600.0,0.0,82.0,18.0,glassy-carbon electrode,KHCO3,0.1,6.8,-1.4,C2H4,51.59,23.0,H-cell
595,https://doi.org/10.1039/D3SC04840C,3DOP Cu2OCO,Cu0.6807O0.3193,Cu2O,CuO,69.49,porrous cuboctahedron,217.5,1200.0,1500.0,1600.0,1200.0,1500.0,1600.0,0.0,82.0,18.0,glassy-carbon electrode,KHCO3,0.1,6.8,-1.4,C2H4,50.4,24.0,H-cell
596,https://doi.org/10.1039/D3SC04840C,3DOP Cu2OCO,Cu0.6807O0.3193,Cu2O,CuO,69.49,porrous cuboctahedron,217.5,1200.0,1500.0,1600.0,1200.0,1500.0,1600.0,0.0,82.0,18.0,glassy-carbon electrode,KHCO3,0.1,6.8,-1.4,C2H5OH,13.0,1.0,H-cell
597,https://doi.org/10.1039/D3SC04840C,3DOP Cu2OCO,Cu0.6807O0.3193,Cu2O,CuO,69.49,porrous cuboctahedron,217.5,1200.0,1500.0,1600.0,1200.0,1500.0,1600.0,0.0,82.0,18.0,glassy-carbon electrode,KHCO3,0.1,6.8,-1.4,C3H7OH,7.1,1.0,H-cell
598,https://doi.org/10.1039/D3SC04840C,3DOP Cu2OCO,Cu0.6807O0.3193,Cu2O,CuO,69.49,porrous cuboctahedron,217.5,1200.0,1500.0,1600.0,1200.0,1500.0,1600.0,0.0,82.0,18.0,glassy-carbon electrode,KHCO3,0.1,6.8,-1.5,H2,12.6,1.0,H-cell
599,https://doi.org/10.1039/D3SC04840C,3DOP Cu2OCO,Cu0.6807O0.3193,Cu2O,CuO,69.49,porrous cuboctahedron,217.5,1200.0,1500.0,1600.0,1200.0,1500.0,1600.0,0.0,82.0,18.0,glassy-carbon electrode,KHCO3,0.1,6.8,-1.5,CO,2.7,1.0,H-cell
600,https://doi.org/10.1039/D3SC04840C,3DOP Cu2OCO,Cu0.6807O0.3193,Cu2O,CuO,69.49,porrous cuboctahedron,217.5,1200.0,1500.0,1600.0,1200.0,1500.0,1600.0,0.0,82.0,18.0,glassy-carbon electrode,KHCO3,0.1,6.8,-1.5,CH4,2.5,1.0,H-cell
601,https://doi.org/10.1039/D3SC04840C,3DOP Cu2OCO,Cu0.6807O0.3193,Cu2O,CuO,69.49,porrous cuboctahedron,217.5,1200.0,1500.0,1600.0,1200.0,1500.0,1600.0,0.0,82.0,18.0,glassy-carbon electrode,KHCO3,0.1,6.8,-1.5,HCOOH,9.8,1.0,H-cell
602,https://doi.org/10.1039/D3SC04840C,3DOP Cu2OCO,Cu0.6807O0.3193,Cu2O,CuO,69.49,porrous cuboctahedron,217.5,1200.0,1500.0,1600.0,1200.0,1500.0,1600.0,0.0,82.0,18.0,glassy-carbon electrode,KHCO3,0.1,6.8,-1.5,CH3COOH,0.9,1.0,H-cell
603,https://doi.org/10.1039/D3SC04840C,3DOP Cu2OCO,Cu0.6807O0.3193,Cu2O,CuO,69.49,porrous cuboctahedron,217.5,1200.0,1500.0,1600.0,1200.0,1500.0,1600.0,0.0,82.0,18.0,glassy-carbon electrode,KHCO3,0.1,6.8,-1.5,C2H4,46.0,1.0,H-cell
604,https://doi.org/10.1039/D3SC04840C,3DOP Cu2OCO,Cu0.6807O0.3193,Cu2O,CuO,69.49,porrous cuboctahedron,217.5,1200.0,1500.0,1600.0,1200.0,1500.0,1600.0,0.0,82.0,18.0,glassy-carbon electrode,KHCO3,0.1,6.8,-1.5,C2H5OH,11.2,1.0,H-cell
605,https://doi.org/10.1039/D3SC04840C,3DOP Cu2OCO,Cu0.6807O0.3193,Cu2O,CuO,69.49,porrous cuboctahedron,217.5,1200.0,1500.0,1600.0,1200.0,1500.0,1600.0,0.0,82.0,18.0,glassy-carbon electrode,KHCO3,0.1,6.8,-1.5,C3H7OH,7.4,1.0,H-cell
606,https://doi.org/10.1039/D3SC04840C,3DOP Cu2OCO,Cu0.6807O0.3193,Cu2O,CuO,69.49,porrous cuboctahedron,217.5,1200.0,1500.0,1600.0,1200.0,1500.0,1600.0,0.0,82.0,18.0,glassy-carbon electrode,KHCO3,0.1,6.8,-1.6,H2,14.9,1.0,H-cell
607,https://doi.org/10.1039/D3SC04840C,3DOP Cu2OCO,Cu0.6807O0.3193,Cu2O,CuO,69.49,porrous cuboctahedron,217.5,1200.0,1500.0,1600.0,1200.0,1500.0,1600.0,0.0,82.0,18.0,glassy-carbon electrode,KHCO3,0.1,6.8,-1.6,CO,1.6,1.0,H-cell
608,https://doi.org/10.1039/D3SC04840C,3DOP Cu2OCO,Cu0.6807O0.3193,Cu2O,CuO,69.49,porrous cuboctahedron,217.5,1200.0,1500.0,1600.0,1200.0,1500.0,1600.0,0.0,82.0,18.0,glassy-carbon electrode,KHCO3,0.1,6.8,-1.6,CH4,4.0,1.0,H-cell
609,https://doi.org/10.1039/D3SC04840C,3DOP Cu2OCO,Cu0.6807O0.3193,Cu2O,CuO,69.49,porrous cuboctahedron,217.5,1200.0,1500.0,1600.0,1200.0,1500.0,1600.0,0.0,82.0,18.0,glassy-carbon electrode,KHCO3,0.1,6.8,-1.6,HCOOH,5.2,1.0,H-cell
610,https://doi.org/10.1039/D3SC04840C,3DOP Cu2OCO,Cu0.6807O0.3193,Cu2O,CuO,69.49,porrous cuboctahedron,217.5,1200.0,1500.0,1600.0,1200.0,1500.0,1600.0,0.0,82.0,18.0,glassy-carbon electrode,KHCO3,0.1,6.8,-1.6,CH3COOH,0.8,1.0,H-cell
611,https://doi.org/10.1039/D3SC04840C,3DOP Cu2OCO,Cu0.6807O0.3193,Cu2O,CuO,69.49,porrous cuboctahedron,217.5,1200.0,1500.0,1600.0,1200.0,1500.0,1600.0,0.0,82.0,18.0,glassy-carbon electrode,KHCO3,0.1,6.8,-1.6,C2H4,48.6,1.0,H-cell
612,https://doi.org/10.1039/D3SC04840C,3DOP Cu2OCO,Cu0.6807O0.3193,Cu2O,CuO,69.49,porrous cuboctahedron,217.5,1200.0,1500.0,1600.0,1200.0,1500.0,1600.0,0.0,82.0,18.0,glassy-carbon electrode,KHCO3,0.1,6.8,-1.6,C2H5OH,11.3,1.0,H-cell
613,https://doi.org/10.1039/D3SC04840C,3DOP Cu2OCO,Cu0.6807O0.3193,Cu2O,CuO,69.49,porrous cuboctahedron,217.5,1200.0,1500.0,1600.0,1200.0,1500.0,1600.0,0.0,82.0,18.0,glassy-carbon electrode,KHCO3,0.1,6.8,-1.6,C3H7OH,4.4,1.0,H-cell
614,https://doi.org/10.1039/D3SC04840C,3DOP Cu2OCO,Cu0.6807O0.3193,Cu2O,CuO,69.49,porrous cuboctahedron,217.5,1200.0,1500.0,1600.0,1200.0,1500.0,1600.0,0.0,82.0,18.0,glassy-carbon electrode,KHCO3,0.1,6.8,-1.7,H2,24.0,1.0,H-cell
615,https://doi.org/10.1039/D3SC04840C,3DOP Cu2OCO,Cu0.6807O0.3193,Cu2O,CuO,69.49,porrous cuboctahedron,217.5,1200.0,1500.0,1600.0,1200.0,1500.0,1600.0,0.0,82.0,18.0,glassy-carbon electrode,KHCO3,0.1,6.8,-1.7,CO,1.0,1.0,H-cell
