Repository: vovamirosh/CO2RR_PISH

File: Datasets/data_with_0.csv (part 3 of 28)
,DOI,Article name,Formula,Cat. compound,Support,"Cat./Support ratio, % (at)",Morphology (TEM/SEM),"Pore size, nm",width min (nm),width aver (nm),width max (nm),length min (nm),length aver (nm),length max (nm),"Cu, % (at.)","Cu+, % (at.)","Cu(2+), % (at.)",Base,electrolyte,"conc, M",pH,RHE vs V,"Time, h",Type of reactor,Av_ar_exactmw,Av_ar_lipinskiHBA,Av_ar_lipinskiHBD,Av_ar_NumHBA,Av_ar_NumHeavyAtoms,Av_harm_labuteASA,Av_harm_CrippenClogP,Av_harm_kappa1,Av_harm_kappa3,Av_harm_Energy of +1 ion,Av_harm_Metal_radius,Product,"FE, %"
228,https://doi.org/10.1016/j.jcis.2024.05.179,Cu2O-B,Cu1O0.6126,Cu2O,CuO,63.13, irregular solid blocks,6.6,350.0,350.0,350.0,350.0,350.0,350.0,0.0,77.4,22.6,glassy-carbon electrode,KHCO3,0.1,6.8,-1.3,1.0,H-cell,118.65196702174998,1.0,0.0,0.3687,2.6313,29.76556730386132,-0.12286634743816056,5.666545069140351,2.1511901084899723,8.03926480469429,1.4676398516635436,H2,14.05
229,https://doi.org/10.1016/j.jcis.2024.05.179,Cu2O-B,Cu1O0.6126,Cu2O,CuO,63.13, irregular solid blocks,6.6,350.0,350.0,350.0,350.0,350.0,350.0,0.0,77.4,22.6,glassy-carbon electrode,KHCO3,0.1,6.8,-1.4,1.0,H-cell,118.65196702174998,1.0,0.0,0.3687,2.6313,29.76556730386132,-0.12286634743816056,5.666545069140351,2.1511901084899723,8.03926480469429,1.4676398516635436,H2,17.65
230,https://doi.org/10.1016/j.jcis.2024.05.179,Cu2O-B,Cu1O0.6126,Cu2O,CuO,63.13, irregular solid blocks,6.6,350.0,350.0,350.0,350.0,350.0,350.0,0.0,77.4,22.6,glassy-carbon electrode,KHCO3,0.1,6.8,-1.5,1.0,H-cell,118.65196702174998,1.0,0.0,0.3687,2.6313,29.76556730386132,-0.12286634743816056,5.666545069140351,2.1511901084899723,8.03926480469429,1.4676398516635436,H2,16.01
231,https://doi.org/10.1016/j.jcis.2024.05.179,Cu2O-B,Cu1O0.6126,Cu2O,CuO,63.13, irregular solid blocks,6.6,350.0,350.0,350.0,350.0,350.0,350.0,0.0,77.4,22.6,glassy-carbon electrode,KHCO3,0.1,6.8,-1.6,1.0,H-cell,118.65196702174998,1.0,0.0,0.3687,2.6313,29.76556730386132,-0.12286634743816056,5.666545069140351,2.1511901084899723,8.03926480469429,1.4676398516635436,H2,24.18
232,https://doi.org/10.1016/j.jcis.2024.05.179,Cu2O-B,Cu1O0.6126,Cu2O,CuO,63.13, irregular solid blocks,6.6,350.0,350.0,350.0,350.0,350.0,350.0,0.0,77.4,22.6,glassy-carbon electrode,KHCO3,0.1,6.8,-1.7,1.0,H-cell,118.65196702174998,1.0,0.0,0.3687,2.6313,29.76556730386132,-0.12286634743816056,5.666545069140351,2.1511901084899723,8.03926480469429,1.4676398516635436,H2,16.99
233,https://doi.org/10.1016/j.jcis.2024.05.179,Cu2O-B,Cu1O0.6126,Cu2O,CuO,63.13, irregular solid blocks,6.6,350.0,350.0,350.0,350.0,350.0,350.0,0.0,77.4,22.6,glassy-carbon electrode,KOH,1.0,14.0,-1.7,1.0,Flow cell,118.65196702174998,1.0,0.0,0.3687,2.6313,29.76556730386132,-0.12286634743816056,5.666545069140351,2.1511901084899723,8.03926480469429,1.4676398516635436,H2,23.51
234,https://doi.org/10.1016/j.jcis.2024.05.179,Cu2O-B,Cu1O0.6126,Cu2O,CuO,63.13, irregular solid blocks,6.6,350.0,350.0,350.0,350.0,350.0,350.0,0.0,77.4,22.6,glassy-carbon electrode,KOH,1.0,14.0,-1.8,1.0,Flow cell,118.65196702174998,1.0,0.0,0.3687,2.6313,29.76556730386132,-0.12286634743816056,5.666545069140351,2.1511901084899723,8.03926480469429,1.4676398516635436,H2,29.14
235,https://doi.org/10.1016/j.jcis.2024.05.179,Cu2O-B,Cu1O0.6126,Cu2O,CuO,63.13, irregular solid blocks,6.6,350.0,350.0,350.0,350.0,350.0,350.0,0.0,77.4,22.6,glassy-carbon electrode,KOH,1.0,14.0,-1.9,1.0,Flow cell,118.65196702174998,1.0,0.0,0.3687,2.6313,29.76556730386132,-0.12286634743816056,5.666545069140351,2.1511901084899723,8.03926480469429,1.4676398516635436,H2,29.8
236,https://doi.org/10.1016/j.jcis.2024.05.179,Cu2O-B,Cu1O0.6126,Cu2O,CuO,63.13, irregular solid blocks,6.6,350.0,350.0,350.0,350.0,350.0,350.0,0.0,77.4,22.6,glassy-carbon electrode,KOH,1.0,14.0,-2.0,1.0,Flow cell,118.65196702174998,1.0,0.0,0.3687,2.6313,29.76556730386132,-0.12286634743816056,5.666545069140351,2.1511901084899723,8.03926480469429,1.4676398516635436,H2,30.13
237,https://doi.org/10.1016/j.jcis.2024.05.179,Cu2O-B,Cu1O0.6126,Cu2O,CuO,63.13, irregular solid blocks,6.6,350.0,350.0,350.0,350.0,350.0,350.0,0.0,77.4,22.6,glassy-carbon electrode,KOH,1.0,14.0,-2.1,1.0,Flow cell,118.65196702174998,1.0,0.0,0.3687,2.6313,29.76556730386132,-0.12286634743816056,5.666545069140351,2.1511901084899723,8.03926480469429,1.4676398516635436,H2,31.79
238,https://doi.org/10.1021/acscatal.2c03143,D-Cu2O2M,Cu,Cu,No,100.0,dendritic,0.0,30.0,30.0,30.0,0.0,0.0,0.0,100.0,0.0,0.0,gasdiffusion electrode,KOH,1.0,14.0,-2.61,1.0,Flow cell,62.9295975,0.0,0.0,0.0,1.0,17.964098032124472,-0.0025,1.5194805194805197,4.21948051948052,7.72638,1.35,H2,19.44
239,https://doi.org/10.1021/acscatal.2c03143,D-Cu2O2M,Cu,Cu,No,100.0,dendritic,0.0,30.0,30.0,30.0,0.0,0.0,0.0,100.0,0.0,0.0,gasdiffusion electrode,KOH,1.0,14.0,-3.68,1.0,Flow cell,62.9295975,0.0,0.0,0.0,1.0,17.964098032124472,-0.0025,1.5194805194805197,4.21948051948052,7.72638,1.35,H2,26.06
240,https://doi.org/10.1021/acscatal.2c03143,D-Cu2O2M,Cu,Cu,No,100.0,dendritic,0.0,30.0,30.0,30.0,0.0,0.0,0.0,100.0,0.0,0.0,gasdiffusion electrode,KOH,1.0,14.0,-4.2,1.0,Flow cell,62.9295975,0.0,0.0,0.0,1.0,17.964098032124472,-0.0025,1.5194805194805197,4.21948051948052,7.72638,1.35,H2,31.41
241,https://doi.org/10.1021/acscatal.2c03143,D-Cu2O2M500,CuO,CuO,No,100.0,dendritic,0.0,60.0,60.0,60.0,0.0,0.0,0.0,0.0,0.0,100.0,gasdiffusion electrode,KOH,1.0,14.0,-2.61,1.0,Flow cell,78.92451212,1.0,0.0,1.0,2.0,20.67942235663529,-0.1213,2.31948051948052,1.449561820293528,7.576234,1.6,H2,16.9
242,https://doi.org/10.1021/acscatal.2c03143,D-Cu2O2M500,CuO,CuO,No,100.0,dendritic,0.0,60.0,60.0,60.0,0.0,0.0,0.0,0.0,0.0,100.0,gasdiffusion electrode,KOH,1.0,14.0,-3.68,1.0,Flow cell,78.92451212,1.0,0.0,1.0,2.0,20.67942235663529,-0.1213,2.31948051948052,1.449561820293528,7.576234,1.6,H2,29.3
243,https://doi.org/10.1021/acscatal.2c03143,D-Cu2O2M500,CuO,CuO,No,100.0,dendritic,0.0,60.0,60.0,60.0,0.0,0.0,0.0,0.0,0.0,100.0,gasdiffusion electrode,KOH,1.0,14.0,-4.2,1.0,Flow cell,78.92451212,1.0,0.0,1.0,2.0,20.67942235663529,-0.1213,2.31948051948052,1.449561820293528,7.576234,1.6,H2,32.96
244,https://doi.org/10.1016/S1872-2067(21)63981-5,NW‐D Cu,Cu1O0.025,Cu2O,Cu,2.56,nanowire,0.0,50.0,125.0,200.0,0.0,0.0,0.0,95.0,5.0,0.0,glassy-carbon electrode,KHCO3,0.1,6.8,-1.2,1.0,H-cell,64.950065010272,0.0256,0.0,0.0,1.0512000000000001,18.221284134777544,-0.0025643209578679166,1.5576758162006306,4.17597228456039,7.740890620451001,1.351235415236788,H2,31.97
245,https://doi.org/10.1016/S1872-2067(21)63981-5,NW‐D Cu,Cu1O0.025,Cu2O,Cu,2.56,nanowire,0.0,50.0,125.0,200.0,0.0,0.0,0.0,95.0,5.0,0.0,glassy-carbon electrode,KHCO3,0.1,6.8,-1.3,1.0,H-cell,64.950065010272,0.0256,0.0,0.0,1.0512000000000001,18.221284134777544,-0.0025643209578679166,1.5576758162006306,4.17597228456039,7.740890620451001,1.351235415236788,H2,33.86
246,https://doi.org/10.1016/S1872-2067(21)63981-5,NW‐D Cu,Cu1O0.025,Cu2O,Cu,2.56,nanowire,0.0,50.0,125.0,200.0,0.0,0.0,0.0,95.0,5.0,0.0,glassy-carbon electrode,KHCO3,0.1,6.8,-1.4,1.0,H-cell,64.950065010272,0.0256,0.0,0.0,1.0512000000000001,18.221284134777544,-0.0025643209578679166,1.5576758162006306,4.17597228456039,7.740890620451001,1.351235415236788,H2,32.29
247,https://doi.org/10.1016/S1872-2067(21)63981-5,NW‐D Cu,Cu1O0.025,Cu2O,Cu,2.56,nanowire,0.0,50.0,125.0,200.0,0.0,0.0,0.0,95.0,5.0,0.0,glassy-carbon electrode,KHCO3,0.1,6.8,-1.5,1.0,H-cell,64.950065010272,0.0256,0.0,0.0,1.0512000000000001,18.221284134777544,-0.0025643209578679166,1.5576758162006306,4.17597228456039,7.740890620451001,1.351235415236788,H2,33.23
248,https://doi.org/10.1016/S1872-2067(21)63981-5,NW‐D Cu,Cu1O0.025,Cu2O,Cu,2.56,nanowire,0.0,50.0,125.0,200.0,0.0,0.0,0.0,95.0,5.0,0.0,glassy-carbon electrode,KHCO3,0.1,6.8,-1.6,1.0,H-cell,64.950065010272,0.0256,0.0,0.0,1.0512000000000001,18.221284134777544,-0.0025643209578679166,1.5576758162006306,4.17597228456039,7.740890620451001,1.351235415236788,H2,33.54
249,https://doi.org/10.1016/S1872-2067(21)63981-5,NS‐D Cu,Cu1O0.025,Cu2O,Cu,2.56,sphere,0.0,225.04,243.32,261.61,0.0,0.0,0.0,95.0,5.0,0.0,glassy-carbon electrode,KHCO3,0.1,6.8,-1.2,1.0,H-cell,64.950065010272,0.0256,0.0,0.0,1.0512000000000001,18.221284134777544,-0.0025643209578679166,1.5576758162006306,4.17597228456039,7.740890620451001,1.351235415236788,H2,32.39
250,https://doi.org/10.1016/S1872-2067(21)63981-5,NS‐D Cu,Cu1O0.025,Cu2O,Cu,2.56,sphere,0.0,225.04,243.32,261.61,0.0,0.0,0.0,95.0,5.0,0.0,glassy-carbon electrode,KHCO3,0.1,6.8,-1.3,1.0,H-cell,64.950065010272,0.0256,0.0,0.0,1.0512000000000001,18.221284134777544,-0.0025643209578679166,1.5576758162006306,4.17597228456039,7.740890620451001,1.351235415236788,H2,32.39
251,https://doi.org/10.1016/S1872-2067(21)63981-5,NS‐D Cu,Cu1O0.025,Cu2O,Cu,2.56,sphere,0.0,225.04,243.32,261.61,0.0,0.0,0.0,95.0,5.0,0.0,glassy-carbon electrode,KHCO3,0.1,6.8,-1.4,1.0,H-cell,64.950065010272,0.0256,0.0,0.0,1.0512000000000001,18.221284134777544,-0.0025643209578679166,1.5576758162006306,4.17597228456039,7.740890620451001,1.351235415236788,H2,29.25
252,https://doi.org/10.1016/S1872-2067(21)63981-5,NS‐D Cu,Cu1O0.025,Cu2O,Cu,2.56,sphere,0.0,225.04,243.32,261.61,0.0,0.0,0.0,95.0,5.0,0.0,glassy-carbon electrode,KHCO3,0.1,6.8,-1.5,1.0,H-cell,64.950065010272,0.0256,0.0,0.0,1.0512000000000001,18.221284134777544,-0.0025643209578679166,1.5576758162006306,4.17597228456039,7.740890620451001,1.351235415236788,H2,29.25
253,https://doi.org/10.1016/S1872-2067(21)63981-5,NS‐D Cu,Cu1O0.025,Cu2O,Cu,2.56,sphere,0.0,225.04,243.32,261.61,0.0,0.0,0.0,95.0,5.0,0.0,glassy-carbon electrode,KHCO3,0.1,6.8,-1.6,1.0,H-cell,64.950065010272,0.0256,0.0,0.0,1.0512000000000001,18.221284134777544,-0.0025643209578679166,1.5576758162006306,4.17597228456039,7.740890620451001,1.351235415236788,H2,33.96
254,https://doi.org/10.1016/j.jes.2024.03.012,6C2W-Cu2O,Cu1O0.0309N0.176,Cu,N,98.27, irregular solid blocks,0.0,680.0,680.0,680.0,680.0,680.0,680.0,93.82,6.18,0.0,glassy-carbon electrode,KHCO3,0.5,8.4,-1.0,1.0,H-cell,62.32542182365,0.034600000000000186,0.0,0.034600000000000186,1.0173,17.815655863796774,-0.0025477292062553044,1.5176411672562422,4.369166996847799,7.748162333381948,1.3500000000000003,H2,16.49
255,https://doi.org/10.1016/j.jes.2024.03.012,4C2W-Cu2O,Cu1O0.181N0.222,Cu,N,81.83,cubic,0.0,680.0,680.0,680.0,680.0,680.0,680.0,63.81,36.19,0.0,glassy-carbon electrode,KHCO3,0.5,8.4,-1.0,1.0,H-cell,56.58400672585,0.36339999999999995,0.0,0.36339999999999995,1.1817,16.51853869356447,-0.003112399991447092,1.500381705992339,6.591148107428284,7.961455286501881,1.35,H2,16.22
256,https://doi.org/10.1016/j.jes.2024.03.012,3C3W-Cu2O,Cu1O0.288N0.226,Cu2O,N,81.57,cubic,0.0,680.0,680.0,680.0,680.0,680.0,680.0,42.27,57.73,0.0,glassy-carbon electrode,KHCO3,0.5,8.4,-1.0,1.0,H-cell,120.87193029343398,1.1843,0.0,0.36860000000000004,2.8156999999999996,28.11167906924228,-2.0915676472631284,6.560751804417628,4.363478883801059,8.487526254808593,1.390508492034005,H2,16.49
257,https://doi.org/10.1016/j.jes.2024.03.012,3C2W-Cu2O,Cu1O0.3499N0.501,Cu2O,N,66.62,cubic,0.0,680.0,680.0,680.0,680.0,680.0,680.0,30.02,69.98,0.0,glassy-carbon electrode,KHCO3,0.5,8.4,-1.0,1.0,H-cell,103.85166003124398,1.3338,0.0,0.6676,2.6662,22.640314867687394,0.1758588324483107,3.9439152546684864,6.916092174490562,8.613821450247016,1.382903218725534,H2,16.36
258,https://doi.org/10.1016/j.jes.2024.03.012,3C1W-Cu2O,Cu1O0.431N0.58,Cu2O,N,63.78,cubic,0.0,680.0,680.0,680.0,680.0,680.0,680.0,13.83,86.17,0.0,glassy-carbon electrode,KHCO3,0.5,8.4,-1.0,1.0,H-cell,100.61837792123599,1.3622,0.0,0.7243999999999999,2.6378000000000004,21.833078065292995,0.1458273122120993,3.666130708837126,7.7807645142889985,8.638239337198238,1.381467864426106,H2,16.49
259,https://doi.org/10.1016/j.matre.2023.100195,o-Cu2O/Ag,Cu1O0.525Ag0.1,Cu2O,Ag,83.33,octahedron,0.0,475.0,590.0,875.0,475.0,590.0,875.0,0.0,95.0,5.0,glassy-carbon electrode,KHCO3,0.5,7.2,-0.9,1.0,H-cell,136.02810921624598,0.8332999999999999,0.0,0.0,2.6666,35.639599583152496,-0.013621933469508653,8.409618325711683,2.811965358182571,9.571319603325234,1.2709330923638624,H2,90.24
260,https://doi.org/10.1016/j.matre.2023.100195,o-Cu2O/Ag,Cu1O0.525Ag0.1,Cu2O,Ag,83.33,octahedron,0.0,475.0,590.0,875.0,475.0,590.0,875.0,0.0,95.0,5.0,glassy-carbon electrode,KHCO3,0.5,7.2,-1.0,1.0,H-cell,136.02810921624598,0.8332999999999999,0.0,0.0,2.6666,35.639599583152496,-0.013621933469508653,8.409618325711683,2.811965358182571,9.571319603325234,1.2709330923638624,H2,82.27
261,https://doi.org/10.1016/j.matre.2023.100195,o-Cu2O/Ag,Cu1O0.525Ag0.1,Cu2O,Ag,83.33,octahedron,0.0,475.0,590.0,875.0,475.0,590.0,875.0,0.0,95.0,5.0,glassy-carbon electrode,KHCO3,0.5,7.2,-1.1,1.0,H-cell,136.02810921624598,0.8332999999999999,0.0,0.0,2.6666,35.639599583152496,-0.013621933469508653,8.409618325711683,2.811965358182571,9.571319603325234,1.2709330923638624,H2,39.13
262,https://doi.org/10.1016/j.matre.2023.100195,o-Cu2O/Ag,Cu1O0.525Ag0.1,Cu2O,Ag,83.33,octahedron,0.0,475.0,590.0,875.0,475.0,590.0,875.0,0.0,95.0,5.0,glassy-carbon electrode,KHCO3,0.5,7.2,-1.2,1.0,H-cell,136.02810921624598,0.8332999999999999,0.0,0.0,2.6666,35.639599583152496,-0.013621933469508653,8.409618325711683,2.811965358182571,9.571319603325234,1.2709330923638624,H2,21.26
263,https://doi.org/10.1016/j.matre.2023.100195,o-Cu2O/Ag,Cu1O0.525Ag0.1,Cu2O,Ag,83.33,octahedron,0.0,475.0,590.0,875.0,475.0,590.0,875.0,0.0,95.0,5.0,glassy-carbon electrode,KHCO3,0.5,7.2,-1.3,1.0,H-cell,136.02810921624598,0.8332999999999999,0.0,0.0,2.6666,35.639599583152496,-0.013621933469508653,8.409618325711683,2.811965358182571,9.571319603325234,1.2709330923638624,H2,43.08
264,https://doi.org/10.1016/j.matre.2023.100195,o-Cu2O/Ag,Cu1O0.525Ag0.1,Cu2O,Ag,83.33,octahedron,0.0,475.0,590.0,875.0,475.0,590.0,875.0,0.0,95.0,5.0,glassy-carbon electrode,KHCO3,0.5,7.2,-1.2,2.0,H-cell,136.02810921624598,0.8332999999999999,0.0,0.0,2.6666,35.639599583152496,-0.013621933469508653,8.409618325711683,2.811965358182571,9.571319603325234,1.2709330923638624,H2,0.0
265,https://doi.org/10.1016/j.matre.2023.100195,o-Cu2O/Ag,Cu1O0.525Ag0.1,Cu2O,Ag,83.33,octahedron,0.0,475.0,590.0,875.0,475.0,590.0,875.0,0.0,95.0,5.0,glassy-carbon electrode,KHCO3,0.5,7.2,-1.2,4.0,H-cell,136.02810921624598,0.8332999999999999,0.0,0.0,2.6666,35.639599583152496,-0.013621933469508653,8.409618325711683,2.811965358182571,9.571319603325234,1.2709330923638624,H2,0.0
266,https://doi.org/10.1016/j.matre.2023.100195,o-Cu2O/Ag,Cu1O0.525Ag0.1,Cu2O,Ag,83.33,octahedron,0.0,475.0,590.0,875.0,475.0,590.0,875.0,0.0,95.0,5.0,glassy-carbon electrode,KHCO3,0.5,7.2,-1.2,6.0,H-cell,136.02810921624598,0.8332999999999999,0.0,0.0,2.6666,35.639599583152496,-0.013621933469508653,8.409618325711683,2.811965358182571,9.571319603325234,1.2709330923638624,H2,0.0
267,https://doi.org/10.1016/j.matre.2023.100195,o-Cu2O/Ag,Cu1O0.525Ag0.1,Cu2O,Ag,83.33,octahedron,0.0,475.0,590.0,875.0,475.0,590.0,875.0,0.0,95.0,5.0,glassy-carbon electrode,KHCO3,0.5,7.2,-1.2,8.0,H-cell,136.02810921624598,0.8332999999999999,0.0,0.0,2.6666,35.639599583152496,-0.013621933469508653,8.409618325711683,2.811965358182571,9.571319603325234,1.2709330923638624,H2,0.0
268,https://doi.org/10.1016/j.matre.2023.100195,o-Cu2O/Ag,Cu1O0.525Ag0.1,Cu2O,Ag,83.33,octahedron,0.0,475.0,590.0,875.0,475.0,590.0,875.0,0.0,95.0,5.0,glassy-carbon electrode,KHCO3,0.5,7.2,-1.2,10.0,H-cell,136.02810921624598,0.8332999999999999,0.0,0.0,2.6666,35.639599583152496,-0.013621933469508653,8.409618325711683,2.811965358182571,9.571319603325234,1.2709330923638624,H2,0.0
269,https://doi.org/10.1016/j.matre.2023.100195,o-Cu2O/Ag,Cu1O0.525Ag0.1,Cu2O,Ag,83.33,octahedron,0.0,475.0,590.0,875.0,475.0,590.0,875.0,0.0,95.0,5.0,glassy-carbon electrode,KHCO3,0.5,7.2,-1.2,12.0,H-cell,136.02810921624598,0.8332999999999999,0.0,0.0,2.6666,35.639599583152496,-0.013621933469508653,8.409618325711683,2.811965358182571,9.571319603325234,1.2709330923638624,H2,0.0
270,https://doi.org/10.1016/j.matre.2023.100195,o-Cu2O/Ag,Cu1O0.525Ag0.1,Cu2O,Ag,83.33,octahedron,0.0,475.0,590.0,875.0,475.0,590.0,875.0,0.0,95.0,5.0,glassy-carbon electrode,KHCO3,0.5,7.2,-1.2,14.0,H-cell,136.02810921624598,0.8332999999999999,0.0,0.0,2.6666,35.639599583152496,-0.013621933469508653,8.409618325711683,2.811965358182571,9.571319603325234,1.2709330923638624,H2,0.0
271,https://doi.org/10.1016/j.matre.2023.100195,o-Cu2O/Ag,Cu1O0.525Ag0.1,Cu2O,Ag,83.33,octahedron,0.0,475.0,590.0,875.0,475.0,590.0,875.0,0.0,95.0,5.0,glassy-carbon electrode,KHCO3,0.5,7.2,-1.2,16.0,H-cell,136.02810921624598,0.8332999999999999,0.0,0.0,2.6666,35.639599583152496,-0.013621933469508653,8.409618325711683,2.811965358182571,9.571319603325234,1.2709330923638624,H2,0.0
272,https://doi.org/10.1016/j.matre.2023.100195,d-Cu2O/Ag,Cu1O0.525Ag0.1,Cu2O,Ag,83.33,dodecahedron,0.0,275.0,350.0,475.0,275.0,350.0,475.0,0.0,95.0,5.0,glassy-carbon electrode,KHCO3,0.5,7.2,-0.9,1.0,H-cell,136.02810921624598,0.8332999999999999,0.0,0.0,2.6666,35.639599583152496,-0.013621933469508653,8.409618325711683,2.811965358182571,9.571319603325234,1.2709330923638624,H2,72.22
273,https://doi.org/10.1016/j.matre.2023.100195,d-Cu2O/Ag,Cu1O0.525Ag0.1,Cu2O,Ag,83.33,dodecahedron,0.0,275.0,350.0,475.0,275.0,350.0,475.0,0.0,95.0,5.0,glassy-carbon electrode,KHCO3,0.5,7.2,-1.0,1.0,H-cell,136.02810921624598,0.8332999999999999,0.0,0.0,2.6666,35.639599583152496,-0.013621933469508653,8.409618325711683,2.811965358182571,9.571319603325234,1.2709330923638624,H2,55.24
274,https://doi.org/10.1016/j.matre.2023.100195,d-Cu2O/Ag,Cu1O0.525Ag0.1,Cu2O,Ag,83.33,dodecahedron,0.0,275.0,350.0,475.0,275.0,350.0,475.0,0.0,95.0,5.0,glassy-carbon electrode,KHCO3,0.5,7.2,-1.1,1.0,H-cell,136.02810921624598,0.8332999999999999,0.0,0.0,2.6666,35.639599583152496,-0.013621933469508653,8.409618325711683,2.811965358182571,9.571319603325234,1.2709330923638624,H2,45.11
275,https://doi.org/10.1016/j.matre.2023.100195,d-Cu2O/Ag,Cu1O0.525Ag0.1,Cu2O,Ag,83.33,dodecahedron,0.0,275.0,350.0,475.0,275.0,350.0,475.0,0.0,95.0,5.0,glassy-carbon electrode,KHCO3,0.5,7.2,-1.2,1.0,H-cell,136.02810921624598,0.8332999999999999,0.0,0.0,2.6666,35.639599583152496,-0.013621933469508653,8.409618325711683,2.811965358182571,9.571319603325234,1.2709330923638624,H2,37.12
276,https://doi.org/10.1016/j.matre.2023.100195,d-Cu2O/Ag,Cu1O0.525Ag0.1,Cu2O,Ag,83.33,dodecahedron,0.0,275.0,350.0,475.0,275.0,350.0,475.0,0.0,95.0,5.0,glassy-carbon electrode,KHCO3,0.5,7.2,-1.3,1.0,H-cell,136.02810921624598,0.8332999999999999,0.0,0.0,2.6666,35.639599583152496,-0.013621933469508653,8.409618325711683,2.811965358182571,9.571319603325234,1.2709330923638624,H2,38.21
277,https://doi.org/10.1016/j.matre.2023.100195,c-Cu2O/Ag,Cu1O0.525Ag0.1,Cu2O,Ag,83.33,cubic,0.0,225.0,400.0,625.0,225.0,400.0,625.0,0.0,95.0,5.0,glassy-carbon electrode,KHCO3,0.5,7.2,-0.9,1.0,H-cell,136.02810921624598,0.8332999999999999,0.0,0.0,2.6666,35.639599583152496,-0.013621933469508653,8.409618325711683,2.811965358182571,9.571319603325234,1.2709330923638624,H2,77.1
278,https://doi.org/10.1016/j.matre.2023.100195,c-Cu2O/Ag,Cu1O0.525Ag0.1,Cu2O,Ag,83.33,cubic,0.0,225.0,400.0,625.0,225.0,400.0,625.0,0.0,95.0,5.0,glassy-carbon electrode,KHCO3,0.5,7.2,-1.0,1.0,H-cell,136.02810921624598,0.8332999999999999,0.0,0.0,2.6666,35.639599583152496,-0.013621933469508653,8.409618325711683,2.811965358182571,9.571319603325234,1.2709330923638624,H2,70.06
279,https://doi.org/10.1016/j.matre.2023.100195,c-Cu2O/Ag,Cu1O0.525Ag0.1,Cu2O,Ag,83.33,cubic,0.0,225.0,400.0,625.0,225.0,400.0,625.0,0.0,95.0,5.0,glassy-carbon electrode,KHCO3,0.5,7.2,-1.1,1.0,H-cell,136.02810921624598,0.8332999999999999,0.0,0.0,2.6666,35.639599583152496,-0.013621933469508653,8.409618325711683,2.811965358182571,9.571319603325234,1.2709330923638624,H2,59.98
280,https://doi.org/10.1016/j.matre.2023.100195,c-Cu2O/Ag,Cu1O0.525Ag0.1,Cu2O,Ag,83.33,cubic,0.0,225.0,400.0,625.0,225.0,400.0,625.0,0.0,95.0,5.0,glassy-carbon electrode,KHCO3,0.5,7.2,-1.2,1.0,H-cell,136.02810921624598,0.8332999999999999,0.0,0.0,2.6666,35.639599583152496,-0.013621933469508653,8.409618325711683,2.811965358182571,9.571319603325234,1.2709330923638624,H2,44.98
281,https://doi.org/10.1016/j.matre.2023.100195,c-Cu2O/Ag,Cu1O0.525Ag0.1,Cu2O,Ag,83.33,cubic,0.0,225.0,400.0,625.0,225.0,400.0,625.0,0.0,95.0,5.0,glassy-carbon electrode,KHCO3,0.5,7.2,-1.3,1.0,H-cell,136.02810921624598,0.8332999999999999,0.0,0.0,2.6666,35.639599583152496,-0.013621933469508653,8.409618325711683,2.811965358182571,9.571319603325234,1.2709330923638624,H2,42.05
282,https://doi.org/10.1016/j.cej.2022.139358, c-Cu2O,Cu2O,Cu2O,No,100.0,cubic,0.0,1000.0,1000.0,1000.0,1000.0,1000.0,1000.0,0.0,100.0,0.0,carbon paper electrode,KHCO3,0.5,7.2,-0.9,1.0,H-cell,141.85410961999997,1.0,0.0,0.0,3.0,40.040471732759606,-0.12380000000000001,36.040575683266006,2.998961038961039,8.336839,1.4,H2,51.5
283,https://doi.org/10.1016/j.cej.2022.139358, c-Cu2O,Cu2O,Cu2O,No,100.0,cubic,0.0,1000.0,1000.0,1000.0,1000.0,1000.0,1000.0,0.0,100.0,0.0,carbon paper electrode,KHCO3,0.5,7.2,-1.0,1.0,H-cell,141.85410961999997,1.0,0.0,0.0,3.0,40.040471732759606,-0.12380000000000001,36.040575683266006,2.998961038961039,8.336839,1.4,H2,49.73
284,https://doi.org/10.1016/j.cej.2022.139358, c-Cu2O,Cu2O,Cu2O,No,100.0,cubic,0.0,1000.0,1000.0,1000.0,1000.0,1000.0,1000.0,0.0,100.0,0.0,carbon paper electrode,KHCO3,0.5,7.2,-1.1,1.0,H-cell,141.85410961999997,1.0,0.0,0.0,3.0,40.040471732759606,-0.12380000000000001,36.040575683266006,2.998961038961039,8.336839,1.4,H2,31.93
285,https://doi.org/10.1016/j.cej.2022.139358, c-Cu2O,Cu2O,Cu2O,No,100.0,cubic,0.0,1000.0,1000.0,1000.0,1000.0,1000.0,1000.0,0.0,100.0,0.0,carbon paper electrode,KHCO3,0.5,7.2,-1.1,2.0,H-cell,141.85410961999997,1.0,0.0,0.0,3.0,40.040471732759606,-0.12380000000000001,36.040575683266006,2.998961038961039,8.336839,1.4,H2,0.0
286,https://doi.org/10.1016/j.cej.2022.139358, c-Cu2O,Cu2O,Cu2O,No,100.0,cubic,0.0,1000.0,1000.0,1000.0,1000.0,1000.0,1000.0,0.0,100.0,0.0,carbon paper electrode,KHCO3,0.5,7.2,-1.1,3.0,H-cell,141.85410961999997,1.0,0.0,0.0,3.0,40.040471732759606,-0.12380000000000001,36.040575683266006,2.998961038961039,8.336839,1.4,H2,0.0
287,https://doi.org/10.1016/j.cej.2022.139358, c-Cu2O,Cu2O,Cu2O,No,100.0,cubic,0.0,1000.0,1000.0,1000.0,1000.0,1000.0,1000.0,0.0,100.0,0.0,carbon paper electrode,KHCO3,0.5,7.2,-1.1,4.0,H-cell,141.85410961999997,1.0,0.0,0.0,3.0,40.040471732759606,-0.12380000000000001,36.040575683266006,2.998961038961039,8.336839,1.4,H2,0.0
288,https://doi.org/10.1016/j.cej.2022.139358, c-Cu2O,Cu2O,Cu2O,No,100.0,cubic,0.0,1000.0,1000.0,1000.0,1000.0,1000.0,1000.0,0.0,100.0,0.0,carbon paper electrode,KHCO3,0.5,7.2,-1.1,5.0,H-cell,141.85410961999997,1.0,0.0,0.0,3.0,40.040471732759606,-0.12380000000000001,36.040575683266006,2.998961038961039,8.336839,1.4,H2,0.0
289,https://doi.org/10.1016/j.cej.2022.139358, c-Cu2O,Cu2O,Cu2O,No,100.0,cubic,0.0,1000.0,1000.0,1000.0,1000.0,1000.0,1000.0,0.0,100.0,0.0,carbon paper electrode,KHCO3,0.5,7.2,-1.1,6.0,H-cell,141.85410961999997,1.0,0.0,0.0,3.0,40.040471732759606,-0.12380000000000001,36.040575683266006,2.998961038961039,8.336839,1.4,H2,0.0
290,https://doi.org/10.1016/j.cej.2022.139358, c-Cu2O,Cu2O,Cu2O,No,100.0,cubic,0.0,1000.0,1000.0,1000.0,1000.0,1000.0,1000.0,0.0,100.0,0.0,carbon paper electrode,KHCO3,0.5,7.2,-1.1,7.0,H-cell,141.85410961999997,1.0,0.0,0.0,3.0,40.040471732759606,-0.12380000000000001,36.040575683266006,2.998961038961039,8.336839,1.4,H2,0.0
291,https://doi.org/10.1016/j.cej.2022.139358, c-Cu2O,Cu2O,Cu2O,No,100.0,cubic,0.0,1000.0,1000.0,1000.0,1000.0,1000.0,1000.0,0.0,100.0,0.0,carbon paper electrode,KHCO3,0.5,7.2,-1.1,8.0,H-cell,141.85410961999997,1.0,0.0,0.0,3.0,40.040471732759606,-0.12380000000000001,36.040575683266006,2.998961038961039,8.336839,1.4,H2,0.0
292,https://doi.org/10.1016/j.cej.2022.139358, c-Cu2O,Cu2O,Cu2O,No,100.0,cubic,0.0,1000.0,1000.0,1000.0,1000.0,1000.0,1000.0,0.0,100.0,0.0,carbon paper electrode,KHCO3,0.5,7.2,-1.1,9.0,H-cell,141.85410961999997,1.0,0.0,0.0,3.0,40.040471732759606,-0.12380000000000001,36.040575683266006,2.998961038961039,8.336839,1.4,H2,0.0
293,https://doi.org/10.1016/j.cej.2022.139358, c-Cu2O,Cu2O,Cu2O,No,100.0,cubic,0.0,1000.0,1000.0,1000.0,1000.0,1000.0,1000.0,0.0,100.0,0.0,carbon paper electrode,KHCO3,0.5,7.2,-1.1,10.0,H-cell,141.85410961999997,1.0,0.0,0.0,3.0,40.040471732759606,-0.12380000000000001,36.040575683266006,2.998961038961039,8.336839,1.4,H2,0.0
294,https://doi.org/10.1016/j.cej.2022.139358, c-Cu2O,Cu2O,Cu2O,No,100.0,cubic,0.0,1000.0,1000.0,1000.0,1000.0,1000.0,1000.0,0.0,100.0,0.0,carbon paper electrode,KHCO3,0.5,7.2,-1.1,11.0,H-cell,141.85410961999997,1.0,0.0,0.0,3.0,40.040471732759606,-0.12380000000000001,36.040575683266006,2.998961038961039,8.336839,1.4,H2,0.0
295,https://doi.org/10.1016/j.cej.2022.139358, c-Cu2O,Cu2O,Cu2O,No,100.0,cubic,0.0,1000.0,1000.0,1000.0,1000.0,1000.0,1000.0,0.0,100.0,0.0,carbon paper electrode,KHCO3,0.5,7.2,-1.1,12.0,H-cell,141.85410961999997,1.0,0.0,0.0,3.0,40.040471732759606,-0.12380000000000001,36.040575683266006,2.998961038961039,8.336839,1.4,H2,0.0
296,https://doi.org/10.1016/j.cej.2022.139358, c-Cu2O,Cu2O,Cu2O,No,100.0,cubic,0.0,1000.0,1000.0,1000.0,1000.0,1000.0,1000.0,0.0,100.0,0.0,carbon paper electrode,KHCO3,0.5,7.2,-1.1,13.0,H-cell,141.85410961999997,1.0,0.0,0.0,3.0,40.040471732759606,-0.12380000000000001,36.040575683266006,2.998961038961039,8.336839,1.4,H2,0.0
297,https://doi.org/10.1016/j.cej.2022.139358, c-Cu2O,Cu2O,Cu2O,No,100.0,cubic,0.0,1000.0,1000.0,1000.0,1000.0,1000.0,1000.0,0.0,100.0,0.0,carbon paper electrode,KHCO3,0.5,7.2,-1.1,14.0,H-cell,141.85410961999997,1.0,0.0,0.0,3.0,40.040471732759606,-0.12380000000000001,36.040575683266006,2.998961038961039,8.336839,1.4,H2,0.0
298,https://doi.org/10.1016/j.cej.2022.139358, c-Cu2O,Cu2O,Cu2O,No,100.0,cubic,0.0,1000.0,1000.0,1000.0,1000.0,1000.0,1000.0,0.0,100.0,0.0,carbon paper electrode,KHCO3,0.5,7.2,-1.1,22.0,H-cell,141.85410961999997,1.0,0.0,0.0,3.0,40.040471732759606,-0.12380000000000001,36.040575683266006,2.998961038961039,8.336839,1.4,H2,0.0
299,https://doi.org/10.1016/j.cej.2022.139358, c-Cu2O,Cu2O,Cu2O,No,100.0,cubic,0.0,1000.0,1000.0,1000.0,1000.0,1000.0,1000.0,0.0,100.0,0.0,carbon paper electrode,KHCO3,0.5,7.2,-1.1,23.0,H-cell,141.85410961999997,1.0,0.0,0.0,3.0,40.040471732759606,-0.12380000000000001,36.040575683266006,2.998961038961039,8.336839,1.4,H2,0.0
300,https://doi.org/10.1016/j.cej.2022.139358, c-Cu2O,Cu2O,Cu2O,No,100.0,cubic,0.0,1000.0,1000.0,1000.0,1000.0,1000.0,1000.0,0.0,100.0,0.0,carbon paper electrode,KHCO3,0.5,7.2,-1.1,24.0,H-cell,141.85410961999997,1.0,0.0,0.0,3.0,40.040471732759606,-0.12380000000000001,36.040575683266006,2.998961038961039,8.336839,1.4,H2,0.0
301,https://doi.org/10.1016/j.cej.2022.139358, c-Cu2O,Cu2O,Cu2O,No,100.0,cubic,0.0,1000.0,1000.0,1000.0,1000.0,1000.0,1000.0,0.0,100.0,0.0,carbon paper electrode,KHCO3,0.5,7.2,-1.2,1.0,H-cell,141.85410961999997,1.0,0.0,0.0,3.0,40.040471732759606,-0.12380000000000001,36.040575683266006,2.998961038961039,8.336839,1.4,H2,30.8
302,https://doi.org/10.1016/j.cej.2022.139358, c-Cu2O,Cu2O,Cu2O,No,100.0,cubic,0.0,1000.0,1000.0,1000.0,1000.0,1000.0,1000.0,0.0,100.0,0.0,carbon paper electrode,KHCO3,0.5,7.2,-1.3,1.0,H-cell,141.85410961999997,1.0,0.0,0.0,3.0,40.040471732759606,-0.12380000000000001,36.040575683266006,2.998961038961039,8.336839,1.4,H2,37.54
303,https://doi.org/10.1016/j.cej.2022.139358,Pd-Cu2O,Cu1.946O0.973Pd0.027,Cu2O,Pd,97.3,cubic,0.0,1000.0,1000.0,1000.0,1000.0,1000.0,1000.0,0.0,100.0,0.0,carbon paper electrode,KHCO3,0.5,7.2,-0.9,1.0,H-cell,140.88344278225998,0.973,0.0,0.0,2.946,39.09740522997219,-0.053592145590552524,23.126982407045674,2.9900734437528618,8.471600434120237,1.3799378269770262,H2,43.43
304,https://doi.org/10.1016/j.cej.2022.139358,Pd-Cu2O,Cu1.946O0.973Pd0.027,Cu2O,Pd,97.3,cubic,0.0,1000.0,1000.0,1000.0,1000.0,1000.0,1000.0,0.0,100.0,0.0,carbon paper electrode,KHCO3,0.5,7.2,-1.0,1.0,H-cell,140.88344278225998,0.973,0.0,0.0,2.946,39.09740522997219,-0.053592145590552524,23.126982407045674,2.9900734437528618,8.471600434120237,1.3799378269770262,H2,35.45
305,https://doi.org/10.1016/j.cej.2022.139358,Pd-Cu2O,Cu1.946O0.973Pd0.027,Cu2O,Pd,97.3,cubic,0.0,1000.0,1000.0,1000.0,1000.0,1000.0,1000.0,0.0,100.0,0.0,carbon paper electrode,KHCO3,0.5,7.2,-1.1,1.0,H-cell,140.88344278225998,0.973,0.0,0.0,2.946,39.09740522997219,-0.053592145590552524,23.126982407045674,2.9900734437528618,8.471600434120237,1.3799378269770262,H2,20.1
306,https://doi.org/10.1016/j.cej.2022.139358,Pd-Cu2O,Cu1.946O0.973Pd0.027,Cu2O,Pd,97.3,cubic,0.0,1000.0,1000.0,1000.0,1000.0,1000.0,1000.0,0.0,100.0,0.0,carbon paper electrode,KHCO3,0.5,7.2,-1.1,2.0,H-cell,140.88344278225998,0.973,0.0,0.0,2.946,39.09740522997219,-0.053592145590552524,23.126982407045674,2.9900734437528618,8.471600434120237,1.3799378269770262,H2,0.0
307,https://doi.org/10.1016/j.cej.2022.139358,Pd-Cu2O,Cu1.946O0.973Pd0.027,Cu2O,Pd,97.3,cubic,0.0,1000.0,1000.0,1000.0,1000.0,1000.0,1000.0,0.0,100.0,0.0,carbon paper electrode,KHCO3,0.5,7.2,-1.1,3.0,H-cell,140.88344278225998,0.973,0.0,0.0,2.946,39.09740522997219,-0.053592145590552524,23.126982407045674,2.9900734437528618,8.471600434120237,1.3799378269770262,H2,0.0
308,https://doi.org/10.1016/j.cej.2022.139358,Pd-Cu2O,Cu1.946O0.973Pd0.027,Cu2O,Pd,97.3,cubic,0.0,1000.0,1000.0,1000.0,1000.0,1000.0,1000.0,0.0,100.0,0.0,carbon paper electrode,KHCO3,0.5,7.2,-1.1,4.0,H-cell,140.88344278225998,0.973,0.0,0.0,2.946,39.09740522997219,-0.053592145590552524,23.126982407045674,2.9900734437528618,8.471600434120237,1.3799378269770262,H2,0.0
309,https://doi.org/10.1016/j.cej.2022.139358,Pd-Cu2O,Cu1.946O0.973Pd0.027,Cu2O,Pd,97.3,cubic,0.0,1000.0,1000.0,1000.0,1000.0,1000.0,1000.0,0.0,100.0,0.0,carbon paper electrode,KHCO3,0.5,7.2,-1.1,5.0,H-cell,140.88344278225998,0.973,0.0,0.0,2.946,39.09740522997219,-0.053592145590552524,23.126982407045674,2.9900734437528618,8.471600434120237,1.3799378269770262,H2,0.0
310,https://doi.org/10.1016/j.cej.2022.139358,Pd-Cu2O,Cu1.946O0.973Pd0.027,Cu2O,Pd,97.3,cubic,0.0,1000.0,1000.0,1000.0,1000.0,1000.0,1000.0,0.0,100.0,0.0,carbon paper electrode,KHCO3,0.5,7.2,-1.1,6.0,H-cell,140.88344278225998,0.973,0.0,0.0,2.946,39.09740522997219,-0.053592145590552524,23.126982407045674,2.9900734437528618,8.471600434120237,1.3799378269770262,H2,0.0
311,https://doi.org/10.1016/j.cej.2022.139358,Pd-Cu2O,Cu1.946O0.973Pd0.027,Cu2O,Pd,97.3,cubic,0.0,1000.0,1000.0,1000.0,1000.0,1000.0,1000.0,0.0,100.0,0.0,carbon paper electrode,KHCO3,0.5,7.2,-1.1,7.0,H-cell,140.88344278225998,0.973,0.0,0.0,2.946,39.09740522997219,-0.053592145590552524,23.126982407045674,2.9900734437528618,8.471600434120237,1.3799378269770262,H2,0.0
312,https://doi.org/10.1016/j.cej.2022.139358,Pd-Cu2O,Cu1.946O0.973Pd0.027,Cu2O,Pd,97.3,cubic,0.0,1000.0,1000.0,1000.0,1000.0,1000.0,1000.0,0.0,100.0,0.0,carbon paper electrode,KHCO3,0.5,7.2,-1.1,8.0,H-cell,140.88344278225998,0.973,0.0,0.0,2.946,39.09740522997219,-0.053592145590552524,23.126982407045674,2.9900734437528618,8.471600434120237,1.3799378269770262,H2,0.0
313,https://doi.org/10.1016/j.cej.2022.139358,Pd-Cu2O,Cu1.946O0.973Pd0.027,Cu2O,Pd,97.3,cubic,0.0,1000.0,1000.0,1000.0,1000.0,1000.0,1000.0,0.0,100.0,0.0,carbon paper electrode,KHCO3,0.5,7.2,-1.1,9.0,H-cell,140.88344278225998,0.973,0.0,0.0,2.946,39.09740522997219,-0.053592145590552524,23.126982407045674,2.9900734437528618,8.471600434120237,1.3799378269770262,H2,0.0
314,https://doi.org/10.1016/j.cej.2022.139358,Pd-Cu2O,Cu1.946O0.973Pd0.027,Cu2O,Pd,97.3,cubic,0.0,1000.0,1000.0,1000.0,1000.0,1000.0,1000.0,0.0,100.0,0.0,carbon paper electrode,KHCO3,0.5,7.2,-1.1,10.0,H-cell,140.88344278225998,0.973,0.0,0.0,2.946,39.09740522997219,-0.053592145590552524,23.126982407045674,2.9900734437528618,8.471600434120237,1.3799378269770262,H2,0.0
315,https://doi.org/10.1016/j.cej.2022.139358,Pd-Cu2O,Cu1.946O0.973Pd0.027,Cu2O,Pd,97.3,cubic,0.0,1000.0,1000.0,1000.0,1000.0,1000.0,1000.0,0.0,100.0,0.0,carbon paper electrode,KHCO3,0.5,7.2,-1.1,11.0,H-cell,140.88344278225998,0.973,0.0,0.0,2.946,39.09740522997219,-0.053592145590552524,23.126982407045674,2.9900734437528618,8.471600434120237,1.3799378269770262,H2,0.0
316,https://doi.org/10.1016/j.cej.2022.139358,Pd-Cu2O,Cu1.946O0.973Pd0.027,Cu2O,Pd,97.3,cubic,0.0,1000.0,1000.0,1000.0,1000.0,1000.0,1000.0,0.0,100.0,0.0,carbon paper electrode,KHCO3,0.5,7.2,-1.1,12.0,H-cell,140.88344278225998,0.973,0.0,0.0,2.946,39.09740522997219,-0.053592145590552524,23.126982407045674,2.9900734437528618,8.471600434120237,1.3799378269770262,H2,0.0
317,https://doi.org/10.1016/j.cej.2022.139358,Pd-Cu2O,Cu1.946O0.973Pd0.027,Cu2O,Pd,97.3,cubic,0.0,1000.0,1000.0,1000.0,1000.0,1000.0,1000.0,0.0,100.0,0.0,carbon paper electrode,KHCO3,0.5,7.2,-1.1,13.0,H-cell,140.88344278225998,0.973,0.0,0.0,2.946,39.09740522997219,-0.053592145590552524,23.126982407045674,2.9900734437528618,8.471600434120237,1.3799378269770262,H2,0.0
318,https://doi.org/10.1016/j.cej.2022.139358,Pd-Cu2O,Cu1.946O0.973Pd0.027,Cu2O,Pd,97.3,cubic,0.0,1000.0,1000.0,1000.0,1000.0,1000.0,1000.0,0.0,100.0,0.0,carbon paper electrode,KHCO3,0.5,7.2,-1.1,14.0,H-cell,140.88344278225998,0.973,0.0,0.0,2.946,39.09740522997219,-0.053592145590552524,23.126982407045674,2.9900734437528618,8.471600434120237,1.3799378269770262,H2,0.0
319,https://doi.org/10.1016/j.cej.2022.139358,Pd-Cu2O,Cu1.946O0.973Pd0.027,Cu2O,Pd,97.3,cubic,0.0,1000.0,1000.0,1000.0,1000.0,1000.0,1000.0,0.0,100.0,0.0,carbon paper electrode,KHCO3,0.5,7.2,-1.1,22.0,H-cell,140.88344278225998,0.973,0.0,0.0,2.946,39.09740522997219,-0.053592145590552524,23.126982407045674,2.9900734437528618,8.471600434120237,1.3799378269770262,H2,0.0
320,https://doi.org/10.1016/j.cej.2022.139358,Pd-Cu2O,Cu1.946O0.973Pd0.027,Cu2O,Pd,97.3,cubic,0.0,1000.0,1000.0,1000.0,1000.0,1000.0,1000.0,0.0,100.0,0.0,carbon paper electrode,KHCO3,0.5,7.2,-1.1,23.0,H-cell,140.88344278225998,0.973,0.0,0.0,2.946,39.09740522997219,-0.053592145590552524,23.126982407045674,2.9900734437528618,8.471600434120237,1.3799378269770262,H2,0.0
321,https://doi.org/10.1016/j.cej.2022.139358,Pd-Cu2O,Cu1.946O0.973Pd0.027,Cu2O,Pd,97.3,cubic,0.0,1000.0,1000.0,1000.0,1000.0,1000.0,1000.0,0.0,100.0,0.0,carbon paper electrode,KHCO3,0.5,7.2,-1.1,24.0,H-cell,140.88344278225998,0.973,0.0,0.0,2.946,39.09740522997219,-0.053592145590552524,23.126982407045674,2.9900734437528618,8.471600434120237,1.3799378269770262,H2,0.0
322,https://doi.org/10.1016/j.cej.2022.139358,Pd-Cu2O,Cu1.946O0.973Pd0.027,Cu2O,Pd,97.3,cubic,0.0,1000.0,1000.0,1000.0,1000.0,1000.0,1000.0,0.0,100.0,0.0,carbon paper electrode,KHCO3,0.5,7.2,-1.1,25.0,H-cell,140.88344278225998,0.973,0.0,0.0,2.946,39.09740522997219,-0.053592145590552524,23.126982407045674,2.9900734437528618,8.471600434120237,1.3799378269770262,H2,0.0
323,https://doi.org/10.1016/j.cej.2022.139358,Pd-Cu2O,Cu1.946O0.973Pd0.027,Cu2O,Pd,97.3,cubic,0.0,1000.0,1000.0,1000.0,1000.0,1000.0,1000.0,0.0,100.0,0.0,carbon paper electrode,KHCO3,0.5,7.2,-1.1,26.0,H-cell,140.88344278225998,0.973,0.0,0.0,2.946,39.09740522997219,-0.053592145590552524,23.126982407045674,2.9900734437528618,8.471600434120237,1.3799378269770262,H2,0.0
324,https://doi.org/10.1016/j.cej.2022.139358,Pd-Cu2O,Cu1.946O0.973Pd0.027,Cu2O,Pd,97.3,cubic,0.0,1000.0,1000.0,1000.0,1000.0,1000.0,1000.0,0.0,100.0,0.0,carbon paper electrode,KHCO3,0.5,7.2,-1.1,27.0,H-cell,140.88344278225998,0.973,0.0,0.0,2.946,39.09740522997219,-0.053592145590552524,23.126982407045674,2.9900734437528618,8.471600434120237,1.3799378269770262,H2,0.0
325,https://doi.org/10.1016/j.cej.2022.139358,Pd-Cu2O,Cu1.946O0.973Pd0.027,Cu2O,Pd,97.3,cubic,0.0,1000.0,1000.0,1000.0,1000.0,1000.0,1000.0,0.0,100.0,0.0,carbon paper electrode,KHCO3,0.5,7.2,-1.1,28.0,H-cell,140.88344278225998,0.973,0.0,0.0,2.946,39.09740522997219,-0.053592145590552524,23.126982407045674,2.9900734437528618,8.471600434120237,1.3799378269770262,H2,0.0
326,https://doi.org/10.1016/j.cej.2022.139358,Pd-Cu2O,Cu1.946O0.973Pd0.027,Cu2O,Pd,97.3,cubic,0.0,1000.0,1000.0,1000.0,1000.0,1000.0,1000.0,0.0,100.0,0.0,carbon paper electrode,KHCO3,0.5,7.2,-1.1,29.0,H-cell,140.88344278225998,0.973,0.0,0.0,2.946,39.09740522997219,-0.053592145590552524,23.126982407045674,2.9900734437528618,8.471600434120237,1.3799378269770262,H2,0.0
327,https://doi.org/10.1016/j.cej.2022.139358,Pd-Cu2O,Cu1.946O0.973Pd0.027,Cu2O,Pd,97.3,cubic,0.0,1000.0,1000.0,1000.0,1000.0,1000.0,1000.0,0.0,100.0,0.0,carbon paper electrode,KHCO3,0.5,7.2,-1.1,30.0,H-cell,140.88344278225998,0.973,0.0,0.0,2.946,39.09740522997219,-0.053592145590552524,23.126982407045674,2.9900734437528618,8.471600434120237,1.3799378269770262,H2,0.0
328,https://doi.org/10.1016/j.cej.2022.139358,Pd-Cu2O,Cu1.946O0.973Pd0.027,Cu2O,Pd,97.3,cubic,0.0,1000.0,1000.0,1000.0,1000.0,1000.0,1000.0,0.0,100.0,0.0,carbon paper electrode,KHCO3,0.5,7.2,-1.1,31.0,H-cell,140.88344278225998,0.973,0.0,0.0,2.946,39.09740522997219,-0.053592145590552524,23.126982407045674,2.9900734437528618,8.471600434120237,1.3799378269770262,H2,0.0
329,https://doi.org/10.1016/j.cej.2022.139358,Pd-Cu2O,Cu1.946O0.973Pd0.027,Cu2O,Pd,97.3,cubic,0.0,1000.0,1000.0,1000.0,1000.0,1000.0,1000.0,0.0,100.0,0.0,carbon paper electrode,KHCO3,0.5,7.2,-1.1,32.0,H-cell,140.88344278225998,0.973,0.0,0.0,2.946,39.09740522997219,-0.053592145590552524,23.126982407045674,2.9900734437528618,8.471600434120237,1.3799378269770262,H2,0.0
330,https://doi.org/10.1016/j.cej.2022.139358,Pd-Cu2O,Cu1.946O0.973Pd0.027,Cu2O,Pd,97.3,cubic,0.0,1000.0,1000.0,1000.0,1000.0,1000.0,1000.0,0.0,100.0,0.0,carbon paper electrode,KHCO3,0.5,7.2,-1.1,33.0,H-cell,140.88344278225998,0.973,0.0,0.0,2.946,39.09740522997219,-0.053592145590552524,23.126982407045674,2.9900734437528618,8.471600434120237,1.3799378269770262,H2,0.0
331,https://doi.org/10.1016/j.cej.2022.139358,Pd-Cu2O,Cu1.946O0.973Pd0.027,Cu2O,Pd,97.3,cubic,0.0,1000.0,1000.0,1000.0,1000.0,1000.0,1000.0,0.0,100.0,0.0,carbon paper electrode,KHCO3,0.5,7.2,-1.1,34.0,H-cell,140.88344278225998,0.973,0.0,0.0,2.946,39.09740522997219,-0.053592145590552524,23.126982407045674,2.9900734437528618,8.471600434120237,1.3799378269770262,H2,0.0
332,https://doi.org/10.1016/j.cej.2022.139358,Pd-Cu2O,Cu1.946O0.973Pd0.027,Cu2O,Pd,97.3,cubic,0.0,1000.0,1000.0,1000.0,1000.0,1000.0,1000.0,0.0,100.0,0.0,carbon paper electrode,KHCO3,0.5,7.2,-1.1,35.0,H-cell,140.88344278225998,0.973,0.0,0.0,2.946,39.09740522997219,-0.053592145590552524,23.126982407045674,2.9900734437528618,8.471600434120237,1.3799378269770262,H2,0.0
333,https://doi.org/10.1016/j.cej.2022.139358,Pd-Cu2O,Cu1.946O0.973Pd0.027,Cu2O,Pd,97.3,cubic,0.0,1000.0,1000.0,1000.0,1000.0,1000.0,1000.0,0.0,100.0,0.0,carbon paper electrode,KHCO3,0.5,7.2,-1.2,1.0,H-cell,140.88344278225998,0.973,0.0,0.0,2.946,39.09740522997219,-0.053592145590552524,23.126982407045674,2.9900734437528618,8.471600434120237,1.3799378269770262,H2,20.56
334,https://doi.org/10.1016/j.cej.2022.139358,Pd-Cu2O,Cu1.946O0.973Pd0.027,Cu2O,Pd,97.3,cubic,0.0,1000.0,1000.0,1000.0,1000.0,1000.0,1000.0,0.0,100.0,0.0,carbon paper electrode,KHCO3,0.5,7.2,-1.3,1.0,H-cell,140.88344278225998,0.973,0.0,0.0,2.946,39.09740522997219,-0.053592145590552524,23.126982407045674,2.9900734437528618,8.471600434120237,1.3799378269770262,H2,25.78
335,https://doi.org/10.1016/j.cej.2022.139358,Pd-Cu2O-1,Cu0.493O0.9865Pd0.0135,Cu2O,Pd,98.65,cubic,0.0,1000.0,1000.0,1000.0,1000.0,1000.0,1000.0,0.0,100.0,0.0,carbon paper electrode,KHCO3,0.5,7.2,-1.1,1.0,H-cell,141.36877620112998,0.9865,0.0,0.0,2.9730000000000003,39.56331933625604,-0.07480272141726393,28.17455330823172,2.9945106468592217,8.403679493079263,1.3898965214402992,H2,28.38
336,https://doi.org/10.1016/j.cej.2023.142052,I-Au/Cu2O-30,Cu1O0.5404Au0.016,CuO,Au,98.35,hollow,0.0,45.0,52.5,65.0,45.0,52.5,65.0,0.0,95.1,4.9,glassy-carbon electrode,KHCO3,0.1,6.8,-1.05,0.3,H-cell,80.87220605357001,0.9834999999999999,0.0,0.9834999999999999,1.9834999999999998,20.713931251113888,-0.06799022465360285,2.3068119900515724,1.4573486074275674,7.655388171528851,1.5802297628027373,H2,25.05
337,https://doi.org/10.1016/j.cej.2023.142052,I-Au/Cu2O-30,Cu1O0.5404Au0.016,CuO,Au,98.35,hollow,0.0,45.0,52.5,65.0,45.0,52.5,65.0,0.0,95.1,4.9,glassy-carbon electrode,KHCO3,0.1,6.8,-1.04,0.3,H-cell,80.87220605357001,0.9834999999999999,0.0,0.9834999999999999,1.9834999999999998,20.713931251113888,-0.06799022465360285,2.3068119900515724,1.4573486074275674,7.655388171528851,1.5802297628027373,H2,27.06
