Repository: vovamirosh/CO2RR_PISH

File: Datasets/raw_dataset.csv (part 3 of 22)
,Number,Autor,Publication,Title,Journal,IF,DOI,Article name,Formula,Cat. compound,Support,"Cat./Support ratio, % (at)",Morphology (TEM/SEM),"Pore size, nm",width min (nm),width aver (nm),width max (nm),length min (nm),length aver (nm),length max (nm),"Cu, % (at.)","Cu+, % (at.)","Cu(2+), % (at.)",Base,electrolyte,"conc, M",pH,RHE vs V,Product,"FE, %","Time, h","Current density, mA/cm2",Type of reactor," Energy efficiency, %",Сarbon efficiency (equivalent to single-pass carbon efficiency (SPCE),"Loading, μg/cm2","Capacitance, (uF/cm2)","ECSA, cm2",R,"BET surface, m2/g"
171,4.0,"Zhi-Qin Liang, Tao-Tao Zhuang, Ali Seifitokaldani, Jun Li, Chun-Wei Huang, Chih-Shan Tan, Yi Li, Phil De Luna, Cao Thang Dinh, Yongfeng Hu, Qunfeng Xiao, Pei-Lun Hsieh, Yuhang Wang, Fengwang Li, Rafael Quintero-Bermudez, Yansong Zhou, Peining Chen, Yuanjie Pang, Shen-Chuan Lo, Lih-Juann Chen, Hairen Tan, Zheng Xu, Suling Zhao, David Sinton & Edward H. Sargent",2018.0,Copper-on-nitride enhances the stable electrosynthesis of multi-carbon products from CO2,nature communications,14.7,10.1038/s41467-018-06311-0,Cu,Cu,Cu,,100.0,sphere,,23.86,34.91,45.95,23.86,34.91,45.95,100.0,0.0,0.0,glassy-carbon electrode,KHCO3,0.1,6.8,-0.95,C2H4,23.0,,-12.06,H-cell,,,1052.63,270.0,9.3,,
172,4.0,"Zhi-Qin Liang, Tao-Tao Zhuang, Ali Seifitokaldani, Jun Li, Chun-Wei Huang, Chih-Shan Tan, Yi Li, Phil De Luna, Cao Thang Dinh, Yongfeng Hu, Qunfeng Xiao, Pei-Lun Hsieh, Yuhang Wang, Fengwang Li, Rafael Quintero-Bermudez, Yansong Zhou, Peining Chen, Yuanjie Pang, Shen-Chuan Lo, Lih-Juann Chen, Hairen Tan, Zheng Xu, Suling Zhao, David Sinton & Edward H. Sargent",2018.0,Copper-on-nitride enhances the stable electrosynthesis of multi-carbon products from CO2,nature communications,14.7,10.1038/s41467-018-06311-0,Cu,Cu,Cu,,100.0,sphere,,23.86,34.91,45.95,23.86,34.91,45.95,100.0,0.0,0.0,glassy-carbon electrode,KHCO3,0.1,6.8,-0.95,HCOOH,6.6,,-12.06,H-cell,,,1052.63,270.0,9.3,,
173,4.0,"Zhi-Qin Liang, Tao-Tao Zhuang, Ali Seifitokaldani, Jun Li, Chun-Wei Huang, Chih-Shan Tan, Yi Li, Phil De Luna, Cao Thang Dinh, Yongfeng Hu, Qunfeng Xiao, Pei-Lun Hsieh, Yuhang Wang, Fengwang Li, Rafael Quintero-Bermudez, Yansong Zhou, Peining Chen, Yuanjie Pang, Shen-Chuan Lo, Lih-Juann Chen, Hairen Tan, Zheng Xu, Suling Zhao, David Sinton & Edward H. Sargent",2018.0,Copper-on-nitride enhances the stable electrosynthesis of multi-carbon products from CO2,nature communications,14.7,10.1038/s41467-018-06311-0,Cu,Cu,Cu,,100.0,sphere,,23.86,34.91,45.95,23.86,34.91,45.95,100.0,0.0,0.0,glassy-carbon electrode,KHCO3,0.1,6.8,-0.95,C2H5OH,6.8,,-12.06,H-cell,,,1052.63,270.0,9.3,,
174,4.0,"Zhi-Qin Liang, Tao-Tao Zhuang, Ali Seifitokaldani, Jun Li, Chun-Wei Huang, Chih-Shan Tan, Yi Li, Phil De Luna, Cao Thang Dinh, Yongfeng Hu, Qunfeng Xiao, Pei-Lun Hsieh, Yuhang Wang, Fengwang Li, Rafael Quintero-Bermudez, Yansong Zhou, Peining Chen, Yuanjie Pang, Shen-Chuan Lo, Lih-Juann Chen, Hairen Tan, Zheng Xu, Suling Zhao, David Sinton & Edward H. Sargent",2018.0,Copper-on-nitride enhances the stable electrosynthesis of multi-carbon products from CO2,nature communications,14.7,10.1038/s41467-018-06311-0,Cu,Cu,Cu,,100.0,sphere,,23.86,34.91,45.95,23.86,34.91,45.95,100.0,0.0,0.0,glassy-carbon electrode,KHCO3,0.1,6.8,-0.95,C3H7OH,2.9,,-12.06,H-cell,,,1052.63,270.0,9.3,,
175,4.0,"Zhi-Qin Liang, Tao-Tao Zhuang, Ali Seifitokaldani, Jun Li, Chun-Wei Huang, Chih-Shan Tan, Yi Li, Phil De Luna, Cao Thang Dinh, Yongfeng Hu, Qunfeng Xiao, Pei-Lun Hsieh, Yuhang Wang, Fengwang Li, Rafael Quintero-Bermudez, Yansong Zhou, Peining Chen, Yuanjie Pang, Shen-Chuan Lo, Lih-Juann Chen, Hairen Tan, Zheng Xu, Suling Zhao, David Sinton & Edward H. Sargent",2018.0,Copper-on-nitride enhances the stable electrosynthesis of multi-carbon products from CO2,nature communications,14.7,10.1038/s41467-018-06311-0,Cu,Cu,Cu,,100.0,sphere,,23.86,34.91,45.95,23.86,34.91,45.95,100.0,0.0,0.0,glassy-carbon electrode,KHCO3,0.1,6.8,-1.05,H2,9.0,,-16.99,H-cell,,,1052.63,270.0,9.3,,
176,4.0,"Zhi-Qin Liang, Tao-Tao Zhuang, Ali Seifitokaldani, Jun Li, Chun-Wei Huang, Chih-Shan Tan, Yi Li, Phil De Luna, Cao Thang Dinh, Yongfeng Hu, Qunfeng Xiao, Pei-Lun Hsieh, Yuhang Wang, Fengwang Li, Rafael Quintero-Bermudez, Yansong Zhou, Peining Chen, Yuanjie Pang, Shen-Chuan Lo, Lih-Juann Chen, Hairen Tan, Zheng Xu, Suling Zhao, David Sinton & Edward H. Sargent",2018.0,Copper-on-nitride enhances the stable electrosynthesis of multi-carbon products from CO2,nature communications,14.7,10.1038/s41467-018-06311-0,Cu,Cu,Cu,,100.0,sphere,,23.86,34.91,45.95,23.86,34.91,45.95,100.0,0.0,0.0,glassy-carbon electrode,KHCO3,0.1,6.8,-1.05,CH4,53.0,,-16.99,H-cell,,,1052.63,270.0,9.3,,
177,4.0,"Zhi-Qin Liang, Tao-Tao Zhuang, Ali Seifitokaldani, Jun Li, Chun-Wei Huang, Chih-Shan Tan, Yi Li, Phil De Luna, Cao Thang Dinh, Yongfeng Hu, Qunfeng Xiao, Pei-Lun Hsieh, Yuhang Wang, Fengwang Li, Rafael Quintero-Bermudez, Yansong Zhou, Peining Chen, Yuanjie Pang, Shen-Chuan Lo, Lih-Juann Chen, Hairen Tan, Zheng Xu, Suling Zhao, David Sinton & Edward H. Sargent",2018.0,Copper-on-nitride enhances the stable electrosynthesis of multi-carbon products from CO2,nature communications,14.7,10.1038/s41467-018-06311-0,Cu,Cu,Cu,,100.0,sphere,,23.86,34.91,45.95,23.86,34.91,45.95,100.0,0.0,0.0,glassy-carbon electrode,KHCO3,0.1,6.8,-1.05,C2H4,26.0,,-16.99,H-cell,,,1052.63,270.0,9.3,,
178,4.0,"Zhi-Qin Liang, Tao-Tao Zhuang, Ali Seifitokaldani, Jun Li, Chun-Wei Huang, Chih-Shan Tan, Yi Li, Phil De Luna, Cao Thang Dinh, Yongfeng Hu, Qunfeng Xiao, Pei-Lun Hsieh, Yuhang Wang, Fengwang Li, Rafael Quintero-Bermudez, Yansong Zhou, Peining Chen, Yuanjie Pang, Shen-Chuan Lo, Lih-Juann Chen, Hairen Tan, Zheng Xu, Suling Zhao, David Sinton & Edward H. Sargent",2018.0,Copper-on-nitride enhances the stable electrosynthesis of multi-carbon products from CO2,nature communications,14.7,10.1038/s41467-018-06311-0,Cu,Cu,Cu,,100.0,sphere,,23.86,34.91,45.95,23.86,34.91,45.95,100.0,0.0,0.0,glassy-carbon electrode,KHCO3,0.1,6.8,-1.05,HCOOH,5.8,,-16.99,H-cell,,,1052.63,270.0,9.3,,
179,4.0,"Zhi-Qin Liang, Tao-Tao Zhuang, Ali Seifitokaldani, Jun Li, Chun-Wei Huang, Chih-Shan Tan, Yi Li, Phil De Luna, Cao Thang Dinh, Yongfeng Hu, Qunfeng Xiao, Pei-Lun Hsieh, Yuhang Wang, Fengwang Li, Rafael Quintero-Bermudez, Yansong Zhou, Peining Chen, Yuanjie Pang, Shen-Chuan Lo, Lih-Juann Chen, Hairen Tan, Zheng Xu, Suling Zhao, David Sinton & Edward H. Sargent",2018.0,Copper-on-nitride enhances the stable electrosynthesis of multi-carbon products from CO2,nature communications,14.7,10.1038/s41467-018-06311-0,Cu,Cu,Cu,,100.0,sphere,,23.86,34.91,45.95,23.86,34.91,45.95,100.0,0.0,0.0,glassy-carbon electrode,KHCO3,0.1,6.8,-1.05,C2H5OH,3.0,,-16.99,H-cell,,,1052.63,270.0,9.3,,
180,4.0,"Zhi-Qin Liang, Tao-Tao Zhuang, Ali Seifitokaldani, Jun Li, Chun-Wei Huang, Chih-Shan Tan, Yi Li, Phil De Luna, Cao Thang Dinh, Yongfeng Hu, Qunfeng Xiao, Pei-Lun Hsieh, Yuhang Wang, Fengwang Li, Rafael Quintero-Bermudez, Yansong Zhou, Peining Chen, Yuanjie Pang, Shen-Chuan Lo, Lih-Juann Chen, Hairen Tan, Zheng Xu, Suling Zhao, David Sinton & Edward H. Sargent",2018.0,Copper-on-nitride enhances the stable electrosynthesis of multi-carbon products from CO2,nature communications,14.7,10.1038/s41467-018-06311-0,Cu,Cu,Cu,,100.0,sphere,,23.86,34.91,45.95,23.86,34.91,45.95,100.0,0.0,0.0,glassy-carbon electrode,KHCO3,0.1,6.8,-1.05,C3H7OH,1.3,,-16.99,H-cell,,,1052.63,270.0,9.3,,
181,4.0,"Zhi-Qin Liang, Tao-Tao Zhuang, Ali Seifitokaldani, Jun Li, Chun-Wei Huang, Chih-Shan Tan, Yi Li, Phil De Luna, Cao Thang Dinh, Yongfeng Hu, Qunfeng Xiao, Pei-Lun Hsieh, Yuhang Wang, Fengwang Li, Rafael Quintero-Bermudez, Yansong Zhou, Peining Chen, Yuanjie Pang, Shen-Chuan Lo, Lih-Juann Chen, Hairen Tan, Zheng Xu, Suling Zhao, David Sinton & Edward H. Sargent",2018.0,Copper-on-nitride enhances the stable electrosynthesis of multi-carbon products from CO2,nature communications,14.7,10.1038/s41467-018-06311-0,Cu,Cu,Cu,,100.0,sphere,,23.86,34.91,45.95,23.86,34.91,45.95,100.0,0.0,0.0,glassy-carbon electrode,KHCO3,0.1,6.8,-1.15,H2,11.9,,-25.93,H-cell,,,1052.63,270.0,9.3,,
182,4.0,"Zhi-Qin Liang, Tao-Tao Zhuang, Ali Seifitokaldani, Jun Li, Chun-Wei Huang, Chih-Shan Tan, Yi Li, Phil De Luna, Cao Thang Dinh, Yongfeng Hu, Qunfeng Xiao, Pei-Lun Hsieh, Yuhang Wang, Fengwang Li, Rafael Quintero-Bermudez, Yansong Zhou, Peining Chen, Yuanjie Pang, Shen-Chuan Lo, Lih-Juann Chen, Hairen Tan, Zheng Xu, Suling Zhao, David Sinton & Edward H. Sargent",2018.0,Copper-on-nitride enhances the stable electrosynthesis of multi-carbon products from CO2,nature communications,14.7,10.1038/s41467-018-06311-0,Cu,Cu,Cu,,100.0,sphere,,23.86,34.91,45.95,23.86,34.91,45.95,100.0,0.0,0.0,glassy-carbon electrode,KHCO3,0.1,6.8,-1.15,CH4,52.6,,-25.93,H-cell,,,1052.63,270.0,9.3,,
183,4.0,"Zhi-Qin Liang, Tao-Tao Zhuang, Ali Seifitokaldani, Jun Li, Chun-Wei Huang, Chih-Shan Tan, Yi Li, Phil De Luna, Cao Thang Dinh, Yongfeng Hu, Qunfeng Xiao, Pei-Lun Hsieh, Yuhang Wang, Fengwang Li, Rafael Quintero-Bermudez, Yansong Zhou, Peining Chen, Yuanjie Pang, Shen-Chuan Lo, Lih-Juann Chen, Hairen Tan, Zheng Xu, Suling Zhao, David Sinton & Edward H. Sargent",2018.0,Copper-on-nitride enhances the stable electrosynthesis of multi-carbon products from CO2,nature communications,14.7,10.1038/s41467-018-06311-0,Cu,Cu,Cu,,100.0,sphere,,23.86,34.91,45.95,23.86,34.91,45.95,100.0,0.0,0.0,glassy-carbon electrode,KHCO3,0.1,6.8,-1.15,C2H4,29.0,,-25.93,H-cell,,,1052.63,270.0,9.3,,
184,4.0,"Zhi-Qin Liang, Tao-Tao Zhuang, Ali Seifitokaldani, Jun Li, Chun-Wei Huang, Chih-Shan Tan, Yi Li, Phil De Luna, Cao Thang Dinh, Yongfeng Hu, Qunfeng Xiao, Pei-Lun Hsieh, Yuhang Wang, Fengwang Li, Rafael Quintero-Bermudez, Yansong Zhou, Peining Chen, Yuanjie Pang, Shen-Chuan Lo, Lih-Juann Chen, Hairen Tan, Zheng Xu, Suling Zhao, David Sinton & Edward H. Sargent",2018.0,Copper-on-nitride enhances the stable electrosynthesis of multi-carbon products from CO2,nature communications,14.7,10.1038/s41467-018-06311-0,Cu,Cu,Cu,,100.0,sphere,,23.86,34.91,45.95,23.86,34.91,45.95,100.0,0.0,0.0,glassy-carbon electrode,KHCO3,0.1,6.8,-1.15,HCOOH,5.3,,-25.93,H-cell,,,1052.63,270.0,9.3,,
185,4.0,"Zhi-Qin Liang, Tao-Tao Zhuang, Ali Seifitokaldani, Jun Li, Chun-Wei Huang, Chih-Shan Tan, Yi Li, Phil De Luna, Cao Thang Dinh, Yongfeng Hu, Qunfeng Xiao, Pei-Lun Hsieh, Yuhang Wang, Fengwang Li, Rafael Quintero-Bermudez, Yansong Zhou, Peining Chen, Yuanjie Pang, Shen-Chuan Lo, Lih-Juann Chen, Hairen Tan, Zheng Xu, Suling Zhao, David Sinton & Edward H. Sargent",2018.0,Copper-on-nitride enhances the stable electrosynthesis of multi-carbon products from CO2,nature communications,14.7,10.1038/s41467-018-06311-0,Cu,Cu,Cu,,100.0,sphere,,23.86,34.91,45.95,23.86,34.91,45.95,100.0,0.0,0.0,glassy-carbon electrode,KHCO3,0.1,6.8,-1.25,H2,24.0,,-32.54,H-cell,,,1052.63,270.0,9.3,,
186,4.0,"Zhi-Qin Liang, Tao-Tao Zhuang, Ali Seifitokaldani, Jun Li, Chun-Wei Huang, Chih-Shan Tan, Yi Li, Phil De Luna, Cao Thang Dinh, Yongfeng Hu, Qunfeng Xiao, Pei-Lun Hsieh, Yuhang Wang, Fengwang Li, Rafael Quintero-Bermudez, Yansong Zhou, Peining Chen, Yuanjie Pang, Shen-Chuan Lo, Lih-Juann Chen, Hairen Tan, Zheng Xu, Suling Zhao, David Sinton & Edward H. Sargent",2018.0,Copper-on-nitride enhances the stable electrosynthesis of multi-carbon products from CO2,nature communications,14.7,10.1038/s41467-018-06311-0,Cu,Cu,Cu,,100.0,sphere,,23.86,34.91,45.95,23.86,34.91,45.95,100.0,0.0,0.0,glassy-carbon electrode,KHCO3,0.1,6.8,-1.25,CH4,49.0,,-32.54,H-cell,,,1052.63,270.0,9.3,,
187,4.0,"Zhi-Qin Liang, Tao-Tao Zhuang, Ali Seifitokaldani, Jun Li, Chun-Wei Huang, Chih-Shan Tan, Yi Li, Phil De Luna, Cao Thang Dinh, Yongfeng Hu, Qunfeng Xiao, Pei-Lun Hsieh, Yuhang Wang, Fengwang Li, Rafael Quintero-Bermudez, Yansong Zhou, Peining Chen, Yuanjie Pang, Shen-Chuan Lo, Lih-Juann Chen, Hairen Tan, Zheng Xu, Suling Zhao, David Sinton & Edward H. Sargent",2018.0,Copper-on-nitride enhances the stable electrosynthesis of multi-carbon products from CO2,nature communications,14.7,10.1038/s41467-018-06311-0,Cu,Cu,Cu,,100.0,sphere,,23.86,34.91,45.95,23.86,34.91,45.95,100.0,0.0,0.0,glassy-carbon electrode,KHCO3,0.1,6.8,-1.25,C2H4,19.7,,-32.54,H-cell,,,1052.63,270.0,9.3,,
188,4.0,"Zhi-Qin Liang, Tao-Tao Zhuang, Ali Seifitokaldani, Jun Li, Chun-Wei Huang, Chih-Shan Tan, Yi Li, Phil De Luna, Cao Thang Dinh, Yongfeng Hu, Qunfeng Xiao, Pei-Lun Hsieh, Yuhang Wang, Fengwang Li, Rafael Quintero-Bermudez, Yansong Zhou, Peining Chen, Yuanjie Pang, Shen-Chuan Lo, Lih-Juann Chen, Hairen Tan, Zheng Xu, Suling Zhao, David Sinton & Edward H. Sargent",2018.0,Copper-on-nitride enhances the stable electrosynthesis of multi-carbon products from CO2,nature communications,14.7,10.1038/s41467-018-06311-0,Cu,Cu,Cu,,100.0,sphere,,23.86,34.91,45.95,23.86,34.91,45.95,100.0,0.0,0.0,glassy-carbon electrode,KHCO3,0.1,6.8,-1.25,HCOOH,5.1,,-32.54,H-cell,,,1052.63,270.0,9.3,,
189,4.0,"Zhi-Qin Liang, Tao-Tao Zhuang, Ali Seifitokaldani, Jun Li, Chun-Wei Huang, Chih-Shan Tan, Yi Li, Phil De Luna, Cao Thang Dinh, Yongfeng Hu, Qunfeng Xiao, Pei-Lun Hsieh, Yuhang Wang, Fengwang Li, Rafael Quintero-Bermudez, Yansong Zhou, Peining Chen, Yuanjie Pang, Shen-Chuan Lo, Lih-Juann Chen, Hairen Tan, Zheng Xu, Suling Zhao, David Sinton & Edward H. Sargent",2018.0,Copper-on-nitride enhances the stable electrosynthesis of multi-carbon products from CO2,nature communications,14.7,10.1038/s41467-018-06311-0,Cu,Cu,Cu,,100.0,sphere,,23.86,34.91,45.95,23.86,34.91,45.95,100.0,0.0,0.0,glassy-carbon electrode,KHCO3,0.1,6.8,-1.35,H2,35.7,,-44.99,H-cell,,,1052.63,270.0,9.3,,
190,4.0,"Zhi-Qin Liang, Tao-Tao Zhuang, Ali Seifitokaldani, Jun Li, Chun-Wei Huang, Chih-Shan Tan, Yi Li, Phil De Luna, Cao Thang Dinh, Yongfeng Hu, Qunfeng Xiao, Pei-Lun Hsieh, Yuhang Wang, Fengwang Li, Rafael Quintero-Bermudez, Yansong Zhou, Peining Chen, Yuanjie Pang, Shen-Chuan Lo, Lih-Juann Chen, Hairen Tan, Zheng Xu, Suling Zhao, David Sinton & Edward H. Sargent",2018.0,Copper-on-nitride enhances the stable electrosynthesis of multi-carbon products from CO2,nature communications,14.7,10.1038/s41467-018-06311-0,Cu,Cu,Cu,,100.0,sphere,,23.86,34.91,45.95,23.86,34.91,45.95,100.0,0.0,0.0,glassy-carbon electrode,KHCO3,0.1,6.8,-1.35,CH4,43.0,,-44.99,H-cell,,,1052.63,270.0,9.3,,
191,4.0,"Zhi-Qin Liang, Tao-Tao Zhuang, Ali Seifitokaldani, Jun Li, Chun-Wei Huang, Chih-Shan Tan, Yi Li, Phil De Luna, Cao Thang Dinh, Yongfeng Hu, Qunfeng Xiao, Pei-Lun Hsieh, Yuhang Wang, Fengwang Li, Rafael Quintero-Bermudez, Yansong Zhou, Peining Chen, Yuanjie Pang, Shen-Chuan Lo, Lih-Juann Chen, Hairen Tan, Zheng Xu, Suling Zhao, David Sinton & Edward H. Sargent",2018.0,Copper-on-nitride enhances the stable electrosynthesis of multi-carbon products from CO2,nature communications,14.7,10.1038/s41467-018-06311-0,Cu,Cu,Cu,,100.0,sphere,,23.86,34.91,45.95,23.86,34.91,45.95,100.0,0.0,0.0,glassy-carbon electrode,KHCO3,0.1,6.8,-1.35,C2H4,15.0,,-44.99,H-cell,,,1052.63,270.0,9.3,,
192,4.0,"Zhi-Qin Liang, Tao-Tao Zhuang, Ali Seifitokaldani, Jun Li, Chun-Wei Huang, Chih-Shan Tan, Yi Li, Phil De Luna, Cao Thang Dinh, Yongfeng Hu, Qunfeng Xiao, Pei-Lun Hsieh, Yuhang Wang, Fengwang Li, Rafael Quintero-Bermudez, Yansong Zhou, Peining Chen, Yuanjie Pang, Shen-Chuan Lo, Lih-Juann Chen, Hairen Tan, Zheng Xu, Suling Zhao, David Sinton & Edward H. Sargent",2018.0,Copper-on-nitride enhances the stable electrosynthesis of multi-carbon products from CO2,nature communications,14.7,10.1038/s41467-018-06311-0,Cu,Cu,Cu,,100.0,sphere,,23.86,34.91,45.95,23.86,34.91,45.95,100.0,0.0,0.0,glassy-carbon electrode,KHCO3,0.1,6.8,-1.35,HCOOH,5.5,,-44.99,H-cell,,,1052.63,270.0,9.3,,
193,4.0,"Zhi-Qin Liang, Tao-Tao Zhuang, Ali Seifitokaldani, Jun Li, Chun-Wei Huang, Chih-Shan Tan, Yi Li, Phil De Luna, Cao Thang Dinh, Yongfeng Hu, Qunfeng Xiao, Pei-Lun Hsieh, Yuhang Wang, Fengwang Li, Rafael Quintero-Bermudez, Yansong Zhou, Peining Chen, Yuanjie Pang, Shen-Chuan Lo, Lih-Juann Chen, Hairen Tan, Zheng Xu, Suling Zhao, David Sinton & Edward H. Sargent",2018.0,Copper-on-nitride enhances the stable electrosynthesis of multi-carbon products from CO2,nature communications,14.7,10.1038/s41467-018-06311-0,Cu,Cu,Cu,,100.0,sphere,,23.86,34.91,45.95,23.86,34.91,45.95,100.0,0.0,0.0,glassy-carbon electrode,KHCO3,0.1,6.8,-1.45,H2,38.4,,-59.51,H-cell,,,1052.63,270.0,9.3,,
194,4.0,"Zhi-Qin Liang, Tao-Tao Zhuang, Ali Seifitokaldani, Jun Li, Chun-Wei Huang, Chih-Shan Tan, Yi Li, Phil De Luna, Cao Thang Dinh, Yongfeng Hu, Qunfeng Xiao, Pei-Lun Hsieh, Yuhang Wang, Fengwang Li, Rafael Quintero-Bermudez, Yansong Zhou, Peining Chen, Yuanjie Pang, Shen-Chuan Lo, Lih-Juann Chen, Hairen Tan, Zheng Xu, Suling Zhao, David Sinton & Edward H. Sargent",2018.0,Copper-on-nitride enhances the stable electrosynthesis of multi-carbon products from CO2,nature communications,14.7,10.1038/s41467-018-06311-0,Cu,Cu,Cu,,100.0,sphere,,23.86,34.91,45.95,23.86,34.91,45.95,100.0,0.0,0.0,glassy-carbon electrode,KHCO3,0.1,6.8,-1.45,CH4,43.0,,-59.51,H-cell,,,1052.63,270.0,9.3,,
195,4.0,"Zhi-Qin Liang, Tao-Tao Zhuang, Ali Seifitokaldani, Jun Li, Chun-Wei Huang, Chih-Shan Tan, Yi Li, Phil De Luna, Cao Thang Dinh, Yongfeng Hu, Qunfeng Xiao, Pei-Lun Hsieh, Yuhang Wang, Fengwang Li, Rafael Quintero-Bermudez, Yansong Zhou, Peining Chen, Yuanjie Pang, Shen-Chuan Lo, Lih-Juann Chen, Hairen Tan, Zheng Xu, Suling Zhao, David Sinton & Edward H. Sargent",2018.0,Copper-on-nitride enhances the stable electrosynthesis of multi-carbon products from CO2,nature communications,14.7,10.1038/s41467-018-06311-0,Cu,Cu,Cu,,100.0,sphere,,23.86,34.91,45.95,23.86,34.91,45.95,100.0,0.0,0.0,glassy-carbon electrode,KHCO3,0.1,6.8,-1.45,C2H4,13.7,,-59.51,H-cell,,,1052.63,270.0,9.3,,
196,4.0,"Zhi-Qin Liang, Tao-Tao Zhuang, Ali Seifitokaldani, Jun Li, Chun-Wei Huang, Chih-Shan Tan, Yi Li, Phil De Luna, Cao Thang Dinh, Yongfeng Hu, Qunfeng Xiao, Pei-Lun Hsieh, Yuhang Wang, Fengwang Li, Rafael Quintero-Bermudez, Yansong Zhou, Peining Chen, Yuanjie Pang, Shen-Chuan Lo, Lih-Juann Chen, Hairen Tan, Zheng Xu, Suling Zhao, David Sinton & Edward H. Sargent",2018.0,Copper-on-nitride enhances the stable electrosynthesis of multi-carbon products from CO2,nature communications,14.7,10.1038/s41467-018-06311-0,Cu,Cu,Cu,,100.0,sphere,,23.86,34.91,45.95,23.86,34.91,45.95,100.0,0.0,0.0,glassy-carbon electrode,KHCO3,0.1,6.8,-1.45,HCOOH,4.3,,-59.51,H-cell,,,1052.63,270.0,9.3,,
197,4.0,"Zhi-Qin Liang, Tao-Tao Zhuang, Ali Seifitokaldani, Jun Li, Chun-Wei Huang, Chih-Shan Tan, Yi Li, Phil De Luna, Cao Thang Dinh, Yongfeng Hu, Qunfeng Xiao, Pei-Lun Hsieh, Yuhang Wang, Fengwang Li, Rafael Quintero-Bermudez, Yansong Zhou, Peining Chen, Yuanjie Pang, Shen-Chuan Lo, Lih-Juann Chen, Hairen Tan, Zheng Xu, Suling Zhao, David Sinton & Edward H. Sargent",2018.0,Copper-on-nitride enhances the stable electrosynthesis of multi-carbon products from CO2,nature communications,14.7,10.1038/s41467-018-06311-0,Cu-on-Cu2O,Cu1O0.35,Cu,Cu2O,40.0,sphere,,21.22,31.51,41.8,21.22,31.51,41.8,30.0,70.0,0.0,glassy-carbon electrode,KHCO3,0.1,6.8,-0.55,H2,63.8,,-4.5,H-cell,,,1052.63,230.0,8.0,,
198,4.0,"Zhi-Qin Liang, Tao-Tao Zhuang, Ali Seifitokaldani, Jun Li, Chun-Wei Huang, Chih-Shan Tan, Yi Li, Phil De Luna, Cao Thang Dinh, Yongfeng Hu, Qunfeng Xiao, Pei-Lun Hsieh, Yuhang Wang, Fengwang Li, Rafael Quintero-Bermudez, Yansong Zhou, Peining Chen, Yuanjie Pang, Shen-Chuan Lo, Lih-Juann Chen, Hairen Tan, Zheng Xu, Suling Zhao, David Sinton & Edward H. Sargent",2018.0,Copper-on-nitride enhances the stable electrosynthesis of multi-carbon products from CO2,nature communications,14.7,10.1038/s41467-018-06311-0,Cu-on-Cu2O,Cu1O0.35,Cu,Cu2O,40.0,sphere,,21.22,31.51,41.8,21.22,31.51,41.8,30.0,70.0,0.0,glassy-carbon electrode,KHCO3,0.1,6.8,-0.55,CH4,1.85,,-4.5,H-cell,,,1052.63,230.0,8.0,,
199,4.0,"Zhi-Qin Liang, Tao-Tao Zhuang, Ali Seifitokaldani, Jun Li, Chun-Wei Huang, Chih-Shan Tan, Yi Li, Phil De Luna, Cao Thang Dinh, Yongfeng Hu, Qunfeng Xiao, Pei-Lun Hsieh, Yuhang Wang, Fengwang Li, Rafael Quintero-Bermudez, Yansong Zhou, Peining Chen, Yuanjie Pang, Shen-Chuan Lo, Lih-Juann Chen, Hairen Tan, Zheng Xu, Suling Zhao, David Sinton & Edward H. Sargent",2018.0,Copper-on-nitride enhances the stable electrosynthesis of multi-carbon products from CO2,nature communications,14.7,10.1038/s41467-018-06311-0,Cu-on-Cu2O,Cu1O0.35,Cu,Cu2O,40.0,sphere,,21.22,31.51,41.8,21.22,31.51,41.8,30.0,70.0,0.0,glassy-carbon electrode,KHCO3,0.1,6.8,-0.55,C2H4,2.4,,-4.5,H-cell,,,1052.63,230.0,8.0,,
200,4.0,"Zhi-Qin Liang, Tao-Tao Zhuang, Ali Seifitokaldani, Jun Li, Chun-Wei Huang, Chih-Shan Tan, Yi Li, Phil De Luna, Cao Thang Dinh, Yongfeng Hu, Qunfeng Xiao, Pei-Lun Hsieh, Yuhang Wang, Fengwang Li, Rafael Quintero-Bermudez, Yansong Zhou, Peining Chen, Yuanjie Pang, Shen-Chuan Lo, Lih-Juann Chen, Hairen Tan, Zheng Xu, Suling Zhao, David Sinton & Edward H. Sargent",2018.0,Copper-on-nitride enhances the stable electrosynthesis of multi-carbon products from CO2,nature communications,14.7,10.1038/s41467-018-06311-0,Cu-on-Cu2O,Cu1O0.35,Cu,Cu2O,40.0,sphere,,21.22,31.51,41.8,21.22,31.51,41.8,30.0,70.0,0.0,glassy-carbon electrode,KHCO3,0.1,6.8,-0.55,HCOOH,21.0,,-4.5,H-cell,,,1052.63,230.0,8.0,,
201,4.0,"Zhi-Qin Liang, Tao-Tao Zhuang, Ali Seifitokaldani, Jun Li, Chun-Wei Huang, Chih-Shan Tan, Yi Li, Phil De Luna, Cao Thang Dinh, Yongfeng Hu, Qunfeng Xiao, Pei-Lun Hsieh, Yuhang Wang, Fengwang Li, Rafael Quintero-Bermudez, Yansong Zhou, Peining Chen, Yuanjie Pang, Shen-Chuan Lo, Lih-Juann Chen, Hairen Tan, Zheng Xu, Suling Zhao, David Sinton & Edward H. Sargent",2018.0,Copper-on-nitride enhances the stable electrosynthesis of multi-carbon products from CO2,nature communications,14.7,10.1038/s41467-018-06311-0,Cu-on-Cu2O,Cu1O0.35,Cu,Cu2O,40.0,sphere,,21.22,31.51,41.8,21.22,31.51,41.8,30.0,70.0,0.0,glassy-carbon electrode,KHCO3,0.1,6.8,-0.65,H2,56.7,,-6.15,H-cell,,,1052.63,230.0,8.0,,
202,4.0,"Zhi-Qin Liang, Tao-Tao Zhuang, Ali Seifitokaldani, Jun Li, Chun-Wei Huang, Chih-Shan Tan, Yi Li, Phil De Luna, Cao Thang Dinh, Yongfeng Hu, Qunfeng Xiao, Pei-Lun Hsieh, Yuhang Wang, Fengwang Li, Rafael Quintero-Bermudez, Yansong Zhou, Peining Chen, Yuanjie Pang, Shen-Chuan Lo, Lih-Juann Chen, Hairen Tan, Zheng Xu, Suling Zhao, David Sinton & Edward H. Sargent",2018.0,Copper-on-nitride enhances the stable electrosynthesis of multi-carbon products from CO2,nature communications,14.7,10.1038/s41467-018-06311-0,Cu-on-Cu2O,Cu1O0.35,Cu,Cu2O,40.0,sphere,,21.22,31.51,41.8,21.22,31.51,41.8,30.0,70.0,0.0,glassy-carbon electrode,KHCO3,0.1,6.8,-0.65,CH4,6.7,,-6.15,H-cell,,,1052.63,230.0,8.0,,
203,4.0,"Zhi-Qin Liang, Tao-Tao Zhuang, Ali Seifitokaldani, Jun Li, Chun-Wei Huang, Chih-Shan Tan, Yi Li, Phil De Luna, Cao Thang Dinh, Yongfeng Hu, Qunfeng Xiao, Pei-Lun Hsieh, Yuhang Wang, Fengwang Li, Rafael Quintero-Bermudez, Yansong Zhou, Peining Chen, Yuanjie Pang, Shen-Chuan Lo, Lih-Juann Chen, Hairen Tan, Zheng Xu, Suling Zhao, David Sinton & Edward H. Sargent",2018.0,Copper-on-nitride enhances the stable electrosynthesis of multi-carbon products from CO2,nature communications,14.7,10.1038/s41467-018-06311-0,Cu-on-Cu2O,Cu1O0.35,Cu,Cu2O,40.0,sphere,,21.22,31.51,41.8,21.22,31.51,41.8,30.0,70.0,0.0,glassy-carbon electrode,KHCO3,0.1,6.8,-0.65,C2H4,9.0,,-6.15,H-cell,,,1052.63,230.0,8.0,,
204,4.0,"Zhi-Qin Liang, Tao-Tao Zhuang, Ali Seifitokaldani, Jun Li, Chun-Wei Huang, Chih-Shan Tan, Yi Li, Phil De Luna, Cao Thang Dinh, Yongfeng Hu, Qunfeng Xiao, Pei-Lun Hsieh, Yuhang Wang, Fengwang Li, Rafael Quintero-Bermudez, Yansong Zhou, Peining Chen, Yuanjie Pang, Shen-Chuan Lo, Lih-Juann Chen, Hairen Tan, Zheng Xu, Suling Zhao, David Sinton & Edward H. Sargent",2018.0,Copper-on-nitride enhances the stable electrosynthesis of multi-carbon products from CO2,nature communications,14.7,10.1038/s41467-018-06311-0,Cu-on-Cu2O,Cu1O0.35,Cu,Cu2O,40.0,sphere,,21.22,31.51,41.8,21.22,31.51,41.8,30.0,70.0,0.0,glassy-carbon electrode,KHCO3,0.1,6.8,-0.65,HCOOH,16.0,,-6.15,H-cell,,,1052.63,230.0,8.0,,
205,4.0,"Zhi-Qin Liang, Tao-Tao Zhuang, Ali Seifitokaldani, Jun Li, Chun-Wei Huang, Chih-Shan Tan, Yi Li, Phil De Luna, Cao Thang Dinh, Yongfeng Hu, Qunfeng Xiao, Pei-Lun Hsieh, Yuhang Wang, Fengwang Li, Rafael Quintero-Bermudez, Yansong Zhou, Peining Chen, Yuanjie Pang, Shen-Chuan Lo, Lih-Juann Chen, Hairen Tan, Zheng Xu, Suling Zhao, David Sinton & Edward H. Sargent",2018.0,Copper-on-nitride enhances the stable electrosynthesis of multi-carbon products from CO2,nature communications,14.7,10.1038/s41467-018-06311-0,Cu-on-Cu2O,Cu1O0.35,Cu,Cu2O,40.0,sphere,,21.22,31.51,41.8,21.22,31.51,41.8,30.0,70.0,0.0,glassy-carbon electrode,KHCO3,0.1,6.8,-0.75,H2,54.3,,-7.13,H-cell,,,1052.63,230.0,8.0,,
206,4.0,"Zhi-Qin Liang, Tao-Tao Zhuang, Ali Seifitokaldani, Jun Li, Chun-Wei Huang, Chih-Shan Tan, Yi Li, Phil De Luna, Cao Thang Dinh, Yongfeng Hu, Qunfeng Xiao, Pei-Lun Hsieh, Yuhang Wang, Fengwang Li, Rafael Quintero-Bermudez, Yansong Zhou, Peining Chen, Yuanjie Pang, Shen-Chuan Lo, Lih-Juann Chen, Hairen Tan, Zheng Xu, Suling Zhao, David Sinton & Edward H. Sargent",2018.0,Copper-on-nitride enhances the stable electrosynthesis of multi-carbon products from CO2,nature communications,14.7,10.1038/s41467-018-06311-0,Cu-on-Cu2O,Cu1O0.35,Cu,Cu2O,40.0,sphere,,21.22,31.51,41.8,21.22,31.51,41.8,30.0,70.0,0.0,glassy-carbon electrode,KHCO3,0.1,6.8,-0.75,CH4,6.3,,-7.13,H-cell,,,1052.63,230.0,8.0,,
207,4.0,"Zhi-Qin Liang, Tao-Tao Zhuang, Ali Seifitokaldani, Jun Li, Chun-Wei Huang, Chih-Shan Tan, Yi Li, Phil De Luna, Cao Thang Dinh, Yongfeng Hu, Qunfeng Xiao, Pei-Lun Hsieh, Yuhang Wang, Fengwang Li, Rafael Quintero-Bermudez, Yansong Zhou, Peining Chen, Yuanjie Pang, Shen-Chuan Lo, Lih-Juann Chen, Hairen Tan, Zheng Xu, Suling Zhao, David Sinton & Edward H. Sargent",2018.0,Copper-on-nitride enhances the stable electrosynthesis of multi-carbon products from CO2,nature communications,14.7,10.1038/s41467-018-06311-0,Cu-on-Cu2O,Cu1O0.35,Cu,Cu2O,40.0,sphere,,21.22,31.51,41.8,21.22,31.51,41.8,30.0,70.0,0.0,glassy-carbon electrode,KHCO3,0.1,6.8,-0.75,C2H4,12.6,,-7.13,H-cell,,,1052.63,230.0,8.0,,
208,4.0,"Zhi-Qin Liang, Tao-Tao Zhuang, Ali Seifitokaldani, Jun Li, Chun-Wei Huang, Chih-Shan Tan, Yi Li, Phil De Luna, Cao Thang Dinh, Yongfeng Hu, Qunfeng Xiao, Pei-Lun Hsieh, Yuhang Wang, Fengwang Li, Rafael Quintero-Bermudez, Yansong Zhou, Peining Chen, Yuanjie Pang, Shen-Chuan Lo, Lih-Juann Chen, Hairen Tan, Zheng Xu, Suling Zhao, David Sinton & Edward H. Sargent",2018.0,Copper-on-nitride enhances the stable electrosynthesis of multi-carbon products from CO2,nature communications,14.7,10.1038/s41467-018-06311-0,Cu-on-Cu2O,Cu1O0.35,Cu,Cu2O,40.0,sphere,,21.22,31.51,41.8,21.22,31.51,41.8,30.0,70.0,0.0,glassy-carbon electrode,KHCO3,0.1,6.8,-0.75,HCOOH,14.3,,-7.13,H-cell,,,1052.63,230.0,8.0,,
209,4.0,"Zhi-Qin Liang, Tao-Tao Zhuang, Ali Seifitokaldani, Jun Li, Chun-Wei Huang, Chih-Shan Tan, Yi Li, Phil De Luna, Cao Thang Dinh, Yongfeng Hu, Qunfeng Xiao, Pei-Lun Hsieh, Yuhang Wang, Fengwang Li, Rafael Quintero-Bermudez, Yansong Zhou, Peining Chen, Yuanjie Pang, Shen-Chuan Lo, Lih-Juann Chen, Hairen Tan, Zheng Xu, Suling Zhao, David Sinton & Edward H. Sargent",2018.0,Copper-on-nitride enhances the stable electrosynthesis of multi-carbon products from CO2,nature communications,14.7,10.1038/s41467-018-06311-0,Cu-on-Cu2O,Cu1O0.35,Cu,Cu2O,40.0,sphere,,21.22,31.51,41.8,21.22,31.51,41.8,30.0,70.0,0.0,glassy-carbon electrode,KHCO3,0.1,6.8,-0.85,H2,40.3,,-12.32,H-cell,,,1052.63,230.0,8.0,,
210,4.0,"Zhi-Qin Liang, Tao-Tao Zhuang, Ali Seifitokaldani, Jun Li, Chun-Wei Huang, Chih-Shan Tan, Yi Li, Phil De Luna, Cao Thang Dinh, Yongfeng Hu, Qunfeng Xiao, Pei-Lun Hsieh, Yuhang Wang, Fengwang Li, Rafael Quintero-Bermudez, Yansong Zhou, Peining Chen, Yuanjie Pang, Shen-Chuan Lo, Lih-Juann Chen, Hairen Tan, Zheng Xu, Suling Zhao, David Sinton & Edward H. Sargent",2018.0,Copper-on-nitride enhances the stable electrosynthesis of multi-carbon products from CO2,nature communications,14.7,10.1038/s41467-018-06311-0,Cu-on-Cu2O,Cu1O0.35,Cu,Cu2O,40.0,sphere,,21.22,31.51,41.8,21.22,31.51,41.8,30.0,70.0,0.0,glassy-carbon electrode,KHCO3,0.1,6.8,-0.85,CH4,9.7,,-12.32,H-cell,,,1052.63,230.0,8.0,,
211,4.0,"Zhi-Qin Liang, Tao-Tao Zhuang, Ali Seifitokaldani, Jun Li, Chun-Wei Huang, Chih-Shan Tan, Yi Li, Phil De Luna, Cao Thang Dinh, Yongfeng Hu, Qunfeng Xiao, Pei-Lun Hsieh, Yuhang Wang, Fengwang Li, Rafael Quintero-Bermudez, Yansong Zhou, Peining Chen, Yuanjie Pang, Shen-Chuan Lo, Lih-Juann Chen, Hairen Tan, Zheng Xu, Suling Zhao, David Sinton & Edward H. Sargent",2018.0,Copper-on-nitride enhances the stable electrosynthesis of multi-carbon products from CO2,nature communications,14.7,10.1038/s41467-018-06311-0,Cu-on-Cu2O,Cu1O0.35,Cu,Cu2O,40.0,sphere,,21.22,31.51,41.8,21.22,31.51,41.8,30.0,70.0,0.0,glassy-carbon electrode,KHCO3,0.1,6.8,-0.85,C2H4,19.3,,-12.32,H-cell,,,1052.63,230.0,8.0,,
212,4.0,"Zhi-Qin Liang, Tao-Tao Zhuang, Ali Seifitokaldani, Jun Li, Chun-Wei Huang, Chih-Shan Tan, Yi Li, Phil De Luna, Cao Thang Dinh, Yongfeng Hu, Qunfeng Xiao, Pei-Lun Hsieh, Yuhang Wang, Fengwang Li, Rafael Quintero-Bermudez, Yansong Zhou, Peining Chen, Yuanjie Pang, Shen-Chuan Lo, Lih-Juann Chen, Hairen Tan, Zheng Xu, Suling Zhao, David Sinton & Edward H. Sargent",2018.0,Copper-on-nitride enhances the stable electrosynthesis of multi-carbon products from CO2,nature communications,14.7,10.1038/s41467-018-06311-0,Cu-on-Cu2O,Cu1O0.35,Cu,Cu2O,40.0,sphere,,21.22,31.51,41.8,21.22,31.51,41.8,30.0,70.0,0.0,glassy-carbon electrode,KHCO3,0.1,6.8,-0.85,HCOOH,12.8,,-12.32,H-cell,,,1052.63,230.0,8.0,,
213,4.0,"Zhi-Qin Liang, Tao-Tao Zhuang, Ali Seifitokaldani, Jun Li, Chun-Wei Huang, Chih-Shan Tan, Yi Li, Phil De Luna, Cao Thang Dinh, Yongfeng Hu, Qunfeng Xiao, Pei-Lun Hsieh, Yuhang Wang, Fengwang Li, Rafael Quintero-Bermudez, Yansong Zhou, Peining Chen, Yuanjie Pang, Shen-Chuan Lo, Lih-Juann Chen, Hairen Tan, Zheng Xu, Suling Zhao, David Sinton & Edward H. Sargent",2018.0,Copper-on-nitride enhances the stable electrosynthesis of multi-carbon products from CO2,nature communications,14.7,10.1038/s41467-018-06311-0,Cu-on-Cu2O,Cu1O0.35,Cu,Cu2O,40.0,sphere,,21.22,31.51,41.8,21.22,31.51,41.8,30.0,70.0,0.0,glassy-carbon electrode,KHCO3,0.1,6.8,-0.85,C2H5OH,4.7,,-12.32,H-cell,,,1052.63,230.0,8.0,,
214,4.0,"Zhi-Qin Liang, Tao-Tao Zhuang, Ali Seifitokaldani, Jun Li, Chun-Wei Huang, Chih-Shan Tan, Yi Li, Phil De Luna, Cao Thang Dinh, Yongfeng Hu, Qunfeng Xiao, Pei-Lun Hsieh, Yuhang Wang, Fengwang Li, Rafael Quintero-Bermudez, Yansong Zhou, Peining Chen, Yuanjie Pang, Shen-Chuan Lo, Lih-Juann Chen, Hairen Tan, Zheng Xu, Suling Zhao, David Sinton & Edward H. Sargent",2018.0,Copper-on-nitride enhances the stable electrosynthesis of multi-carbon products from CO2,nature communications,14.7,10.1038/s41467-018-06311-0,Cu-on-Cu2O,Cu1O0.35,Cu,Cu2O,40.0,sphere,,21.22,31.51,41.8,21.22,31.51,41.8,30.0,70.0,0.0,glassy-carbon electrode,KHCO3,0.1,6.8,-0.85,C3H7OH,1.6,,-12.32,H-cell,,,1052.63,230.0,8.0,,
215,4.0,"Zhi-Qin Liang, Tao-Tao Zhuang, Ali Seifitokaldani, Jun Li, Chun-Wei Huang, Chih-Shan Tan, Yi Li, Phil De Luna, Cao Thang Dinh, Yongfeng Hu, Qunfeng Xiao, Pei-Lun Hsieh, Yuhang Wang, Fengwang Li, Rafael Quintero-Bermudez, Yansong Zhou, Peining Chen, Yuanjie Pang, Shen-Chuan Lo, Lih-Juann Chen, Hairen Tan, Zheng Xu, Suling Zhao, David Sinton & Edward H. Sargent",2018.0,Copper-on-nitride enhances the stable electrosynthesis of multi-carbon products from CO2,nature communications,14.7,10.1038/s41467-018-06311-0,Cu-on-Cu2O,Cu1O0.35,Cu,Cu2O,40.0,sphere,,21.22,31.51,41.8,21.22,31.51,41.8,30.0,70.0,0.0,glassy-carbon electrode,KHCO3,0.1,6.8,-0.95,H2,27.0,,-16.34,H-cell,,,1052.63,230.0,8.0,,
216,4.0,"Zhi-Qin Liang, Tao-Tao Zhuang, Ali Seifitokaldani, Jun Li, Chun-Wei Huang, Chih-Shan Tan, Yi Li, Phil De Luna, Cao Thang Dinh, Yongfeng Hu, Qunfeng Xiao, Pei-Lun Hsieh, Yuhang Wang, Fengwang Li, Rafael Quintero-Bermudez, Yansong Zhou, Peining Chen, Yuanjie Pang, Shen-Chuan Lo, Lih-Juann Chen, Hairen Tan, Zheng Xu, Suling Zhao, David Sinton & Edward H. Sargent",2018.0,Copper-on-nitride enhances the stable electrosynthesis of multi-carbon products from CO2,nature communications,14.7,10.1038/s41467-018-06311-0,Cu-on-Cu2O,Cu1O0.35,Cu,Cu2O,40.0,sphere,,21.22,31.51,41.8,21.22,31.51,41.8,30.0,70.0,0.0,glassy-carbon electrode,KHCO3,0.1,6.8,-0.95,CH4,10.3,,-16.34,H-cell,,,1052.63,230.0,8.0,,
217,4.0,"Zhi-Qin Liang, Tao-Tao Zhuang, Ali Seifitokaldani, Jun Li, Chun-Wei Huang, Chih-Shan Tan, Yi Li, Phil De Luna, Cao Thang Dinh, Yongfeng Hu, Qunfeng Xiao, Pei-Lun Hsieh, Yuhang Wang, Fengwang Li, Rafael Quintero-Bermudez, Yansong Zhou, Peining Chen, Yuanjie Pang, Shen-Chuan Lo, Lih-Juann Chen, Hairen Tan, Zheng Xu, Suling Zhao, David Sinton & Edward H. Sargent",2018.0,Copper-on-nitride enhances the stable electrosynthesis of multi-carbon products from CO2,nature communications,14.7,10.1038/s41467-018-06311-0,Cu-on-Cu2O,Cu1O0.35,Cu,Cu2O,40.0,sphere,,21.22,31.51,41.8,21.22,31.51,41.8,30.0,70.0,0.0,glassy-carbon electrode,KHCO3,0.1,6.8,-0.95,C2H4,27.0,,-16.34,H-cell,,,1052.63,230.0,8.0,,
218,4.0,"Zhi-Qin Liang, Tao-Tao Zhuang, Ali Seifitokaldani, Jun Li, Chun-Wei Huang, Chih-Shan Tan, Yi Li, Phil De Luna, Cao Thang Dinh, Yongfeng Hu, Qunfeng Xiao, Pei-Lun Hsieh, Yuhang Wang, Fengwang Li, Rafael Quintero-Bermudez, Yansong Zhou, Peining Chen, Yuanjie Pang, Shen-Chuan Lo, Lih-Juann Chen, Hairen Tan, Zheng Xu, Suling Zhao, David Sinton & Edward H. Sargent",2018.0,Copper-on-nitride enhances the stable electrosynthesis of multi-carbon products from CO2,nature communications,14.7,10.1038/s41467-018-06311-0,Cu-on-Cu2O,Cu1O0.35,Cu,Cu2O,40.0,sphere,,21.22,31.51,41.8,21.22,31.51,41.8,30.0,70.0,0.0,glassy-carbon electrode,KHCO3,0.1,6.8,-0.95,HCOOH,10.3,,-16.34,H-cell,,,1052.63,230.0,8.0,,
219,4.0,"Zhi-Qin Liang, Tao-Tao Zhuang, Ali Seifitokaldani, Jun Li, Chun-Wei Huang, Chih-Shan Tan, Yi Li, Phil De Luna, Cao Thang Dinh, Yongfeng Hu, Qunfeng Xiao, Pei-Lun Hsieh, Yuhang Wang, Fengwang Li, Rafael Quintero-Bermudez, Yansong Zhou, Peining Chen, Yuanjie Pang, Shen-Chuan Lo, Lih-Juann Chen, Hairen Tan, Zheng Xu, Suling Zhao, David Sinton & Edward H. Sargent",2018.0,Copper-on-nitride enhances the stable electrosynthesis of multi-carbon products from CO2,nature communications,14.7,10.1038/s41467-018-06311-0,Cu-on-Cu2O,Cu1O0.35,Cu,Cu2O,40.0,sphere,,21.22,31.51,41.8,21.22,31.51,41.8,30.0,70.0,0.0,glassy-carbon electrode,KHCO3,0.1,6.8,-0.95,C2H5OH,8.9,,-16.34,H-cell,,,1052.63,230.0,8.0,,
220,4.0,"Zhi-Qin Liang, Tao-Tao Zhuang, Ali Seifitokaldani, Jun Li, Chun-Wei Huang, Chih-Shan Tan, Yi Li, Phil De Luna, Cao Thang Dinh, Yongfeng Hu, Qunfeng Xiao, Pei-Lun Hsieh, Yuhang Wang, Fengwang Li, Rafael Quintero-Bermudez, Yansong Zhou, Peining Chen, Yuanjie Pang, Shen-Chuan Lo, Lih-Juann Chen, Hairen Tan, Zheng Xu, Suling Zhao, David Sinton & Edward H. Sargent",2018.0,Copper-on-nitride enhances the stable electrosynthesis of multi-carbon products from CO2,nature communications,14.7,10.1038/s41467-018-06311-0,Cu-on-Cu2O,Cu1O0.35,Cu,Cu2O,40.0,sphere,,21.22,31.51,41.8,21.22,31.51,41.8,30.0,70.0,0.0,glassy-carbon electrode,KHCO3,0.1,6.8,-0.95,C3H7OH,4.0,,-16.34,H-cell,,,1052.63,230.0,8.0,,
221,4.0,"Zhi-Qin Liang, Tao-Tao Zhuang, Ali Seifitokaldani, Jun Li, Chun-Wei Huang, Chih-Shan Tan, Yi Li, Phil De Luna, Cao Thang Dinh, Yongfeng Hu, Qunfeng Xiao, Pei-Lun Hsieh, Yuhang Wang, Fengwang Li, Rafael Quintero-Bermudez, Yansong Zhou, Peining Chen, Yuanjie Pang, Shen-Chuan Lo, Lih-Juann Chen, Hairen Tan, Zheng Xu, Suling Zhao, David Sinton & Edward H. Sargent",2018.0,Copper-on-nitride enhances the stable electrosynthesis of multi-carbon products from CO2,nature communications,14.7,10.1038/s41467-018-06311-0,Cu-on-Cu2O,Cu1O0.35,Cu,Cu2O,40.0,sphere,,21.22,31.51,41.8,21.22,31.51,41.8,30.0,70.0,0.0,glassy-carbon electrode,KHCO3,0.1,6.8,-1.05,H2,30.0,,-23.86,H-cell,,,1052.63,230.0,8.0,,
222,4.0,"Zhi-Qin Liang, Tao-Tao Zhuang, Ali Seifitokaldani, Jun Li, Chun-Wei Huang, Chih-Shan Tan, Yi Li, Phil De Luna, Cao Thang Dinh, Yongfeng Hu, Qunfeng Xiao, Pei-Lun Hsieh, Yuhang Wang, Fengwang Li, Rafael Quintero-Bermudez, Yansong Zhou, Peining Chen, Yuanjie Pang, Shen-Chuan Lo, Lih-Juann Chen, Hairen Tan, Zheng Xu, Suling Zhao, David Sinton & Edward H. Sargent",2018.0,Copper-on-nitride enhances the stable electrosynthesis of multi-carbon products from CO2,nature communications,14.7,10.1038/s41467-018-06311-0,Cu-on-Cu2O,Cu1O0.35,Cu,Cu2O,40.0,sphere,,21.22,31.51,41.8,21.22,31.51,41.8,30.0,70.0,0.0,glassy-carbon electrode,KHCO3,0.1,6.8,-1.05,CH4,12.7,,-23.86,H-cell,,,1052.63,230.0,8.0,,
223,4.0,"Zhi-Qin Liang, Tao-Tao Zhuang, Ali Seifitokaldani, Jun Li, Chun-Wei Huang, Chih-Shan Tan, Yi Li, Phil De Luna, Cao Thang Dinh, Yongfeng Hu, Qunfeng Xiao, Pei-Lun Hsieh, Yuhang Wang, Fengwang Li, Rafael Quintero-Bermudez, Yansong Zhou, Peining Chen, Yuanjie Pang, Shen-Chuan Lo, Lih-Juann Chen, Hairen Tan, Zheng Xu, Suling Zhao, David Sinton & Edward H. Sargent",2018.0,Copper-on-nitride enhances the stable electrosynthesis of multi-carbon products from CO2,nature communications,14.7,10.1038/s41467-018-06311-0,Cu-on-Cu2O,Cu1O0.35,Cu,Cu2O,40.0,sphere,,21.22,31.51,41.8,21.22,31.51,41.8,30.0,70.0,0.0,glassy-carbon electrode,KHCO3,0.1,6.8,-1.05,C2H4,23.0,,-23.86,H-cell,,,1052.63,230.0,8.0,,
224,4.0,"Zhi-Qin Liang, Tao-Tao Zhuang, Ali Seifitokaldani, Jun Li, Chun-Wei Huang, Chih-Shan Tan, Yi Li, Phil De Luna, Cao Thang Dinh, Yongfeng Hu, Qunfeng Xiao, Pei-Lun Hsieh, Yuhang Wang, Fengwang Li, Rafael Quintero-Bermudez, Yansong Zhou, Peining Chen, Yuanjie Pang, Shen-Chuan Lo, Lih-Juann Chen, Hairen Tan, Zheng Xu, Suling Zhao, David Sinton & Edward H. Sargent",2018.0,Copper-on-nitride enhances the stable electrosynthesis of multi-carbon products from CO2,nature communications,14.7,10.1038/s41467-018-06311-0,Cu-on-Cu2O,Cu1O0.35,Cu,Cu2O,40.0,sphere,,21.22,31.51,41.8,21.22,31.51,41.8,30.0,70.0,0.0,glassy-carbon electrode,KHCO3,0.1,6.8,-1.05,HCOOH,6.6,,-23.86,H-cell,,,1052.63,230.0,8.0,,
225,4.0,"Zhi-Qin Liang, Tao-Tao Zhuang, Ali Seifitokaldani, Jun Li, Chun-Wei Huang, Chih-Shan Tan, Yi Li, Phil De Luna, Cao Thang Dinh, Yongfeng Hu, Qunfeng Xiao, Pei-Lun Hsieh, Yuhang Wang, Fengwang Li, Rafael Quintero-Bermudez, Yansong Zhou, Peining Chen, Yuanjie Pang, Shen-Chuan Lo, Lih-Juann Chen, Hairen Tan, Zheng Xu, Suling Zhao, David Sinton & Edward H. Sargent",2018.0,Copper-on-nitride enhances the stable electrosynthesis of multi-carbon products from CO2,nature communications,14.7,10.1038/s41467-018-06311-0,Cu-on-Cu2O,Cu1O0.35,Cu,Cu2O,40.0,sphere,,21.22,31.51,41.8,21.22,31.51,41.8,30.0,70.0,0.0,glassy-carbon electrode,KHCO3,0.1,6.8,-1.05,C2H5OH,7.3,,-23.86,H-cell,,,1052.63,230.0,8.0,,
226,4.0,"Zhi-Qin Liang, Tao-Tao Zhuang, Ali Seifitokaldani, Jun Li, Chun-Wei Huang, Chih-Shan Tan, Yi Li, Phil De Luna, Cao Thang Dinh, Yongfeng Hu, Qunfeng Xiao, Pei-Lun Hsieh, Yuhang Wang, Fengwang Li, Rafael Quintero-Bermudez, Yansong Zhou, Peining Chen, Yuanjie Pang, Shen-Chuan Lo, Lih-Juann Chen, Hairen Tan, Zheng Xu, Suling Zhao, David Sinton & Edward H. Sargent",2018.0,Copper-on-nitride enhances the stable electrosynthesis of multi-carbon products from CO2,nature communications,14.7,10.1038/s41467-018-06311-0,Cu-on-Cu2O,Cu1O0.35,Cu,Cu2O,40.0,sphere,,21.22,31.51,41.8,21.22,31.51,41.8,30.0,70.0,0.0,glassy-carbon electrode,KHCO3,0.1,6.8,-1.05,C3H7OH,3.5,,-23.86,H-cell,,,1052.63,230.0,8.0,,
227,4.0,"Zhi-Qin Liang, Tao-Tao Zhuang, Ali Seifitokaldani, Jun Li, Chun-Wei Huang, Chih-Shan Tan, Yi Li, Phil De Luna, Cao Thang Dinh, Yongfeng Hu, Qunfeng Xiao, Pei-Lun Hsieh, Yuhang Wang, Fengwang Li, Rafael Quintero-Bermudez, Yansong Zhou, Peining Chen, Yuanjie Pang, Shen-Chuan Lo, Lih-Juann Chen, Hairen Tan, Zheng Xu, Suling Zhao, David Sinton & Edward H. Sargent",2018.0,Copper-on-nitride enhances the stable electrosynthesis of multi-carbon products from CO2,nature communications,14.7,10.1038/s41467-018-06311-0,Cu-on-Cu2O,Cu1O0.35,Cu,Cu2O,40.0,sphere,,21.22,31.51,41.8,21.22,31.51,41.8,30.0,70.0,0.0,glassy-carbon electrode,KHCO3,0.1,6.8,-1.15,H2,32.6,,-30.08,H-cell,,,1052.63,230.0,8.0,,
