Repository: vovamirosh/CO2RR_PISH

File: Datasets/with_av_features.csv (part 3 of 12)
DOI,Article name,Formula,Cat. compound,Support,"Cat./Support ratio, % (at)",Morphology (TEM/SEM),"Pore size, nm",width min (nm),width aver (nm),width max (nm),length min (nm),length aver (nm),length max (nm),"Cu, % (at.)","Cu+, % (at.)","Cu(2+), % (at.)",Base,electrolyte,"conc, M",pH,RHE vs V,Product,"FE, %","Time, h",Type of reactor,Av_ar_exactmw,Av_ar_lipinskiHBA,Av_ar_lipinskiHBD,Av_ar_NumHBA,Av_ar_NumHeavyAtoms,Av_harm_labuteASA,Av_harm_CrippenClogP,Av_harm_kappa1,Av_harm_kappa3,Av_harm_Energy of +1 ion,Av_harm_Metal_radius
10.1038/s41467-018-06311-0,Cu-on-Cu3N,Cu1N0.22,Cu,Cu3N,61.76,sphere,0.0,10.0,17.5,25.0,10.0,17.5,25.0,35.0,65.0,0.0,glassy-carbon electrode,KHCO3,0.1,6.8,-0.55,C2H4,4.5,1.0,H-cell,117.18371375007362,0.3824000000000001,0.7648000000000001,0.0,2.1472,24.35794364908967,-0.00405677694879881,2.4138243701590496,5.379870365676079,11.839843529954829,1.135482235016855
10.1038/s41467-018-06311-0,Cu-on-Cu3N,Cu1N0.22,Cu,Cu3N,61.76,sphere,0.0,10.0,17.5,25.0,10.0,17.5,25.0,35.0,65.0,0.0,glassy-carbon electrode,KHCO3,0.1,6.8,-0.55,HCOOH,14.4,1.0,H-cell,117.18371375007362,0.3824000000000001,0.7648000000000001,0.0,2.1472,24.35794364908967,-0.00405677694879881,2.4138243701590496,5.379870365676079,11.839843529954829,1.135482235016855
10.1038/s41467-018-06311-0,Cu-on-Cu3N,Cu1N0.22,Cu,Cu3N,61.76,sphere,0.0,10.0,17.5,25.0,10.0,17.5,25.0,35.0,65.0,0.0,glassy-carbon electrode,KHCO3,0.1,6.8,-0.65,H2,50.3,1.0,H-cell,117.18371375007362,0.3824000000000001,0.7648000000000001,0.0,2.1472,24.35794364908967,-0.00405677694879881,2.4138243701590496,5.379870365676079,11.839843529954829,1.135482235016855
10.1038/s41467-018-06311-0,Cu-on-Cu3N,Cu1N0.22,Cu,Cu3N,61.76,sphere,0.0,10.0,17.5,25.0,10.0,17.5,25.0,35.0,65.0,0.0,glassy-carbon electrode,KHCO3,0.1,6.8,-0.65,CH4,6.1,1.0,H-cell,117.18371375007362,0.3824000000000001,0.7648000000000001,0.0,2.1472,24.35794364908967,-0.00405677694879881,2.4138243701590496,5.379870365676079,11.839843529954829,1.135482235016855
10.1038/s41467-018-06311-0,Cu-on-Cu3N,Cu1N0.22,Cu,Cu3N,61.76,sphere,0.0,10.0,17.5,25.0,10.0,17.5,25.0,35.0,65.0,0.0,glassy-carbon electrode,KHCO3,0.1,6.8,-0.65,C2H4,11.3,1.0,H-cell,117.18371375007362,0.3824000000000001,0.7648000000000001,0.0,2.1472,24.35794364908967,-0.00405677694879881,2.4138243701590496,5.379870365676079,11.839843529954829,1.135482235016855
10.1038/s41467-018-06311-0,Cu-on-Cu3N,Cu1N0.22,Cu,Cu3N,61.76,sphere,0.0,10.0,17.5,25.0,10.0,17.5,25.0,35.0,65.0,0.0,glassy-carbon electrode,KHCO3,0.1,6.8,-0.65,HCOOH,13.0,1.0,H-cell,117.18371375007362,0.3824000000000001,0.7648000000000001,0.0,2.1472,24.35794364908967,-0.00405677694879881,2.4138243701590496,5.379870365676079,11.839843529954829,1.135482235016855
10.1038/s41467-018-06311-0,Cu-on-Cu3N,Cu1N0.22,Cu,Cu3N,61.76,sphere,0.0,10.0,17.5,25.0,10.0,17.5,25.0,35.0,65.0,0.0,glassy-carbon electrode,KHCO3,0.1,6.8,-0.75,H2,37.0,1.0,H-cell,117.18371375007362,0.3824000000000001,0.7648000000000001,0.0,2.1472,24.35794364908967,-0.00405677694879881,2.4138243701590496,5.379870365676079,11.839843529954829,1.135482235016855
10.1038/s41467-018-06311-0,Cu-on-Cu3N,Cu1N0.22,Cu,Cu3N,61.76,sphere,0.0,10.0,17.5,25.0,10.0,17.5,25.0,35.0,65.0,0.0,glassy-carbon electrode,KHCO3,0.1,6.8,-0.75,CH4,11.5,1.0,H-cell,117.18371375007362,0.3824000000000001,0.7648000000000001,0.0,2.1472,24.35794364908967,-0.00405677694879881,2.4138243701590496,5.379870365676079,11.839843529954829,1.135482235016855
10.1038/s41467-018-06311-0,Cu-on-Cu3N,Cu1N0.22,Cu,Cu3N,61.76,sphere,0.0,10.0,17.5,25.0,10.0,17.5,25.0,35.0,65.0,0.0,glassy-carbon electrode,KHCO3,0.1,6.8,-0.75,C2H4,27.0,1.0,H-cell,117.18371375007362,0.3824000000000001,0.7648000000000001,0.0,2.1472,24.35794364908967,-0.00405677694879881,2.4138243701590496,5.379870365676079,11.839843529954829,1.135482235016855
10.1038/s41467-018-06311-0,Cu-on-Cu3N,Cu1N0.22,Cu,Cu3N,61.76,sphere,0.0,10.0,17.5,25.0,10.0,17.5,25.0,35.0,65.0,0.0,glassy-carbon electrode,KHCO3,0.1,6.8,-0.75,HCOOH,12.5,1.0,H-cell,117.18371375007362,0.3824000000000001,0.7648000000000001,0.0,2.1472,24.35794364908967,-0.00405677694879881,2.4138243701590496,5.379870365676079,11.839843529954829,1.135482235016855
10.1038/s41467-018-06311-0,Cu-on-Cu3N,Cu1N0.22,Cu,Cu3N,61.76,sphere,0.0,10.0,17.5,25.0,10.0,17.5,25.0,35.0,65.0,0.0,glassy-carbon electrode,KHCO3,0.1,6.8,-0.75,C2H5OH,6.2,1.0,H-cell,117.18371375007362,0.3824000000000001,0.7648000000000001,0.0,2.1472,24.35794364908967,-0.00405677694879881,2.4138243701590496,5.379870365676079,11.839843529954829,1.135482235016855
10.1038/s41467-018-06311-0,Cu-on-Cu3N,Cu1N0.22,Cu,Cu3N,61.76,sphere,0.0,10.0,17.5,25.0,10.0,17.5,25.0,35.0,65.0,0.0,glassy-carbon electrode,KHCO3,0.1,6.8,-0.85,H2,27.9,1.0,H-cell,117.18371375007362,0.3824000000000001,0.7648000000000001,0.0,2.1472,24.35794364908967,-0.00405677694879881,2.4138243701590496,5.379870365676079,11.839843529954829,1.135482235016855
10.1038/s41467-018-06311-0,Cu-on-Cu3N,Cu1N0.22,Cu,Cu3N,61.76,sphere,0.0,10.0,17.5,25.0,10.0,17.5,25.0,35.0,65.0,0.0,glassy-carbon electrode,KHCO3,0.1,6.8,-0.85,CH4,8.9,1.0,H-cell,117.18371375007362,0.3824000000000001,0.7648000000000001,0.0,2.1472,24.35794364908967,-0.00405677694879881,2.4138243701590496,5.379870365676079,11.839843529954829,1.135482235016855
10.1038/s41467-018-06311-0,Cu-on-Cu3N,Cu1N0.22,Cu,Cu3N,61.76,sphere,0.0,10.0,17.5,25.0,10.0,17.5,25.0,35.0,65.0,0.0,glassy-carbon electrode,KHCO3,0.1,6.8,-0.85,C2H4,35.0,1.0,H-cell,117.18371375007362,0.3824000000000001,0.7648000000000001,0.0,2.1472,24.35794364908967,-0.00405677694879881,2.4138243701590496,5.379870365676079,11.839843529954829,1.135482235016855
10.1038/s41467-018-06311-0,Cu-on-Cu3N,Cu1N0.22,Cu,Cu3N,61.76,sphere,0.0,10.0,17.5,25.0,10.0,17.5,25.0,35.0,65.0,0.0,glassy-carbon electrode,KHCO3,0.1,6.8,-0.85,HCOOH,9.6,1.0,H-cell,117.18371375007362,0.3824000000000001,0.7648000000000001,0.0,2.1472,24.35794364908967,-0.00405677694879881,2.4138243701590496,5.379870365676079,11.839843529954829,1.135482235016855
10.1038/s41467-018-06311-0,Cu-on-Cu3N,Cu1N0.22,Cu,Cu3N,61.76,sphere,0.0,10.0,17.5,25.0,10.0,17.5,25.0,35.0,65.0,0.0,glassy-carbon electrode,KHCO3,0.1,6.8,-0.85,C2H5OH,6.0,1.0,H-cell,117.18371375007362,0.3824000000000001,0.7648000000000001,0.0,2.1472,24.35794364908967,-0.00405677694879881,2.4138243701590496,5.379870365676079,11.839843529954829,1.135482235016855
10.1038/s41467-018-06311-0,Cu-on-Cu3N,Cu1N0.22,Cu,Cu3N,61.76,sphere,0.0,10.0,17.5,25.0,10.0,17.5,25.0,35.0,65.0,0.0,glassy-carbon electrode,KHCO3,0.1,6.8,-0.85,C3H7OH,2.8,1.0,H-cell,117.18371375007362,0.3824000000000001,0.7648000000000001,0.0,2.1472,24.35794364908967,-0.00405677694879881,2.4138243701590496,5.379870365676079,11.839843529954829,1.135482235016855
10.1038/s41467-018-06311-0,Cu-on-Cu3N,Cu1N0.22,Cu,Cu3N,61.76,sphere,0.0,10.0,17.5,25.0,10.0,17.5,25.0,35.0,65.0,0.0,glassy-carbon electrode,KHCO3,0.1,6.8,-0.95,H2,17.0,1.0,H-cell,117.18371375007362,0.3824000000000001,0.7648000000000001,0.0,2.1472,24.35794364908967,-0.00405677694879881,2.4138243701590496,5.379870365676079,11.839843529954829,1.135482235016855
10.1038/s41467-018-06311-0,Cu-on-Cu3N,Cu1N0.22,Cu,Cu3N,61.76,sphere,0.0,10.0,17.5,25.0,10.0,17.5,25.0,35.0,65.0,0.0,glassy-carbon electrode,KHCO3,0.1,6.8,-0.95,CH4,2.5,1.0,H-cell,117.18371375007362,0.3824000000000001,0.7648000000000001,0.0,2.1472,24.35794364908967,-0.00405677694879881,2.4138243701590496,5.379870365676079,11.839843529954829,1.135482235016855
10.1038/s41467-018-06311-0,Cu-on-Cu3N,Cu1N0.22,Cu,Cu3N,61.76,sphere,0.0,10.0,17.5,25.0,10.0,17.5,25.0,35.0,65.0,0.0,glassy-carbon electrode,KHCO3,0.1,6.8,-0.95,C2H4,39.3,1.0,H-cell,117.18371375007362,0.3824000000000001,0.7648000000000001,0.0,2.1472,24.35794364908967,-0.00405677694879881,2.4138243701590496,5.379870365676079,11.839843529954829,1.135482235016855
10.1038/s41467-018-06311-0,Cu-on-Cu3N,Cu1N0.22,Cu,Cu3N,61.76,sphere,0.0,10.0,17.5,25.0,10.0,17.5,25.0,35.0,65.0,0.0,glassy-carbon electrode,KHCO3,0.1,6.8,-0.95,HCOOH,6.6,1.0,H-cell,117.18371375007362,0.3824000000000001,0.7648000000000001,0.0,2.1472,24.35794364908967,-0.00405677694879881,2.4138243701590496,5.379870365676079,11.839843529954829,1.135482235016855
10.1038/s41467-018-06311-0,Cu-on-Cu3N,Cu1N0.22,Cu,Cu3N,61.76,sphere,0.0,10.0,17.5,25.0,10.0,17.5,25.0,35.0,65.0,0.0,glassy-carbon electrode,KHCO3,0.1,6.8,-0.95,C2H5OH,18.4,1.0,H-cell,117.18371375007362,0.3824000000000001,0.7648000000000001,0.0,2.1472,24.35794364908967,-0.00405677694879881,2.4138243701590496,5.379870365676079,11.839843529954829,1.135482235016855
10.1038/s41467-018-06311-0,Cu-on-Cu3N,Cu1N0.22,Cu,Cu3N,61.76,sphere,0.0,10.0,17.5,25.0,10.0,17.5,25.0,35.0,65.0,0.0,glassy-carbon electrode,KHCO3,0.1,6.8,-0.95,C3H7OH,6.0,1.0,H-cell,117.18371375007362,0.3824000000000001,0.7648000000000001,0.0,2.1472,24.35794364908967,-0.00405677694879881,2.4138243701590496,5.379870365676079,11.839843529954829,1.135482235016855
10.1038/s41467-018-06311-0,Cu-on-Cu3N,Cu1N0.22,Cu,Cu3N,61.76,sphere,0.0,10.0,17.5,25.0,10.0,17.5,25.0,35.0,65.0,0.0,glassy-carbon electrode,KHCO3,0.1,6.8,-0.95,C2H4,6.24,2.5,H-cell,117.18371375007362,0.3824000000000001,0.7648000000000001,0.0,2.1472,24.35794364908967,-0.00405677694879881,2.4138243701590496,5.379870365676079,11.839843529954829,1.135482235016855
10.1038/s41467-018-06311-0,Cu-on-Cu3N,Cu1N0.22,Cu,Cu3N,61.76,sphere,0.0,10.0,17.5,25.0,10.0,17.5,25.0,35.0,65.0,0.0,glassy-carbon electrode,KHCO3,0.1,6.8,-0.95,C2H5OH,18.61,2.5,H-cell,117.18371375007362,0.3824000000000001,0.7648000000000001,0.0,2.1472,24.35794364908967,-0.00405677694879881,2.4138243701590496,5.379870365676079,11.839843529954829,1.135482235016855
10.1038/s41467-018-06311-0,Cu-on-Cu3N,Cu1N0.22,Cu,Cu3N,61.76,sphere,0.0,10.0,17.5,25.0,10.0,17.5,25.0,35.0,65.0,0.0,glassy-carbon electrode,KHCO3,0.1,6.8,-0.95,C3H7OH,40.9,2.5,H-cell,117.18371375007362,0.3824000000000001,0.7648000000000001,0.0,2.1472,24.35794364908967,-0.00405677694879881,2.4138243701590496,5.379870365676079,11.839843529954829,1.135482235016855
10.1038/s41467-018-06311-0,Cu-on-Cu3N,Cu1N0.22,Cu,Cu3N,61.76,sphere,0.0,10.0,17.5,25.0,10.0,17.5,25.0,35.0,65.0,0.0,glassy-carbon electrode,KHCO3,0.1,6.8,-0.95,C2H4,5.52,10.0,H-cell,117.18371375007362,0.3824000000000001,0.7648000000000001,0.0,2.1472,24.35794364908967,-0.00405677694879881,2.4138243701590496,5.379870365676079,11.839843529954829,1.135482235016855
10.1038/s41467-018-06311-0,Cu-on-Cu3N,Cu1N0.22,Cu,Cu3N,61.76,sphere,0.0,10.0,17.5,25.0,10.0,17.5,25.0,35.0,65.0,0.0,glassy-carbon electrode,KHCO3,0.1,6.8,-0.95,C2H5OH,18.0,10.0,H-cell,117.18371375007362,0.3824000000000001,0.7648000000000001,0.0,2.1472,24.35794364908967,-0.00405677694879881,2.4138243701590496,5.379870365676079,11.839843529954829,1.135482235016855
10.1038/s41467-018-06311-0,Cu-on-Cu3N,Cu1N0.22,Cu,Cu3N,61.76,sphere,0.0,10.0,17.5,25.0,10.0,17.5,25.0,35.0,65.0,0.0,glassy-carbon electrode,KHCO3,0.1,6.8,-0.95,C3H7OH,39.88,10.0,H-cell,117.18371375007362,0.3824000000000001,0.7648000000000001,0.0,2.1472,24.35794364908967,-0.00405677694879881,2.4138243701590496,5.379870365676079,11.839843529954829,1.135482235016855
10.1038/s41467-018-06311-0,Cu-on-Cu3N,Cu1N0.22,Cu,Cu3N,61.76,sphere,0.0,10.0,17.5,25.0,10.0,17.5,25.0,35.0,65.0,0.0,glassy-carbon electrode,KHCO3,0.1,6.8,-0.95,C2H4,5.32,15.0,H-cell,117.18371375007362,0.3824000000000001,0.7648000000000001,0.0,2.1472,24.35794364908967,-0.00405677694879881,2.4138243701590496,5.379870365676079,11.839843529954829,1.135482235016855
10.1038/s41467-018-06311-0,Cu-on-Cu3N,Cu1N0.22,Cu,Cu3N,61.76,sphere,0.0,10.0,17.5,25.0,10.0,17.5,25.0,35.0,65.0,0.0,glassy-carbon electrode,KHCO3,0.1,6.8,-0.95,C2H5OH,17.48,15.0,H-cell,117.18371375007362,0.3824000000000001,0.7648000000000001,0.0,2.1472,24.35794364908967,-0.00405677694879881,2.4138243701590496,5.379870365676079,11.839843529954829,1.135482235016855
10.1038/s41467-018-06311-0,Cu-on-Cu3N,Cu1N0.22,Cu,Cu3N,61.76,sphere,0.0,10.0,17.5,25.0,10.0,17.5,25.0,35.0,65.0,0.0,glassy-carbon electrode,KHCO3,0.1,6.8,-0.95,C3H7OH,41.1,15.0,H-cell,117.18371375007362,0.3824000000000001,0.7648000000000001,0.0,2.1472,24.35794364908967,-0.00405677694879881,2.4138243701590496,5.379870365676079,11.839843529954829,1.135482235016855
10.1038/s41467-018-06311-0,Cu-on-Cu3N,Cu1N0.22,Cu,Cu3N,61.76,sphere,0.0,10.0,17.5,25.0,10.0,17.5,25.0,35.0,65.0,0.0,glassy-carbon electrode,KHCO3,0.1,6.8,-0.95,C2H4,5.01,20.0,H-cell,117.18371375007362,0.3824000000000001,0.7648000000000001,0.0,2.1472,24.35794364908967,-0.00405677694879881,2.4138243701590496,5.379870365676079,11.839843529954829,1.135482235016855
10.1038/s41467-018-06311-0,Cu-on-Cu3N,Cu1N0.22,Cu,Cu3N,61.76,sphere,0.0,10.0,17.5,25.0,10.0,17.5,25.0,35.0,65.0,0.0,glassy-carbon electrode,KHCO3,0.1,6.8,-0.95,C2H5OH,16.97,20.0,H-cell,117.18371375007362,0.3824000000000001,0.7648000000000001,0.0,2.1472,24.35794364908967,-0.00405677694879881,2.4138243701590496,5.379870365676079,11.839843529954829,1.135482235016855
10.1038/s41467-018-06311-0,Cu-on-Cu3N,Cu1N0.22,Cu,Cu3N,61.76,sphere,0.0,10.0,17.5,25.0,10.0,17.5,25.0,35.0,65.0,0.0,glassy-carbon electrode,KHCO3,0.1,6.8,-0.95,C3H7OH,38.34,20.0,H-cell,117.18371375007362,0.3824000000000001,0.7648000000000001,0.0,2.1472,24.35794364908967,-0.00405677694879881,2.4138243701590496,5.379870365676079,11.839843529954829,1.135482235016855
10.1038/s41467-018-06311-0,Cu-on-Cu3N,Cu1N0.22,Cu,Cu3N,61.76,sphere,0.0,10.0,17.5,25.0,10.0,17.5,25.0,35.0,65.0,0.0,glassy-carbon electrode,KHCO3,0.1,6.8,-0.95,C2H4,4.7,32.5,H-cell,117.18371375007362,0.3824000000000001,0.7648000000000001,0.0,2.1472,24.35794364908967,-0.00405677694879881,2.4138243701590496,5.379870365676079,11.839843529954829,1.135482235016855
10.1038/s41467-018-06311-0,Cu-on-Cu3N,Cu1N0.22,Cu,Cu3N,61.76,sphere,0.0,10.0,17.5,25.0,10.0,17.5,25.0,35.0,65.0,0.0,glassy-carbon electrode,KHCO3,0.1,6.8,-0.95,C2H5OH,15.54,32.5,H-cell,117.18371375007362,0.3824000000000001,0.7648000000000001,0.0,2.1472,24.35794364908967,-0.00405677694879881,2.4138243701590496,5.379870365676079,11.839843529954829,1.135482235016855
10.1038/s41467-018-06311-0,Cu-on-Cu3N,Cu1N0.22,Cu,Cu3N,61.76,sphere,0.0,10.0,17.5,25.0,10.0,17.5,25.0,35.0,65.0,0.0,glassy-carbon electrode,KHCO3,0.1,6.8,-0.95,C3H7OH,37.63,32.5,H-cell,117.18371375007362,0.3824000000000001,0.7648000000000001,0.0,2.1472,24.35794364908967,-0.00405677694879881,2.4138243701590496,5.379870365676079,11.839843529954829,1.135482235016855
10.1038/s41467-018-06311-0,Cu-on-Cu3N,Cu1N0.22,Cu,Cu3N,61.76,sphere,0.0,10.0,17.5,25.0,10.0,17.5,25.0,35.0,65.0,0.0,glassy-carbon electrode,KHCO3,0.1,6.8,-1.05,H2,17.8,1.0,H-cell,117.18371375007362,0.3824000000000001,0.7648000000000001,0.0,2.1472,24.35794364908967,-0.00405677694879881,2.4138243701590496,5.379870365676079,11.839843529954829,1.135482235016855
10.1038/s41467-018-06311-0,Cu-on-Cu3N,Cu1N0.22,Cu,Cu3N,61.76,sphere,0.0,10.0,17.5,25.0,10.0,17.5,25.0,35.0,65.0,0.0,glassy-carbon electrode,KHCO3,0.1,6.8,-1.05,CH4,3.0,1.0,H-cell,117.18371375007362,0.3824000000000001,0.7648000000000001,0.0,2.1472,24.35794364908967,-0.00405677694879881,2.4138243701590496,5.379870365676079,11.839843529954829,1.135482235016855
10.1038/s41467-018-06311-0,Cu-on-Cu3N,Cu1N0.22,Cu,Cu3N,61.76,sphere,0.0,10.0,17.5,25.0,10.0,17.5,25.0,35.0,65.0,0.0,glassy-carbon electrode,KHCO3,0.1,6.8,-1.05,C2H4,43.0,1.0,H-cell,117.18371375007362,0.3824000000000001,0.7648000000000001,0.0,2.1472,24.35794364908967,-0.00405677694879881,2.4138243701590496,5.379870365676079,11.839843529954829,1.135482235016855
10.1038/s41467-018-06311-0,Cu-on-Cu3N,Cu1N0.22,Cu,Cu3N,61.76,sphere,0.0,10.0,17.5,25.0,10.0,17.5,25.0,35.0,65.0,0.0,glassy-carbon electrode,KHCO3,0.1,6.8,-1.05,HCOOH,6.0,1.0,H-cell,117.18371375007362,0.3824000000000001,0.7648000000000001,0.0,2.1472,24.35794364908967,-0.00405677694879881,2.4138243701590496,5.379870365676079,11.839843529954829,1.135482235016855
10.1038/s41467-018-06311-0,Cu-on-Cu3N,Cu1N0.22,Cu,Cu3N,61.76,sphere,0.0,10.0,17.5,25.0,10.0,17.5,25.0,35.0,65.0,0.0,glassy-carbon electrode,KHCO3,0.1,6.8,-1.05,C2H5OH,15.1,1.0,H-cell,117.18371375007362,0.3824000000000001,0.7648000000000001,0.0,2.1472,24.35794364908967,-0.00405677694879881,2.4138243701590496,5.379870365676079,11.839843529954829,1.135482235016855
10.1038/s41467-018-06311-0,Cu-on-Cu3N,Cu1N0.22,Cu,Cu3N,61.76,sphere,0.0,10.0,17.5,25.0,10.0,17.5,25.0,35.0,65.0,0.0,glassy-carbon electrode,KHCO3,0.1,6.8,-1.05,C3H7OH,4.4,1.0,H-cell,117.18371375007362,0.3824000000000001,0.7648000000000001,0.0,2.1472,24.35794364908967,-0.00405677694879881,2.4138243701590496,5.379870365676079,11.839843529954829,1.135482235016855
10.1038/s41467-018-06311-0,Cu-on-Cu3N,Cu1N0.22,Cu,Cu3N,61.76,sphere,0.0,10.0,17.5,25.0,10.0,17.5,25.0,35.0,65.0,0.0,glassy-carbon electrode,KHCO3,0.1,6.8,-1.15,H2,25.5,1.0,H-cell,117.18371375007362,0.3824000000000001,0.7648000000000001,0.0,2.1472,24.35794364908967,-0.00405677694879881,2.4138243701590496,5.379870365676079,11.839843529954829,1.135482235016855
10.1038/s41467-018-06311-0,Cu-on-Cu3N,Cu1N0.22,Cu,Cu3N,61.76,sphere,0.0,10.0,17.5,25.0,10.0,17.5,25.0,35.0,65.0,0.0,glassy-carbon electrode,KHCO3,0.1,6.8,-1.15,CH4,3.3,1.0,H-cell,117.18371375007362,0.3824000000000001,0.7648000000000001,0.0,2.1472,24.35794364908967,-0.00405677694879881,2.4138243701590496,5.379870365676079,11.839843529954829,1.135482235016855
10.1038/s41467-018-06311-0,Cu-on-Cu3N,Cu1N0.22,Cu,Cu3N,61.76,sphere,0.0,10.0,17.5,25.0,10.0,17.5,25.0,35.0,65.0,0.0,glassy-carbon electrode,KHCO3,0.1,6.8,-1.15,C2H4,39.0,1.0,H-cell,117.18371375007362,0.3824000000000001,0.7648000000000001,0.0,2.1472,24.35794364908967,-0.00405677694879881,2.4138243701590496,5.379870365676079,11.839843529954829,1.135482235016855
10.1038/s41467-018-06311-0,Cu-on-Cu3N,Cu1N0.22,Cu,Cu3N,61.76,sphere,0.0,10.0,17.5,25.0,10.0,17.5,25.0,35.0,65.0,0.0,glassy-carbon electrode,KHCO3,0.1,6.8,-1.15,HCOOH,6.2,1.0,H-cell,117.18371375007362,0.3824000000000001,0.7648000000000001,0.0,2.1472,24.35794364908967,-0.00405677694879881,2.4138243701590496,5.379870365676079,11.839843529954829,1.135482235016855
10.1038/s41467-018-06311-0,Cu-on-Cu3N,Cu1N0.22,Cu,Cu3N,61.76,sphere,0.0,10.0,17.5,25.0,10.0,17.5,25.0,35.0,65.0,0.0,glassy-carbon electrode,KHCO3,0.1,6.8,-1.15,C2H5OH,15.0,1.0,H-cell,117.18371375007362,0.3824000000000001,0.7648000000000001,0.0,2.1472,24.35794364908967,-0.00405677694879881,2.4138243701590496,5.379870365676079,11.839843529954829,1.135482235016855
10.1038/s41467-018-06311-0,Cu-on-Cu3N,Cu1N0.22,Cu,Cu3N,61.76,sphere,0.0,10.0,17.5,25.0,10.0,17.5,25.0,35.0,65.0,0.0,glassy-carbon electrode,KHCO3,0.1,6.8,-1.15,C3H7OH,2.2,1.0,H-cell,117.18371375007362,0.3824000000000001,0.7648000000000001,0.0,2.1472,24.35794364908967,-0.00405677694879881,2.4138243701590496,5.379870365676079,11.839843529954829,1.135482235016855
10.1038/s41467-018-06311-0,Cu-on-Cu3N,Cu1N0.22,Cu,Cu3N,61.76,sphere,0.0,10.0,17.5,25.0,10.0,17.5,25.0,35.0,65.0,0.0,glassy-carbon electrode,KHCO3,0.1,6.8,-1.25,H2,29.0,1.0,H-cell,117.18371375007362,0.3824000000000001,0.7648000000000001,0.0,2.1472,24.35794364908967,-0.00405677694879881,2.4138243701590496,5.379870365676079,11.839843529954829,1.135482235016855
10.1038/s41467-018-06311-0,Cu-on-Cu3N,Cu1N0.22,Cu,Cu3N,61.76,sphere,0.0,10.0,17.5,25.0,10.0,17.5,25.0,35.0,65.0,0.0,glassy-carbon electrode,KHCO3,0.1,6.8,-1.25,CH4,3.0,1.0,H-cell,117.18371375007362,0.3824000000000001,0.7648000000000001,0.0,2.1472,24.35794364908967,-0.00405677694879881,2.4138243701590496,5.379870365676079,11.839843529954829,1.135482235016855
10.1038/s41467-018-06311-0,Cu-on-Cu3N,Cu1N0.22,Cu,Cu3N,61.76,sphere,0.0,10.0,17.5,25.0,10.0,17.5,25.0,35.0,65.0,0.0,glassy-carbon electrode,KHCO3,0.1,6.8,-1.25,C2H4,40.9,1.0,H-cell,117.18371375007362,0.3824000000000001,0.7648000000000001,0.0,2.1472,24.35794364908967,-0.00405677694879881,2.4138243701590496,5.379870365676079,11.839843529954829,1.135482235016855
10.1038/s41467-018-06311-0,Cu-on-Cu3N,Cu1N0.22,Cu,Cu3N,61.76,sphere,0.0,10.0,17.5,25.0,10.0,17.5,25.0,35.0,65.0,0.0,glassy-carbon electrode,KHCO3,0.1,6.8,-1.25,HCOOH,3.3,1.0,H-cell,117.18371375007362,0.3824000000000001,0.7648000000000001,0.0,2.1472,24.35794364908967,-0.00405677694879881,2.4138243701590496,5.379870365676079,11.839843529954829,1.135482235016855
10.1038/s41467-018-06311-0,Cu-on-Cu3N,Cu1N0.22,Cu,Cu3N,61.76,sphere,0.0,10.0,17.5,25.0,10.0,17.5,25.0,35.0,65.0,0.0,glassy-carbon electrode,KHCO3,0.1,6.8,-1.25,C2H5OH,11.0,1.0,H-cell,117.18371375007362,0.3824000000000001,0.7648000000000001,0.0,2.1472,24.35794364908967,-0.00405677694879881,2.4138243701590496,5.379870365676079,11.839843529954829,1.135482235016855
10.1038/s41467-018-06311-0,Cu-on-Cu3N,Cu1N0.22,Cu,Cu3N,61.76,sphere,0.0,10.0,17.5,25.0,10.0,17.5,25.0,35.0,65.0,0.0,glassy-carbon electrode,KHCO3,0.1,6.8,-1.25,C3H7OH,1.4,1.0,H-cell,117.18371375007362,0.3824000000000001,0.7648000000000001,0.0,2.1472,24.35794364908967,-0.00405677694879881,2.4138243701590496,5.379870365676079,11.839843529954829,1.135482235016855
10.1038/s41467-018-06311-0,Cu-on-Cu3N,Cu1N0.22,Cu,Cu3N,61.76,sphere,0.0,10.0,17.5,25.0,10.0,17.5,25.0,35.0,65.0,0.0,glassy-carbon electrode,KHCO3,0.1,6.8,-1.35,H2,43.0,1.0,H-cell,117.18371375007362,0.3824000000000001,0.7648000000000001,0.0,2.1472,24.35794364908967,-0.00405677694879881,2.4138243701590496,5.379870365676079,11.839843529954829,1.135482235016855
10.1038/s41467-018-06311-0,Cu-on-Cu3N,Cu1N0.22,Cu,Cu3N,61.76,sphere,0.0,10.0,17.5,25.0,10.0,17.5,25.0,35.0,65.0,0.0,glassy-carbon electrode,KHCO3,0.1,6.8,-1.35,CH4,2.8,1.0,H-cell,117.18371375007362,0.3824000000000001,0.7648000000000001,0.0,2.1472,24.35794364908967,-0.00405677694879881,2.4138243701590496,5.379870365676079,11.839843529954829,1.135482235016855
10.1038/s41467-018-06311-0,Cu-on-Cu3N,Cu1N0.22,Cu,Cu3N,61.76,sphere,0.0,10.0,17.5,25.0,10.0,17.5,25.0,35.0,65.0,0.0,glassy-carbon electrode,KHCO3,0.1,6.8,-1.35,C2H4,36.0,1.0,H-cell,117.18371375007362,0.3824000000000001,0.7648000000000001,0.0,2.1472,24.35794364908967,-0.00405677694879881,2.4138243701590496,5.379870365676079,11.839843529954829,1.135482235016855
10.1038/s41467-018-06311-0,Cu-on-Cu3N,Cu1N0.22,Cu,Cu3N,61.76,sphere,0.0,10.0,17.5,25.0,10.0,17.5,25.0,35.0,65.0,0.0,glassy-carbon electrode,KHCO3,0.1,6.8,-1.35,HCOOH,2.9,1.0,H-cell,117.18371375007362,0.3824000000000001,0.7648000000000001,0.0,2.1472,24.35794364908967,-0.00405677694879881,2.4138243701590496,5.379870365676079,11.839843529954829,1.135482235016855
10.1038/s41467-018-06311-0,Cu-on-Cu3N,Cu1N0.22,Cu,Cu3N,61.76,sphere,0.0,10.0,17.5,25.0,10.0,17.5,25.0,35.0,65.0,0.0,glassy-carbon electrode,KHCO3,0.1,6.8,-1.35,C2H5OH,9.1,1.0,H-cell,117.18371375007362,0.3824000000000001,0.7648000000000001,0.0,2.1472,24.35794364908967,-0.00405677694879881,2.4138243701590496,5.379870365676079,11.839843529954829,1.135482235016855
10.1038/s41467-018-06311-0,Cu-on-Cu3N,Cu1N0.22,Cu,Cu3N,61.76,sphere,0.0,10.0,17.5,25.0,10.0,17.5,25.0,35.0,65.0,0.0,glassy-carbon electrode,KHCO3,0.1,6.8,-1.35,C3H7OH,1.9,1.0,H-cell,117.18371375007362,0.3824000000000001,0.7648000000000001,0.0,2.1472,24.35794364908967,-0.00405677694879881,2.4138243701590496,5.379870365676079,11.839843529954829,1.135482235016855
10.1038/s41467-018-06311-0,Cu-on-Cu3N,Cu1N0.22,Cu,Cu3N,61.76,sphere,0.0,10.0,17.5,25.0,10.0,17.5,25.0,35.0,65.0,0.0,glassy-carbon electrode,KHCO3,0.1,6.8,-1.45,H2,53.1,1.0,H-cell,117.18371375007362,0.3824000000000001,0.7648000000000001,0.0,2.1472,24.35794364908967,-0.00405677694879881,2.4138243701590496,5.379870365676079,11.839843529954829,1.135482235016855
10.1038/s41467-018-06311-0,Cu-on-Cu3N,Cu1N0.22,Cu,Cu3N,61.76,sphere,0.0,10.0,17.5,25.0,10.0,17.5,25.0,35.0,65.0,0.0,glassy-carbon electrode,KHCO3,0.1,6.8,-1.45,CH4,3.8,1.0,H-cell,117.18371375007362,0.3824000000000001,0.7648000000000001,0.0,2.1472,24.35794364908967,-0.00405677694879881,2.4138243701590496,5.379870365676079,11.839843529954829,1.135482235016855
10.1038/s41467-018-06311-0,Cu-on-Cu3N,Cu1N0.22,Cu,Cu3N,61.76,sphere,0.0,10.0,17.5,25.0,10.0,17.5,25.0,35.0,65.0,0.0,glassy-carbon electrode,KHCO3,0.1,6.8,-1.45,C2H4,28.0,1.0,H-cell,117.18371375007362,0.3824000000000001,0.7648000000000001,0.0,2.1472,24.35794364908967,-0.00405677694879881,2.4138243701590496,5.379870365676079,11.839843529954829,1.135482235016855
10.1038/s41467-018-06311-0,Cu-on-Cu3N,Cu1N0.22,Cu,Cu3N,61.76,sphere,0.0,10.0,17.5,25.0,10.0,17.5,25.0,35.0,65.0,0.0,glassy-carbon electrode,KHCO3,0.1,6.8,-1.45,HCOOH,2.2,1.0,H-cell,117.18371375007362,0.3824000000000001,0.7648000000000001,0.0,2.1472,24.35794364908967,-0.00405677694879881,2.4138243701590496,5.379870365676079,11.839843529954829,1.135482235016855
10.1038/s41467-018-06311-0,Cu-on-Cu3N,Cu1N0.22,Cu,Cu3N,61.76,sphere,0.0,10.0,17.5,25.0,10.0,17.5,25.0,35.0,65.0,0.0,glassy-carbon electrode,KHCO3,0.1,6.8,-1.45,C2H5OH,4.8,1.0,H-cell,117.18371375007362,0.3824000000000001,0.7648000000000001,0.0,2.1472,24.35794364908967,-0.00405677694879881,2.4138243701590496,5.379870365676079,11.839843529954829,1.135482235016855
https://doi.org/10.1016/j.cej.2023.142052,Cu2O-18,Cu1O0.5651,CuO,Cu2O,23.04,hollow,0.0,45.0,65.0,95.0,45.0,65.0,95.0,0.0,86.98,13.02,glassy-carbon electrode,KHCO3,0.1,6.8,-1.11,C2H4,15.53,0.5,H-cell,127.35513035599999,1.0,0.0,0.2304,2.7696,32.935838157888995,-0.12321490695460958,8.285944858247039,2.4063520544068497,11.995857107113082,0.753012048192771
https://doi.org/10.1016/j.cej.2023.142052,Cu2O-18,Cu1O0.5651,CuO,Cu2O,23.04,hollow,0.0,45.0,65.0,95.0,45.0,65.0,95.0,0.0,86.98,13.02,glassy-carbon electrode,KHCO3,0.1,6.8,-1.11,CO,6.83,0.5,H-cell,127.35513035599999,1.0,0.0,0.2304,2.7696,32.935838157888995,-0.12321490695460958,8.285944858247039,2.4063520544068497,11.995857107113082,0.753012048192771
https://doi.org/10.1016/j.cej.2023.142052,Cu2O-18,Cu1O0.5651,CuO,Cu2O,23.04,hollow,0.0,45.0,65.0,95.0,45.0,65.0,95.0,0.0,86.98,13.02,glassy-carbon electrode,KHCO3,0.1,6.8,-1.11,HCOOH,2.22,0.5,H-cell,127.35513035599999,1.0,0.0,0.2304,2.7696,32.935838157888995,-0.12321490695460958,8.285944858247039,2.4063520544068497,11.995857107113082,0.753012048192771
https://doi.org/10.1016/j.cej.2023.142052,Cu2O-18,Cu1O0.5651,CuO,Cu2O,23.04,hollow,0.0,45.0,65.0,95.0,45.0,65.0,95.0,0.0,86.98,13.02,glassy-carbon electrode,KHCO3,0.1,6.8,-1.11,CH3OH,2.9,0.5,H-cell,127.35513035599999,1.0,0.0,0.2304,2.7696,32.935838157888995,-0.12321490695460958,8.285944858247039,2.4063520544068497,11.995857107113082,0.753012048192771
https://doi.org/10.1016/j.cej.2023.142052,Cu2O-18,Cu1O0.5651,CuO,Cu2O,23.04,hollow,0.0,45.0,65.0,95.0,45.0,65.0,95.0,0.0,86.98,13.02,glassy-carbon electrode,KHCO3,0.1,6.8,-1.11,C2H5OH,17.92,0.5,H-cell,127.35513035599999,1.0,0.0,0.2304,2.7696,32.935838157888995,-0.12321490695460958,8.285944858247039,2.4063520544068497,11.995857107113082,0.753012048192771
https://doi.org/10.1016/j.cej.2023.142052,Cu2O-18,Cu1O0.5651,CuO,Cu2O,23.04,hollow,0.0,45.0,65.0,95.0,45.0,65.0,95.0,0.0,86.98,13.02,glassy-carbon electrode,KHCO3,0.1,6.8,-1.11,CH3COOH,1.02,0.5,H-cell,127.35513035599999,1.0,0.0,0.2304,2.7696,32.935838157888995,-0.12321490695460958,8.285944858247039,2.4063520544068497,11.995857107113082,0.753012048192771
https://doi.org/10.1016/j.cej.2023.142052,Cu2O-18,Cu1O0.5651,CuO,Cu2O,23.04,hollow,0.0,45.0,65.0,95.0,45.0,65.0,95.0,0.0,86.98,13.02,glassy-carbon electrode,KHCO3,0.1,6.8,-1.11,C3H7OH,15.7,0.5,H-cell,127.35513035599999,1.0,0.0,0.2304,2.7696,32.935838157888995,-0.12321490695460958,8.285944858247039,2.4063520544068497,11.995857107113082,0.753012048192771
https://doi.org/10.1016/j.cej.2023.142052,Cu2O-18,Cu1O0.5651,CuO,Cu2O,23.04,hollow,0.0,45.0,65.0,95.0,45.0,65.0,95.0,0.0,86.98,13.02,glassy-carbon electrode,KHCO3,0.1,6.8,-1.11,H2,23.38,0.5,H-cell,127.35513035599999,1.0,0.0,0.2304,2.7696,32.935838157888995,-0.12321490695460958,8.285944858247039,2.4063520544068497,11.995857107113082,0.753012048192771
https://doi.org/10.1016/j.cej.2023.142052,Cu2O-18,Cu1O0.5651,CuO,Cu2O,23.04,hollow,0.0,45.0,65.0,95.0,45.0,65.0,95.0,0.0,86.98,13.02,glassy-carbon electrode,KHCO3,0.1,6.8,-1.05,C2H4,10.24,0.5,H-cell,127.35513035599999,1.0,0.0,0.2304,2.7696,32.935838157888995,-0.12321490695460958,8.285944858247039,2.4063520544068497,11.995857107113082,0.753012048192771
https://doi.org/10.1016/j.cej.2023.142052,Cu2O-18,Cu1O0.5651,CuO,Cu2O,23.04,hollow,0.0,45.0,65.0,95.0,45.0,65.0,95.0,0.0,86.98,13.02,glassy-carbon electrode,KHCO3,0.1,6.8,-1.05,CO,7.34,0.5,H-cell,127.35513035599999,1.0,0.0,0.2304,2.7696,32.935838157888995,-0.12321490695460958,8.285944858247039,2.4063520544068497,11.995857107113082,0.753012048192771
https://doi.org/10.1016/j.cej.2023.142052,Cu2O-18,Cu1O0.5651,CuO,Cu2O,23.04,hollow,0.0,45.0,65.0,95.0,45.0,65.0,95.0,0.0,86.98,13.02,glassy-carbon electrode,KHCO3,0.1,6.8,-1.05,HCOOH,8.87,0.5,H-cell,127.35513035599999,1.0,0.0,0.2304,2.7696,32.935838157888995,-0.12321490695460958,8.285944858247039,2.4063520544068497,11.995857107113082,0.753012048192771
https://doi.org/10.1016/j.cej.2023.142052,Cu2O-18,Cu1O0.5651,CuO,Cu2O,23.04,hollow,0.0,45.0,65.0,95.0,45.0,65.0,95.0,0.0,86.98,13.02,glassy-carbon electrode,KHCO3,0.1,6.8,-1.05,CH3OH,3.41,0.5,H-cell,127.35513035599999,1.0,0.0,0.2304,2.7696,32.935838157888995,-0.12321490695460958,8.285944858247039,2.4063520544068497,11.995857107113082,0.753012048192771
https://doi.org/10.1016/j.cej.2023.142052,Cu2O-18,Cu1O0.5651,CuO,Cu2O,23.04,hollow,0.0,45.0,65.0,95.0,45.0,65.0,95.0,0.0,86.98,13.02,glassy-carbon electrode,KHCO3,0.1,6.8,-1.05,C2H5OH,16.55,0.5,H-cell,127.35513035599999,1.0,0.0,0.2304,2.7696,32.935838157888995,-0.12321490695460958,8.285944858247039,2.4063520544068497,11.995857107113082,0.753012048192771
https://doi.org/10.1016/j.cej.2023.142052,Cu2O-18,Cu1O0.5651,CuO,Cu2O,23.04,hollow,0.0,45.0,65.0,95.0,45.0,65.0,95.0,0.0,86.98,13.02,glassy-carbon electrode,KHCO3,0.1,6.8,-1.05,CH3COOH,4.95,0.5,H-cell,127.35513035599999,1.0,0.0,0.2304,2.7696,32.935838157888995,-0.12321490695460958,8.285944858247039,2.4063520544068497,11.995857107113082,0.753012048192771
https://doi.org/10.1016/j.cej.2023.142052,Cu2O-18,Cu1O0.5651,CuO,Cu2O,23.04,hollow,0.0,45.0,65.0,95.0,45.0,65.0,95.0,0.0,86.98,13.02,glassy-carbon electrode,KHCO3,0.1,6.8,-1.05,C3H7OH,9.56,0.5,H-cell,127.35513035599999,1.0,0.0,0.2304,2.7696,32.935838157888995,-0.12321490695460958,8.285944858247039,2.4063520544068497,11.995857107113082,0.753012048192771
https://doi.org/10.1016/j.cej.2023.142052,Cu2O-18,Cu1O0.5651,CuO,Cu2O,23.04,hollow,0.0,45.0,65.0,95.0,45.0,65.0,95.0,0.0,86.98,13.02,glassy-carbon electrode,KHCO3,0.1,6.8,-1.05,H2,27.65,0.5,H-cell,127.35513035599999,1.0,0.0,0.2304,2.7696,32.935838157888995,-0.12321490695460958,8.285944858247039,2.4063520544068497,11.995857107113082,0.753012048192771
https://doi.org/10.1016/j.cej.2023.142052,Cu2O-18,Cu1O0.5651,CuO,Cu2O,23.04,hollow,0.0,45.0,65.0,95.0,45.0,65.0,95.0,0.0,86.98,13.02,glassy-carbon electrode,KHCO3,0.1,6.8,-0.99,C2H4,6.14,0.5,H-cell,127.35513035599999,1.0,0.0,0.2304,2.7696,32.935838157888995,-0.12321490695460958,8.285944858247039,2.4063520544068497,11.995857107113082,0.753012048192771
https://doi.org/10.1016/j.cej.2023.142052,Cu2O-18,Cu1O0.5651,CuO,Cu2O,23.04,hollow,0.0,45.0,65.0,95.0,45.0,65.0,95.0,0.0,86.98,13.02,glassy-carbon electrode,KHCO3,0.1,6.8,-0.99,CO,9.56,0.5,H-cell,127.35513035599999,1.0,0.0,0.2304,2.7696,32.935838157888995,-0.12321490695460958,8.285944858247039,2.4063520544068497,11.995857107113082,0.753012048192771
https://doi.org/10.1016/j.cej.2023.142052,Cu2O-18,Cu1O0.5651,CuO,Cu2O,23.04,hollow,0.0,45.0,65.0,95.0,45.0,65.0,95.0,0.0,86.98,13.02,glassy-carbon electrode,KHCO3,0.1,6.8,-0.99,HCOOH,10.75,0.5,H-cell,127.35513035599999,1.0,0.0,0.2304,2.7696,32.935838157888995,-0.12321490695460958,8.285944858247039,2.4063520544068497,11.995857107113082,0.753012048192771
https://doi.org/10.1016/j.cej.2023.142052,Cu2O-18,Cu1O0.5651,CuO,Cu2O,23.04,hollow,0.0,45.0,65.0,95.0,45.0,65.0,95.0,0.0,86.98,13.02,glassy-carbon electrode,KHCO3,0.1,6.8,-0.99,CH3OH,2.05,0.5,H-cell,127.35513035599999,1.0,0.0,0.2304,2.7696,32.935838157888995,-0.12321490695460958,8.285944858247039,2.4063520544068497,11.995857107113082,0.753012048192771
https://doi.org/10.1016/j.cej.2023.142052,Cu2O-18,Cu1O0.5651,CuO,Cu2O,23.04,hollow,0.0,45.0,65.0,95.0,45.0,65.0,95.0,0.0,86.98,13.02,glassy-carbon electrode,KHCO3,0.1,6.8,-0.99,C2H5OH,12.29,0.5,H-cell,127.35513035599999,1.0,0.0,0.2304,2.7696,32.935838157888995,-0.12321490695460958,8.285944858247039,2.4063520544068497,11.995857107113082,0.753012048192771
https://doi.org/10.1016/j.cej.2023.142052,Cu2O-18,Cu1O0.5651,CuO,Cu2O,23.04,hollow,0.0,45.0,65.0,95.0,45.0,65.0,95.0,0.0,86.98,13.02,glassy-carbon electrode,KHCO3,0.1,6.8,-0.99,CH3COOH,1.37,0.5,H-cell,127.35513035599999,1.0,0.0,0.2304,2.7696,32.935838157888995,-0.12321490695460958,8.285944858247039,2.4063520544068497,11.995857107113082,0.753012048192771
https://doi.org/10.1016/j.cej.2023.142052,Cu2O-18,Cu1O0.5651,CuO,Cu2O,23.04,hollow,0.0,45.0,65.0,95.0,45.0,65.0,95.0,0.0,86.98,13.02,glassy-carbon electrode,KHCO3,0.1,6.8,-0.99,C3H7OH,8.87,0.5,H-cell,127.35513035599999,1.0,0.0,0.2304,2.7696,32.935838157888995,-0.12321490695460958,8.285944858247039,2.4063520544068497,11.995857107113082,0.753012048192771
https://doi.org/10.1016/j.cej.2023.142052,Cu2O-18,Cu1O0.5651,CuO,Cu2O,23.04,hollow,0.0,45.0,65.0,95.0,45.0,65.0,95.0,0.0,86.98,13.02,glassy-carbon electrode,KHCO3,0.1,6.8,-0.99,H2,33.45,0.5,H-cell,127.35513035599999,1.0,0.0,0.2304,2.7696,32.935838157888995,-0.12321490695460958,8.285944858247039,2.4063520544068497,11.995857107113082,0.753012048192771
https://doi.org/10.1016/j.cej.2023.142052,Cu2O-18,Cu1O0.5651,CuO,Cu2O,23.04,hollow,0.0,45.0,65.0,95.0,45.0,65.0,95.0,0.0,86.98,13.02,glassy-carbon electrode,KHCO3,0.1,6.8,-0.94,C2H4,2.9,0.5,H-cell,127.35513035599999,1.0,0.0,0.2304,2.7696,32.935838157888995,-0.12321490695460958,8.285944858247039,2.4063520544068497,11.995857107113082,0.753012048192771
https://doi.org/10.1016/j.cej.2023.142052,Cu2O-18,Cu1O0.5651,CuO,Cu2O,23.04,hollow,0.0,45.0,65.0,95.0,45.0,65.0,95.0,0.0,86.98,13.02,glassy-carbon electrode,KHCO3,0.1,6.8,-0.94,CO,12.46,0.5,H-cell,127.35513035599999,1.0,0.0,0.2304,2.7696,32.935838157888995,-0.12321490695460958,8.285944858247039,2.4063520544068497,11.995857107113082,0.753012048192771
https://doi.org/10.1016/j.cej.2023.142052,Cu2O-18,Cu1O0.5651,CuO,Cu2O,23.04,hollow,0.0,45.0,65.0,95.0,45.0,65.0,95.0,0.0,86.98,13.02,glassy-carbon electrode,KHCO3,0.1,6.8,-0.94,HCOOH,11.26,0.5,H-cell,127.35513035599999,1.0,0.0,0.2304,2.7696,32.935838157888995,-0.12321490695460958,8.285944858247039,2.4063520544068497,11.995857107113082,0.753012048192771
https://doi.org/10.1016/j.cej.2023.142052,Cu2O-18,Cu1O0.5651,CuO,Cu2O,23.04,hollow,0.0,45.0,65.0,95.0,45.0,65.0,95.0,0.0,86.98,13.02,glassy-carbon electrode,KHCO3,0.1,6.8,-0.94,CH3OH,1.37,0.5,H-cell,127.35513035599999,1.0,0.0,0.2304,2.7696,32.935838157888995,-0.12321490695460958,8.285944858247039,2.4063520544068497,11.995857107113082,0.753012048192771
https://doi.org/10.1016/j.cej.2023.142052,Cu2O-18,Cu1O0.5651,CuO,Cu2O,23.04,hollow,0.0,45.0,65.0,95.0,45.0,65.0,95.0,0.0,86.98,13.02,glassy-carbon electrode,KHCO3,0.1,6.8,-0.94,C2H5OH,6.14,0.5,H-cell,127.35513035599999,1.0,0.0,0.2304,2.7696,32.935838157888995,-0.12321490695460958,8.285944858247039,2.4063520544068497,11.995857107113082,0.753012048192771
https://doi.org/10.1016/j.cej.2023.142052,Cu2O-18,Cu1O0.5651,CuO,Cu2O,23.04,hollow,0.0,45.0,65.0,95.0,45.0,65.0,95.0,0.0,86.98,13.02,glassy-carbon electrode,KHCO3,0.1,6.8,-0.94,CH3COOH,1.02,0.5,H-cell,127.35513035599999,1.0,0.0,0.2304,2.7696,32.935838157888995,-0.12321490695460958,8.285944858247039,2.4063520544068497,11.995857107113082,0.753012048192771
https://doi.org/10.1016/j.cej.2023.142052,Cu2O-18,Cu1O0.5651,CuO,Cu2O,23.04,hollow,0.0,45.0,65.0,95.0,45.0,65.0,95.0,0.0,86.98,13.02,glassy-carbon electrode,KHCO3,0.1,6.8,-0.94,C3H7OH,17.92,0.5,H-cell,127.35513035599999,1.0,0.0,0.2304,2.7696,32.935838157888995,-0.12321490695460958,8.285944858247039,2.4063520544068497,11.995857107113082,0.753012048192771
https://doi.org/10.1016/j.cej.2023.142052,Cu2O-18,Cu1O0.5651,CuO,Cu2O,23.04,hollow,0.0,45.0,65.0,95.0,45.0,65.0,95.0,0.0,86.98,13.02,glassy-carbon electrode,KHCO3,0.1,6.8,-0.94,H2,46.42,0.5,H-cell,127.35513035599999,1.0,0.0,0.2304,2.7696,32.935838157888995,-0.12321490695460958,8.285944858247039,2.4063520544068497,11.995857107113082,0.753012048192771
https://doi.org/10.1016/j.cej.2023.142052,Cu2O-18,Cu1O0.5651,CuO,Cu2O,23.04,hollow,0.0,45.0,65.0,95.0,45.0,65.0,95.0,0.0,86.98,13.02,glassy-carbon electrode,KHCO3,0.1,6.8,-0.87,CO,4.27,0.5,H-cell,127.35513035599999,1.0,0.0,0.2304,2.7696,32.935838157888995,-0.12321490695460958,8.285944858247039,2.4063520544068497,11.995857107113082,0.753012048192771
https://doi.org/10.1016/j.cej.2023.142052,Cu2O-18,Cu1O0.5651,CuO,Cu2O,23.04,hollow,0.0,45.0,65.0,95.0,45.0,65.0,95.0,0.0,86.98,13.02,glassy-carbon electrode,KHCO3,0.1,6.8,-0.87,HCOOH,8.53,0.5,H-cell,127.35513035599999,1.0,0.0,0.2304,2.7696,32.935838157888995,-0.12321490695460958,8.285944858247039,2.4063520544068497,11.995857107113082,0.753012048192771
https://doi.org/10.1016/j.cej.2023.142052,Cu2O-18,Cu1O0.5651,CuO,Cu2O,23.04,hollow,0.0,45.0,65.0,95.0,45.0,65.0,95.0,0.0,86.98,13.02,glassy-carbon electrode,KHCO3,0.1,6.8,-0.87,CH3OH,2.05,0.5,H-cell,127.35513035599999,1.0,0.0,0.2304,2.7696,32.935838157888995,-0.12321490695460958,8.285944858247039,2.4063520544068497,11.995857107113082,0.753012048192771
https://doi.org/10.1016/j.cej.2023.142052,Cu2O-18,Cu1O0.5651,CuO,Cu2O,23.04,hollow,0.0,45.0,65.0,95.0,45.0,65.0,95.0,0.0,86.98,13.02,glassy-carbon electrode,KHCO3,0.1,6.8,-0.87,C2H5OH,15.02,0.5,H-cell,127.35513035599999,1.0,0.0,0.2304,2.7696,32.935838157888995,-0.12321490695460958,8.285944858247039,2.4063520544068497,11.995857107113082,0.753012048192771
https://doi.org/10.1016/j.cej.2023.142052,Cu2O-18,Cu1O0.5651,CuO,Cu2O,23.04,hollow,0.0,45.0,65.0,95.0,45.0,65.0,95.0,0.0,86.98,13.02,glassy-carbon electrode,KHCO3,0.1,6.8,-0.87,CH3COOH,3.92,0.5,H-cell,127.35513035599999,1.0,0.0,0.2304,2.7696,32.935838157888995,-0.12321490695460958,8.285944858247039,2.4063520544068497,11.995857107113082,0.753012048192771
https://doi.org/10.1016/j.cej.2023.142052,Cu2O-18,Cu1O0.5651,CuO,Cu2O,23.04,hollow,0.0,45.0,65.0,95.0,45.0,65.0,95.0,0.0,86.98,13.02,glassy-carbon electrode,KHCO3,0.1,6.8,-0.87,C3H7OH,8.36,0.5,H-cell,127.35513035599999,1.0,0.0,0.2304,2.7696,32.935838157888995,-0.12321490695460958,8.285944858247039,2.4063520544068497,11.995857107113082,0.753012048192771
https://doi.org/10.1016/j.cej.2023.142052,Cu2O-18,Cu1O0.5651,CuO,Cu2O,23.04,hollow,0.0,45.0,65.0,95.0,45.0,65.0,95.0,0.0,86.98,13.02,glassy-carbon electrode,KHCO3,0.1,6.8,-0.87,H2,57.0,0.5,H-cell,127.35513035599999,1.0,0.0,0.2304,2.7696,32.935838157888995,-0.12321490695460958,8.285944858247039,2.4063520544068497,11.995857107113082,0.753012048192771
https://doi.org/10.1016/j.cej.2023.142052,Cu2O-24,Cu1O0.5404,CuO,Cu2O,14.95,hollow,0.0,47.5,55.0,72.5,47.5,55.0,72.5,0.0,91.92,8.08,glassy-carbon electrode,KHCO3,0.1,6.8,-1.11,CH4,4.17,0.5,H-cell,132.44613479375,1.0,0.0,0.1495,2.8505,35.12417771656046,-0.12341971871500633,11.356862313730888,2.5857644366579886,12.779521109599505,0.7133181295975581
https://doi.org/10.1016/j.cej.2023.142052,Cu2O-24,Cu1O0.5404,CuO,Cu2O,14.95,hollow,0.0,47.5,55.0,72.5,47.5,55.0,72.5,0.0,91.92,8.08,glassy-carbon electrode,KHCO3,0.1,6.8,-1.11,C2H4,32.42,0.5,H-cell,132.44613479375,1.0,0.0,0.1495,2.8505,35.12417771656046,-0.12341971871500633,11.356862313730888,2.5857644366579886,12.779521109599505,0.7133181295975581
https://doi.org/10.1016/j.cej.2023.142052,Cu2O-24,Cu1O0.5404,CuO,Cu2O,14.95,hollow,0.0,47.5,55.0,72.5,47.5,55.0,72.5,0.0,91.92,8.08,glassy-carbon electrode,KHCO3,0.1,6.8,-1.11,CO,2.73,0.5,H-cell,132.44613479375,1.0,0.0,0.1495,2.8505,35.12417771656046,-0.12341971871500633,11.356862313730888,2.5857644366579886,12.779521109599505,0.7133181295975581
https://doi.org/10.1016/j.cej.2023.142052,Cu2O-24,Cu1O0.5404,CuO,Cu2O,14.95,hollow,0.0,47.5,55.0,72.5,47.5,55.0,72.5,0.0,91.92,8.08,glassy-carbon electrode,KHCO3,0.1,6.8,-1.11,HCOOH,4.01,0.5,H-cell,132.44613479375,1.0,0.0,0.1495,2.8505,35.12417771656046,-0.12341971871500633,11.356862313730888,2.5857644366579886,12.779521109599505,0.7133181295975581
https://doi.org/10.1016/j.cej.2023.142052,Cu2O-24,Cu1O0.5404,CuO,Cu2O,14.95,hollow,0.0,47.5,55.0,72.5,47.5,55.0,72.5,0.0,91.92,8.08,glassy-carbon electrode,KHCO3,0.1,6.8,-1.11,C2H5OH,16.85,0.5,H-cell,132.44613479375,1.0,0.0,0.1495,2.8505,35.12417771656046,-0.12341971871500633,11.356862313730888,2.5857644366579886,12.779521109599505,0.7133181295975581
