Repository: vovamirosh/CO2RR_PISH

File: Datasets/R_prepr_2024_12_13.csv (part 4 of 14)
,DOI,Article name,Formula,Cat. compound,Support,"Cat./Support ratio, % (at)",Morphology (TEM/SEM),"Pore size, nm",width min (nm),width aver (nm),width max (nm),length min (nm),length aver (nm),length max (nm),"Cu, % (at.)","Cu+, % (at.)","Cu(2+), % (at.)",Base,electrolyte,"conc, M",pH,RHE vs V,Product,"FE, %","Time, h",Type of reactor
616,https://doi.org/10.1039/D3SC04840C,3DOP Cu2OCO,Cu0.6807O0.3193,Cu2O,CuO,69.49,porrous cuboctahedron,217.5,1200.0,1500.0,1600.0,1200.0,1500.0,1600.0,0.0,82.0,18.0,glassy-carbon electrode,KHCO3,0.1,6.8,-1.7,CH4,5.9,1.0,H-cell
617,https://doi.org/10.1039/D3SC04840C,3DOP Cu2OCO,Cu0.6807O0.3193,Cu2O,CuO,69.49,porrous cuboctahedron,217.5,1200.0,1500.0,1600.0,1200.0,1500.0,1600.0,0.0,82.0,18.0,glassy-carbon electrode,KHCO3,0.1,6.8,-1.7,HCOOH,2.9,1.0,H-cell
618,https://doi.org/10.1039/D3SC04840C,3DOP Cu2OCO,Cu0.6807O0.3193,Cu2O,CuO,69.49,porrous cuboctahedron,217.5,1200.0,1500.0,1600.0,1200.0,1500.0,1600.0,0.0,82.0,18.0,glassy-carbon electrode,KHCO3,0.1,6.8,-1.7,CH3COOH,0.9,1.0,H-cell
619,https://doi.org/10.1039/D3SC04840C,3DOP Cu2OCO,Cu0.6807O0.3193,Cu2O,CuO,69.49,porrous cuboctahedron,217.5,1200.0,1500.0,1600.0,1200.0,1500.0,1600.0,0.0,82.0,18.0,glassy-carbon electrode,KHCO3,0.1,6.8,-1.7,C2H4,37.4,1.0,H-cell
620,https://doi.org/10.1039/D3SC04840C,3DOP Cu2OCO,Cu0.6807O0.3193,Cu2O,CuO,69.49,porrous cuboctahedron,217.5,1200.0,1500.0,1600.0,1200.0,1500.0,1600.0,0.0,82.0,18.0,glassy-carbon electrode,KHCO3,0.1,6.8,-1.7,C2H5OH,10.1,1.0,H-cell
621,https://doi.org/10.1039/D3SC04840C,3DOP Cu2OCO,Cu0.6807O0.3193,Cu2O,CuO,69.49,porrous cuboctahedron,217.5,1200.0,1500.0,1600.0,1200.0,1500.0,1600.0,0.0,82.0,18.0,glassy-carbon electrode,KHCO3,0.1,6.8,-1.7,C3H7OH,3.6,1.0,H-cell
622,https://doi.org/10.1039/D3SC04840C,3DOP Cu2OCO,Cu0.6807O0.3193,Cu2O,CuO,69.49,porrous cuboctahedron,217.5,1200.0,1500.0,1600.0,1200.0,1500.0,1600.0,0.0,82.0,18.0,gasdiffusion electrode,KOH,1.0,14.0,-1.56,H2,4.7,1.0,Flow cell
623,https://doi.org/10.1039/D3SC04840C,3DOP Cu2OCO,Cu0.6807O0.3193,Cu2O,CuO,69.49,porrous cuboctahedron,217.5,1200.0,1500.0,1600.0,1200.0,1500.0,1600.0,0.0,82.0,18.0,gasdiffusion electrode,KOH,1.0,14.0,-1.56,CO,25.3,1.0,Flow cell
624,https://doi.org/10.1039/D3SC04840C,3DOP Cu2OCO,Cu0.6807O0.3193,Cu2O,CuO,69.49,porrous cuboctahedron,217.5,1200.0,1500.0,1600.0,1200.0,1500.0,1600.0,0.0,82.0,18.0,gasdiffusion electrode,KOH,1.0,14.0,-1.56,CH4,0.6,1.0,Flow cell
625,https://doi.org/10.1039/D3SC04840C,3DOP Cu2OCO,Cu0.6807O0.3193,Cu2O,CuO,69.49,porrous cuboctahedron,217.5,1200.0,1500.0,1600.0,1200.0,1500.0,1600.0,0.0,82.0,18.0,gasdiffusion electrode,KOH,1.0,14.0,-1.56,HCOOH,6.2,1.0,Flow cell
626,https://doi.org/10.1039/D3SC04840C,3DOP Cu2OCO,Cu0.6807O0.3193,Cu2O,CuO,69.49,porrous cuboctahedron,217.5,1200.0,1500.0,1600.0,1200.0,1500.0,1600.0,0.0,82.0,18.0,gasdiffusion electrode,KOH,1.0,14.0,-1.56,CH3COOH,3.0,1.0,Flow cell
627,https://doi.org/10.1039/D3SC04840C,3DOP Cu2OCO,Cu0.6807O0.3193,Cu2O,CuO,69.49,porrous cuboctahedron,217.5,1200.0,1500.0,1600.0,1200.0,1500.0,1600.0,0.0,82.0,18.0,gasdiffusion electrode,KOH,1.0,14.0,-1.56,C2H4,23.1,1.0,Flow cell
628,https://doi.org/10.1039/D3SC04840C,3DOP Cu2OCO,Cu0.6807O0.3193,Cu2O,CuO,69.49,porrous cuboctahedron,217.5,1200.0,1500.0,1600.0,1200.0,1500.0,1600.0,0.0,82.0,18.0,gasdiffusion electrode,KOH,1.0,14.0,-1.56,C2H5OH,13.3,1.0,Flow cell
629,https://doi.org/10.1039/D3SC04840C,3DOP Cu2OCO,Cu0.6807O0.3193,Cu2O,CuO,69.49,porrous cuboctahedron,217.5,1200.0,1500.0,1600.0,1200.0,1500.0,1600.0,0.0,82.0,18.0,gasdiffusion electrode,KOH,1.0,14.0,-1.56,C3H7OH,6.4,1.0,Flow cell
630,https://doi.org/10.1039/D3SC04840C,3DOP Cu2OCO,Cu0.6807O0.3193,Cu2O,CuO,69.49,porrous cuboctahedron,217.5,1200.0,1500.0,1600.0,1200.0,1500.0,1600.0,0.0,82.0,18.0,gasdiffusion electrode,KOH,1.0,14.0,-2.06,H2,3.7,1.0,Flow cell
631,https://doi.org/10.1039/D3SC04840C,3DOP Cu2OCO,Cu0.6807O0.3193,Cu2O,CuO,69.49,porrous cuboctahedron,217.5,1200.0,1500.0,1600.0,1200.0,1500.0,1600.0,0.0,82.0,18.0,gasdiffusion electrode,KOH,1.0,14.0,-2.06,CO,31.0,1.0,Flow cell
632,https://doi.org/10.1039/D3SC04840C,3DOP Cu2OCO,Cu0.6807O0.3193,Cu2O,CuO,69.49,porrous cuboctahedron,217.5,1200.0,1500.0,1600.0,1200.0,1500.0,1600.0,0.0,82.0,18.0,gasdiffusion electrode,KOH,1.0,14.0,-2.06,CH4,0.2,1.0,Flow cell
633,https://doi.org/10.1039/D3SC04840C,3DOP Cu2OCO,Cu0.6807O0.3193,Cu2O,CuO,69.49,porrous cuboctahedron,217.5,1200.0,1500.0,1600.0,1200.0,1500.0,1600.0,0.0,82.0,18.0,gasdiffusion electrode,KOH,1.0,14.0,-2.06,HCOOH,3.4,1.0,Flow cell
634,https://doi.org/10.1039/D3SC04840C,3DOP Cu2OCO,Cu0.6807O0.3193,Cu2O,CuO,69.49,porrous cuboctahedron,217.5,1200.0,1500.0,1600.0,1200.0,1500.0,1600.0,0.0,82.0,18.0,gasdiffusion electrode,KOH,1.0,14.0,-2.06,CH3COOH,8.1,1.0,Flow cell
635,https://doi.org/10.1039/D3SC04840C,3DOP Cu2OCO,Cu0.6807O0.3193,Cu2O,CuO,69.49,porrous cuboctahedron,217.5,1200.0,1500.0,1600.0,1200.0,1500.0,1600.0,0.0,82.0,18.0,gasdiffusion electrode,KOH,1.0,14.0,-2.06,C2H4,28.0,1.0,Flow cell
636,https://doi.org/10.1039/D3SC04840C,3DOP Cu2OCO,Cu0.6807O0.3193,Cu2O,CuO,69.49,porrous cuboctahedron,217.5,1200.0,1500.0,1600.0,1200.0,1500.0,1600.0,0.0,82.0,18.0,gasdiffusion electrode,KOH,1.0,14.0,-2.06,C2H5OH,21.6,1.0,Flow cell
637,https://doi.org/10.1039/D3SC04840C,3DOP Cu2OCO,Cu0.6807O0.3193,Cu2O,CuO,69.49,porrous cuboctahedron,217.5,1200.0,1500.0,1600.0,1200.0,1500.0,1600.0,0.0,82.0,18.0,gasdiffusion electrode,KOH,1.0,14.0,-2.06,C3H7OH,2.4,1.0,Flow cell
638,https://doi.org/10.1039/D3SC04840C,3DOP Cu2OCO,Cu0.6807O0.3193,Cu2O,CuO,69.49,porrous cuboctahedron,217.5,1200.0,1500.0,1600.0,1200.0,1500.0,1600.0,0.0,82.0,18.0,gasdiffusion electrode,KOH,1.0,14.0,-2.56,H2,5.0,1.0,Flow cell
639,https://doi.org/10.1039/D3SC04840C,3DOP Cu2OCO,Cu0.6807O0.3193,Cu2O,CuO,69.49,porrous cuboctahedron,217.5,1200.0,1500.0,1600.0,1200.0,1500.0,1600.0,0.0,82.0,18.0,gasdiffusion electrode,KOH,1.0,14.0,-2.56,CO,13.5,1.0,Flow cell
640,https://doi.org/10.1039/D3SC04840C,3DOP Cu2OCO,Cu0.6807O0.3193,Cu2O,CuO,69.49,porrous cuboctahedron,217.5,1200.0,1500.0,1600.0,1200.0,1500.0,1600.0,0.0,82.0,18.0,gasdiffusion electrode,KOH,1.0,14.0,-2.56,CH4,0.7,1.0,Flow cell
641,https://doi.org/10.1039/D3SC04840C,3DOP Cu2OCO,Cu0.6807O0.3193,Cu2O,CuO,69.49,porrous cuboctahedron,217.5,1200.0,1500.0,1600.0,1200.0,1500.0,1600.0,0.0,82.0,18.0,gasdiffusion electrode,KOH,1.0,14.0,-2.56,HCOOH,2.6,1.0,Flow cell
642,https://doi.org/10.1039/D3SC04840C,3DOP Cu2OCO,Cu0.6807O0.3193,Cu2O,CuO,69.49,porrous cuboctahedron,217.5,1200.0,1500.0,1600.0,1200.0,1500.0,1600.0,0.0,82.0,18.0,gasdiffusion electrode,KOH,1.0,14.0,-2.56,CH3COOH,7.1,1.0,Flow cell
643,https://doi.org/10.1039/D3SC04840C,3DOP Cu2OCO,Cu0.6807O0.3193,Cu2O,CuO,69.49,porrous cuboctahedron,217.5,1200.0,1500.0,1600.0,1200.0,1500.0,1600.0,0.0,82.0,18.0,gasdiffusion electrode,KOH,1.0,14.0,-2.56,C2H4,52.3,1.0,Flow cell
644,https://doi.org/10.1039/D3SC04840C,3DOP Cu2OCO,Cu0.6807O0.3193,Cu2O,CuO,69.49,porrous cuboctahedron,217.5,1200.0,1500.0,1600.0,1200.0,1500.0,1600.0,0.0,82.0,18.0,gasdiffusion electrode,KOH,1.0,14.0,-2.56,C2H5OH,15.3,1.0,Flow cell
645,https://doi.org/10.1039/D3SC04840C,3DOP Cu2OCO,Cu0.6807O0.3193,Cu2O,CuO,69.49,porrous cuboctahedron,217.5,1200.0,1500.0,1600.0,1200.0,1500.0,1600.0,0.0,82.0,18.0,gasdiffusion electrode,KOH,1.0,14.0,-2.56,C3H7OH,2.7,1.0,Flow cell
646,https://doi.org/10.1039/D3SC04840C,3DOP Cu2OCO,Cu0.6807O0.3193,Cu2O,CuO,69.49,porrous cuboctahedron,217.5,1200.0,1500.0,1600.0,1200.0,1500.0,1600.0,0.0,82.0,18.0,gasdiffusion electrode,KOH,1.0,14.0,-3.06,H2,3.8,1.0,Flow cell
647,https://doi.org/10.1039/D3SC04840C,3DOP Cu2OCO,Cu0.6807O0.3193,Cu2O,CuO,69.49,porrous cuboctahedron,217.5,1200.0,1500.0,1600.0,1200.0,1500.0,1600.0,0.0,82.0,18.0,gasdiffusion electrode,KOH,1.0,14.0,-3.06,CO,17.6,1.0,Flow cell
648,https://doi.org/10.1039/D3SC04840C,3DOP Cu2OCO,Cu0.6807O0.3193,Cu2O,CuO,69.49,porrous cuboctahedron,217.5,1200.0,1500.0,1600.0,1200.0,1500.0,1600.0,0.0,82.0,18.0,gasdiffusion electrode,KOH,1.0,14.0,-3.06,CH4,0.2,1.0,Flow cell
649,https://doi.org/10.1039/D3SC04840C,3DOP Cu2OCO,Cu0.6807O0.3193,Cu2O,CuO,69.49,porrous cuboctahedron,217.5,1200.0,1500.0,1600.0,1200.0,1500.0,1600.0,0.0,82.0,18.0,gasdiffusion electrode,KOH,1.0,14.0,-3.06,HCOOH,2.3,1.0,Flow cell
650,https://doi.org/10.1039/D3SC04840C,3DOP Cu2OCO,Cu0.6807O0.3193,Cu2O,CuO,69.49,porrous cuboctahedron,217.5,1200.0,1500.0,1600.0,1200.0,1500.0,1600.0,0.0,82.0,18.0,gasdiffusion electrode,KOH,1.0,14.0,-3.06,CH3COOH,9.8,1.0,Flow cell
651,https://doi.org/10.1039/D3SC04840C,3DOP Cu2OCO,Cu0.6807O0.3193,Cu2O,CuO,69.49,porrous cuboctahedron,217.5,1200.0,1500.0,1600.0,1200.0,1500.0,1600.0,0.0,82.0,18.0,gasdiffusion electrode,KOH,1.0,14.0,-3.06,C2H4,58.2,1.0,Flow cell
652,https://doi.org/10.1039/D3SC04840C,3DOP Cu2OCO,Cu0.6807O0.3193,Cu2O,CuO,69.49,porrous cuboctahedron,217.5,1200.0,1500.0,1600.0,1200.0,1500.0,1600.0,0.0,82.0,18.0,gasdiffusion electrode,KOH,1.0,14.0,-3.06,C2H5OH,12.2,1.0,Flow cell
653,https://doi.org/10.1039/D3SC04840C,3DOP Cu2OCO,Cu0.6807O0.3193,Cu2O,CuO,69.49,porrous cuboctahedron,217.5,1200.0,1500.0,1600.0,1200.0,1500.0,1600.0,0.0,82.0,18.0,gasdiffusion electrode,KOH,1.0,14.0,-3.06,C3H7OH,0.8,1.0,Flow cell
654,https://doi.org/10.1039/D3SC04840C,3DOP Cu2OCO,Cu0.6807O0.3193,Cu2O,CuO,69.49,porrous cuboctahedron,217.5,1200.0,1500.0,1600.0,1200.0,1500.0,1600.0,0.0,82.0,18.0,gasdiffusion electrode,KOH,1.0,14.0,-3.56,H2,3.7,1.0,Flow cell
655,https://doi.org/10.1039/D3SC04840C,3DOP Cu2OCO,Cu0.6807O0.3193,Cu2O,CuO,69.49,porrous cuboctahedron,217.5,1200.0,1500.0,1600.0,1200.0,1500.0,1600.0,0.0,82.0,18.0,gasdiffusion electrode,KOH,1.0,14.0,-3.56,CO,14.1,1.0,Flow cell
656,https://doi.org/10.1039/D3SC04840C,3DOP Cu2OCO,Cu0.6807O0.3193,Cu2O,CuO,69.49,porrous cuboctahedron,217.5,1200.0,1500.0,1600.0,1200.0,1500.0,1600.0,0.0,82.0,18.0,gasdiffusion electrode,KOH,1.0,14.0,-3.56,CH4,0.3,1.0,Flow cell
657,https://doi.org/10.1039/D3SC04840C,3DOP Cu2OCO,Cu0.6807O0.3193,Cu2O,CuO,69.49,porrous cuboctahedron,217.5,1200.0,1500.0,1600.0,1200.0,1500.0,1600.0,0.0,82.0,18.0,gasdiffusion electrode,KOH,1.0,14.0,-3.56,HCOOH,1.7,1.0,Flow cell
658,https://doi.org/10.1039/D3SC04840C,3DOP Cu2OCO,Cu0.6807O0.3193,Cu2O,CuO,69.49,porrous cuboctahedron,217.5,1200.0,1500.0,1600.0,1200.0,1500.0,1600.0,0.0,82.0,18.0,gasdiffusion electrode,KOH,1.0,14.0,-3.56,CH3COOH,6.0,1.0,Flow cell
659,https://doi.org/10.1039/D3SC04840C,3DOP Cu2OCO,Cu0.6807O0.3193,Cu2O,CuO,69.49,porrous cuboctahedron,217.5,1200.0,1500.0,1600.0,1200.0,1500.0,1600.0,0.0,82.0,18.0,gasdiffusion electrode,KOH,1.0,14.0,-3.56,C2H4,61.3,1.0,Flow cell
660,https://doi.org/10.1039/D3SC04840C,3DOP Cu2OCO,Cu0.6807O0.3193,Cu2O,CuO,69.49,porrous cuboctahedron,217.5,1200.0,1500.0,1600.0,1200.0,1500.0,1600.0,0.0,82.0,18.0,gasdiffusion electrode,KOH,1.0,14.0,-3.56,C2H5OH,14.9,1.0,Flow cell
661,https://doi.org/10.1039/D3SC04840C,3DOP Cu2OCO,Cu0.6807O0.3193,Cu2O,CuO,69.49,porrous cuboctahedron,217.5,1200.0,1500.0,1600.0,1200.0,1500.0,1600.0,0.0,82.0,18.0,gasdiffusion electrode,KOH,1.0,14.0,-3.56,C3H7OH,1.8,1.0,Flow cell
662,https://doi.org/10.1039/D3SC04840C,3DOP Cu2OCO,Cu0.6807O0.3193,Cu2O,CuO,69.49,porrous cuboctahedron,217.5,1200.0,1500.0,1600.0,1200.0,1500.0,1600.0,0.0,82.0,18.0,gasdiffusion electrode,KOH,1.0,14.0,-4.06,H2,10.7,1.0,Flow cell
663,https://doi.org/10.1039/D3SC04840C,3DOP Cu2OCO,Cu0.6807O0.3193,Cu2O,CuO,69.49,porrous cuboctahedron,217.5,1200.0,1500.0,1600.0,1200.0,1500.0,1600.0,0.0,82.0,18.0,gasdiffusion electrode,KOH,1.0,14.0,-4.06,CO,9.8,1.0,Flow cell
664,https://doi.org/10.1039/D3SC04840C,3DOP Cu2OCO,Cu0.6807O0.3193,Cu2O,CuO,69.49,porrous cuboctahedron,217.5,1200.0,1500.0,1600.0,1200.0,1500.0,1600.0,0.0,82.0,18.0,gasdiffusion electrode,KOH,1.0,14.0,-4.06,CH4,3.0,1.0,Flow cell
665,https://doi.org/10.1039/D3SC04840C,3DOP Cu2OCO,Cu0.6807O0.3193,Cu2O,CuO,69.49,porrous cuboctahedron,217.5,1200.0,1500.0,1600.0,1200.0,1500.0,1600.0,0.0,82.0,18.0,gasdiffusion electrode,KOH,1.0,14.0,-4.06,HCOOH,1.8,1.0,Flow cell
666,https://doi.org/10.1039/D3SC04840C,3DOP Cu2OCO,Cu0.6807O0.3193,Cu2O,CuO,69.49,porrous cuboctahedron,217.5,1200.0,1500.0,1600.0,1200.0,1500.0,1600.0,0.0,82.0,18.0,gasdiffusion electrode,KOH,1.0,14.0,-4.06,CH3COOH,8.7,1.0,Flow cell
667,https://doi.org/10.1039/D3SC04840C,3DOP Cu2OCO,Cu0.6807O0.3193,Cu2O,CuO,69.49,porrous cuboctahedron,217.5,1200.0,1500.0,1600.0,1200.0,1500.0,1600.0,0.0,82.0,18.0,gasdiffusion electrode,KOH,1.0,14.0,-4.06,C2H4,48.7,1.0,Flow cell
668,https://doi.org/10.1039/D3SC04840C,3DOP Cu2OCO,Cu0.6807O0.3193,Cu2O,CuO,69.49,porrous cuboctahedron,217.5,1200.0,1500.0,1600.0,1200.0,1500.0,1600.0,0.0,82.0,18.0,gasdiffusion electrode,KOH,1.0,14.0,-4.06,C2H5OH,15.2,1.0,Flow cell
669,https://doi.org/10.1039/D3SC04840C,3DOP Cu2OCO,Cu0.6807O0.3193,Cu2O,CuO,69.49,porrous cuboctahedron,217.5,1200.0,1500.0,1600.0,1200.0,1500.0,1600.0,0.0,82.0,18.0,gasdiffusion electrode,KOH,1.0,14.0,-4.06,C3H7OH,1.1,1.0,Flow cell
670,https://doi.org/10.1039/D3SC04840C,Cu2O-CO,Cu1O0.655,Cu2O,CuO,52.67,cuboctahedron,0.0,750.0,750.0,750.0,750.0,750.0,750.0,0.0,69.0,31.0,glassy-carbon electrode,KHCO3,0.1,6.8,-1.2,H2,27.4,1.0,H-cell
671,https://doi.org/10.1039/D3SC04840C,Cu2O-CO,Cu1O0.655,Cu2O,CuO,52.67,cuboctahedron,0.0,750.0,750.0,750.0,750.0,750.0,750.0,0.0,69.0,31.0,glassy-carbon electrode,KHCO3,0.1,6.8,-1.2,CO,4.1,1.0,H-cell
672,https://doi.org/10.1039/D3SC04840C,Cu2O-CO,Cu1O0.655,Cu2O,CuO,52.67,cuboctahedron,0.0,750.0,750.0,750.0,750.0,750.0,750.0,0.0,69.0,31.0,glassy-carbon electrode,KHCO3,0.1,6.8,-1.2,CH4,5.9,1.0,H-cell
673,https://doi.org/10.1039/D3SC04840C,Cu2O-CO,Cu1O0.655,Cu2O,CuO,52.67,cuboctahedron,0.0,750.0,750.0,750.0,750.0,750.0,750.0,0.0,69.0,31.0,glassy-carbon electrode,KHCO3,0.1,6.8,-1.2,HCOOH,16.9,1.0,H-cell
674,https://doi.org/10.1039/D3SC04840C,Cu2O-CO,Cu1O0.655,Cu2O,CuO,52.67,cuboctahedron,0.0,750.0,750.0,750.0,750.0,750.0,750.0,0.0,69.0,31.0,glassy-carbon electrode,KHCO3,0.1,6.8,-1.2,CH3COOH,0.4,1.0,H-cell
675,https://doi.org/10.1039/D3SC04840C,Cu2O-CO,Cu1O0.655,Cu2O,CuO,52.67,cuboctahedron,0.0,750.0,750.0,750.0,750.0,750.0,750.0,0.0,69.0,31.0,glassy-carbon electrode,KHCO3,0.1,6.8,-1.2,C2H4,30.6,1.0,H-cell
676,https://doi.org/10.1039/D3SC04840C,Cu2O-CO,Cu1O0.655,Cu2O,CuO,52.67,cuboctahedron,0.0,750.0,750.0,750.0,750.0,750.0,750.0,0.0,69.0,31.0,glassy-carbon electrode,KHCO3,0.1,6.8,-1.2,C2H5OH,8.2,1.0,H-cell
677,https://doi.org/10.1039/D3SC04840C,Cu2O-CO,Cu1O0.655,Cu2O,CuO,52.67,cuboctahedron,0.0,750.0,750.0,750.0,750.0,750.0,750.0,0.0,69.0,31.0,glassy-carbon electrode,KHCO3,0.1,6.8,-1.2,C3H7OH,0.9,1.0,H-cell
678,https://doi.org/10.1039/D3SC04840C,Cu2O-CO,Cu1O0.655,Cu2O,CuO,52.67,cuboctahedron,0.0,750.0,750.0,750.0,750.0,750.0,750.0,0.0,69.0,31.0,glassy-carbon electrode,KHCO3,0.1,6.8,-1.3,H2,11.0,1.0,H-cell
679,https://doi.org/10.1039/D3SC04840C,Cu2O-CO,Cu1O0.655,Cu2O,CuO,52.67,cuboctahedron,0.0,750.0,750.0,750.0,750.0,750.0,750.0,0.0,69.0,31.0,glassy-carbon electrode,KHCO3,0.1,6.8,-1.3,CO,1.9,1.0,H-cell
680,https://doi.org/10.1039/D3SC04840C,Cu2O-CO,Cu1O0.655,Cu2O,CuO,52.67,cuboctahedron,0.0,750.0,750.0,750.0,750.0,750.0,750.0,0.0,69.0,31.0,glassy-carbon electrode,KHCO3,0.1,6.8,-1.3,CH4,10.3,1.0,H-cell
681,https://doi.org/10.1039/D3SC04840C,Cu2O-CO,Cu1O0.655,Cu2O,CuO,52.67,cuboctahedron,0.0,750.0,750.0,750.0,750.0,750.0,750.0,0.0,69.0,31.0,glassy-carbon electrode,KHCO3,0.1,6.8,-1.3,HCOOH,8.0,1.0,H-cell
682,https://doi.org/10.1039/D3SC04840C,Cu2O-CO,Cu1O0.655,Cu2O,CuO,52.67,cuboctahedron,0.0,750.0,750.0,750.0,750.0,750.0,750.0,0.0,69.0,31.0,glassy-carbon electrode,KHCO3,0.1,6.8,-1.3,C2H4,37.2,1.0,H-cell
683,https://doi.org/10.1039/D3SC04840C,Cu2O-CO,Cu1O0.655,Cu2O,CuO,52.67,cuboctahedron,0.0,750.0,750.0,750.0,750.0,750.0,750.0,0.0,69.0,31.0,glassy-carbon electrode,KHCO3,0.1,6.8,-1.3,C2H5OH,7.4,1.0,H-cell
684,https://doi.org/10.1039/D3SC04840C,Cu2O-CO,Cu1O0.655,Cu2O,CuO,52.67,cuboctahedron,0.0,750.0,750.0,750.0,750.0,750.0,750.0,0.0,69.0,31.0,glassy-carbon electrode,KHCO3,0.1,6.8,-1.3,C3H7OH,6.5,1.0,H-cell
685,https://doi.org/10.1039/D3SC04840C,Cu2O-CO,Cu1O0.655,Cu2O,CuO,52.67,cuboctahedron,0.0,750.0,750.0,750.0,750.0,750.0,750.0,0.0,69.0,31.0,glassy-carbon electrode,KHCO3,0.1,6.8,-1.4,H2,14.0,1.0,H-cell
686,https://doi.org/10.1039/D3SC04840C,Cu2O-CO,Cu1O0.655,Cu2O,CuO,52.67,cuboctahedron,0.0,750.0,750.0,750.0,750.0,750.0,750.0,0.0,69.0,31.0,glassy-carbon electrode,KHCO3,0.1,6.8,-1.4,CO,0.9,1.0,H-cell
687,https://doi.org/10.1039/D3SC04840C,Cu2O-CO,Cu1O0.655,Cu2O,CuO,52.67,cuboctahedron,0.0,750.0,750.0,750.0,750.0,750.0,750.0,0.0,69.0,31.0,glassy-carbon electrode,KHCO3,0.1,6.8,-1.4,CH4,14.9,1.0,H-cell
688,https://doi.org/10.1039/D3SC04840C,Cu2O-CO,Cu1O0.655,Cu2O,CuO,52.67,cuboctahedron,0.0,750.0,750.0,750.0,750.0,750.0,750.0,0.0,69.0,31.0,glassy-carbon electrode,KHCO3,0.1,6.8,-1.4,HCOOH,4.3,1.0,H-cell
689,https://doi.org/10.1039/D3SC04840C,Cu2O-CO,Cu1O0.655,Cu2O,CuO,52.67,cuboctahedron,0.0,750.0,750.0,750.0,750.0,750.0,750.0,0.0,69.0,31.0,glassy-carbon electrode,KHCO3,0.1,6.8,-1.4,CH3COOH,0.8,1.0,H-cell
690,https://doi.org/10.1039/D3SC04840C,Cu2O-CO,Cu1O0.655,Cu2O,CuO,52.67,cuboctahedron,0.0,750.0,750.0,750.0,750.0,750.0,750.0,0.0,69.0,31.0,glassy-carbon electrode,KHCO3,0.1,6.8,-1.4,C2H4,37.9,1.0,H-cell
691,https://doi.org/10.1039/D3SC04840C,Cu2O-CO,Cu1O0.655,Cu2O,CuO,52.67,cuboctahedron,0.0,750.0,750.0,750.0,750.0,750.0,750.0,0.0,69.0,31.0,glassy-carbon electrode,KHCO3,0.1,6.8,-1.4,C2H5OH,14.8,1.0,H-cell
692,https://doi.org/10.1039/D3SC04840C,Cu2O-CO,Cu1O0.655,Cu2O,CuO,52.67,cuboctahedron,0.0,750.0,750.0,750.0,750.0,750.0,750.0,0.0,69.0,31.0,glassy-carbon electrode,KHCO3,0.1,6.8,-1.4,C3H7OH,2.8,1.0,H-cell
693,https://doi.org/10.1039/D3SC04840C,Cu2O-CO,Cu1O0.655,Cu2O,CuO,52.67,cuboctahedron,0.0,750.0,750.0,750.0,750.0,750.0,750.0,0.0,69.0,31.0,glassy-carbon electrode,KHCO3,0.1,6.8,-1.5,H2,11.7,1.0,H-cell
694,https://doi.org/10.1039/D3SC04840C,Cu2O-CO,Cu1O0.655,Cu2O,CuO,52.67,cuboctahedron,0.0,750.0,750.0,750.0,750.0,750.0,750.0,0.0,69.0,31.0,glassy-carbon electrode,KHCO3,0.1,6.8,-1.5,CO,0.7,1.0,H-cell
695,https://doi.org/10.1039/D3SC04840C,Cu2O-CO,Cu1O0.655,Cu2O,CuO,52.67,cuboctahedron,0.0,750.0,750.0,750.0,750.0,750.0,750.0,0.0,69.0,31.0,glassy-carbon electrode,KHCO3,0.1,6.8,-1.5,CH4,14.1,1.0,H-cell
696,https://doi.org/10.1039/D3SC04840C,Cu2O-CO,Cu1O0.655,Cu2O,CuO,52.67,cuboctahedron,0.0,750.0,750.0,750.0,750.0,750.0,750.0,0.0,69.0,31.0,glassy-carbon electrode,KHCO3,0.1,6.8,-1.5,HCOOH,2.9,1.0,H-cell
697,https://doi.org/10.1039/D3SC04840C,Cu2O-CO,Cu1O0.655,Cu2O,CuO,52.67,cuboctahedron,0.0,750.0,750.0,750.0,750.0,750.0,750.0,0.0,69.0,31.0,glassy-carbon electrode,KHCO3,0.1,6.8,-1.5,CH3COOH,1.5,1.0,H-cell
698,https://doi.org/10.1039/D3SC04840C,Cu2O-CO,Cu1O0.655,Cu2O,CuO,52.67,cuboctahedron,0.0,750.0,750.0,750.0,750.0,750.0,750.0,0.0,69.0,31.0,glassy-carbon electrode,KHCO3,0.1,6.8,-1.5,C2H4,37.1,1.0,H-cell
699,https://doi.org/10.1039/D3SC04840C,Cu2O-CO,Cu1O0.655,Cu2O,CuO,52.67,cuboctahedron,0.0,750.0,750.0,750.0,750.0,750.0,750.0,0.0,69.0,31.0,glassy-carbon electrode,KHCO3,0.1,6.8,-1.5,C2H5OH,15.2,1.0,H-cell
700,https://doi.org/10.1039/D3SC04840C,Cu2O-CO,Cu1O0.655,Cu2O,CuO,52.67,cuboctahedron,0.0,750.0,750.0,750.0,750.0,750.0,750.0,0.0,69.0,31.0,glassy-carbon electrode,KHCO3,0.1,6.8,-1.6,H2,23.3,1.0,H-cell
701,https://doi.org/10.1039/D3SC04840C,Cu2O-CO,Cu1O0.655,Cu2O,CuO,52.67,cuboctahedron,0.0,750.0,750.0,750.0,750.0,750.0,750.0,0.0,69.0,31.0,glassy-carbon electrode,KHCO3,0.1,6.8,-1.6,CO,0.4,1.0,H-cell
702,https://doi.org/10.1039/D3SC04840C,Cu2O-CO,Cu1O0.655,Cu2O,CuO,52.67,cuboctahedron,0.0,750.0,750.0,750.0,750.0,750.0,750.0,0.0,69.0,31.0,glassy-carbon electrode,KHCO3,0.1,6.8,-1.6,CH4,17.6,1.0,H-cell
703,https://doi.org/10.1039/D3SC04840C,Cu2O-CO,Cu1O0.655,Cu2O,CuO,52.67,cuboctahedron,0.0,750.0,750.0,750.0,750.0,750.0,750.0,0.0,69.0,31.0,glassy-carbon electrode,KHCO3,0.1,6.8,-1.6,HCOOH,2.3,1.0,H-cell
704,https://doi.org/10.1039/D3SC04840C,Cu2O-CO,Cu1O0.655,Cu2O,CuO,52.67,cuboctahedron,0.0,750.0,750.0,750.0,750.0,750.0,750.0,0.0,69.0,31.0,glassy-carbon electrode,KHCO3,0.1,6.8,-1.6,CH3COOH,1.4,1.0,H-cell
705,https://doi.org/10.1039/D3SC04840C,Cu2O-CO,Cu1O0.655,Cu2O,CuO,52.67,cuboctahedron,0.0,750.0,750.0,750.0,750.0,750.0,750.0,0.0,69.0,31.0,glassy-carbon electrode,KHCO3,0.1,6.8,-1.6,C2H4,20.5,1.0,H-cell
706,https://doi.org/10.1039/D3SC04840C,Cu2O-CO,Cu1O0.655,Cu2O,CuO,52.67,cuboctahedron,0.0,750.0,750.0,750.0,750.0,750.0,750.0,0.0,69.0,31.0,glassy-carbon electrode,KHCO3,0.1,6.8,-1.6,C2H5OH,9.2,1.0,H-cell
707,https://doi.org/10.1039/D3SC04840C,Cu2O-CO,Cu1O0.655,Cu2O,CuO,52.67,cuboctahedron,0.0,750.0,750.0,750.0,750.0,750.0,750.0,0.0,69.0,31.0,glassy-carbon electrode,KHCO3,0.1,6.8,-1.6,C3H7OH,4.5,1.0,H-cell
708,https://doi.org/10.1039/D3SC04840C,Cu2O-CO,Cu1O0.655,Cu2O,CuO,52.67,cuboctahedron,0.0,750.0,750.0,750.0,750.0,750.0,750.0,0.0,69.0,31.0,glassy-carbon electrode,KHCO3,0.1,6.8,-1.7,H2,43.4,1.0,H-cell
709,https://doi.org/10.1039/D3SC04840C,Cu2O-CO,Cu1O0.655,Cu2O,CuO,52.67,cuboctahedron,0.0,750.0,750.0,750.0,750.0,750.0,750.0,0.0,69.0,31.0,glassy-carbon electrode,KHCO3,0.1,6.8,-1.7,CO,0.5,1.0,H-cell
710,https://doi.org/10.1039/D3SC04840C,Cu2O-CO,Cu1O0.655,Cu2O,CuO,52.67,cuboctahedron,0.0,750.0,750.0,750.0,750.0,750.0,750.0,0.0,69.0,31.0,glassy-carbon electrode,KHCO3,0.1,6.8,-1.7,CH4,20.6,1.0,H-cell
711,https://doi.org/10.1039/D3SC04840C,Cu2O-CO,Cu1O0.655,Cu2O,CuO,52.67,cuboctahedron,0.0,750.0,750.0,750.0,750.0,750.0,750.0,0.0,69.0,31.0,glassy-carbon electrode,KHCO3,0.1,6.8,-1.7,HCOOH,1.8,1.0,H-cell
712,https://doi.org/10.1039/D3SC04840C,Cu2O-CO,Cu1O0.655,Cu2O,CuO,52.67,cuboctahedron,0.0,750.0,750.0,750.0,750.0,750.0,750.0,0.0,69.0,31.0,glassy-carbon electrode,KHCO3,0.1,6.8,-1.7,CH3COOH,0.7,1.0,H-cell
713,https://doi.org/10.1039/D3SC04840C,Cu2O-CO,Cu1O0.655,Cu2O,CuO,52.67,cuboctahedron,0.0,750.0,750.0,750.0,750.0,750.0,750.0,0.0,69.0,31.0,glassy-carbon electrode,KHCO3,0.1,6.8,-1.7,C2H4,15.5,1.0,H-cell
714,https://doi.org/10.1039/D3SC04840C,Cu2O-CO,Cu1O0.655,Cu2O,CuO,52.67,cuboctahedron,0.0,750.0,750.0,750.0,750.0,750.0,750.0,0.0,69.0,31.0,glassy-carbon electrode,KHCO3,0.1,6.8,-1.7,C2H5OH,1.4,1.0,H-cell
715,https://doi.org/10.1039/D3SC04840C,Cu2O-CO,Cu1O0.655,Cu2O,CuO,52.67,cuboctahedron,0.0,750.0,750.0,750.0,750.0,750.0,750.0,0.0,69.0,31.0,glassy-carbon electrode,KHCO3,0.1,6.8,-1.7,C3H7OH,0.6,1.0,H-cell
716,https://doi.org/10.1039/D3SC04840C,Cu2O-CO,Cu1O0.655,Cu2O,CuO,52.67,cuboctahedron,0.0,750.0,750.0,750.0,750.0,750.0,750.0,0.0,69.0,31.0,glassy-carbon electrode,KOH,1.0,14.0,-1.56,H2,36.0,1.0,Flow cell
717,https://doi.org/10.1039/D3SC04840C,Cu2O-CO,Cu1O0.655,Cu2O,CuO,52.67,cuboctahedron,0.0,750.0,750.0,750.0,750.0,750.0,750.0,0.0,69.0,31.0,glassy-carbon electrode,KOH,1.0,14.0,-1.56,CO,19.3,1.0,Flow cell
718,https://doi.org/10.1039/D3SC04840C,Cu2O-CO,Cu1O0.655,Cu2O,CuO,52.67,cuboctahedron,0.0,750.0,750.0,750.0,750.0,750.0,750.0,0.0,69.0,31.0,glassy-carbon electrode,KOH,1.0,14.0,-1.56,CH4,11.4,1.0,Flow cell
719,https://doi.org/10.1039/D3SC04840C,Cu2O-CO,Cu1O0.655,Cu2O,CuO,52.67,cuboctahedron,0.0,750.0,750.0,750.0,750.0,750.0,750.0,0.0,69.0,31.0,glassy-carbon electrode,KOH,1.0,14.0,-1.56,HCOOH,3.1,1.0,Flow cell
720,https://doi.org/10.1039/D3SC04840C,Cu2O-CO,Cu1O0.655,Cu2O,CuO,52.67,cuboctahedron,0.0,750.0,750.0,750.0,750.0,750.0,750.0,0.0,69.0,31.0,glassy-carbon electrode,KOH,1.0,14.0,-1.56,CH3COOH,2.5,1.0,Flow cell
721,https://doi.org/10.1039/D3SC04840C,Cu2O-CO,Cu1O0.655,Cu2O,CuO,52.67,cuboctahedron,0.0,750.0,750.0,750.0,750.0,750.0,750.0,0.0,69.0,31.0,glassy-carbon electrode,KOH,1.0,14.0,-1.56,C2H4,21.2,1.0,Flow cell
722,https://doi.org/10.1039/D3SC04840C,Cu2O-CO,Cu1O0.655,Cu2O,CuO,52.67,cuboctahedron,0.0,750.0,750.0,750.0,750.0,750.0,750.0,0.0,69.0,31.0,glassy-carbon electrode,KOH,1.0,14.0,-1.56,C2H5OH,8.8,1.0,Flow cell
723,https://doi.org/10.1039/D3SC04840C,Cu2O-CO,Cu1O0.655,Cu2O,CuO,52.67,cuboctahedron,0.0,750.0,750.0,750.0,750.0,750.0,750.0,0.0,69.0,31.0,glassy-carbon electrode,KOH,1.0,14.0,-2.06,H2,21.5,1.0,Flow cell
724,https://doi.org/10.1039/D3SC04840C,Cu2O-CO,Cu1O0.655,Cu2O,CuO,52.67,cuboctahedron,0.0,750.0,750.0,750.0,750.0,750.0,750.0,0.0,69.0,31.0,glassy-carbon electrode,KOH,1.0,14.0,-2.06,CO,14.6,1.0,Flow cell
725,https://doi.org/10.1039/D3SC04840C,Cu2O-CO,Cu1O0.655,Cu2O,CuO,52.67,cuboctahedron,0.0,750.0,750.0,750.0,750.0,750.0,750.0,0.0,69.0,31.0,glassy-carbon electrode,KOH,1.0,14.0,-2.06,CH4,9.2,1.0,Flow cell
726,https://doi.org/10.1039/D3SC04840C,Cu2O-CO,Cu1O0.655,Cu2O,CuO,52.67,cuboctahedron,0.0,750.0,750.0,750.0,750.0,750.0,750.0,0.0,69.0,31.0,glassy-carbon electrode,KOH,1.0,14.0,-2.06,HCOOH,3.3,1.0,Flow cell
727,https://doi.org/10.1039/D3SC04840C,Cu2O-CO,Cu1O0.655,Cu2O,CuO,52.67,cuboctahedron,0.0,750.0,750.0,750.0,750.0,750.0,750.0,0.0,69.0,31.0,glassy-carbon electrode,KOH,1.0,14.0,-2.06,CH3COOH,5.2,1.0,Flow cell
728,https://doi.org/10.1039/D3SC04840C,Cu2O-CO,Cu1O0.655,Cu2O,CuO,52.67,cuboctahedron,0.0,750.0,750.0,750.0,750.0,750.0,750.0,0.0,69.0,31.0,glassy-carbon electrode,KOH,1.0,14.0,-2.06,C2H4,19.3,1.0,Flow cell
729,https://doi.org/10.1039/D3SC04840C,Cu2O-CO,Cu1O0.655,Cu2O,CuO,52.67,cuboctahedron,0.0,750.0,750.0,750.0,750.0,750.0,750.0,0.0,69.0,31.0,glassy-carbon electrode,KOH,1.0,14.0,-2.06,C2H5OH,11.8,1.0,Flow cell
730,https://doi.org/10.1039/D3SC04840C,Cu2O-CO,Cu1O0.655,Cu2O,CuO,52.67,cuboctahedron,0.0,750.0,750.0,750.0,750.0,750.0,750.0,0.0,69.0,31.0,glassy-carbon electrode,KOH,1.0,14.0,-2.06,C3H7OH,0.3,1.0,Flow cell
731,https://doi.org/10.1039/D3SC04840C,Cu2O-CO,Cu1O0.655,Cu2O,CuO,52.67,cuboctahedron,0.0,750.0,750.0,750.0,750.0,750.0,750.0,0.0,69.0,31.0,glassy-carbon electrode,KOH,1.0,14.0,-2.56,H2,20.0,1.0,Flow cell
732,https://doi.org/10.1039/D3SC04840C,Cu2O-CO,Cu1O0.655,Cu2O,CuO,52.67,cuboctahedron,0.0,750.0,750.0,750.0,750.0,750.0,750.0,0.0,69.0,31.0,glassy-carbon electrode,KOH,1.0,14.0,-2.56,CO,10.6,1.0,Flow cell
733,https://doi.org/10.1039/D3SC04840C,Cu2O-CO,Cu1O0.655,Cu2O,CuO,52.67,cuboctahedron,0.0,750.0,750.0,750.0,750.0,750.0,750.0,0.0,69.0,31.0,glassy-carbon electrode,KOH,1.0,14.0,-2.56,CH4,14.6,1.0,Flow cell
734,https://doi.org/10.1039/D3SC04840C,Cu2O-CO,Cu1O0.655,Cu2O,CuO,52.67,cuboctahedron,0.0,750.0,750.0,750.0,750.0,750.0,750.0,0.0,69.0,31.0,glassy-carbon electrode,KOH,1.0,14.0,-2.56,HCOOH,2.3,1.0,Flow cell
735,https://doi.org/10.1039/D3SC04840C,Cu2O-CO,Cu1O0.655,Cu2O,CuO,52.67,cuboctahedron,0.0,750.0,750.0,750.0,750.0,750.0,750.0,0.0,69.0,31.0,glassy-carbon electrode,KOH,1.0,14.0,-2.56,CH3COOH,5.3,1.0,Flow cell
736,https://doi.org/10.1039/D3SC04840C,Cu2O-CO,Cu1O0.655,Cu2O,CuO,52.67,cuboctahedron,0.0,750.0,750.0,750.0,750.0,750.0,750.0,0.0,69.0,31.0,glassy-carbon electrode,KOH,1.0,14.0,-2.56,C2H4,23.8,1.0,Flow cell
737,https://doi.org/10.1039/D3SC04840C,Cu2O-CO,Cu1O0.655,Cu2O,CuO,52.67,cuboctahedron,0.0,750.0,750.0,750.0,750.0,750.0,750.0,0.0,69.0,31.0,glassy-carbon electrode,KOH,1.0,14.0,-2.56,C2H5OH,10.9,1.0,Flow cell
738,https://doi.org/10.1039/D3SC04840C,Cu2O-CO,Cu1O0.655,Cu2O,CuO,52.67,cuboctahedron,0.0,750.0,750.0,750.0,750.0,750.0,750.0,0.0,69.0,31.0,glassy-carbon electrode,KOH,1.0,14.0,-2.56,C3H7OH,0.3,1.0,Flow cell
739,https://doi.org/10.1039/D3SC04840C,Cu2O-CO,Cu1O0.655,Cu2O,CuO,52.67,cuboctahedron,0.0,750.0,750.0,750.0,750.0,750.0,750.0,0.0,69.0,31.0,glassy-carbon electrode,KOH,1.0,14.0,-3.06,H2,19.5,1.0,Flow cell
740,https://doi.org/10.1039/D3SC04840C,Cu2O-CO,Cu1O0.655,Cu2O,CuO,52.67,cuboctahedron,0.0,750.0,750.0,750.0,750.0,750.0,750.0,0.0,69.0,31.0,glassy-carbon electrode,KOH,1.0,14.0,-3.06,CO,6.4,1.0,Flow cell
741,https://doi.org/10.1039/D3SC04840C,Cu2O-CO,Cu1O0.655,Cu2O,CuO,52.67,cuboctahedron,0.0,750.0,750.0,750.0,750.0,750.0,750.0,0.0,69.0,31.0,glassy-carbon electrode,KOH,1.0,14.0,-3.06,CH4,18.9,1.0,Flow cell
742,https://doi.org/10.1039/D3SC04840C,Cu2O-CO,Cu1O0.655,Cu2O,CuO,52.67,cuboctahedron,0.0,750.0,750.0,750.0,750.0,750.0,750.0,0.0,69.0,31.0,glassy-carbon electrode,KOH,1.0,14.0,-3.06,HCOOH,4.2,1.0,Flow cell
743,https://doi.org/10.1039/D3SC04840C,Cu2O-CO,Cu1O0.655,Cu2O,CuO,52.67,cuboctahedron,0.0,750.0,750.0,750.0,750.0,750.0,750.0,0.0,69.0,31.0,glassy-carbon electrode,KOH,1.0,14.0,-3.06,CH3COOH,9.0,1.0,Flow cell
744,https://doi.org/10.1039/D3SC04840C,Cu2O-CO,Cu1O0.655,Cu2O,CuO,52.67,cuboctahedron,0.0,750.0,750.0,750.0,750.0,750.0,750.0,0.0,69.0,31.0,glassy-carbon electrode,KOH,1.0,14.0,-3.06,C2H4,17.2,1.0,Flow cell
745,https://doi.org/10.1039/D3SC04840C,Cu2O-CO,Cu1O0.655,Cu2O,CuO,52.67,cuboctahedron,0.0,750.0,750.0,750.0,750.0,750.0,750.0,0.0,69.0,31.0,glassy-carbon electrode,KOH,1.0,14.0,-3.06,C2H5OH,14.7,1.0,Flow cell
746,https://doi.org/10.1039/D3SC04840C,Cu2O-CO,Cu1O0.655,Cu2O,CuO,52.67,cuboctahedron,0.0,750.0,750.0,750.0,750.0,750.0,750.0,0.0,69.0,31.0,glassy-carbon electrode,KOH,1.0,14.0,-3.06,C3H7OH,0.3,1.0,Flow cell
747,https://doi.org/10.1039/D3SC04840C,Cu2O-CO,Cu1O0.655,Cu2O,CuO,52.67,cuboctahedron,0.0,750.0,750.0,750.0,750.0,750.0,750.0,0.0,69.0,31.0,glassy-carbon electrode,KOH,1.0,14.0,-3.56,H2,20.8,1.0,Flow cell
748,https://doi.org/10.1039/D3SC04840C,Cu2O-CO,Cu1O0.655,Cu2O,CuO,52.67,cuboctahedron,0.0,750.0,750.0,750.0,750.0,750.0,750.0,0.0,69.0,31.0,glassy-carbon electrode,KOH,1.0,14.0,-3.56,CO,6.6,1.0,Flow cell
749,https://doi.org/10.1039/D3SC04840C,Cu2O-CO,Cu1O0.655,Cu2O,CuO,52.67,cuboctahedron,0.0,750.0,750.0,750.0,750.0,750.0,750.0,0.0,69.0,31.0,glassy-carbon electrode,KOH,1.0,14.0,-3.56,CH4,17.6,1.0,Flow cell
750,https://doi.org/10.1039/D3SC04840C,Cu2O-CO,Cu1O0.655,Cu2O,CuO,52.67,cuboctahedron,0.0,750.0,750.0,750.0,750.0,750.0,750.0,0.0,69.0,31.0,glassy-carbon electrode,KOH,1.0,14.0,-3.56,HCOOH,3.5,1.0,Flow cell
751,https://doi.org/10.1039/D3SC04840C,Cu2O-CO,Cu1O0.655,Cu2O,CuO,52.67,cuboctahedron,0.0,750.0,750.0,750.0,750.0,750.0,750.0,0.0,69.0,31.0,glassy-carbon electrode,KOH,1.0,14.0,-3.56,CH3COOH,9.1,1.0,Flow cell
752,https://doi.org/10.1039/D3SC04840C,Cu2O-CO,Cu1O0.655,Cu2O,CuO,52.67,cuboctahedron,0.0,750.0,750.0,750.0,750.0,750.0,750.0,0.0,69.0,31.0,glassy-carbon electrode,KOH,1.0,14.0,-3.56,C2H4,15.8,1.0,Flow cell
753,https://doi.org/10.1039/D3SC04840C,Cu2O-CO,Cu1O0.655,Cu2O,CuO,52.67,cuboctahedron,0.0,750.0,750.0,750.0,750.0,750.0,750.0,0.0,69.0,31.0,glassy-carbon electrode,KOH,1.0,14.0,-3.56,C2H5OH,13.1,1.0,Flow cell
754,https://doi.org/10.1039/D3SC04840C,Cu2O-CO,Cu1O0.655,Cu2O,CuO,52.67,cuboctahedron,0.0,750.0,750.0,750.0,750.0,750.0,750.0,0.0,69.0,31.0,glassy-carbon electrode,KOH,1.0,14.0,-3.56,C3H7OH,1.1,1.0,Flow cell
755,https://doi.org/10.1016/j.nanoen.2023.108920, O-Cu2O,Cu1O0.5,Cu2O,No,100.0,octahedron,0.0,400.0,400.0,400.0,400.0,400.0,400.0,0.0,100.0,0.0,carbon paper electrode,KCl,1.0,6.9,-0.9,H2,64.43,1.0,H-cell
756,https://doi.org/10.1016/j.nanoen.2023.108920, O-Cu2O,Cu1O0.5,Cu2O,No,100.0,octahedron,0.0,400.0,400.0,400.0,400.0,400.0,400.0,0.0,100.0,0.0,carbon paper electrode,KCl,1.0,6.9,-0.9,CO,10.74,1.0,H-cell
757,https://doi.org/10.1016/j.nanoen.2023.108920, O-Cu2O,Cu1O0.5,Cu2O,No,100.0,octahedron,0.0,400.0,400.0,400.0,400.0,400.0,400.0,0.0,100.0,0.0,carbon paper electrode,KCl,1.0,6.9,-0.9,C2H4,13.09,1.0,H-cell
758,https://doi.org/10.1016/j.nanoen.2023.108920, O-Cu2O,Cu1O0.5,Cu2O,No,100.0,octahedron,0.0,400.0,400.0,400.0,400.0,400.0,400.0,0.0,100.0,0.0,carbon paper electrode,KCl,1.0,6.9,-1.0,H2,54.36,1.0,H-cell
759,https://doi.org/10.1016/j.nanoen.2023.108920, O-Cu2O,Cu1O0.5,Cu2O,No,100.0,octahedron,0.0,400.0,400.0,400.0,400.0,400.0,400.0,0.0,100.0,0.0,carbon paper electrode,KCl,1.0,6.9,-1.0,CO,9.06,1.0,H-cell
760,https://doi.org/10.1016/j.nanoen.2023.108920, O-Cu2O,Cu1O0.5,Cu2O,No,100.0,octahedron,0.0,400.0,400.0,400.0,400.0,400.0,400.0,0.0,100.0,0.0,carbon paper electrode,KCl,1.0,6.9,-1.0,C2H4,23.83,1.0,H-cell
761,https://doi.org/10.1016/j.nanoen.2023.108920, O-Cu2O,Cu1O0.5,Cu2O,No,100.0,octahedron,0.0,400.0,400.0,400.0,400.0,400.0,400.0,0.0,100.0,0.0,carbon paper electrode,KCl,1.0,6.9,-1.1,H2,45.3,1.0,H-cell
762,https://doi.org/10.1016/j.nanoen.2023.108920, O-Cu2O,Cu1O0.5,Cu2O,No,100.0,octahedron,0.0,400.0,400.0,400.0,400.0,400.0,400.0,0.0,100.0,0.0,carbon paper electrode,KCl,1.0,6.9,-1.1,CO,5.7,1.0,H-cell
763,https://doi.org/10.1016/j.nanoen.2023.108920, O-Cu2O,Cu1O0.5,Cu2O,No,100.0,octahedron,0.0,400.0,400.0,400.0,400.0,400.0,400.0,0.0,100.0,0.0,carbon paper electrode,KCl,1.0,6.9,-1.1,C2H4,40.27,1.0,H-cell
764,https://doi.org/10.1016/j.nanoen.2023.108920, O-Cu2O,Cu1O0.5,Cu2O,No,100.0,octahedron,0.0,400.0,400.0,400.0,400.0,400.0,400.0,2.02,97.98,0.0,carbon paper electrode,KCl,1.0,6.9,-1.1,H2,27.24,0.25,H-cell
765,https://doi.org/10.1016/j.nanoen.2023.108920, O-Cu2O,Cu1O0.5,Cu2O,No,100.0,octahedron,0.0,400.0,400.0,400.0,400.0,400.0,400.0,2.02,97.98,0.0,carbon paper electrode,KCl,1.0,6.9,-1.1,CO,4.98,0.25,H-cell
766,https://doi.org/10.1016/j.nanoen.2023.108920, O-Cu2O,Cu1O0.5,Cu2O,No,100.0,octahedron,0.0,400.0,400.0,400.0,400.0,400.0,400.0,2.02,97.98,0.0,carbon paper electrode,KCl,1.0,6.9,-1.1,CH4,1.99,0.25,H-cell
767,https://doi.org/10.1016/j.nanoen.2023.108920, O-Cu2O,Cu1O0.5,Cu2O,No,100.0,octahedron,0.0,400.0,400.0,400.0,400.0,400.0,400.0,2.02,97.98,0.0,carbon paper electrode,KCl,1.0,6.9,-1.1,C2H4,38.87,0.25,H-cell
768,https://doi.org/10.1016/j.nanoen.2023.108920, O-Cu2O,Cu1O0.5,Cu2O,No,100.0,octahedron,0.0,400.0,400.0,400.0,400.0,400.0,400.0,2.8,97.2,0.0,carbon paper electrode,KCl,1.0,6.9,-1.1,H2,30.9,0.5,H-cell
769,https://doi.org/10.1016/j.nanoen.2023.108920, O-Cu2O,Cu1O0.5,Cu2O,No,100.0,octahedron,0.0,400.0,400.0,400.0,400.0,400.0,400.0,2.8,97.2,0.0,carbon paper electrode,KCl,1.0,6.9,-1.1,CO,3.65,0.5,H-cell
770,https://doi.org/10.1016/j.nanoen.2023.108920, O-Cu2O,Cu1O0.5,Cu2O,No,100.0,octahedron,0.0,400.0,400.0,400.0,400.0,400.0,400.0,2.8,97.2,0.0,carbon paper electrode,KCl,1.0,6.9,-1.1,CH4,2.33,0.5,H-cell
771,https://doi.org/10.1016/j.nanoen.2023.108920, O-Cu2O,Cu1O0.5,Cu2O,No,100.0,octahedron,0.0,400.0,400.0,400.0,400.0,400.0,400.0,2.8,97.2,0.0,carbon paper electrode,KCl,1.0,6.9,-1.1,C2H4,44.19,0.5,H-cell
772,https://doi.org/10.1016/j.nanoen.2023.108920, O-Cu2O,Cu1O0.5,Cu2O,No,100.0,octahedron,0.0,400.0,400.0,400.0,400.0,400.0,400.0,2.56,97.44,0.0,carbon paper electrode,KCl,1.0,6.9,-1.1,H2,32.23,0.75,H-cell
773,https://doi.org/10.1016/j.nanoen.2023.108920, O-Cu2O,Cu1O0.5,Cu2O,No,100.0,octahedron,0.0,400.0,400.0,400.0,400.0,400.0,400.0,2.56,97.44,0.0,carbon paper electrode,KCl,1.0,6.9,-1.1,CO,3.99,0.75,H-cell
774,https://doi.org/10.1016/j.nanoen.2023.108920, O-Cu2O,Cu1O0.5,Cu2O,No,100.0,octahedron,0.0,400.0,400.0,400.0,400.0,400.0,400.0,2.56,97.44,0.0,carbon paper electrode,KCl,1.0,6.9,-1.1,CH4,1.33,0.75,H-cell
775,https://doi.org/10.1016/j.nanoen.2023.108920, O-Cu2O,Cu1O0.5,Cu2O,No,100.0,octahedron,0.0,400.0,400.0,400.0,400.0,400.0,400.0,2.56,97.44,0.0,carbon paper electrode,KCl,1.0,6.9,-1.1,C2H4,41.53,0.75,H-cell
776,https://doi.org/10.1016/j.nanoen.2023.108920, O-Cu2O,Cu1O0.5,Cu2O,No,100.0,octahedron,0.0,400.0,400.0,400.0,400.0,400.0,400.0,2.94,97.06,0.0,carbon paper electrode,KCl,1.0,6.9,-1.1,H2,34.88,1.0,H-cell
777,https://doi.org/10.1016/j.nanoen.2023.108920, O-Cu2O,Cu1O0.5,Cu2O,No,100.0,octahedron,0.0,400.0,400.0,400.0,400.0,400.0,400.0,2.94,97.06,0.0,carbon paper electrode,KCl,1.0,6.9,-1.1,CO,3.32,1.0,H-cell
778,https://doi.org/10.1016/j.nanoen.2023.108920, O-Cu2O,Cu1O0.5,Cu2O,No,100.0,octahedron,0.0,400.0,400.0,400.0,400.0,400.0,400.0,2.94,97.06,0.0,carbon paper electrode,KCl,1.0,6.9,-1.1,CH4,1.33,1.0,H-cell
779,https://doi.org/10.1016/j.nanoen.2023.108920, O-Cu2O,Cu1O0.5,Cu2O,No,100.0,octahedron,0.0,400.0,400.0,400.0,400.0,400.0,400.0,2.94,97.06,0.0,carbon paper electrode,KCl,1.0,6.9,-1.1,C2H4,40.2,1.0,H-cell
780,https://doi.org/10.1016/j.nanoen.2023.108920, O-Cu2O,Cu1O0.5,Cu2O,No,100.0,octahedron,0.0,400.0,400.0,400.0,400.0,400.0,400.0,6.15,93.85,0.0,carbon paper electrode,KCl,1.0,6.9,-1.1,H2,36.21,1.25,H-cell
781,https://doi.org/10.1016/j.nanoen.2023.108920, O-Cu2O,Cu1O0.5,Cu2O,No,100.0,octahedron,0.0,400.0,400.0,400.0,400.0,400.0,400.0,6.15,93.85,0.0,carbon paper electrode,KCl,1.0,6.9,-1.1,CO,3.99,1.25,H-cell
782,https://doi.org/10.1016/j.nanoen.2023.108920, O-Cu2O,Cu1O0.5,Cu2O,No,100.0,octahedron,0.0,400.0,400.0,400.0,400.0,400.0,400.0,6.15,93.85,0.0,carbon paper electrode,KCl,1.0,6.9,-1.1,CH4,1.66,1.25,H-cell
783,https://doi.org/10.1016/j.nanoen.2023.108920, O-Cu2O,Cu1O0.5,Cu2O,No,100.0,octahedron,0.0,400.0,400.0,400.0,400.0,400.0,400.0,6.15,93.85,0.0,carbon paper electrode,KCl,1.0,6.9,-1.1,C2H4,41.53,1.25,H-cell
784,https://doi.org/10.1016/j.nanoen.2023.108920, O-Cu2O,Cu1O0.5,Cu2O,No,100.0,octahedron,0.0,400.0,400.0,400.0,400.0,400.0,400.0,6.93,93.07,0.0,carbon paper electrode,KCl,1.0,6.9,-1.1,H2,38.54,1.5,H-cell
785,https://doi.org/10.1016/j.nanoen.2023.108920, O-Cu2O,Cu1O0.5,Cu2O,No,100.0,octahedron,0.0,400.0,400.0,400.0,400.0,400.0,400.0,6.93,93.07,0.0,carbon paper electrode,KCl,1.0,6.9,-1.1,CO,2.33,1.5,H-cell
786,https://doi.org/10.1016/j.nanoen.2023.108920, O-Cu2O,Cu1O0.5,Cu2O,No,100.0,octahedron,0.0,400.0,400.0,400.0,400.0,400.0,400.0,6.93,93.07,0.0,carbon paper electrode,KCl,1.0,6.9,-1.1,CH4,2.33,1.5,H-cell
787,https://doi.org/10.1016/j.nanoen.2023.108920, O-Cu2O,Cu1O0.5,Cu2O,No,100.0,octahedron,0.0,400.0,400.0,400.0,400.0,400.0,400.0,6.93,93.07,0.0,carbon paper electrode,KCl,1.0,6.9,-1.1,C2H4,41.2,1.5,H-cell
788,https://doi.org/10.1016/j.nanoen.2023.108920, O-Cu2O,Cu1O0.5,Cu2O,No,100.0,octahedron,0.0,400.0,400.0,400.0,400.0,400.0,400.0,7.97,92.03,0.0,carbon paper electrode,KCl,1.0,6.9,-1.1,H2,37.87,1.75,H-cell
789,https://doi.org/10.1016/j.nanoen.2023.108920, O-Cu2O,Cu1O0.5,Cu2O,No,100.0,octahedron,0.0,400.0,400.0,400.0,400.0,400.0,400.0,7.97,92.03,0.0,carbon paper electrode,KCl,1.0,6.9,-1.1,CO,2.99,1.75,H-cell
790,https://doi.org/10.1016/j.nanoen.2023.108920, O-Cu2O,Cu1O0.5,Cu2O,No,100.0,octahedron,0.0,400.0,400.0,400.0,400.0,400.0,400.0,7.97,92.03,0.0,carbon paper electrode,KCl,1.0,6.9,-1.1,CH4,1.66,1.75,H-cell
791,https://doi.org/10.1016/j.nanoen.2023.108920, O-Cu2O,Cu1O0.5,Cu2O,No,100.0,octahedron,0.0,400.0,400.0,400.0,400.0,400.0,400.0,7.97,92.03,0.0,carbon paper electrode,KCl,1.0,6.9,-1.1,C2H4,36.88,1.75,H-cell
792,https://doi.org/10.1016/j.nanoen.2023.108920, O-Cu2O,Cu1O0.5,Cu2O,No,100.0,octahedron,0.0,400.0,400.0,400.0,400.0,400.0,400.0,14.94,85.06,0.0,carbon paper electrode,KCl,1.0,6.9,-1.1,H2,39.87,2.0,H-cell
793,https://doi.org/10.1016/j.nanoen.2023.108920, O-Cu2O,Cu1O0.5,Cu2O,No,100.0,octahedron,0.0,400.0,400.0,400.0,400.0,400.0,400.0,14.94,85.06,0.0,carbon paper electrode,KCl,1.0,6.9,-1.1,CO,3.65,2.0,H-cell
794,https://doi.org/10.1016/j.nanoen.2023.108920, O-Cu2O,Cu1O0.5,Cu2O,No,100.0,octahedron,0.0,400.0,400.0,400.0,400.0,400.0,400.0,14.94,85.06,0.0,carbon paper electrode,KCl,1.0,6.9,-1.1,CH4,1.33,2.0,H-cell
795,https://doi.org/10.1016/j.nanoen.2023.108920, O-Cu2O,Cu1O0.5,Cu2O,No,100.0,octahedron,0.0,400.0,400.0,400.0,400.0,400.0,400.0,14.94,85.06,0.0,carbon paper electrode,KCl,1.0,6.9,-1.1,C2H4,37.87,2.0,H-cell
796,https://doi.org/10.1016/j.nanoen.2023.108920, O-Cu2O,Cu1O0.5,Cu2O,No,100.0,octahedron,0.0,400.0,400.0,400.0,400.0,400.0,400.0,0.0,100.0,0.0,carbon paper electrode,KCl,1.0,6.9,-1.2,H2,56.04,1.0,H-cell
797,https://doi.org/10.1016/j.nanoen.2023.108920, O-Cu2O,Cu1O0.5,Cu2O,No,100.0,octahedron,0.0,400.0,400.0,400.0,400.0,400.0,400.0,0.0,100.0,0.0,carbon paper electrode,KCl,1.0,6.9,-1.2,CO,1.68,1.0,H-cell
798,https://doi.org/10.1016/j.nanoen.2023.108920, O-Cu2O,Cu1O0.5,Cu2O,No,100.0,octahedron,0.0,400.0,400.0,400.0,400.0,400.0,400.0,0.0,100.0,0.0,carbon paper electrode,KCl,1.0,6.9,-1.2,CH4,1.68,1.0,H-cell
799,https://doi.org/10.1016/j.nanoen.2023.108920, O-Cu2O,Cu1O0.5,Cu2O,No,100.0,octahedron,0.0,400.0,400.0,400.0,400.0,400.0,400.0,0.0,100.0,0.0,carbon paper electrode,KCl,1.0,6.9,-1.2,C2H4,28.52,1.0,H-cell
800,https://doi.org/10.1016/j.nanoen.2023.108920, C-Cu2O,Cu1O0.5,Cu2O,No,100.0,cubic,0.0,390.0,390.0,390.0,390.0,390.0,390.0,0.0,100.0,0.0,carbon paper electrode,KCl,1.0,6.9,-0.9,H2,65.44,1.0,H-cell
801,https://doi.org/10.1016/j.nanoen.2023.108920, C-Cu2O,Cu1O0.5,Cu2O,No,100.0,cubic,0.0,390.0,390.0,390.0,390.0,390.0,390.0,0.0,100.0,0.0,carbon paper electrode,KCl,1.0,6.9,-0.9,CO,9.06,1.0,H-cell
802,https://doi.org/10.1016/j.nanoen.2023.108920, C-Cu2O,Cu1O0.5,Cu2O,No,100.0,cubic,0.0,390.0,390.0,390.0,390.0,390.0,390.0,0.0,100.0,0.0,carbon paper electrode,KCl,1.0,6.9,-0.9,C2H4,19.8,1.0,H-cell
803,https://doi.org/10.1016/j.nanoen.2023.108920, C-Cu2O,Cu1O0.5,Cu2O,No,100.0,cubic,0.0,390.0,390.0,390.0,390.0,390.0,390.0,0.0,100.0,0.0,carbon paper electrode,KCl,1.0,6.9,-1.0,H2,73.49,1.0,H-cell
