Repository: vovamirosh/CO2RR_PISH

File: Datasets/data_with_0.csv (part 4 of 28)
,DOI,Article name,Formula,Cat. compound,Support,"Cat./Support ratio, % (at)",Morphology (TEM/SEM),"Pore size, nm",width min (nm),width aver (nm),width max (nm),length min (nm),length aver (nm),length max (nm),"Cu, % (at.)","Cu+, % (at.)","Cu(2+), % (at.)",Base,electrolyte,"conc, M",pH,RHE vs V,"Time, h",Type of reactor,Av_ar_exactmw,Av_ar_lipinskiHBA,Av_ar_lipinskiHBD,Av_ar_NumHBA,Av_ar_NumHeavyAtoms,Av_harm_labuteASA,Av_harm_CrippenClogP,Av_harm_kappa1,Av_harm_kappa3,Av_harm_Energy of +1 ion,Av_harm_Metal_radius,Product,"FE, %"
338,https://doi.org/10.1016/j.cej.2023.142052,I-Au/Cu2O-30,Cu1O0.5404Au0.016,CuO,Au,98.35,hollow,0.0,45.0,52.5,65.0,45.0,52.5,65.0,0.0,95.1,4.9,glassy-carbon electrode,KHCO3,0.1,6.8,-0.99,0.3,H-cell,80.87220605357001,0.9834999999999999,0.0,0.9834999999999999,1.9834999999999998,20.713931251113888,-0.06799022465360285,2.3068119900515724,1.4573486074275674,7.655388171528851,1.5802297628027373,H2,28.52
339,https://doi.org/10.1016/j.cej.2023.142052,I-Au/Cu2O-30,Cu1O0.5404Au0.016,CuO,Au,98.35,hollow,0.0,45.0,52.5,65.0,45.0,52.5,65.0,0.0,95.1,4.9,glassy-carbon electrode,KHCO3,0.1,6.8,-0.96,0.3,H-cell,80.87220605357001,0.9834999999999999,0.0,0.9834999999999999,1.9834999999999998,20.713931251113888,-0.06799022465360285,2.3068119900515724,1.4573486074275674,7.655388171528851,1.5802297628027373,H2,26.33
340,https://doi.org/10.1016/j.cej.2023.142052,I-Au/Cu2O-30,Cu1O0.5404Au0.016,CuO,Au,98.35,hollow,0.0,45.0,52.5,65.0,45.0,52.5,65.0,0.0,95.1,4.9,glassy-carbon electrode,KHCO3,0.1,6.8,-0.91,0.3,H-cell,80.87220605357001,0.9834999999999999,0.0,0.9834999999999999,1.9834999999999998,20.713931251113888,-0.06799022465360285,2.3068119900515724,1.4573486074275674,7.655388171528851,1.5802297628027373,H2,25.05
341,https://doi.org/10.1016/j.cej.2023.142052,I-Au/Cu2O-30,Cu1O0.5404Au0.016,CuO,Au,98.35,hollow,0.0,45.0,52.5,65.0,45.0,52.5,65.0,0.0,95.1,4.9,glassy-carbon electrode,KHCO3,0.1,6.8,-0.84,0.3,H-cell,80.87220605357001,0.9834999999999999,0.0,0.9834999999999999,1.9834999999999998,20.713931251113888,-0.06799022465360285,2.3068119900515724,1.4573486074275674,7.655388171528851,1.5802297628027373,H2,20.66
342,https://doi.org/10.1016/j.apsusc.2023.159243,c-Cu2O,Cu2O,Cu2O,No,100.0,cubic,0.0,459.5,810.75,1162.0,459.5,810.75,1162.0,0.0,100.0,0.0,glassy-carbon electrode,KHCO3,0.1,6.8,-1.1,1.0,H-cell,141.85410961999997,1.0,0.0,0.0,3.0,40.040471732759606,-0.12380000000000001,36.040575683266006,2.998961038961039,8.336839,1.4,CO,6.95
343,https://doi.org/10.1016/j.apsusc.2023.159243,o-Cu2O,Cu2O,Cu2O,No,100.0,octahedron,0.0,805.0,1204.0,1603.0,961.7,1276.4,1591.1,0.0,100.0,0.0,glassy-carbon electrode,KHCO3,0.1,6.8,-1.1,1.0,H-cell,141.85410961999997,1.0,0.0,0.0,3.0,40.040471732759606,-0.12380000000000001,36.040575683266006,2.998961038961039,8.336839,1.4,CO,12.48
344,https://doi.org/10.1016/j.apsusc.2023.159243,d-Cu2O,Cu2O,Cu2O,No,100.0,dodecahedron,0.0,634.8,938.05,1241.3,634.8,938.05,1241.3,0.0,100.0,0.0,glassy-carbon electrode,KHCO3,0.1,6.8,-1.1,1.0,H-cell,141.85410961999997,1.0,0.0,0.0,3.0,40.040471732759606,-0.12380000000000001,36.040575683266006,2.998961038961039,8.336839,1.4,CO,11.3
345,https://doi.org/10.1016/j.apsusc.2023.159243,p-Cu2O,Cu2O,Cu2O,No,100.0,polyhedron,0.0,1273.5,1841.4,2409.3,1273.5,1841.4,2409.3,0.0,100.0,0.0,glassy-carbon electrode,KHCO3,0.1,6.8,-1.1,1.0,H-cell,141.85410961999997,1.0,0.0,0.0,3.0,40.040471732759606,-0.12380000000000001,36.040575683266006,2.998961038961039,8.336839,1.4,CO,10.04
346,https://doi.org/10.1016/j.apsusc.2023.159243,c-Cu2O,Cu2O,Cu2O,No,100.0,cubic,0.0,459.5,810.75,1162.0,459.5,810.75,1162.0,0.0,100.0,0.0,glassy-carbon electrode,KHCO3,0.1,6.8,-1.2,1.0,H-cell,141.85410961999997,1.0,0.0,0.0,3.0,40.040471732759606,-0.12380000000000001,36.040575683266006,2.998961038961039,8.336839,1.4,CO,3.95
347,https://doi.org/10.1016/j.apsusc.2023.159243,o-Cu2O,Cu2O,Cu2O,No,100.0,octahedron,0.0,805.0,1204.0,1603.0,961.7,1276.4,1591.1,0.0,100.0,0.0,glassy-carbon electrode,KHCO3,0.1,6.8,-1.2,1.0,H-cell,141.85410961999997,1.0,0.0,0.0,3.0,40.040471732759606,-0.12380000000000001,36.040575683266006,2.998961038961039,8.336839,1.4,CO,9.42
348,https://doi.org/10.1016/j.apsusc.2023.159243,d-Cu2O,Cu2O,Cu2O,No,100.0,dodecahedron,0.0,634.8,938.05,1241.3,634.8,938.05,1241.3,0.0,100.0,0.0,glassy-carbon electrode,KHCO3,0.1,6.8,-1.2,1.0,H-cell,141.85410961999997,1.0,0.0,0.0,3.0,40.040471732759606,-0.12380000000000001,36.040575683266006,2.998961038961039,8.336839,1.4,CO,6.95
349,https://doi.org/10.1016/j.apsusc.2023.159243,p-Cu2O,Cu2O,Cu2O,No,100.0,polyhedron,0.0,1273.5,1841.4,2409.3,1273.5,1841.4,2409.3,0.0,100.0,0.0,glassy-carbon electrode,KHCO3,0.1,6.8,-1.2,1.0,H-cell,141.85410961999997,1.0,0.0,0.0,3.0,40.040471732759606,-0.12380000000000001,36.040575683266006,2.998961038961039,8.336839,1.4,CO,9.11
350,https://doi.org/10.1016/j.apsusc.2023.159243,c-Cu2O,Cu2O,Cu2O,No,100.0,cubic,0.0,459.5,810.75,1162.0,459.5,810.75,1162.0,0.0,100.0,0.0,glassy-carbon electrode,KHCO3,0.1,6.8,-1.3,1.0,H-cell,141.85410961999997,1.0,0.0,0.0,3.0,40.040471732759606,-0.12380000000000001,36.040575683266006,2.998961038961039,8.336839,1.4,CO,2.75
351,https://doi.org/10.1016/j.apsusc.2023.159243,o-Cu2O,Cu2O,Cu2O,No,100.0,octahedron,0.0,805.0,1204.0,1603.0,961.7,1276.4,1591.1,0.0,100.0,0.0,glassy-carbon electrode,KHCO3,0.1,6.8,-1.3,1.0,H-cell,141.85410961999997,1.0,0.0,0.0,3.0,40.040471732759606,-0.12380000000000001,36.040575683266006,2.998961038961039,8.336839,1.4,CO,9.25
352,https://doi.org/10.1016/j.apsusc.2023.159243,d-Cu2O,Cu2O,Cu2O,No,100.0,dodecahedron,0.0,634.8,938.05,1241.3,634.8,938.05,1241.3,0.0,100.0,0.0,glassy-carbon electrode,KHCO3,0.1,6.8,-1.3,1.0,H-cell,141.85410961999997,1.0,0.0,0.0,3.0,40.040471732759606,-0.12380000000000001,36.040575683266006,2.998961038961039,8.336839,1.4,CO,5.41
353,https://doi.org/10.1016/j.apsusc.2023.159243,p-Cu2O,Cu2O,Cu2O,No,100.0,polyhedron,0.0,1273.5,1841.4,2409.3,1273.5,1841.4,2409.3,0.0,100.0,0.0,glassy-carbon electrode,KHCO3,0.1,6.8,-1.3,1.0,H-cell,141.85410961999997,1.0,0.0,0.0,3.0,40.040471732759606,-0.12380000000000001,36.040575683266006,2.998961038961039,8.336839,1.4,CO,7.12
354,10.1016/j.jcis.2019.05.073,Cu@Cu2O,Cu1O0.056,Cu2O,Cu,8.91,nanorod,0.0,150.0,150.0,150.0,0.0,0.0,0.0,90.0,8.8,1.2,carbon paper electrode,KHCO3,0.1,6.8,-1.6,0.48,H-cell,69.96177152989199,0.0891,0.0,0.0,1.1782,18.892184485261005,-0.002739127852841484,1.6612581358439176,4.071827948033456,7.7771201326128505,1.354309606641133,CO,4.2
355,10.1016/j.jcis.2019.05.073,Cu@Cu2O,Cu1O0.056,Cu2O,Cu,8.91,nanorod,0.0,150.0,150.0,150.0,0.0,0.0,0.0,90.0,8.8,1.2,carbon paper electrode,KHCO3,0.1,6.8,-1.4,0.48,H-cell,69.96177152989199,0.0891,0.0,0.0,1.1782,18.892184485261005,-0.002739127852841484,1.6612581358439176,4.071827948033456,7.7771201326128505,1.354309606641133,CO,0.0
356,10.1016/j.jcis.2019.05.073,Cu@Cu2O,Cu1O0.056,Cu2O,Cu,8.91,nanorod,0.0,150.0,150.0,150.0,0.0,0.0,0.0,90.0,8.8,1.2,carbon paper electrode,KHCO3,0.1,6.8,-1.4,1.01,H-cell,69.96177152989199,0.0891,0.0,0.0,1.1782,18.892184485261005,-0.002739127852841484,1.6612581358439176,4.071827948033456,7.7771201326128505,1.354309606641133,CO,0.0
357,10.1016/j.jcis.2019.05.073,Cu@Cu2O,Cu1O0.056,Cu2O,Cu,8.91,nanorod,0.0,150.0,150.0,150.0,0.0,0.0,0.0,90.0,8.8,1.2,carbon paper electrode,KHCO3,0.1,6.8,-1.4,1.56,H-cell,69.96177152989199,0.0891,0.0,0.0,1.1782,18.892184485261005,-0.002739127852841484,1.6612581358439176,4.071827948033456,7.7771201326128505,1.354309606641133,CO,0.0
358,10.1016/j.jcis.2019.05.073,Cu@Cu2O,Cu1O0.056,Cu2O,Cu,8.91,nanorod,0.0,150.0,150.0,150.0,0.0,0.0,0.0,90.0,8.8,1.2,carbon paper electrode,KHCO3,0.1,6.8,-1.4,2.14,H-cell,69.96177152989199,0.0891,0.0,0.0,1.1782,18.892184485261005,-0.002739127852841484,1.6612581358439176,4.071827948033456,7.7771201326128505,1.354309606641133,CO,0.0
359,10.1016/j.jcis.2019.05.073,Cu@Cu2O,Cu1O0.056,Cu2O,Cu,8.91,nanorod,0.0,150.0,150.0,150.0,0.0,0.0,0.0,90.0,8.8,1.2,carbon paper electrode,KHCO3,0.1,6.8,-1.4,2.68,H-cell,69.96177152989199,0.0891,0.0,0.0,1.1782,18.892184485261005,-0.002739127852841484,1.6612581358439176,4.071827948033456,7.7771201326128505,1.354309606641133,CO,0.0
360,10.1016/j.jcis.2019.05.073,Cu@Cu2O,Cu1O0.056,Cu2O,Cu,8.91,nanorod,0.0,150.0,150.0,150.0,0.0,0.0,0.0,90.0,8.8,1.2,carbon paper electrode,KHCO3,0.1,6.8,-1.4,3.24,H-cell,69.96177152989199,0.0891,0.0,0.0,1.1782,18.892184485261005,-0.002739127852841484,1.6612581358439176,4.071827948033456,7.7771201326128505,1.354309606641133,CO,0.0
361,10.1016/j.jcis.2019.05.073,Cu@Cu2O,Cu1O0.056,Cu2O,Cu,8.91,nanorod,0.0,150.0,150.0,150.0,0.0,0.0,0.0,90.0,8.8,1.2,carbon paper electrode,KHCO3,0.1,6.8,-1.4,3.79,H-cell,69.96177152989199,0.0891,0.0,0.0,1.1782,18.892184485261005,-0.002739127852841484,1.6612581358439176,4.071827948033456,7.7771201326128505,1.354309606641133,CO,0.0
362,10.1016/j.jcis.2019.05.073,Cu@Cu2O,Cu1O0.056,Cu2O,Cu,8.91,nanorod,0.0,150.0,150.0,150.0,0.0,0.0,0.0,90.0,8.8,1.2,carbon paper electrode,KHCO3,0.1,6.8,-1.4,4.36,H-cell,69.96177152989199,0.0891,0.0,0.0,1.1782,18.892184485261005,-0.002739127852841484,1.6612581358439176,4.071827948033456,7.7771201326128505,1.354309606641133,CO,0.0
363,10.1016/j.jcis.2019.05.073,Cu@Cu2O,Cu1O0.056,Cu2O,Cu,8.91,nanorod,0.0,150.0,150.0,150.0,0.0,0.0,0.0,90.0,8.8,1.2,carbon paper electrode,KHCO3,0.1,6.8,-1.4,4.89,H-cell,69.96177152989199,0.0891,0.0,0.0,1.1782,18.892184485261005,-0.002739127852841484,1.6612581358439176,4.071827948033456,7.7771201326128505,1.354309606641133,CO,0.0
364,10.1016/j.jcis.2019.05.073,Cu@Cu2O,Cu1O0.056,Cu2O,Cu,8.91,nanorod,0.0,150.0,150.0,150.0,0.0,0.0,0.0,90.0,8.8,1.2,carbon paper electrode,KHCO3,0.1,6.8,-1.4,5.47,H-cell,69.96177152989199,0.0891,0.0,0.0,1.1782,18.892184485261005,-0.002739127852841484,1.6612581358439176,4.071827948033456,7.7771201326128505,1.354309606641133,CO,0.0
365,10.1016/j.jcis.2019.05.073,Cu@Cu2O,Cu1O0.056,Cu2O,Cu,8.91,nanorod,0.0,150.0,150.0,150.0,0.0,0.0,0.0,90.0,8.8,1.2,carbon paper electrode,KHCO3,0.1,6.8,-1.4,0.43,H-cell,69.96177152989199,0.0891,0.0,0.0,1.1782,18.892184485261005,-0.002739127852841484,1.6612581358439176,4.071827948033456,7.7771201326128505,1.354309606641133,CO,6.39
366,10.1016/j.jcis.2019.05.073,Cu@Cu2O,Cu1O0.056,Cu2O,Cu,8.91,nanorod,0.0,150.0,150.0,150.0,0.0,0.0,0.0,90.0,8.8,1.2,carbon paper electrode,KHCO3,0.1,6.8,-1.2,0.43,H-cell,69.96177152989199,0.0891,0.0,0.0,1.1782,18.892184485261005,-0.002739127852841484,1.6612581358439176,4.071827948033456,7.7771201326128505,1.354309606641133,CO,0.0
367,10.1016/j.jcis.2019.05.073,Cu@Cu2O,Cu1O0.056,Cu2O,Cu,8.91,nanorod,0.0,150.0,150.0,150.0,0.0,0.0,0.0,90.0,8.8,1.2,carbon paper electrode,KHCO3,0.1,6.8,-1.2,1.04,H-cell,69.96177152989199,0.0891,0.0,0.0,1.1782,18.892184485261005,-0.002739127852841484,1.6612581358439176,4.071827948033456,7.7771201326128505,1.354309606641133,CO,0.0
368,10.1016/j.jcis.2019.05.073,Cu@Cu2O,Cu1O0.056,Cu2O,Cu,8.91,nanorod,0.0,150.0,150.0,150.0,0.0,0.0,0.0,90.0,8.8,1.2,carbon paper electrode,KHCO3,0.1,6.8,-1.2,1.64,H-cell,69.96177152989199,0.0891,0.0,0.0,1.1782,18.892184485261005,-0.002739127852841484,1.6612581358439176,4.071827948033456,7.7771201326128505,1.354309606641133,CO,0.0
369,10.1016/j.jcis.2019.05.073,Cu@Cu2O,Cu1O0.056,Cu2O,Cu,8.91,nanorod,0.0,150.0,150.0,150.0,0.0,0.0,0.0,90.0,8.8,1.2,carbon paper electrode,KHCO3,0.1,6.8,-1.2,2.29,H-cell,69.96177152989199,0.0891,0.0,0.0,1.1782,18.892184485261005,-0.002739127852841484,1.6612581358439176,4.071827948033456,7.7771201326128505,1.354309606641133,CO,0.0
370,10.1016/j.jcis.2019.05.073,Cu@Cu2O,Cu1O0.056,Cu2O,Cu,8.91,nanorod,0.0,150.0,150.0,150.0,0.0,0.0,0.0,90.0,8.8,1.2,carbon paper electrode,KHCO3,0.1,6.8,-1.2,2.93,H-cell,69.96177152989199,0.0891,0.0,0.0,1.1782,18.892184485261005,-0.002739127852841484,1.6612581358439176,4.071827948033456,7.7771201326128505,1.354309606641133,CO,0.0
371,10.1016/j.jcis.2019.05.073,Cu@Cu2O,Cu1O0.056,Cu2O,Cu,8.91,nanorod,0.0,150.0,150.0,150.0,0.0,0.0,0.0,90.0,8.8,1.2,carbon paper electrode,KHCO3,0.1,6.8,-1.2,3.54,H-cell,69.96177152989199,0.0891,0.0,0.0,1.1782,18.892184485261005,-0.002739127852841484,1.6612581358439176,4.071827948033456,7.7771201326128505,1.354309606641133,CO,0.0
372,10.1016/j.jcis.2019.05.073,Cu@Cu2O,Cu1O0.056,Cu2O,Cu,8.91,nanorod,0.0,150.0,150.0,150.0,0.0,0.0,0.0,90.0,8.8,1.2,carbon paper electrode,KHCO3,0.1,6.8,-1.2,4.15,H-cell,69.96177152989199,0.0891,0.0,0.0,1.1782,18.892184485261005,-0.002739127852841484,1.6612581358439176,4.071827948033456,7.7771201326128505,1.354309606641133,CO,0.0
373,10.1016/j.jcis.2019.05.073,Cu@Cu2O,Cu1O0.056,Cu2O,Cu,8.91,nanorod,0.0,150.0,150.0,150.0,0.0,0.0,0.0,90.0,8.8,1.2,carbon paper electrode,KHCO3,0.1,6.8,-1.2,4.76,H-cell,69.96177152989199,0.0891,0.0,0.0,1.1782,18.892184485261005,-0.002739127852841484,1.6612581358439176,4.071827948033456,7.7771201326128505,1.354309606641133,CO,0.0
374,10.1016/j.jcis.2019.05.073,Cu@Cu2O,Cu1O0.056,Cu2O,Cu,8.91,nanorod,0.0,150.0,150.0,150.0,0.0,0.0,0.0,90.0,8.8,1.2,carbon paper electrode,KHCO3,0.1,6.8,-1.2,5.42,H-cell,69.96177152989199,0.0891,0.0,0.0,1.1782,18.892184485261005,-0.002739127852841484,1.6612581358439176,4.071827948033456,7.7771201326128505,1.354309606641133,CO,0.0
375,10.1016/j.jcis.2019.05.073,Cu@Cu2O,Cu1O0.056,Cu2O,Cu,8.91,nanorod,0.0,150.0,150.0,150.0,0.0,0.0,0.0,90.0,8.8,1.2,carbon paper electrode,KHCO3,0.1,6.8,-1.2,6.0,H-cell,69.96177152989199,0.0891,0.0,0.0,1.1782,18.892184485261005,-0.002739127852841484,1.6612581358439176,4.071827948033456,7.7771201326128505,1.354309606641133,CO,0.0
376,10.1016/j.jcis.2019.05.073,Cu@Cu2O,Cu1O0.056,Cu2O,Cu,8.91,nanorod,0.0,150.0,150.0,150.0,0.0,0.0,0.0,90.0,8.8,1.2,carbon paper electrode,KHCO3,0.1,6.8,-1.2,6.67,H-cell,69.96177152989199,0.0891,0.0,0.0,1.1782,18.892184485261005,-0.002739127852841484,1.6612581358439176,4.071827948033456,7.7771201326128505,1.354309606641133,CO,0.0
377,10.1016/j.jcis.2019.05.073,Cu@Cu2O,Cu1O0.056,Cu2O,Cu,8.91,nanorod,0.0,150.0,150.0,150.0,0.0,0.0,0.0,90.0,8.8,1.2,carbon paper electrode,KHCO3,0.1,6.8,-1.2,7.27,H-cell,69.96177152989199,0.0891,0.0,0.0,1.1782,18.892184485261005,-0.002739127852841484,1.6612581358439176,4.071827948033456,7.7771201326128505,1.354309606641133,CO,0.0
378,10.1016/j.jcis.2019.05.073,Cu@Cu2O,Cu1O0.056,Cu2O,Cu,8.91,nanorod,0.0,150.0,150.0,150.0,0.0,0.0,0.0,90.0,8.8,1.2,carbon paper electrode,KHCO3,0.1,6.8,-1.2,7.87,H-cell,69.96177152989199,0.0891,0.0,0.0,1.1782,18.892184485261005,-0.002739127852841484,1.6612581358439176,4.071827948033456,7.7771201326128505,1.354309606641133,CO,0.0
379,10.1016/j.jcis.2019.05.073,Cu@Cu2O,Cu1O0.056,Cu2O,Cu,8.91,nanorod,0.0,150.0,150.0,150.0,0.0,0.0,0.0,90.0,8.8,1.2,carbon paper electrode,KHCO3,0.1,6.8,-1.2,8.48,H-cell,69.96177152989199,0.0891,0.0,0.0,1.1782,18.892184485261005,-0.002739127852841484,1.6612581358439176,4.071827948033456,7.7771201326128505,1.354309606641133,CO,0.0
380,10.1016/j.jcis.2019.05.073,Cu@Cu2O,Cu1O0.056,Cu2O,Cu,8.91,nanorod,0.0,150.0,150.0,150.0,0.0,0.0,0.0,90.0,8.8,1.2,carbon paper electrode,KHCO3,0.1,6.8,-1.2,0.48,H-cell,69.96177152989199,0.0891,0.0,0.0,1.1782,18.892184485261005,-0.002739127852841484,1.6612581358439176,4.071827948033456,7.7771201326128505,1.354309606641133,CO,4.38
381,10.1016/j.jcis.2019.05.073,Cu@Cu2O,Cu1O0.056,Cu2O,Cu,8.91,nanorod,0.0,150.0,150.0,150.0,0.0,0.0,0.0,90.0,8.8,1.2,carbon paper electrode,KHCO3,0.1,6.8,-1.0,0.48,H-cell,69.96177152989199,0.0891,0.0,0.0,1.1782,18.892184485261005,-0.002739127852841484,1.6612581358439176,4.071827948033456,7.7771201326128505,1.354309606641133,CO,15.15
382,10.1016/j.jcis.2019.05.073,Cu@Cu2O,Cu1O0.056,Cu2O,Cu,8.91,nanorod,0.0,150.0,150.0,150.0,0.0,0.0,0.0,90.0,8.8,1.2,carbon paper electrode,KHCO3,0.1,6.8,-0.8,0.48,H-cell,69.96177152989199,0.0891,0.0,0.0,1.1782,18.892184485261005,-0.002739127852841484,1.6612581358439176,4.071827948033456,7.7771201326128505,1.354309606641133,CO,24.27
383,10.1016/j.jcis.2019.05.073,Cu@Cu2O,Cu1O0.056,Cu2O,Cu,8.91,nanorod,0.0,150.0,150.0,150.0,0.0,0.0,0.0,90.0,8.8,1.2,carbon paper electrode,KHCO3,0.1,6.8,-0.6,0.48,H-cell,69.96177152989199,0.0891,0.0,0.0,1.1782,18.892184485261005,-0.002739127852841484,1.6612581358439176,4.071827948033456,7.7771201326128505,1.354309606641133,CO,17.88
384,10.1016/j.jcis.2019.05.073,Cu ,Cu,Cu,No,100.0,nanorod,0.0,100.0,100.0,100.0,0.0,0.0,0.0,100.0,0.0,0.0,carbon paper electrode,KHCO3,0.1,6.8,-1.6,0.48,H-cell,62.9295975,0.0,0.0,0.0,1.0,17.964098032124472,-0.0025,1.5194805194805197,4.21948051948052,7.72638,1.35,CO,15.4
385,10.1016/j.jcis.2019.05.073,Cu ,Cu,Cu,No,100.0,nanorod,0.0,100.0,100.0,100.0,0.0,0.0,0.0,100.0,0.0,0.0,carbon paper electrode,KHCO3,0.1,6.8,-1.4,0.48,H-cell,62.9295975,0.0,0.0,0.0,1.0,17.964098032124472,-0.0025,1.5194805194805197,4.21948051948052,7.72638,1.35,CO,10.51
386,10.1016/j.jcis.2019.05.073,Cu ,Cu,Cu,No,100.0,nanorod,0.0,100.0,100.0,100.0,0.0,0.0,0.0,100.0,0.0,0.0,carbon paper electrode,KHCO3,0.1,6.8,-1.2,0.48,H-cell,62.9295975,0.0,0.0,0.0,1.0,17.964098032124472,-0.0025,1.5194805194805197,4.21948051948052,7.72638,1.35,CO,9.06
387,10.1016/j.jcis.2019.05.073,Cu ,Cu,Cu,No,100.0,nanorod,0.0,100.0,100.0,100.0,0.0,0.0,0.0,100.0,0.0,0.0,carbon paper electrode,KHCO3,0.1,6.8,-1.0,0.48,H-cell,62.9295975,0.0,0.0,0.0,1.0,17.964098032124472,-0.0025,1.5194805194805197,4.21948051948052,7.72638,1.35,CO,8.7
388,10.1016/j.jcis.2019.05.073,Cu ,Cu,Cu,No,100.0,nanorod,0.0,100.0,100.0,100.0,0.0,0.0,0.0,100.0,0.0,0.0,carbon paper electrode,KHCO3,0.1,6.8,-0.8,0.48,H-cell,62.9295975,0.0,0.0,0.0,1.0,17.964098032124472,-0.0025,1.5194805194805197,4.21948051948052,7.72638,1.35,CO,9.78
389,10.1016/j.jcis.2019.05.073,Cu ,Cu,Cu,No,100.0,nanorod,0.0,100.0,100.0,100.0,0.0,0.0,0.0,100.0,0.0,0.0,carbon paper electrode,KHCO3,0.1,6.8,-0.6,0.48,H-cell,62.9295975,0.0,0.0,0.0,1.0,17.964098032124472,-0.0025,1.5194805194805197,4.21948051948052,7.72638,1.35,CO,12.68
390,10.1016/j.jcis.2019.05.073,CuOx,Cu1O0.91,CuO,Cu2O,90.11,nanorod,0.0,500.0,500.0,500.0,0.0,0.0,0.0,0.0,18.0,82.0,carbon paper electrode,KHCO3,0.1,6.8,-1.6,0.48,H-cell,85.14824931275,1.0,0.0,0.9011,2.0989,21.718017223733103,-0.12154274186531665,2.556000105623388,1.5276172945992776,7.645217287303093,1.5777092225556073,CO,3.7
391,10.1016/j.jcis.2019.05.073,CuOx,Cu1O0.91,CuO,Cu2O,90.11,nanorod,0.0,500.0,500.0,500.0,0.0,0.0,0.0,0.0,18.0,82.0,carbon paper electrode,KHCO3,0.1,6.8,-1.4,0.48,H-cell,85.14824931275,1.0,0.0,0.9011,2.0989,21.718017223733103,-0.12154274186531665,2.556000105623388,1.5276172945992776,7.645217287303093,1.5777092225556073,CO,6.57
392,10.1016/j.jcis.2019.05.073,CuOx,Cu1O0.91,CuO,Cu2O,90.11,nanorod,0.0,500.0,500.0,500.0,0.0,0.0,0.0,0.0,18.0,82.0,carbon paper electrode,KHCO3,0.1,6.8,-1.2,0.48,H-cell,85.14824931275,1.0,0.0,0.9011,2.0989,21.718017223733103,-0.12154274186531665,2.556000105623388,1.5276172945992776,7.645217287303093,1.5777092225556073,CO,9.26
393,10.1016/j.jcis.2019.05.073,CuOx,Cu1O0.91,CuO,Cu2O,90.11,nanorod,0.0,500.0,500.0,500.0,0.0,0.0,0.0,0.0,18.0,82.0,carbon paper electrode,KHCO3,0.1,6.8,-1.0,0.48,H-cell,85.14824931275,1.0,0.0,0.9011,2.0989,21.718017223733103,-0.12154274186531665,2.556000105623388,1.5276172945992776,7.645217287303093,1.5777092225556073,CO,17.17
394,10.1016/j.jcis.2019.05.073,CuOx,Cu1O0.91,CuO,Cu2O,90.11,nanorod,0.0,500.0,500.0,500.0,0.0,0.0,0.0,0.0,18.0,82.0,carbon paper electrode,KHCO3,0.1,6.8,-0.8,0.48,H-cell,85.14824931275,1.0,0.0,0.9011,2.0989,21.718017223733103,-0.12154274186531665,2.556000105623388,1.5276172945992776,7.645217287303093,1.5777092225556073,CO,19.02
395,10.1016/j.jcis.2019.05.073,CuOx,Cu1O0.91,CuO,Cu2O,90.11,nanorod,0.0,500.0,500.0,500.0,0.0,0.0,0.0,0.0,18.0,82.0,carbon paper electrode,KHCO3,0.1,6.8,-0.6,0.48,H-cell,85.14824931275,1.0,0.0,0.9011,2.0989,21.718017223733103,-0.12154274186531665,2.556000105623388,1.5276172945992776,7.645217287303093,1.5777092225556073,CO,11.11
396,10.1038/s41467-018-06311-0,Cu,Cu,Cu,No,100.0,sphere,0.0,23.86,34.91,45.95,23.86,34.91,45.95,100.0,0.0,0.0,glassy-carbon electrode,KHCO3,0.1,6.8,-0.55,1.0,H-cell,62.9295975,0.0,0.0,0.0,1.0,17.964098032124472,-0.0025,1.5194805194805197,4.21948051948052,7.72638,1.35,CO,0.0
397,10.1038/s41467-018-06311-0,Cu,Cu,Cu,No,100.0,sphere,0.0,23.86,34.91,45.95,23.86,34.91,45.95,100.0,0.0,0.0,glassy-carbon electrode,KHCO3,0.1,6.8,-0.65,1.0,H-cell,62.9295975,0.0,0.0,0.0,1.0,17.964098032124472,-0.0025,1.5194805194805197,4.21948051948052,7.72638,1.35,CO,0.0
398,10.1038/s41467-018-06311-0,Cu,Cu,Cu,No,100.0,sphere,0.0,23.86,34.91,45.95,23.86,34.91,45.95,100.0,0.0,0.0,glassy-carbon electrode,KHCO3,0.1,6.8,-0.75,1.0,H-cell,62.9295975,0.0,0.0,0.0,1.0,17.964098032124472,-0.0025,1.5194805194805197,4.21948051948052,7.72638,1.35,CO,0.0
399,10.1038/s41467-018-06311-0,Cu,Cu,Cu,No,100.0,sphere,0.0,23.86,34.91,45.95,23.86,34.91,45.95,100.0,0.0,0.0,glassy-carbon electrode,KHCO3,0.1,6.8,-0.85,1.0,H-cell,62.9295975,0.0,0.0,0.0,1.0,17.964098032124472,-0.0025,1.5194805194805197,4.21948051948052,7.72638,1.35,CO,0.0
400,10.1038/s41467-018-06311-0,Cu,Cu,Cu,No,100.0,sphere,0.0,23.86,34.91,45.95,23.86,34.91,45.95,100.0,0.0,0.0,glassy-carbon electrode,KHCO3,0.1,6.8,-0.95,1.0,H-cell,62.9295975,0.0,0.0,0.0,1.0,17.964098032124472,-0.0025,1.5194805194805197,4.21948051948052,7.72638,1.35,CO,0.0
401,10.1038/s41467-018-06311-0,Cu,Cu,Cu,No,100.0,sphere,0.0,23.86,34.91,45.95,23.86,34.91,45.95,100.0,0.0,0.0,glassy-carbon electrode,KHCO3,0.1,6.8,-1.05,1.0,H-cell,62.9295975,0.0,0.0,0.0,1.0,17.964098032124472,-0.0025,1.5194805194805197,4.21948051948052,7.72638,1.35,CO,0.0
402,10.1038/s41467-018-06311-0,Cu,Cu,Cu,No,100.0,sphere,0.0,23.86,34.91,45.95,23.86,34.91,45.95,100.0,0.0,0.0,glassy-carbon electrode,KHCO3,0.1,6.8,-1.15,1.0,H-cell,62.9295975,0.0,0.0,0.0,1.0,17.964098032124472,-0.0025,1.5194805194805197,4.21948051948052,7.72638,1.35,CO,0.0
403,10.1038/s41467-018-06311-0,Cu,Cu,Cu,No,100.0,sphere,0.0,23.86,34.91,45.95,23.86,34.91,45.95,100.0,0.0,0.0,glassy-carbon electrode,KHCO3,0.1,6.8,-1.25,1.0,H-cell,62.9295975,0.0,0.0,0.0,1.0,17.964098032124472,-0.0025,1.5194805194805197,4.21948051948052,7.72638,1.35,CO,0.0
404,10.1038/s41467-018-06311-0,Cu,Cu,Cu,No,100.0,sphere,0.0,23.86,34.91,45.95,23.86,34.91,45.95,100.0,0.0,0.0,glassy-carbon electrode,KHCO3,0.1,6.8,-1.35,1.0,H-cell,62.9295975,0.0,0.0,0.0,1.0,17.964098032124472,-0.0025,1.5194805194805197,4.21948051948052,7.72638,1.35,CO,0.0
405,10.1038/s41467-018-06311-0,Cu,Cu,Cu,No,100.0,sphere,0.0,23.86,34.91,45.95,23.86,34.91,45.95,100.0,0.0,0.0,glassy-carbon electrode,KHCO3,0.1,6.8,-1.45,1.0,H-cell,62.9295975,0.0,0.0,0.0,1.0,17.964098032124472,-0.0025,1.5194805194805197,4.21948051948052,7.72638,1.35,CO,0.0
406,10.1038/s41467-018-06311-0,Cu-on-Cu2O,Cu1O0.35,Cu,Cu2O,40.0,sphere,0.0,21.22,31.51,41.8,21.22,31.51,41.8,30.0,70.0,0.0,glassy-carbon electrode,KHCO3,0.1,6.8,-0.55,1.0,H-cell,110.28430477199998,0.6,0.0,0.0,2.1999999999999997,26.844576295601804,-0.00606624852998824,3.5727585815334555,3.3913515863061297,8.081434305702047,1.3795620437956204,CO,0.0
407,10.1038/s41467-018-06311-0,Cu-on-Cu2O,Cu1O0.35,Cu,Cu2O,40.0,sphere,0.0,21.22,31.51,41.8,21.22,31.51,41.8,30.0,70.0,0.0,glassy-carbon electrode,KHCO3,0.1,6.8,-0.65,1.0,H-cell,110.28430477199998,0.6,0.0,0.0,2.1999999999999997,26.844576295601804,-0.00606624852998824,3.5727585815334555,3.3913515863061297,8.081434305702047,1.3795620437956204,CO,0.0
408,10.1038/s41467-018-06311-0,Cu-on-Cu2O,Cu1O0.35,Cu,Cu2O,40.0,sphere,0.0,21.22,31.51,41.8,21.22,31.51,41.8,30.0,70.0,0.0,glassy-carbon electrode,KHCO3,0.1,6.8,-0.75,1.0,H-cell,110.28430477199998,0.6,0.0,0.0,2.1999999999999997,26.844576295601804,-0.00606624852998824,3.5727585815334555,3.3913515863061297,8.081434305702047,1.3795620437956204,CO,0.0
409,10.1038/s41467-018-06311-0,Cu-on-Cu2O,Cu1O0.35,Cu,Cu2O,40.0,sphere,0.0,21.22,31.51,41.8,21.22,31.51,41.8,30.0,70.0,0.0,glassy-carbon electrode,KHCO3,0.1,6.8,-0.85,1.0,H-cell,110.28430477199998,0.6,0.0,0.0,2.1999999999999997,26.844576295601804,-0.00606624852998824,3.5727585815334555,3.3913515863061297,8.081434305702047,1.3795620437956204,CO,0.0
410,10.1038/s41467-018-06311-0,Cu-on-Cu2O,Cu1O0.35,Cu,Cu2O,40.0,sphere,0.0,21.22,31.51,41.8,21.22,31.51,41.8,30.0,70.0,0.0,glassy-carbon electrode,KHCO3,0.1,6.8,-0.95,1.0,H-cell,110.28430477199998,0.6,0.0,0.0,2.1999999999999997,26.844576295601804,-0.00606624852998824,3.5727585815334555,3.3913515863061297,8.081434305702047,1.3795620437956204,CO,0.0
411,10.1038/s41467-018-06311-0,Cu-on-Cu2O,Cu1O0.35,Cu,Cu2O,40.0,sphere,0.0,21.22,31.51,41.8,21.22,31.51,41.8,30.0,70.0,0.0,glassy-carbon electrode,KHCO3,0.1,6.8,-1.05,1.0,H-cell,110.28430477199998,0.6,0.0,0.0,2.1999999999999997,26.844576295601804,-0.00606624852998824,3.5727585815334555,3.3913515863061297,8.081434305702047,1.3795620437956204,CO,0.0
412,10.1038/s41467-018-06311-0,Cu-on-Cu2O,Cu1O0.35,Cu,Cu2O,40.0,sphere,0.0,21.22,31.51,41.8,21.22,31.51,41.8,30.0,70.0,0.0,glassy-carbon electrode,KHCO3,0.1,6.8,-1.15,1.0,H-cell,110.28430477199998,0.6,0.0,0.0,2.1999999999999997,26.844576295601804,-0.00606624852998824,3.5727585815334555,3.3913515863061297,8.081434305702047,1.3795620437956204,CO,0.0
413,10.1038/s41467-018-06311-0,Cu-on-Cu2O,Cu1O0.35,Cu,Cu2O,40.0,sphere,0.0,21.22,31.51,41.8,21.22,31.51,41.8,30.0,70.0,0.0,glassy-carbon electrode,KHCO3,0.1,6.8,-1.25,1.0,H-cell,110.28430477199998,0.6,0.0,0.0,2.1999999999999997,26.844576295601804,-0.00606624852998824,3.5727585815334555,3.3913515863061297,8.081434305702047,1.3795620437956204,CO,0.0
414,10.1038/s41467-018-06311-0,Cu-on-Cu2O,Cu1O0.35,Cu,Cu2O,40.0,sphere,0.0,21.22,31.51,41.8,21.22,31.51,41.8,30.0,70.0,0.0,glassy-carbon electrode,KHCO3,0.1,6.8,-1.35,1.0,H-cell,110.28430477199998,0.6,0.0,0.0,2.1999999999999997,26.844576295601804,-0.00606624852998824,3.5727585815334555,3.3913515863061297,8.081434305702047,1.3795620437956204,CO,0.0
415,10.1038/s41467-018-06311-0,Cu-on-Cu2O,Cu1O0.35,Cu,Cu2O,40.0,sphere,0.0,21.22,31.51,41.8,21.22,31.51,41.8,30.0,70.0,0.0,glassy-carbon electrode,KHCO3,0.1,6.8,-1.45,1.0,H-cell,110.28430477199998,0.6,0.0,0.0,2.1999999999999997,26.844576295601804,-0.00606624852998824,3.5727585815334555,3.3913515863061297,8.081434305702047,1.3795620437956204,CO,0.0
416,10.1038/s41467-018-06311-0,Cu-on-Cu3N,Cu1N0.22,Cu,Cu3N,61.76,sphere,0.0,10.0,17.5,25.0,10.0,17.5,25.0,35.0,65.0,0.0,glassy-carbon electrode,KHCO3,0.1,6.8,-0.55,1.0,H-cell,117.18371375007362,0.3824000000000001,0.7648000000000001,0.0,2.1472,24.35794364908967,-0.00405677694879881,2.4138243701590496,5.379870365676079,11.072519619625407,1.1148002186887787,CO,0.0
417,10.1038/s41467-018-06311-0,Cu-on-Cu3N,Cu1N0.22,Cu,Cu3N,61.76,sphere,0.0,10.0,17.5,25.0,10.0,17.5,25.0,35.0,65.0,0.0,glassy-carbon electrode,KHCO3,0.1,6.8,-0.65,1.0,H-cell,117.18371375007362,0.3824000000000001,0.7648000000000001,0.0,2.1472,24.35794364908967,-0.00405677694879881,2.4138243701590496,5.379870365676079,11.072519619625407,1.1148002186887787,CO,0.0
418,10.1038/s41467-018-06311-0,Cu-on-Cu3N,Cu1N0.22,Cu,Cu3N,61.76,sphere,0.0,10.0,17.5,25.0,10.0,17.5,25.0,35.0,65.0,0.0,glassy-carbon electrode,KHCO3,0.1,6.8,-0.75,1.0,H-cell,117.18371375007362,0.3824000000000001,0.7648000000000001,0.0,2.1472,24.35794364908967,-0.00405677694879881,2.4138243701590496,5.379870365676079,11.072519619625407,1.1148002186887787,CO,0.0
419,10.1038/s41467-018-06311-0,Cu-on-Cu3N,Cu1N0.22,Cu,Cu3N,61.76,sphere,0.0,10.0,17.5,25.0,10.0,17.5,25.0,35.0,65.0,0.0,glassy-carbon electrode,KHCO3,0.1,6.8,-0.85,1.0,H-cell,117.18371375007362,0.3824000000000001,0.7648000000000001,0.0,2.1472,24.35794364908967,-0.00405677694879881,2.4138243701590496,5.379870365676079,11.072519619625407,1.1148002186887787,CO,0.0
420,10.1038/s41467-018-06311-0,Cu-on-Cu3N,Cu1N0.22,Cu,Cu3N,61.76,sphere,0.0,10.0,17.5,25.0,10.0,17.5,25.0,35.0,65.0,0.0,glassy-carbon electrode,KHCO3,0.1,6.8,-0.95,1.0,H-cell,117.18371375007362,0.3824000000000001,0.7648000000000001,0.0,2.1472,24.35794364908967,-0.00405677694879881,2.4138243701590496,5.379870365676079,11.072519619625407,1.1148002186887787,CO,0.0
421,10.1038/s41467-018-06311-0,Cu-on-Cu3N,Cu1N0.22,Cu,Cu3N,61.76,sphere,0.0,10.0,17.5,25.0,10.0,17.5,25.0,35.0,65.0,0.0,glassy-carbon electrode,KHCO3,0.1,6.8,-0.95,2.5,H-cell,117.18371375007362,0.3824000000000001,0.7648000000000001,0.0,2.1472,24.35794364908967,-0.00405677694879881,2.4138243701590496,5.379870365676079,11.072519619625407,1.1148002186887787,CO,0.0
422,10.1038/s41467-018-06311-0,Cu-on-Cu3N,Cu1N0.22,Cu,Cu3N,61.76,sphere,0.0,10.0,17.5,25.0,10.0,17.5,25.0,35.0,65.0,0.0,glassy-carbon electrode,KHCO3,0.1,6.8,-0.95,10.0,H-cell,117.18371375007362,0.3824000000000001,0.7648000000000001,0.0,2.1472,24.35794364908967,-0.00405677694879881,2.4138243701590496,5.379870365676079,11.072519619625407,1.1148002186887787,CO,0.0
423,10.1038/s41467-018-06311-0,Cu-on-Cu3N,Cu1N0.22,Cu,Cu3N,61.76,sphere,0.0,10.0,17.5,25.0,10.0,17.5,25.0,35.0,65.0,0.0,glassy-carbon electrode,KHCO3,0.1,6.8,-0.95,15.0,H-cell,117.18371375007362,0.3824000000000001,0.7648000000000001,0.0,2.1472,24.35794364908967,-0.00405677694879881,2.4138243701590496,5.379870365676079,11.072519619625407,1.1148002186887787,CO,0.0
424,10.1038/s41467-018-06311-0,Cu-on-Cu3N,Cu1N0.22,Cu,Cu3N,61.76,sphere,0.0,10.0,17.5,25.0,10.0,17.5,25.0,35.0,65.0,0.0,glassy-carbon electrode,KHCO3,0.1,6.8,-0.95,20.0,H-cell,117.18371375007362,0.3824000000000001,0.7648000000000001,0.0,2.1472,24.35794364908967,-0.00405677694879881,2.4138243701590496,5.379870365676079,11.072519619625407,1.1148002186887787,CO,0.0
425,10.1038/s41467-018-06311-0,Cu-on-Cu3N,Cu1N0.22,Cu,Cu3N,61.76,sphere,0.0,10.0,17.5,25.0,10.0,17.5,25.0,35.0,65.0,0.0,glassy-carbon electrode,KHCO3,0.1,6.8,-0.95,32.5,H-cell,117.18371375007362,0.3824000000000001,0.7648000000000001,0.0,2.1472,24.35794364908967,-0.00405677694879881,2.4138243701590496,5.379870365676079,11.072519619625407,1.1148002186887787,CO,0.0
426,10.1038/s41467-018-06311-0,Cu-on-Cu3N,Cu1N0.22,Cu,Cu3N,61.76,sphere,0.0,10.0,17.5,25.0,10.0,17.5,25.0,35.0,65.0,0.0,glassy-carbon electrode,KHCO3,0.1,6.8,-1.05,1.0,H-cell,117.18371375007362,0.3824000000000001,0.7648000000000001,0.0,2.1472,24.35794364908967,-0.00405677694879881,2.4138243701590496,5.379870365676079,11.072519619625407,1.1148002186887787,CO,0.0
427,10.1038/s41467-018-06311-0,Cu-on-Cu3N,Cu1N0.22,Cu,Cu3N,61.76,sphere,0.0,10.0,17.5,25.0,10.0,17.5,25.0,35.0,65.0,0.0,glassy-carbon electrode,KHCO3,0.1,6.8,-1.15,1.0,H-cell,117.18371375007362,0.3824000000000001,0.7648000000000001,0.0,2.1472,24.35794364908967,-0.00405677694879881,2.4138243701590496,5.379870365676079,11.072519619625407,1.1148002186887787,CO,0.0
428,10.1038/s41467-018-06311-0,Cu-on-Cu3N,Cu1N0.22,Cu,Cu3N,61.76,sphere,0.0,10.0,17.5,25.0,10.0,17.5,25.0,35.0,65.0,0.0,glassy-carbon electrode,KHCO3,0.1,6.8,-1.25,1.0,H-cell,117.18371375007362,0.3824000000000001,0.7648000000000001,0.0,2.1472,24.35794364908967,-0.00405677694879881,2.4138243701590496,5.379870365676079,11.072519619625407,1.1148002186887787,CO,0.0
429,10.1038/s41467-018-06311-0,Cu-on-Cu3N,Cu1N0.22,Cu,Cu3N,61.76,sphere,0.0,10.0,17.5,25.0,10.0,17.5,25.0,35.0,65.0,0.0,glassy-carbon electrode,KHCO3,0.1,6.8,-1.35,1.0,H-cell,117.18371375007362,0.3824000000000001,0.7648000000000001,0.0,2.1472,24.35794364908967,-0.00405677694879881,2.4138243701590496,5.379870365676079,11.072519619625407,1.1148002186887787,CO,0.0
430,10.1038/s41467-018-06311-0,Cu-on-Cu3N,Cu1N0.22,Cu,Cu3N,61.76,sphere,0.0,10.0,17.5,25.0,10.0,17.5,25.0,35.0,65.0,0.0,glassy-carbon electrode,KHCO3,0.1,6.8,-1.45,1.0,H-cell,117.18371375007362,0.3824000000000001,0.7648000000000001,0.0,2.1472,24.35794364908967,-0.00405677694879881,2.4138243701590496,5.379870365676079,11.072519619625407,1.1148002186887787,CO,0.0
431,https://doi.org/10.1016/j.cej.2023.142052,Cu2O-18,Cu1O0.5651,CuO,Cu2O,23.04,hollow,0.0,45.0,65.0,95.0,45.0,65.0,95.0,0.0,86.98,13.02,glassy-carbon electrode,KHCO3,0.1,6.8,-1.11,0.5,H-cell,127.35513035599999,1.0,0.0,0.2304,2.7696,32.935838157888995,-0.12321490695460958,8.285944858247039,2.4063520544068497,8.148361904469061,1.4415156507413507,CO,6.83
432,https://doi.org/10.1016/j.cej.2023.142052,Cu2O-18,Cu1O0.5651,CuO,Cu2O,23.04,hollow,0.0,45.0,65.0,95.0,45.0,65.0,95.0,0.0,86.98,13.02,glassy-carbon electrode,KHCO3,0.1,6.8,-1.05,0.5,H-cell,127.35513035599999,1.0,0.0,0.2304,2.7696,32.935838157888995,-0.12321490695460958,8.285944858247039,2.4063520544068497,8.148361904469061,1.4415156507413507,CO,7.34
433,https://doi.org/10.1016/j.cej.2023.142052,Cu2O-18,Cu1O0.5651,CuO,Cu2O,23.04,hollow,0.0,45.0,65.0,95.0,45.0,65.0,95.0,0.0,86.98,13.02,glassy-carbon electrode,KHCO3,0.1,6.8,-0.99,0.5,H-cell,127.35513035599999,1.0,0.0,0.2304,2.7696,32.935838157888995,-0.12321490695460958,8.285944858247039,2.4063520544068497,8.148361904469061,1.4415156507413507,CO,9.56
434,https://doi.org/10.1016/j.cej.2023.142052,Cu2O-18,Cu1O0.5651,CuO,Cu2O,23.04,hollow,0.0,45.0,65.0,95.0,45.0,65.0,95.0,0.0,86.98,13.02,glassy-carbon electrode,KHCO3,0.1,6.8,-0.94,0.5,H-cell,127.35513035599999,1.0,0.0,0.2304,2.7696,32.935838157888995,-0.12321490695460958,8.285944858247039,2.4063520544068497,8.148361904469061,1.4415156507413507,CO,12.46
435,https://doi.org/10.1016/j.cej.2023.142052,Cu2O-18,Cu1O0.5651,CuO,Cu2O,23.04,hollow,0.0,45.0,65.0,95.0,45.0,65.0,95.0,0.0,86.98,13.02,glassy-carbon electrode,KHCO3,0.1,6.8,-0.87,0.5,H-cell,127.35513035599999,1.0,0.0,0.2304,2.7696,32.935838157888995,-0.12321490695460958,8.285944858247039,2.4063520544068497,8.148361904469061,1.4415156507413507,CO,4.27
436,https://doi.org/10.1016/j.cej.2023.142052,Cu2O-24,Cu1O0.5404,CuO,Cu2O,14.95,hollow,0.0,47.5,55.0,72.5,47.5,55.0,72.5,0.0,91.92,8.08,glassy-carbon electrode,KHCO3,0.1,6.8,-1.11,0.5,H-cell,132.44613479375,1.0,0.0,0.1495,2.8505,35.12417771656046,-0.12341971871500633,11.356862313730888,2.5857644366579886,8.213562986772928,1.4266607222469907,CO,2.73
437,https://doi.org/10.1016/j.cej.2023.142052,Cu2O-24,Cu1O0.5404,CuO,Cu2O,14.95,hollow,0.0,47.5,55.0,72.5,47.5,55.0,72.5,0.0,91.92,8.08,glassy-carbon electrode,KHCO3,0.1,6.8,-1.05,0.5,H-cell,132.44613479375,1.0,0.0,0.1495,2.8505,35.12417771656046,-0.12341971871500633,11.356862313730888,2.5857644366579886,8.213562986772928,1.4266607222469907,CO,3.05
438,https://doi.org/10.1016/j.cej.2023.142052,Cu2O-24,Cu1O0.5404,CuO,Cu2O,14.95,hollow,0.0,47.5,55.0,72.5,47.5,55.0,72.5,0.0,91.92,8.08,glassy-carbon electrode,KHCO3,0.1,6.8,-1.04,0.5,H-cell,132.44613479375,1.0,0.0,0.1495,2.8505,35.12417771656046,-0.12341971871500633,11.356862313730888,2.5857644366579886,8.213562986772928,1.4266607222469907,CO,3.53
439,https://doi.org/10.1016/j.cej.2023.142052,Cu2O-24,Cu1O0.5404,CuO,Cu2O,14.95,hollow,0.0,47.5,55.0,72.5,47.5,55.0,72.5,0.0,91.92,8.08,glassy-carbon electrode,KHCO3,0.1,6.8,-1.0,0.5,H-cell,132.44613479375,1.0,0.0,0.1495,2.8505,35.12417771656046,-0.12341971871500633,11.356862313730888,2.5857644366579886,8.213562986772928,1.4266607222469907,CO,7.7
440,https://doi.org/10.1016/j.cej.2023.142052,Cu2O-24,Cu1O0.5404,CuO,Cu2O,14.95,hollow,0.0,47.5,55.0,72.5,47.5,55.0,72.5,0.0,91.92,8.08,glassy-carbon electrode,KHCO3,0.1,6.8,-0.96,0.5,H-cell,132.44613479375,1.0,0.0,0.1495,2.8505,35.12417771656046,-0.12341971871500633,11.356862313730888,2.5857644366579886,8.213562986772928,1.4266607222469907,CO,5.46
441,https://doi.org/10.1016/j.cej.2023.142052,Cu2O-24,Cu1O0.5404,CuO,Cu2O,14.95,hollow,0.0,47.5,55.0,72.5,47.5,55.0,72.5,0.0,91.92,8.08,glassy-carbon electrode,KHCO3,0.1,6.8,-0.93,0.5,H-cell,132.44613479375,1.0,0.0,0.1495,2.8505,35.12417771656046,-0.12341971871500633,11.356862313730888,2.5857644366579886,8.213562986772928,1.4266607222469907,CO,7.06
442,https://doi.org/10.1016/j.cej.2023.142052,Cu2O-24,Cu1O0.5404,CuO,Cu2O,14.95,hollow,0.0,47.5,55.0,72.5,47.5,55.0,72.5,0.0,91.92,8.08,glassy-carbon electrode,KHCO3,0.1,6.8,-0.86,0.5,H-cell,132.44613479375,1.0,0.0,0.1495,2.8505,35.12417771656046,-0.12341971871500633,11.356862313730888,2.5857644366579886,8.213562986772928,1.4266607222469907,CO,8.03
443,https://doi.org/10.1016/j.cej.2023.142052,Cu2O-30,Cu1O0.5245,CuO,Cu2O,10.3,hollow,0.0,37.5,57.5,72.5,37.5,57.5,72.5,0.0,95.1,4.9,glassy-carbon electrode,KHCO3,0.1,6.8,-1.05,0.5,H-cell,135.3723610775,1.0,0.0,0.10300000000000001,2.897,36.51883445845602,-0.12353774962466324,14.431032804398928,2.701537821343147,8.251513929066627,1.4182600987716854,CO,0.52
444,https://doi.org/10.1016/j.cej.2023.142052,Cu2O-30,Cu1O0.5245,CuO,Cu2O,10.3,hollow,0.0,37.5,57.5,72.5,37.5,57.5,72.5,0.0,95.1,4.9,glassy-carbon electrode,KHCO3,0.1,6.8,-1.03,0.5,H-cell,135.3723610775,1.0,0.0,0.10300000000000001,2.897,36.51883445845602,-0.12353774962466324,14.431032804398928,2.701537821343147,8.251513929066627,1.4182600987716854,CO,1.39
445,https://doi.org/10.1016/j.cej.2023.142052,Cu2O-30,Cu1O0.5245,CuO,Cu2O,10.3,hollow,0.0,37.5,57.5,72.5,37.5,57.5,72.5,0.0,95.1,4.9,glassy-carbon electrode,KHCO3,0.1,6.8,-1.01,0.5,H-cell,135.3723610775,1.0,0.0,0.10300000000000001,2.897,36.51883445845602,-0.12353774962466324,14.431032804398928,2.701537821343147,8.251513929066627,1.4182600987716854,CO,3.31
446,https://doi.org/10.1016/j.cej.2023.142052,Cu2O-30,Cu1O0.5245,CuO,Cu2O,10.3,hollow,0.0,37.5,57.5,72.5,37.5,57.5,72.5,0.0,95.1,4.9,glassy-carbon electrode,KHCO3,0.1,6.8,-0.99,0.5,H-cell,135.3723610775,1.0,0.0,0.10300000000000001,2.897,36.51883445845602,-0.12353774962466324,14.431032804398928,2.701537821343147,8.251513929066627,1.4182600987716854,CO,1.57
447,https://doi.org/10.1016/j.cej.2023.142052,Cu2O-30,Cu1O0.5245,CuO,Cu2O,10.3,hollow,0.0,37.5,57.5,72.5,37.5,57.5,72.5,0.0,95.1,4.9,glassy-carbon electrode,KHCO3,0.1,6.8,-0.96,0.5,H-cell,135.3723610775,1.0,0.0,0.10300000000000001,2.897,36.51883445845602,-0.12353774962466324,14.431032804398928,2.701537821343147,8.251513929066627,1.4182600987716854,CO,5.75
448,https://doi.org/10.1016/j.cej.2023.142052,Cu2O-30,Cu1O0.5245,CuO,Cu2O,10.3,hollow,0.0,37.5,57.5,72.5,37.5,57.5,72.5,0.0,95.1,4.9,glassy-carbon electrode,KHCO3,0.1,6.8,-0.9,0.5,H-cell,135.3723610775,1.0,0.0,0.10300000000000001,2.897,36.51883445845602,-0.12353774962466324,14.431032804398928,2.701537821343147,8.251513929066627,1.4182600987716854,CO,9.24
449,https://doi.org/10.1016/j.cej.2023.142052,Cu2O-30,Cu1O0.5245,CuO,Cu2O,10.3,hollow,0.0,37.5,57.5,72.5,37.5,57.5,72.5,0.0,95.1,4.9,glassy-carbon electrode,KHCO3,0.1,6.8,-0.83,0.5,H-cell,135.3723610775,1.0,0.0,0.10300000000000001,2.897,36.51883445845602,-0.12353774962466324,14.431032804398928,2.701537821343147,8.251513929066627,1.4182600987716854,CO,11.15
450,https://doi.org/10.1016/j.cej.2023.142052,Cu2O-36,Cu1O0.5391,CuO,Cu2O,14.49,hollow,0.0,55.0,75.0,105.0,55.0,75.0,105.0,0.0,92.19,7.81,glassy-carbon electrode,KHCO3,0.1,6.8,-1.12,0.5,H-cell,132.73561094225,1.0,0.0,0.1449,2.8550999999999997,35.25737805053455,-0.12343138483794278,11.601342497071736,2.5967731501491333,8.217301707607225,1.4258252600221513,CO,2.75
451,https://doi.org/10.1016/j.cej.2023.142052,Cu2O-36,Cu1O0.5391,CuO,Cu2O,14.49,hollow,0.0,55.0,75.0,105.0,55.0,75.0,105.0,0.0,92.19,7.81,glassy-carbon electrode,KHCO3,0.1,6.8,-1.05,0.5,H-cell,132.73561094225,1.0,0.0,0.1449,2.8550999999999997,35.25737805053455,-0.12343138483794278,11.601342497071736,2.5967731501491333,8.217301707607225,1.4258252600221513,CO,4.36
452,https://doi.org/10.1016/j.cej.2023.142052,Cu2O-36,Cu1O0.5391,CuO,Cu2O,14.49,hollow,0.0,55.0,75.0,105.0,55.0,75.0,105.0,0.0,92.19,7.81,glassy-carbon electrode,KHCO3,0.1,6.8,-0.97,0.5,H-cell,132.73561094225,1.0,0.0,0.1449,2.8550999999999997,35.25737805053455,-0.12343138483794278,11.601342497071736,2.5967731501491333,8.217301707607225,1.4258252600221513,CO,5.65
453,https://doi.org/10.1016/j.cej.2023.142052,Cu2O-36,Cu1O0.5391,CuO,Cu2O,14.49,hollow,0.0,55.0,75.0,105.0,55.0,75.0,105.0,0.0,92.19,7.81,glassy-carbon electrode,KHCO3,0.1,6.8,-0.91,0.5,H-cell,132.73561094225,1.0,0.0,0.1449,2.8550999999999997,35.25737805053455,-0.12343138483794278,11.601342497071736,2.5967731501491333,8.217301707607225,1.4258252600221513,CO,6.79
454,https://doi.org/10.1016/j.cej.2023.142052,Cu2O-36,Cu1O0.5391,CuO,Cu2O,14.49,hollow,0.0,55.0,75.0,105.0,55.0,75.0,105.0,0.0,92.19,7.81,glassy-carbon electrode,KHCO3,0.1,6.8,-0.85,0.5,H-cell,132.73561094225,1.0,0.0,0.1449,2.8550999999999997,35.25737805053455,-0.12343138483794278,11.601342497071736,2.5967731501491333,8.217301707607225,1.4258252600221513,CO,8.56
455,https://doi.org/10.1038/s41929-020-00504-x, Syn-CuNW,Cu,Cu,No,100.0,nanowire,0.0,20.0,25.0,35.0,0.0,0.0,0.0,100.0,0.0,0.0,glassy-carbon electrode,KHCO3,0.1,6.8,-0.89,0.5,H-cell,62.9295975,0.0,0.0,0.0,1.0,17.964098032124472,-0.0025,1.5194805194805197,4.21948051948052,7.72638,1.35,CO,4.25
