Repository: vovamirosh/CO2RR_PISH

File: Datasets/raw_dataset.csv (part 4 of 22)
,Number,Autor,Publication,Title,Journal,IF,DOI,Article name,Formula,Cat. compound,Support,"Cat./Support ratio, % (at)",Morphology (TEM/SEM),"Pore size, nm",width min (nm),width aver (nm),width max (nm),length min (nm),length aver (nm),length max (nm),"Cu, % (at.)","Cu+, % (at.)","Cu(2+), % (at.)",Base,electrolyte,"conc, M",pH,RHE vs V,Product,"FE, %","Time, h","Current density, mA/cm2",Type of reactor," Energy efficiency, %",Сarbon efficiency (equivalent to single-pass carbon efficiency (SPCE),"Loading, μg/cm2","Capacitance, (uF/cm2)","ECSA, cm2",R,"BET surface, m2/g"
228,4.0,"Zhi-Qin Liang, Tao-Tao Zhuang, Ali Seifitokaldani, Jun Li, Chun-Wei Huang, Chih-Shan Tan, Yi Li, Phil De Luna, Cao Thang Dinh, Yongfeng Hu, Qunfeng Xiao, Pei-Lun Hsieh, Yuhang Wang, Fengwang Li, Rafael Quintero-Bermudez, Yansong Zhou, Peining Chen, Yuanjie Pang, Shen-Chuan Lo, Lih-Juann Chen, Hairen Tan, Zheng Xu, Suling Zhao, David Sinton & Edward H. Sargent",2018.0,Copper-on-nitride enhances the stable electrosynthesis of multi-carbon products from CO2,nature communications,14.7,10.1038/s41467-018-06311-0,Cu-on-Cu2O,Cu1O0.35,Cu,Cu2O,40.0,sphere,,21.22,31.51,41.8,21.22,31.51,41.8,30.0,70.0,0.0,glassy-carbon electrode,KHCO3,0.1,6.8,-1.15,CH4,10.9,,-30.08,H-cell,,,1052.63,230.0,8.0,,
229,4.0,"Zhi-Qin Liang, Tao-Tao Zhuang, Ali Seifitokaldani, Jun Li, Chun-Wei Huang, Chih-Shan Tan, Yi Li, Phil De Luna, Cao Thang Dinh, Yongfeng Hu, Qunfeng Xiao, Pei-Lun Hsieh, Yuhang Wang, Fengwang Li, Rafael Quintero-Bermudez, Yansong Zhou, Peining Chen, Yuanjie Pang, Shen-Chuan Lo, Lih-Juann Chen, Hairen Tan, Zheng Xu, Suling Zhao, David Sinton & Edward H. Sargent",2018.0,Copper-on-nitride enhances the stable electrosynthesis of multi-carbon products from CO2,nature communications,14.7,10.1038/s41467-018-06311-0,Cu-on-Cu2O,Cu1O0.35,Cu,Cu2O,40.0,sphere,,21.22,31.51,41.8,21.22,31.51,41.8,30.0,70.0,0.0,glassy-carbon electrode,KHCO3,0.1,6.8,-1.15,C2H4,22.0,,-30.08,H-cell,,,1052.63,230.0,8.0,,
230,4.0,"Zhi-Qin Liang, Tao-Tao Zhuang, Ali Seifitokaldani, Jun Li, Chun-Wei Huang, Chih-Shan Tan, Yi Li, Phil De Luna, Cao Thang Dinh, Yongfeng Hu, Qunfeng Xiao, Pei-Lun Hsieh, Yuhang Wang, Fengwang Li, Rafael Quintero-Bermudez, Yansong Zhou, Peining Chen, Yuanjie Pang, Shen-Chuan Lo, Lih-Juann Chen, Hairen Tan, Zheng Xu, Suling Zhao, David Sinton & Edward H. Sargent",2018.0,Copper-on-nitride enhances the stable electrosynthesis of multi-carbon products from CO2,nature communications,14.7,10.1038/s41467-018-06311-0,Cu-on-Cu2O,Cu1O0.35,Cu,Cu2O,40.0,sphere,,21.22,31.51,41.8,21.22,31.51,41.8,30.0,70.0,0.0,glassy-carbon electrode,KHCO3,0.1,6.8,-1.15,HCOOH,7.3,,-30.08,H-cell,,,1052.63,230.0,8.0,,
231,4.0,"Zhi-Qin Liang, Tao-Tao Zhuang, Ali Seifitokaldani, Jun Li, Chun-Wei Huang, Chih-Shan Tan, Yi Li, Phil De Luna, Cao Thang Dinh, Yongfeng Hu, Qunfeng Xiao, Pei-Lun Hsieh, Yuhang Wang, Fengwang Li, Rafael Quintero-Bermudez, Yansong Zhou, Peining Chen, Yuanjie Pang, Shen-Chuan Lo, Lih-Juann Chen, Hairen Tan, Zheng Xu, Suling Zhao, David Sinton & Edward H. Sargent",2018.0,Copper-on-nitride enhances the stable electrosynthesis of multi-carbon products from CO2,nature communications,14.7,10.1038/s41467-018-06311-0,Cu-on-Cu2O,Cu1O0.35,Cu,Cu2O,40.0,sphere,,21.22,31.51,41.8,21.22,31.51,41.8,30.0,70.0,0.0,glassy-carbon electrode,KHCO3,0.1,6.8,-1.15,C2H5OH,5.4,,-30.08,H-cell,,,1052.63,230.0,8.0,,
232,4.0,"Zhi-Qin Liang, Tao-Tao Zhuang, Ali Seifitokaldani, Jun Li, Chun-Wei Huang, Chih-Shan Tan, Yi Li, Phil De Luna, Cao Thang Dinh, Yongfeng Hu, Qunfeng Xiao, Pei-Lun Hsieh, Yuhang Wang, Fengwang Li, Rafael Quintero-Bermudez, Yansong Zhou, Peining Chen, Yuanjie Pang, Shen-Chuan Lo, Lih-Juann Chen, Hairen Tan, Zheng Xu, Suling Zhao, David Sinton & Edward H. Sargent",2018.0,Copper-on-nitride enhances the stable electrosynthesis of multi-carbon products from CO2,nature communications,14.7,10.1038/s41467-018-06311-0,Cu-on-Cu2O,Cu1O0.35,Cu,Cu2O,40.0,sphere,,21.22,31.51,41.8,21.22,31.51,41.8,30.0,70.0,0.0,glassy-carbon electrode,KHCO3,0.1,6.8,-1.15,C3H7OH,3.6,,-30.08,H-cell,,,1052.63,230.0,8.0,,
233,4.0,"Zhi-Qin Liang, Tao-Tao Zhuang, Ali Seifitokaldani, Jun Li, Chun-Wei Huang, Chih-Shan Tan, Yi Li, Phil De Luna, Cao Thang Dinh, Yongfeng Hu, Qunfeng Xiao, Pei-Lun Hsieh, Yuhang Wang, Fengwang Li, Rafael Quintero-Bermudez, Yansong Zhou, Peining Chen, Yuanjie Pang, Shen-Chuan Lo, Lih-Juann Chen, Hairen Tan, Zheng Xu, Suling Zhao, David Sinton & Edward H. Sargent",2018.0,Copper-on-nitride enhances the stable electrosynthesis of multi-carbon products from CO2,nature communications,14.7,10.1038/s41467-018-06311-0,Cu-on-Cu2O,Cu1O0.35,Cu,Cu2O,40.0,sphere,,21.22,31.51,41.8,21.22,31.51,41.8,30.0,70.0,0.0,glassy-carbon electrode,KHCO3,0.1,6.8,-1.25,H2,45.7,,-43.05,H-cell,,,1052.63,230.0,8.0,,
234,4.0,"Zhi-Qin Liang, Tao-Tao Zhuang, Ali Seifitokaldani, Jun Li, Chun-Wei Huang, Chih-Shan Tan, Yi Li, Phil De Luna, Cao Thang Dinh, Yongfeng Hu, Qunfeng Xiao, Pei-Lun Hsieh, Yuhang Wang, Fengwang Li, Rafael Quintero-Bermudez, Yansong Zhou, Peining Chen, Yuanjie Pang, Shen-Chuan Lo, Lih-Juann Chen, Hairen Tan, Zheng Xu, Suling Zhao, David Sinton & Edward H. Sargent",2018.0,Copper-on-nitride enhances the stable electrosynthesis of multi-carbon products from CO2,nature communications,14.7,10.1038/s41467-018-06311-0,Cu-on-Cu2O,Cu1O0.35,Cu,Cu2O,40.0,sphere,,21.22,31.51,41.8,21.22,31.51,41.8,30.0,70.0,0.0,glassy-carbon electrode,KHCO3,0.1,6.8,-1.25,CH4,8.4,,-43.05,H-cell,,,1052.63,230.0,8.0,,
235,4.0,"Zhi-Qin Liang, Tao-Tao Zhuang, Ali Seifitokaldani, Jun Li, Chun-Wei Huang, Chih-Shan Tan, Yi Li, Phil De Luna, Cao Thang Dinh, Yongfeng Hu, Qunfeng Xiao, Pei-Lun Hsieh, Yuhang Wang, Fengwang Li, Rafael Quintero-Bermudez, Yansong Zhou, Peining Chen, Yuanjie Pang, Shen-Chuan Lo, Lih-Juann Chen, Hairen Tan, Zheng Xu, Suling Zhao, David Sinton & Edward H. Sargent",2018.0,Copper-on-nitride enhances the stable electrosynthesis of multi-carbon products from CO2,nature communications,14.7,10.1038/s41467-018-06311-0,Cu-on-Cu2O,Cu1O0.35,Cu,Cu2O,40.0,sphere,,21.22,31.51,41.8,21.22,31.51,41.8,30.0,70.0,0.0,glassy-carbon electrode,KHCO3,0.1,6.8,-1.25,C2H4,20.6,,-43.05,H-cell,,,1052.63,230.0,8.0,,
236,4.0,"Zhi-Qin Liang, Tao-Tao Zhuang, Ali Seifitokaldani, Jun Li, Chun-Wei Huang, Chih-Shan Tan, Yi Li, Phil De Luna, Cao Thang Dinh, Yongfeng Hu, Qunfeng Xiao, Pei-Lun Hsieh, Yuhang Wang, Fengwang Li, Rafael Quintero-Bermudez, Yansong Zhou, Peining Chen, Yuanjie Pang, Shen-Chuan Lo, Lih-Juann Chen, Hairen Tan, Zheng Xu, Suling Zhao, David Sinton & Edward H. Sargent",2018.0,Copper-on-nitride enhances the stable electrosynthesis of multi-carbon products from CO2,nature communications,14.7,10.1038/s41467-018-06311-0,Cu-on-Cu2O,Cu1O0.35,Cu,Cu2O,40.0,sphere,,21.22,31.51,41.8,21.22,31.51,41.8,30.0,70.0,0.0,glassy-carbon electrode,KHCO3,0.1,6.8,-1.25,HCOOH,4.3,,-43.05,H-cell,,,1052.63,230.0,8.0,,
237,4.0,"Zhi-Qin Liang, Tao-Tao Zhuang, Ali Seifitokaldani, Jun Li, Chun-Wei Huang, Chih-Shan Tan, Yi Li, Phil De Luna, Cao Thang Dinh, Yongfeng Hu, Qunfeng Xiao, Pei-Lun Hsieh, Yuhang Wang, Fengwang Li, Rafael Quintero-Bermudez, Yansong Zhou, Peining Chen, Yuanjie Pang, Shen-Chuan Lo, Lih-Juann Chen, Hairen Tan, Zheng Xu, Suling Zhao, David Sinton & Edward H. Sargent",2018.0,Copper-on-nitride enhances the stable electrosynthesis of multi-carbon products from CO2,nature communications,14.7,10.1038/s41467-018-06311-0,Cu-on-Cu2O,Cu1O0.35,Cu,Cu2O,40.0,sphere,,21.22,31.51,41.8,21.22,31.51,41.8,30.0,70.0,0.0,glassy-carbon electrode,KHCO3,0.1,6.8,-1.25,C2H5OH,2.8,,-43.05,H-cell,,,1052.63,230.0,8.0,,
238,4.0,"Zhi-Qin Liang, Tao-Tao Zhuang, Ali Seifitokaldani, Jun Li, Chun-Wei Huang, Chih-Shan Tan, Yi Li, Phil De Luna, Cao Thang Dinh, Yongfeng Hu, Qunfeng Xiao, Pei-Lun Hsieh, Yuhang Wang, Fengwang Li, Rafael Quintero-Bermudez, Yansong Zhou, Peining Chen, Yuanjie Pang, Shen-Chuan Lo, Lih-Juann Chen, Hairen Tan, Zheng Xu, Suling Zhao, David Sinton & Edward H. Sargent",2018.0,Copper-on-nitride enhances the stable electrosynthesis of multi-carbon products from CO2,nature communications,14.7,10.1038/s41467-018-06311-0,Cu-on-Cu2O,Cu1O0.35,Cu,Cu2O,40.0,sphere,,21.22,31.51,41.8,21.22,31.51,41.8,30.0,70.0,0.0,glassy-carbon electrode,KHCO3,0.1,6.8,-1.25,C3H7OH,2.9,,-43.05,H-cell,,,1052.63,230.0,8.0,,
239,4.0,"Zhi-Qin Liang, Tao-Tao Zhuang, Ali Seifitokaldani, Jun Li, Chun-Wei Huang, Chih-Shan Tan, Yi Li, Phil De Luna, Cao Thang Dinh, Yongfeng Hu, Qunfeng Xiao, Pei-Lun Hsieh, Yuhang Wang, Fengwang Li, Rafael Quintero-Bermudez, Yansong Zhou, Peining Chen, Yuanjie Pang, Shen-Chuan Lo, Lih-Juann Chen, Hairen Tan, Zheng Xu, Suling Zhao, David Sinton & Edward H. Sargent",2018.0,Copper-on-nitride enhances the stable electrosynthesis of multi-carbon products from CO2,nature communications,14.7,10.1038/s41467-018-06311-0,Cu-on-Cu2O,Cu1O0.35,Cu,Cu2O,40.0,sphere,,21.22,31.51,41.8,21.22,31.51,41.8,30.0,70.0,0.0,glassy-carbon electrode,KHCO3,0.1,6.8,-1.35,H2,54.0,,-48.75,H-cell,,,1052.63,230.0,8.0,,
240,4.0,"Zhi-Qin Liang, Tao-Tao Zhuang, Ali Seifitokaldani, Jun Li, Chun-Wei Huang, Chih-Shan Tan, Yi Li, Phil De Luna, Cao Thang Dinh, Yongfeng Hu, Qunfeng Xiao, Pei-Lun Hsieh, Yuhang Wang, Fengwang Li, Rafael Quintero-Bermudez, Yansong Zhou, Peining Chen, Yuanjie Pang, Shen-Chuan Lo, Lih-Juann Chen, Hairen Tan, Zheng Xu, Suling Zhao, David Sinton & Edward H. Sargent",2018.0,Copper-on-nitride enhances the stable electrosynthesis of multi-carbon products from CO2,nature communications,14.7,10.1038/s41467-018-06311-0,Cu-on-Cu2O,Cu1O0.35,Cu,Cu2O,40.0,sphere,,21.22,31.51,41.8,21.22,31.51,41.8,30.0,70.0,0.0,glassy-carbon electrode,KHCO3,0.1,6.8,-1.35,CH4,8.9,,-48.75,H-cell,,,1052.63,230.0,8.0,,
241,4.0,"Zhi-Qin Liang, Tao-Tao Zhuang, Ali Seifitokaldani, Jun Li, Chun-Wei Huang, Chih-Shan Tan, Yi Li, Phil De Luna, Cao Thang Dinh, Yongfeng Hu, Qunfeng Xiao, Pei-Lun Hsieh, Yuhang Wang, Fengwang Li, Rafael Quintero-Bermudez, Yansong Zhou, Peining Chen, Yuanjie Pang, Shen-Chuan Lo, Lih-Juann Chen, Hairen Tan, Zheng Xu, Suling Zhao, David Sinton & Edward H. Sargent",2018.0,Copper-on-nitride enhances the stable electrosynthesis of multi-carbon products from CO2,nature communications,14.7,10.1038/s41467-018-06311-0,Cu-on-Cu2O,Cu1O0.35,Cu,Cu2O,40.0,sphere,,21.22,31.51,41.8,21.22,31.51,41.8,30.0,70.0,0.0,glassy-carbon electrode,KHCO3,0.1,6.8,-1.35,C2H4,18.7,,-48.75,H-cell,,,1052.63,230.0,8.0,,
242,4.0,"Zhi-Qin Liang, Tao-Tao Zhuang, Ali Seifitokaldani, Jun Li, Chun-Wei Huang, Chih-Shan Tan, Yi Li, Phil De Luna, Cao Thang Dinh, Yongfeng Hu, Qunfeng Xiao, Pei-Lun Hsieh, Yuhang Wang, Fengwang Li, Rafael Quintero-Bermudez, Yansong Zhou, Peining Chen, Yuanjie Pang, Shen-Chuan Lo, Lih-Juann Chen, Hairen Tan, Zheng Xu, Suling Zhao, David Sinton & Edward H. Sargent",2018.0,Copper-on-nitride enhances the stable electrosynthesis of multi-carbon products from CO2,nature communications,14.7,10.1038/s41467-018-06311-0,Cu-on-Cu2O,Cu1O0.35,Cu,Cu2O,40.0,sphere,,21.22,31.51,41.8,21.22,31.51,41.8,30.0,70.0,0.0,glassy-carbon electrode,KHCO3,0.1,6.8,-1.35,HCOOH,2.7,,-48.75,H-cell,,,1052.63,230.0,8.0,,
243,4.0,"Zhi-Qin Liang, Tao-Tao Zhuang, Ali Seifitokaldani, Jun Li, Chun-Wei Huang, Chih-Shan Tan, Yi Li, Phil De Luna, Cao Thang Dinh, Yongfeng Hu, Qunfeng Xiao, Pei-Lun Hsieh, Yuhang Wang, Fengwang Li, Rafael Quintero-Bermudez, Yansong Zhou, Peining Chen, Yuanjie Pang, Shen-Chuan Lo, Lih-Juann Chen, Hairen Tan, Zheng Xu, Suling Zhao, David Sinton & Edward H. Sargent",2018.0,Copper-on-nitride enhances the stable electrosynthesis of multi-carbon products from CO2,nature communications,14.7,10.1038/s41467-018-06311-0,Cu-on-Cu2O,Cu1O0.35,Cu,Cu2O,40.0,sphere,,21.22,31.51,41.8,21.22,31.51,41.8,30.0,70.0,0.0,glassy-carbon electrode,KHCO3,0.1,6.8,-1.35,C2H5OH,1.7,,-48.75,H-cell,,,1052.63,230.0,8.0,,
244,4.0,"Zhi-Qin Liang, Tao-Tao Zhuang, Ali Seifitokaldani, Jun Li, Chun-Wei Huang, Chih-Shan Tan, Yi Li, Phil De Luna, Cao Thang Dinh, Yongfeng Hu, Qunfeng Xiao, Pei-Lun Hsieh, Yuhang Wang, Fengwang Li, Rafael Quintero-Bermudez, Yansong Zhou, Peining Chen, Yuanjie Pang, Shen-Chuan Lo, Lih-Juann Chen, Hairen Tan, Zheng Xu, Suling Zhao, David Sinton & Edward H. Sargent",2018.0,Copper-on-nitride enhances the stable electrosynthesis of multi-carbon products from CO2,nature communications,14.7,10.1038/s41467-018-06311-0,Cu-on-Cu2O,Cu1O0.35,Cu,Cu2O,40.0,sphere,,21.22,31.51,41.8,21.22,31.51,41.8,30.0,70.0,0.0,glassy-carbon electrode,KHCO3,0.1,6.8,-1.35,C3H7OH,1.7,,-48.75,H-cell,,,1052.63,230.0,8.0,,
245,4.0,"Zhi-Qin Liang, Tao-Tao Zhuang, Ali Seifitokaldani, Jun Li, Chun-Wei Huang, Chih-Shan Tan, Yi Li, Phil De Luna, Cao Thang Dinh, Yongfeng Hu, Qunfeng Xiao, Pei-Lun Hsieh, Yuhang Wang, Fengwang Li, Rafael Quintero-Bermudez, Yansong Zhou, Peining Chen, Yuanjie Pang, Shen-Chuan Lo, Lih-Juann Chen, Hairen Tan, Zheng Xu, Suling Zhao, David Sinton & Edward H. Sargent",2018.0,Copper-on-nitride enhances the stable electrosynthesis of multi-carbon products from CO2,nature communications,14.7,10.1038/s41467-018-06311-0,Cu-on-Cu2O,Cu1O0.35,Cu,Cu2O,40.0,sphere,,21.22,31.51,41.8,21.22,31.51,41.8,30.0,70.0,0.0,glassy-carbon electrode,KHCO3,0.1,6.8,-1.45,H2,63.1,,-72.48,H-cell,,,1052.63,230.0,8.0,,
246,4.0,"Zhi-Qin Liang, Tao-Tao Zhuang, Ali Seifitokaldani, Jun Li, Chun-Wei Huang, Chih-Shan Tan, Yi Li, Phil De Luna, Cao Thang Dinh, Yongfeng Hu, Qunfeng Xiao, Pei-Lun Hsieh, Yuhang Wang, Fengwang Li, Rafael Quintero-Bermudez, Yansong Zhou, Peining Chen, Yuanjie Pang, Shen-Chuan Lo, Lih-Juann Chen, Hairen Tan, Zheng Xu, Suling Zhao, David Sinton & Edward H. Sargent",2018.0,Copper-on-nitride enhances the stable electrosynthesis of multi-carbon products from CO2,nature communications,14.7,10.1038/s41467-018-06311-0,Cu-on-Cu2O,Cu1O0.35,Cu,Cu2O,40.0,sphere,,21.22,31.51,41.8,21.22,31.51,41.8,30.0,70.0,0.0,glassy-carbon electrode,KHCO3,0.1,6.8,-1.45,CH4,9.3,,-72.48,H-cell,,,1052.63,230.0,8.0,,
247,4.0,"Zhi-Qin Liang, Tao-Tao Zhuang, Ali Seifitokaldani, Jun Li, Chun-Wei Huang, Chih-Shan Tan, Yi Li, Phil De Luna, Cao Thang Dinh, Yongfeng Hu, Qunfeng Xiao, Pei-Lun Hsieh, Yuhang Wang, Fengwang Li, Rafael Quintero-Bermudez, Yansong Zhou, Peining Chen, Yuanjie Pang, Shen-Chuan Lo, Lih-Juann Chen, Hairen Tan, Zheng Xu, Suling Zhao, David Sinton & Edward H. Sargent",2018.0,Copper-on-nitride enhances the stable electrosynthesis of multi-carbon products from CO2,nature communications,14.7,10.1038/s41467-018-06311-0,Cu-on-Cu2O,Cu1O0.35,Cu,Cu2O,40.0,sphere,,21.22,31.51,41.8,21.22,31.51,41.8,30.0,70.0,0.0,glassy-carbon electrode,KHCO3,0.1,6.8,-1.45,C2H4,14.0,,-72.48,H-cell,,,1052.63,230.0,8.0,,
248,4.0,"Zhi-Qin Liang, Tao-Tao Zhuang, Ali Seifitokaldani, Jun Li, Chun-Wei Huang, Chih-Shan Tan, Yi Li, Phil De Luna, Cao Thang Dinh, Yongfeng Hu, Qunfeng Xiao, Pei-Lun Hsieh, Yuhang Wang, Fengwang Li, Rafael Quintero-Bermudez, Yansong Zhou, Peining Chen, Yuanjie Pang, Shen-Chuan Lo, Lih-Juann Chen, Hairen Tan, Zheng Xu, Suling Zhao, David Sinton & Edward H. Sargent",2018.0,Copper-on-nitride enhances the stable electrosynthesis of multi-carbon products from CO2,nature communications,14.7,10.1038/s41467-018-06311-0,Cu-on-Cu2O,Cu1O0.35,Cu,Cu2O,40.0,sphere,,21.22,31.51,41.8,21.22,31.51,41.8,30.0,70.0,0.0,glassy-carbon electrode,KHCO3,0.1,6.8,-1.45,HCOOH,2.2,,-72.48,H-cell,,,1052.63,230.0,8.0,,
249,4.0,"Zhi-Qin Liang, Tao-Tao Zhuang, Ali Seifitokaldani, Jun Li, Chun-Wei Huang, Chih-Shan Tan, Yi Li, Phil De Luna, Cao Thang Dinh, Yongfeng Hu, Qunfeng Xiao, Pei-Lun Hsieh, Yuhang Wang, Fengwang Li, Rafael Quintero-Bermudez, Yansong Zhou, Peining Chen, Yuanjie Pang, Shen-Chuan Lo, Lih-Juann Chen, Hairen Tan, Zheng Xu, Suling Zhao, David Sinton & Edward H. Sargent",2018.0,Copper-on-nitride enhances the stable electrosynthesis of multi-carbon products from CO2,nature communications,14.7,10.1038/s41467-018-06311-0,Cu-on-Cu2O,Cu1O0.35,Cu,Cu2O,40.0,sphere,,21.22,31.51,41.8,21.22,31.51,41.8,30.0,70.0,0.0,glassy-carbon electrode,KHCO3,0.1,6.8,-1.45,C2H5OH,2.1,,-72.48,H-cell,,,1052.63,230.0,8.0,,
250,4.0,"Zhi-Qin Liang, Tao-Tao Zhuang, Ali Seifitokaldani, Jun Li, Chun-Wei Huang, Chih-Shan Tan, Yi Li, Phil De Luna, Cao Thang Dinh, Yongfeng Hu, Qunfeng Xiao, Pei-Lun Hsieh, Yuhang Wang, Fengwang Li, Rafael Quintero-Bermudez, Yansong Zhou, Peining Chen, Yuanjie Pang, Shen-Chuan Lo, Lih-Juann Chen, Hairen Tan, Zheng Xu, Suling Zhao, David Sinton & Edward H. Sargent",2018.0,Copper-on-nitride enhances the stable electrosynthesis of multi-carbon products from CO2,nature communications,14.7,10.1038/s41467-018-06311-0,Cu-on-Cu3N,Cu1N0.22,Cu,Cu3N,61.76,sphere,,10.0,17.5,25.0,10.0,17.5,25.0,35.0,65.0,0.0,glassy-carbon electrode,KHCO3,0.1,6.8,-0.55,H2,64.8,,-8.96,H-cell,,,1052.63,280.0,9.7,,
251,4.0,"Zhi-Qin Liang, Tao-Tao Zhuang, Ali Seifitokaldani, Jun Li, Chun-Wei Huang, Chih-Shan Tan, Yi Li, Phil De Luna, Cao Thang Dinh, Yongfeng Hu, Qunfeng Xiao, Pei-Lun Hsieh, Yuhang Wang, Fengwang Li, Rafael Quintero-Bermudez, Yansong Zhou, Peining Chen, Yuanjie Pang, Shen-Chuan Lo, Lih-Juann Chen, Hairen Tan, Zheng Xu, Suling Zhao, David Sinton & Edward H. Sargent",2018.0,Copper-on-nitride enhances the stable electrosynthesis of multi-carbon products from CO2,nature communications,14.7,10.1038/s41467-018-06311-0,Cu-on-Cu3N,Cu1N0.22,Cu,Cu3N,61.76,sphere,,10.0,17.5,25.0,10.0,17.5,25.0,35.0,65.0,0.0,glassy-carbon electrode,KHCO3,0.1,6.8,-0.55,CH4,2.9,,-8.96,H-cell,,,1052.63,280.0,9.7,,
252,4.0,"Zhi-Qin Liang, Tao-Tao Zhuang, Ali Seifitokaldani, Jun Li, Chun-Wei Huang, Chih-Shan Tan, Yi Li, Phil De Luna, Cao Thang Dinh, Yongfeng Hu, Qunfeng Xiao, Pei-Lun Hsieh, Yuhang Wang, Fengwang Li, Rafael Quintero-Bermudez, Yansong Zhou, Peining Chen, Yuanjie Pang, Shen-Chuan Lo, Lih-Juann Chen, Hairen Tan, Zheng Xu, Suling Zhao, David Sinton & Edward H. Sargent",2018.0,Copper-on-nitride enhances the stable electrosynthesis of multi-carbon products from CO2,nature communications,14.7,10.1038/s41467-018-06311-0,Cu-on-Cu3N,Cu1N0.22,Cu,Cu3N,61.76,sphere,,10.0,17.5,25.0,10.0,17.5,25.0,35.0,65.0,0.0,glassy-carbon electrode,KHCO3,0.1,6.8,-0.55,C2H4,4.5,,-8.96,H-cell,,,1052.63,280.0,9.7,,
253,4.0,"Zhi-Qin Liang, Tao-Tao Zhuang, Ali Seifitokaldani, Jun Li, Chun-Wei Huang, Chih-Shan Tan, Yi Li, Phil De Luna, Cao Thang Dinh, Yongfeng Hu, Qunfeng Xiao, Pei-Lun Hsieh, Yuhang Wang, Fengwang Li, Rafael Quintero-Bermudez, Yansong Zhou, Peining Chen, Yuanjie Pang, Shen-Chuan Lo, Lih-Juann Chen, Hairen Tan, Zheng Xu, Suling Zhao, David Sinton & Edward H. Sargent",2018.0,Copper-on-nitride enhances the stable electrosynthesis of multi-carbon products from CO2,nature communications,14.7,10.1038/s41467-018-06311-0,Cu-on-Cu3N,Cu1N0.22,Cu,Cu3N,61.76,sphere,,10.0,17.5,25.0,10.0,17.5,25.0,35.0,65.0,0.0,glassy-carbon electrode,KHCO3,0.1,6.8,-0.55,HCOOH,14.4,,-8.96,H-cell,,,1052.63,280.0,9.7,,
254,4.0,"Zhi-Qin Liang, Tao-Tao Zhuang, Ali Seifitokaldani, Jun Li, Chun-Wei Huang, Chih-Shan Tan, Yi Li, Phil De Luna, Cao Thang Dinh, Yongfeng Hu, Qunfeng Xiao, Pei-Lun Hsieh, Yuhang Wang, Fengwang Li, Rafael Quintero-Bermudez, Yansong Zhou, Peining Chen, Yuanjie Pang, Shen-Chuan Lo, Lih-Juann Chen, Hairen Tan, Zheng Xu, Suling Zhao, David Sinton & Edward H. Sargent",2018.0,Copper-on-nitride enhances the stable electrosynthesis of multi-carbon products from CO2,nature communications,14.7,10.1038/s41467-018-06311-0,Cu-on-Cu3N,Cu1N0.22,Cu,Cu3N,61.76,sphere,,10.0,17.5,25.0,10.0,17.5,25.0,35.0,65.0,0.0,glassy-carbon electrode,KHCO3,0.1,6.8,-0.65,H2,50.3,,-11.23,H-cell,,,1052.63,280.0,9.7,,
255,4.0,"Zhi-Qin Liang, Tao-Tao Zhuang, Ali Seifitokaldani, Jun Li, Chun-Wei Huang, Chih-Shan Tan, Yi Li, Phil De Luna, Cao Thang Dinh, Yongfeng Hu, Qunfeng Xiao, Pei-Lun Hsieh, Yuhang Wang, Fengwang Li, Rafael Quintero-Bermudez, Yansong Zhou, Peining Chen, Yuanjie Pang, Shen-Chuan Lo, Lih-Juann Chen, Hairen Tan, Zheng Xu, Suling Zhao, David Sinton & Edward H. Sargent",2018.0,Copper-on-nitride enhances the stable electrosynthesis of multi-carbon products from CO2,nature communications,14.7,10.1038/s41467-018-06311-0,Cu-on-Cu3N,Cu1N0.22,Cu,Cu3N,61.76,sphere,,10.0,17.5,25.0,10.0,17.5,25.0,35.0,65.0,0.0,glassy-carbon electrode,KHCO3,0.1,6.8,-0.65,CH4,6.1,,-11.23,H-cell,,,1052.63,280.0,9.7,,
256,4.0,"Zhi-Qin Liang, Tao-Tao Zhuang, Ali Seifitokaldani, Jun Li, Chun-Wei Huang, Chih-Shan Tan, Yi Li, Phil De Luna, Cao Thang Dinh, Yongfeng Hu, Qunfeng Xiao, Pei-Lun Hsieh, Yuhang Wang, Fengwang Li, Rafael Quintero-Bermudez, Yansong Zhou, Peining Chen, Yuanjie Pang, Shen-Chuan Lo, Lih-Juann Chen, Hairen Tan, Zheng Xu, Suling Zhao, David Sinton & Edward H. Sargent",2018.0,Copper-on-nitride enhances the stable electrosynthesis of multi-carbon products from CO2,nature communications,14.7,10.1038/s41467-018-06311-0,Cu-on-Cu3N,Cu1N0.22,Cu,Cu3N,61.76,sphere,,10.0,17.5,25.0,10.0,17.5,25.0,35.0,65.0,0.0,glassy-carbon electrode,KHCO3,0.1,6.8,-0.65,C2H4,11.3,,-11.23,H-cell,,,1052.63,280.0,9.7,,
257,4.0,"Zhi-Qin Liang, Tao-Tao Zhuang, Ali Seifitokaldani, Jun Li, Chun-Wei Huang, Chih-Shan Tan, Yi Li, Phil De Luna, Cao Thang Dinh, Yongfeng Hu, Qunfeng Xiao, Pei-Lun Hsieh, Yuhang Wang, Fengwang Li, Rafael Quintero-Bermudez, Yansong Zhou, Peining Chen, Yuanjie Pang, Shen-Chuan Lo, Lih-Juann Chen, Hairen Tan, Zheng Xu, Suling Zhao, David Sinton & Edward H. Sargent",2018.0,Copper-on-nitride enhances the stable electrosynthesis of multi-carbon products from CO2,nature communications,14.7,10.1038/s41467-018-06311-0,Cu-on-Cu3N,Cu1N0.22,Cu,Cu3N,61.76,sphere,,10.0,17.5,25.0,10.0,17.5,25.0,35.0,65.0,0.0,glassy-carbon electrode,KHCO3,0.1,6.8,-0.65,HCOOH,13.0,,-11.23,H-cell,,,1052.63,280.0,9.7,,
258,4.0,"Zhi-Qin Liang, Tao-Tao Zhuang, Ali Seifitokaldani, Jun Li, Chun-Wei Huang, Chih-Shan Tan, Yi Li, Phil De Luna, Cao Thang Dinh, Yongfeng Hu, Qunfeng Xiao, Pei-Lun Hsieh, Yuhang Wang, Fengwang Li, Rafael Quintero-Bermudez, Yansong Zhou, Peining Chen, Yuanjie Pang, Shen-Chuan Lo, Lih-Juann Chen, Hairen Tan, Zheng Xu, Suling Zhao, David Sinton & Edward H. Sargent",2018.0,Copper-on-nitride enhances the stable electrosynthesis of multi-carbon products from CO2,nature communications,14.7,10.1038/s41467-018-06311-0,Cu-on-Cu3N,Cu1N0.22,Cu,Cu3N,61.76,sphere,,10.0,17.5,25.0,10.0,17.5,25.0,35.0,65.0,0.0,glassy-carbon electrode,KHCO3,0.1,6.8,-0.75,H2,37.0,,-14.0,H-cell,,,1052.63,280.0,9.7,,
259,4.0,"Zhi-Qin Liang, Tao-Tao Zhuang, Ali Seifitokaldani, Jun Li, Chun-Wei Huang, Chih-Shan Tan, Yi Li, Phil De Luna, Cao Thang Dinh, Yongfeng Hu, Qunfeng Xiao, Pei-Lun Hsieh, Yuhang Wang, Fengwang Li, Rafael Quintero-Bermudez, Yansong Zhou, Peining Chen, Yuanjie Pang, Shen-Chuan Lo, Lih-Juann Chen, Hairen Tan, Zheng Xu, Suling Zhao, David Sinton & Edward H. Sargent",2018.0,Copper-on-nitride enhances the stable electrosynthesis of multi-carbon products from CO2,nature communications,14.7,10.1038/s41467-018-06311-0,Cu-on-Cu3N,Cu1N0.22,Cu,Cu3N,61.76,sphere,,10.0,17.5,25.0,10.0,17.5,25.0,35.0,65.0,0.0,glassy-carbon electrode,KHCO3,0.1,6.8,-0.75,CH4,11.5,,-14.0,H-cell,,,1052.63,280.0,9.7,,
260,4.0,"Zhi-Qin Liang, Tao-Tao Zhuang, Ali Seifitokaldani, Jun Li, Chun-Wei Huang, Chih-Shan Tan, Yi Li, Phil De Luna, Cao Thang Dinh, Yongfeng Hu, Qunfeng Xiao, Pei-Lun Hsieh, Yuhang Wang, Fengwang Li, Rafael Quintero-Bermudez, Yansong Zhou, Peining Chen, Yuanjie Pang, Shen-Chuan Lo, Lih-Juann Chen, Hairen Tan, Zheng Xu, Suling Zhao, David Sinton & Edward H. Sargent",2018.0,Copper-on-nitride enhances the stable electrosynthesis of multi-carbon products from CO2,nature communications,14.7,10.1038/s41467-018-06311-0,Cu-on-Cu3N,Cu1N0.22,Cu,Cu3N,61.76,sphere,,10.0,17.5,25.0,10.0,17.5,25.0,35.0,65.0,0.0,glassy-carbon electrode,KHCO3,0.1,6.8,-0.75,C2H4,27.0,,-14.0,H-cell,,,1052.63,280.0,9.7,,
261,4.0,"Zhi-Qin Liang, Tao-Tao Zhuang, Ali Seifitokaldani, Jun Li, Chun-Wei Huang, Chih-Shan Tan, Yi Li, Phil De Luna, Cao Thang Dinh, Yongfeng Hu, Qunfeng Xiao, Pei-Lun Hsieh, Yuhang Wang, Fengwang Li, Rafael Quintero-Bermudez, Yansong Zhou, Peining Chen, Yuanjie Pang, Shen-Chuan Lo, Lih-Juann Chen, Hairen Tan, Zheng Xu, Suling Zhao, David Sinton & Edward H. Sargent",2018.0,Copper-on-nitride enhances the stable electrosynthesis of multi-carbon products from CO2,nature communications,14.7,10.1038/s41467-018-06311-0,Cu-on-Cu3N,Cu1N0.22,Cu,Cu3N,61.76,sphere,,10.0,17.5,25.0,10.0,17.5,25.0,35.0,65.0,0.0,glassy-carbon electrode,KHCO3,0.1,6.8,-0.75,HCOOH,12.5,,-14.0,H-cell,,,1052.63,280.0,9.7,,
262,4.0,"Zhi-Qin Liang, Tao-Tao Zhuang, Ali Seifitokaldani, Jun Li, Chun-Wei Huang, Chih-Shan Tan, Yi Li, Phil De Luna, Cao Thang Dinh, Yongfeng Hu, Qunfeng Xiao, Pei-Lun Hsieh, Yuhang Wang, Fengwang Li, Rafael Quintero-Bermudez, Yansong Zhou, Peining Chen, Yuanjie Pang, Shen-Chuan Lo, Lih-Juann Chen, Hairen Tan, Zheng Xu, Suling Zhao, David Sinton & Edward H. Sargent",2018.0,Copper-on-nitride enhances the stable electrosynthesis of multi-carbon products from CO2,nature communications,14.7,10.1038/s41467-018-06311-0,Cu-on-Cu3N,Cu1N0.22,Cu,Cu3N,61.76,sphere,,10.0,17.5,25.0,10.0,17.5,25.0,35.0,65.0,0.0,glassy-carbon electrode,KHCO3,0.1,6.8,-0.75,C2H5OH,6.2,,-14.0,H-cell,,,1052.63,280.0,9.7,,
263,4.0,"Zhi-Qin Liang, Tao-Tao Zhuang, Ali Seifitokaldani, Jun Li, Chun-Wei Huang, Chih-Shan Tan, Yi Li, Phil De Luna, Cao Thang Dinh, Yongfeng Hu, Qunfeng Xiao, Pei-Lun Hsieh, Yuhang Wang, Fengwang Li, Rafael Quintero-Bermudez, Yansong Zhou, Peining Chen, Yuanjie Pang, Shen-Chuan Lo, Lih-Juann Chen, Hairen Tan, Zheng Xu, Suling Zhao, David Sinton & Edward H. Sargent",2018.0,Copper-on-nitride enhances the stable electrosynthesis of multi-carbon products from CO2,nature communications,14.7,10.1038/s41467-018-06311-0,Cu-on-Cu3N,Cu1N0.22,Cu,Cu3N,61.76,sphere,,10.0,17.5,25.0,10.0,17.5,25.0,35.0,65.0,0.0,glassy-carbon electrode,KHCO3,0.1,6.8,-0.85,H2,27.9,,-16.34,H-cell,,,1052.63,280.0,9.7,,
264,4.0,"Zhi-Qin Liang, Tao-Tao Zhuang, Ali Seifitokaldani, Jun Li, Chun-Wei Huang, Chih-Shan Tan, Yi Li, Phil De Luna, Cao Thang Dinh, Yongfeng Hu, Qunfeng Xiao, Pei-Lun Hsieh, Yuhang Wang, Fengwang Li, Rafael Quintero-Bermudez, Yansong Zhou, Peining Chen, Yuanjie Pang, Shen-Chuan Lo, Lih-Juann Chen, Hairen Tan, Zheng Xu, Suling Zhao, David Sinton & Edward H. Sargent",2018.0,Copper-on-nitride enhances the stable electrosynthesis of multi-carbon products from CO2,nature communications,14.7,10.1038/s41467-018-06311-0,Cu-on-Cu3N,Cu1N0.22,Cu,Cu3N,61.76,sphere,,10.0,17.5,25.0,10.0,17.5,25.0,35.0,65.0,0.0,glassy-carbon electrode,KHCO3,0.1,6.8,-0.85,CH4,8.9,,-16.34,H-cell,,,1052.63,280.0,9.7,,
265,4.0,"Zhi-Qin Liang, Tao-Tao Zhuang, Ali Seifitokaldani, Jun Li, Chun-Wei Huang, Chih-Shan Tan, Yi Li, Phil De Luna, Cao Thang Dinh, Yongfeng Hu, Qunfeng Xiao, Pei-Lun Hsieh, Yuhang Wang, Fengwang Li, Rafael Quintero-Bermudez, Yansong Zhou, Peining Chen, Yuanjie Pang, Shen-Chuan Lo, Lih-Juann Chen, Hairen Tan, Zheng Xu, Suling Zhao, David Sinton & Edward H. Sargent",2018.0,Copper-on-nitride enhances the stable electrosynthesis of multi-carbon products from CO2,nature communications,14.7,10.1038/s41467-018-06311-0,Cu-on-Cu3N,Cu1N0.22,Cu,Cu3N,61.76,sphere,,10.0,17.5,25.0,10.0,17.5,25.0,35.0,65.0,0.0,glassy-carbon electrode,KHCO3,0.1,6.8,-0.85,C2H4,35.0,,-16.34,H-cell,,,1052.63,280.0,9.7,,
266,4.0,"Zhi-Qin Liang, Tao-Tao Zhuang, Ali Seifitokaldani, Jun Li, Chun-Wei Huang, Chih-Shan Tan, Yi Li, Phil De Luna, Cao Thang Dinh, Yongfeng Hu, Qunfeng Xiao, Pei-Lun Hsieh, Yuhang Wang, Fengwang Li, Rafael Quintero-Bermudez, Yansong Zhou, Peining Chen, Yuanjie Pang, Shen-Chuan Lo, Lih-Juann Chen, Hairen Tan, Zheng Xu, Suling Zhao, David Sinton & Edward H. Sargent",2018.0,Copper-on-nitride enhances the stable electrosynthesis of multi-carbon products from CO2,nature communications,14.7,10.1038/s41467-018-06311-0,Cu-on-Cu3N,Cu1N0.22,Cu,Cu3N,61.76,sphere,,10.0,17.5,25.0,10.0,17.5,25.0,35.0,65.0,0.0,glassy-carbon electrode,KHCO3,0.1,6.8,-0.85,HCOOH,9.6,,-16.34,H-cell,,,1052.63,280.0,9.7,,
267,4.0,"Zhi-Qin Liang, Tao-Tao Zhuang, Ali Seifitokaldani, Jun Li, Chun-Wei Huang, Chih-Shan Tan, Yi Li, Phil De Luna, Cao Thang Dinh, Yongfeng Hu, Qunfeng Xiao, Pei-Lun Hsieh, Yuhang Wang, Fengwang Li, Rafael Quintero-Bermudez, Yansong Zhou, Peining Chen, Yuanjie Pang, Shen-Chuan Lo, Lih-Juann Chen, Hairen Tan, Zheng Xu, Suling Zhao, David Sinton & Edward H. Sargent",2018.0,Copper-on-nitride enhances the stable electrosynthesis of multi-carbon products from CO2,nature communications,14.7,10.1038/s41467-018-06311-0,Cu-on-Cu3N,Cu1N0.22,Cu,Cu3N,61.76,sphere,,10.0,17.5,25.0,10.0,17.5,25.0,35.0,65.0,0.0,glassy-carbon electrode,KHCO3,0.1,6.8,-0.85,C2H5OH,6.0,,-16.34,H-cell,,,1052.63,280.0,9.7,,
268,4.0,"Zhi-Qin Liang, Tao-Tao Zhuang, Ali Seifitokaldani, Jun Li, Chun-Wei Huang, Chih-Shan Tan, Yi Li, Phil De Luna, Cao Thang Dinh, Yongfeng Hu, Qunfeng Xiao, Pei-Lun Hsieh, Yuhang Wang, Fengwang Li, Rafael Quintero-Bermudez, Yansong Zhou, Peining Chen, Yuanjie Pang, Shen-Chuan Lo, Lih-Juann Chen, Hairen Tan, Zheng Xu, Suling Zhao, David Sinton & Edward H. Sargent",2018.0,Copper-on-nitride enhances the stable electrosynthesis of multi-carbon products from CO2,nature communications,14.7,10.1038/s41467-018-06311-0,Cu-on-Cu3N,Cu1N0.22,Cu,Cu3N,61.76,sphere,,10.0,17.5,25.0,10.0,17.5,25.0,35.0,65.0,0.0,glassy-carbon electrode,KHCO3,0.1,6.8,-0.85,C3H7OH,2.8,,-16.34,H-cell,,,1052.63,280.0,9.7,,
269,4.0,"Zhi-Qin Liang, Tao-Tao Zhuang, Ali Seifitokaldani, Jun Li, Chun-Wei Huang, Chih-Shan Tan, Yi Li, Phil De Luna, Cao Thang Dinh, Yongfeng Hu, Qunfeng Xiao, Pei-Lun Hsieh, Yuhang Wang, Fengwang Li, Rafael Quintero-Bermudez, Yansong Zhou, Peining Chen, Yuanjie Pang, Shen-Chuan Lo, Lih-Juann Chen, Hairen Tan, Zheng Xu, Suling Zhao, David Sinton & Edward H. Sargent",2018.0,Copper-on-nitride enhances the stable electrosynthesis of multi-carbon products from CO2,nature communications,14.7,10.1038/s41467-018-06311-0,Cu-on-Cu3N,Cu1N0.22,Cu,Cu3N,61.76,sphere,,10.0,17.5,25.0,10.0,17.5,25.0,35.0,65.0,0.0,glassy-carbon electrode,KHCO3,0.1,6.8,-0.95,H2,17.0,,-22.17,H-cell,,,1052.63,280.0,9.7,,
270,4.0,"Zhi-Qin Liang, Tao-Tao Zhuang, Ali Seifitokaldani, Jun Li, Chun-Wei Huang, Chih-Shan Tan, Yi Li, Phil De Luna, Cao Thang Dinh, Yongfeng Hu, Qunfeng Xiao, Pei-Lun Hsieh, Yuhang Wang, Fengwang Li, Rafael Quintero-Bermudez, Yansong Zhou, Peining Chen, Yuanjie Pang, Shen-Chuan Lo, Lih-Juann Chen, Hairen Tan, Zheng Xu, Suling Zhao, David Sinton & Edward H. Sargent",2018.0,Copper-on-nitride enhances the stable electrosynthesis of multi-carbon products from CO2,nature communications,14.7,10.1038/s41467-018-06311-0,Cu-on-Cu3N,Cu1N0.22,Cu,Cu3N,61.76,sphere,,10.0,17.5,25.0,10.0,17.5,25.0,35.0,65.0,0.0,glassy-carbon electrode,KHCO3,0.1,6.8,-0.95,CH4,2.5,,-22.17,H-cell,,,1052.63,280.0,9.7,,
271,4.0,"Zhi-Qin Liang, Tao-Tao Zhuang, Ali Seifitokaldani, Jun Li, Chun-Wei Huang, Chih-Shan Tan, Yi Li, Phil De Luna, Cao Thang Dinh, Yongfeng Hu, Qunfeng Xiao, Pei-Lun Hsieh, Yuhang Wang, Fengwang Li, Rafael Quintero-Bermudez, Yansong Zhou, Peining Chen, Yuanjie Pang, Shen-Chuan Lo, Lih-Juann Chen, Hairen Tan, Zheng Xu, Suling Zhao, David Sinton & Edward H. Sargent",2018.0,Copper-on-nitride enhances the stable electrosynthesis of multi-carbon products from CO2,nature communications,14.7,10.1038/s41467-018-06311-0,Cu-on-Cu3N,Cu1N0.22,Cu,Cu3N,61.76,sphere,,10.0,17.5,25.0,10.0,17.5,25.0,35.0,65.0,0.0,glassy-carbon electrode,KHCO3,0.1,6.8,-0.95,C2H4,39.3,,-22.17,H-cell,,,1052.63,280.0,9.7,,
272,4.0,"Zhi-Qin Liang, Tao-Tao Zhuang, Ali Seifitokaldani, Jun Li, Chun-Wei Huang, Chih-Shan Tan, Yi Li, Phil De Luna, Cao Thang Dinh, Yongfeng Hu, Qunfeng Xiao, Pei-Lun Hsieh, Yuhang Wang, Fengwang Li, Rafael Quintero-Bermudez, Yansong Zhou, Peining Chen, Yuanjie Pang, Shen-Chuan Lo, Lih-Juann Chen, Hairen Tan, Zheng Xu, Suling Zhao, David Sinton & Edward H. Sargent",2018.0,Copper-on-nitride enhances the stable electrosynthesis of multi-carbon products from CO2,nature communications,14.7,10.1038/s41467-018-06311-0,Cu-on-Cu3N,Cu1N0.22,Cu,Cu3N,61.76,sphere,,10.0,17.5,25.0,10.0,17.5,25.0,35.0,65.0,0.0,glassy-carbon electrode,KHCO3,0.1,6.8,-0.95,HCOOH,6.6,,-22.17,H-cell,,,1052.63,280.0,9.7,,
273,4.0,"Zhi-Qin Liang, Tao-Tao Zhuang, Ali Seifitokaldani, Jun Li, Chun-Wei Huang, Chih-Shan Tan, Yi Li, Phil De Luna, Cao Thang Dinh, Yongfeng Hu, Qunfeng Xiao, Pei-Lun Hsieh, Yuhang Wang, Fengwang Li, Rafael Quintero-Bermudez, Yansong Zhou, Peining Chen, Yuanjie Pang, Shen-Chuan Lo, Lih-Juann Chen, Hairen Tan, Zheng Xu, Suling Zhao, David Sinton & Edward H. Sargent",2018.0,Copper-on-nitride enhances the stable electrosynthesis of multi-carbon products from CO2,nature communications,14.7,10.1038/s41467-018-06311-0,Cu-on-Cu3N,Cu1N0.22,Cu,Cu3N,61.76,sphere,,10.0,17.5,25.0,10.0,17.5,25.0,35.0,65.0,0.0,glassy-carbon electrode,KHCO3,0.1,6.8,-0.95,C2H5OH,18.4,,-22.17,H-cell,,,1052.63,280.0,9.7,,
274,4.0,"Zhi-Qin Liang, Tao-Tao Zhuang, Ali Seifitokaldani, Jun Li, Chun-Wei Huang, Chih-Shan Tan, Yi Li, Phil De Luna, Cao Thang Dinh, Yongfeng Hu, Qunfeng Xiao, Pei-Lun Hsieh, Yuhang Wang, Fengwang Li, Rafael Quintero-Bermudez, Yansong Zhou, Peining Chen, Yuanjie Pang, Shen-Chuan Lo, Lih-Juann Chen, Hairen Tan, Zheng Xu, Suling Zhao, David Sinton & Edward H. Sargent",2018.0,Copper-on-nitride enhances the stable electrosynthesis of multi-carbon products from CO2,nature communications,14.7,10.1038/s41467-018-06311-0,Cu-on-Cu3N,Cu1N0.22,Cu,Cu3N,61.76,sphere,,10.0,17.5,25.0,10.0,17.5,25.0,35.0,65.0,0.0,glassy-carbon electrode,KHCO3,0.1,6.8,-0.95,C3H7OH,6.0,,-22.17,H-cell,,,1052.63,280.0,9.7,,
275,4.0,"Zhi-Qin Liang, Tao-Tao Zhuang, Ali Seifitokaldani, Jun Li, Chun-Wei Huang, Chih-Shan Tan, Yi Li, Phil De Luna, Cao Thang Dinh, Yongfeng Hu, Qunfeng Xiao, Pei-Lun Hsieh, Yuhang Wang, Fengwang Li, Rafael Quintero-Bermudez, Yansong Zhou, Peining Chen, Yuanjie Pang, Shen-Chuan Lo, Lih-Juann Chen, Hairen Tan, Zheng Xu, Suling Zhao, David Sinton & Edward H. Sargent",2018.0,Copper-on-nitride enhances the stable electrosynthesis of multi-carbon products from CO2,nature communications,14.7,10.1038/s41467-018-06311-0,Cu-on-Cu3N,Cu1N0.22,Cu,Cu3N,61.76,sphere,,10.0,17.5,25.0,10.0,17.5,25.0,35.0,65.0,0.0,glassy-carbon electrode,KHCO3,0.1,6.8,-0.95,C2H4,6.24,2.5,-28.05,H-cell,,,1052.63,280.0,9.7,,
276,4.0,"Zhi-Qin Liang, Tao-Tao Zhuang, Ali Seifitokaldani, Jun Li, Chun-Wei Huang, Chih-Shan Tan, Yi Li, Phil De Luna, Cao Thang Dinh, Yongfeng Hu, Qunfeng Xiao, Pei-Lun Hsieh, Yuhang Wang, Fengwang Li, Rafael Quintero-Bermudez, Yansong Zhou, Peining Chen, Yuanjie Pang, Shen-Chuan Lo, Lih-Juann Chen, Hairen Tan, Zheng Xu, Suling Zhao, David Sinton & Edward H. Sargent",2018.0,Copper-on-nitride enhances the stable electrosynthesis of multi-carbon products from CO2,nature communications,14.7,10.1038/s41467-018-06311-0,Cu-on-Cu3N,Cu1N0.22,Cu,Cu3N,61.76,sphere,,10.0,17.5,25.0,10.0,17.5,25.0,35.0,65.0,0.0,glassy-carbon electrode,KHCO3,0.1,6.8,-0.95,C2H5OH,18.61,2.5,-28.05,H-cell,,,1052.63,280.0,9.7,,
277,4.0,"Zhi-Qin Liang, Tao-Tao Zhuang, Ali Seifitokaldani, Jun Li, Chun-Wei Huang, Chih-Shan Tan, Yi Li, Phil De Luna, Cao Thang Dinh, Yongfeng Hu, Qunfeng Xiao, Pei-Lun Hsieh, Yuhang Wang, Fengwang Li, Rafael Quintero-Bermudez, Yansong Zhou, Peining Chen, Yuanjie Pang, Shen-Chuan Lo, Lih-Juann Chen, Hairen Tan, Zheng Xu, Suling Zhao, David Sinton & Edward H. Sargent",2018.0,Copper-on-nitride enhances the stable electrosynthesis of multi-carbon products from CO2,nature communications,14.7,10.1038/s41467-018-06311-0,Cu-on-Cu3N,Cu1N0.22,Cu,Cu3N,61.76,sphere,,10.0,17.5,25.0,10.0,17.5,25.0,35.0,65.0,0.0,glassy-carbon electrode,KHCO3,0.1,6.8,-0.95,C3H7OH,40.9,2.5,-28.05,H-cell,,,1052.63,280.0,9.7,,
278,4.0,"Zhi-Qin Liang, Tao-Tao Zhuang, Ali Seifitokaldani, Jun Li, Chun-Wei Huang, Chih-Shan Tan, Yi Li, Phil De Luna, Cao Thang Dinh, Yongfeng Hu, Qunfeng Xiao, Pei-Lun Hsieh, Yuhang Wang, Fengwang Li, Rafael Quintero-Bermudez, Yansong Zhou, Peining Chen, Yuanjie Pang, Shen-Chuan Lo, Lih-Juann Chen, Hairen Tan, Zheng Xu, Suling Zhao, David Sinton & Edward H. Sargent",2018.0,Copper-on-nitride enhances the stable electrosynthesis of multi-carbon products from CO2,nature communications,14.7,10.1038/s41467-018-06311-0,Cu-on-Cu3N,Cu1N0.22,Cu,Cu3N,61.76,sphere,,10.0,17.5,25.0,10.0,17.5,25.0,35.0,65.0,0.0,glassy-carbon electrode,KHCO3,0.1,6.8,-0.95,C2H4,5.52,10.0,-28.54,H-cell,,,1052.63,280.0,9.7,,
279,4.0,"Zhi-Qin Liang, Tao-Tao Zhuang, Ali Seifitokaldani, Jun Li, Chun-Wei Huang, Chih-Shan Tan, Yi Li, Phil De Luna, Cao Thang Dinh, Yongfeng Hu, Qunfeng Xiao, Pei-Lun Hsieh, Yuhang Wang, Fengwang Li, Rafael Quintero-Bermudez, Yansong Zhou, Peining Chen, Yuanjie Pang, Shen-Chuan Lo, Lih-Juann Chen, Hairen Tan, Zheng Xu, Suling Zhao, David Sinton & Edward H. Sargent",2018.0,Copper-on-nitride enhances the stable electrosynthesis of multi-carbon products from CO2,nature communications,14.7,10.1038/s41467-018-06311-0,Cu-on-Cu3N,Cu1N0.22,Cu,Cu3N,61.76,sphere,,10.0,17.5,25.0,10.0,17.5,25.0,35.0,65.0,0.0,glassy-carbon electrode,KHCO3,0.1,6.8,-0.95,C2H5OH,18.0,10.0,-28.54,H-cell,,,1052.63,280.0,9.7,,
280,4.0,"Zhi-Qin Liang, Tao-Tao Zhuang, Ali Seifitokaldani, Jun Li, Chun-Wei Huang, Chih-Shan Tan, Yi Li, Phil De Luna, Cao Thang Dinh, Yongfeng Hu, Qunfeng Xiao, Pei-Lun Hsieh, Yuhang Wang, Fengwang Li, Rafael Quintero-Bermudez, Yansong Zhou, Peining Chen, Yuanjie Pang, Shen-Chuan Lo, Lih-Juann Chen, Hairen Tan, Zheng Xu, Suling Zhao, David Sinton & Edward H. Sargent",2018.0,Copper-on-nitride enhances the stable electrosynthesis of multi-carbon products from CO2,nature communications,14.7,10.1038/s41467-018-06311-0,Cu-on-Cu3N,Cu1N0.22,Cu,Cu3N,61.76,sphere,,10.0,17.5,25.0,10.0,17.5,25.0,35.0,65.0,0.0,glassy-carbon electrode,KHCO3,0.1,6.8,-0.95,C3H7OH,39.88,10.0,-28.54,H-cell,,,1052.63,280.0,9.7,,
281,4.0,"Zhi-Qin Liang, Tao-Tao Zhuang, Ali Seifitokaldani, Jun Li, Chun-Wei Huang, Chih-Shan Tan, Yi Li, Phil De Luna, Cao Thang Dinh, Yongfeng Hu, Qunfeng Xiao, Pei-Lun Hsieh, Yuhang Wang, Fengwang Li, Rafael Quintero-Bermudez, Yansong Zhou, Peining Chen, Yuanjie Pang, Shen-Chuan Lo, Lih-Juann Chen, Hairen Tan, Zheng Xu, Suling Zhao, David Sinton & Edward H. Sargent",2018.0,Copper-on-nitride enhances the stable electrosynthesis of multi-carbon products from CO2,nature communications,14.7,10.1038/s41467-018-06311-0,Cu-on-Cu3N,Cu1N0.22,Cu,Cu3N,61.76,sphere,,10.0,17.5,25.0,10.0,17.5,25.0,35.0,65.0,0.0,glassy-carbon electrode,KHCO3,0.1,6.8,-0.95,C2H4,5.32,15.0,-30.0,H-cell,,,1052.63,280.0,9.7,,
282,4.0,"Zhi-Qin Liang, Tao-Tao Zhuang, Ali Seifitokaldani, Jun Li, Chun-Wei Huang, Chih-Shan Tan, Yi Li, Phil De Luna, Cao Thang Dinh, Yongfeng Hu, Qunfeng Xiao, Pei-Lun Hsieh, Yuhang Wang, Fengwang Li, Rafael Quintero-Bermudez, Yansong Zhou, Peining Chen, Yuanjie Pang, Shen-Chuan Lo, Lih-Juann Chen, Hairen Tan, Zheng Xu, Suling Zhao, David Sinton & Edward H. Sargent",2018.0,Copper-on-nitride enhances the stable electrosynthesis of multi-carbon products from CO2,nature communications,14.7,10.1038/s41467-018-06311-0,Cu-on-Cu3N,Cu1N0.22,Cu,Cu3N,61.76,sphere,,10.0,17.5,25.0,10.0,17.5,25.0,35.0,65.0,0.0,glassy-carbon electrode,KHCO3,0.1,6.8,-0.95,C2H5OH,17.48,15.0,-30.0,H-cell,,,1052.63,280.0,9.7,,
283,4.0,"Zhi-Qin Liang, Tao-Tao Zhuang, Ali Seifitokaldani, Jun Li, Chun-Wei Huang, Chih-Shan Tan, Yi Li, Phil De Luna, Cao Thang Dinh, Yongfeng Hu, Qunfeng Xiao, Pei-Lun Hsieh, Yuhang Wang, Fengwang Li, Rafael Quintero-Bermudez, Yansong Zhou, Peining Chen, Yuanjie Pang, Shen-Chuan Lo, Lih-Juann Chen, Hairen Tan, Zheng Xu, Suling Zhao, David Sinton & Edward H. Sargent",2018.0,Copper-on-nitride enhances the stable electrosynthesis of multi-carbon products from CO2,nature communications,14.7,10.1038/s41467-018-06311-0,Cu-on-Cu3N,Cu1N0.22,Cu,Cu3N,61.76,sphere,,10.0,17.5,25.0,10.0,17.5,25.0,35.0,65.0,0.0,glassy-carbon electrode,KHCO3,0.1,6.8,-0.95,C3H7OH,41.1,15.0,-30.0,H-cell,,,1052.63,280.0,9.7,,
284,4.0,"Zhi-Qin Liang, Tao-Tao Zhuang, Ali Seifitokaldani, Jun Li, Chun-Wei Huang, Chih-Shan Tan, Yi Li, Phil De Luna, Cao Thang Dinh, Yongfeng Hu, Qunfeng Xiao, Pei-Lun Hsieh, Yuhang Wang, Fengwang Li, Rafael Quintero-Bermudez, Yansong Zhou, Peining Chen, Yuanjie Pang, Shen-Chuan Lo, Lih-Juann Chen, Hairen Tan, Zheng Xu, Suling Zhao, David Sinton & Edward H. Sargent",2018.0,Copper-on-nitride enhances the stable electrosynthesis of multi-carbon products from CO2,nature communications,14.7,10.1038/s41467-018-06311-0,Cu-on-Cu3N,Cu1N0.22,Cu,Cu3N,61.76,sphere,,10.0,17.5,25.0,10.0,17.5,25.0,35.0,65.0,0.0,glassy-carbon electrode,KHCO3,0.1,6.8,-0.95,C2H4,5.01,20.0,-32.36,H-cell,,,1052.63,280.0,9.7,,
