Repository: vovamirosh/CO2RR_PISH

File: Datasets/R_prepr_2024_12_13.csv (part 5 of 14)
,DOI,Article name,Formula,Cat. compound,Support,"Cat./Support ratio, % (at)",Morphology (TEM/SEM),"Pore size, nm",width min (nm),width aver (nm),width max (nm),length min (nm),length aver (nm),length max (nm),"Cu, % (at.)","Cu+, % (at.)","Cu(2+), % (at.)",Base,electrolyte,"conc, M",pH,RHE vs V,Product,"FE, %","Time, h",Type of reactor
804,https://doi.org/10.1016/j.nanoen.2023.108920, C-Cu2O,Cu1O0.5,Cu2O,No,100.0,cubic,0.0,390.0,390.0,390.0,390.0,390.0,390.0,0.0,100.0,0.0,carbon paper electrode,KCl,1.0,6.9,-1.0,CO,4.7,1.0,H-cell
805,https://doi.org/10.1016/j.nanoen.2023.108920, C-Cu2O,Cu1O0.5,Cu2O,No,100.0,cubic,0.0,390.0,390.0,390.0,390.0,390.0,390.0,0.0,100.0,0.0,carbon paper electrode,KCl,1.0,6.9,-1.0,C2H4,21.14,1.0,H-cell
806,https://doi.org/10.1016/j.nanoen.2023.108920, C-Cu2O,Cu1O0.5,Cu2O,No,100.0,cubic,0.0,390.0,390.0,390.0,390.0,390.0,390.0,0.0,100.0,0.0,carbon paper electrode,KCl,1.0,6.9,-1.1,H2,61.07,1.0,H-cell
807,https://doi.org/10.1016/j.nanoen.2023.108920, C-Cu2O,Cu1O0.5,Cu2O,No,100.0,cubic,0.0,390.0,390.0,390.0,390.0,390.0,390.0,0.0,100.0,0.0,carbon paper electrode,KCl,1.0,6.9,-1.1,CO,2.35,1.0,H-cell
808,https://doi.org/10.1016/j.nanoen.2023.108920, C-Cu2O,Cu1O0.5,Cu2O,No,100.0,cubic,0.0,390.0,390.0,390.0,390.0,390.0,390.0,0.0,100.0,0.0,carbon paper electrode,KCl,1.0,6.9,-1.1,C2H4,32.89,1.0,H-cell
809,https://doi.org/10.1016/j.nanoen.2023.108920, C-Cu2O,Cu1O0.5,Cu2O,No,100.0,cubic,0.0,390.0,390.0,390.0,390.0,390.0,390.0,2.45,97.55,0.0,carbon paper electrode,KCl,1.0,6.9,-1.1,H2,41.07,0.25,H-cell
810,https://doi.org/10.1016/j.nanoen.2023.108920, C-Cu2O,Cu1O0.5,Cu2O,No,100.0,cubic,0.0,390.0,390.0,390.0,390.0,390.0,390.0,2.45,97.55,0.0,carbon paper electrode,KCl,1.0,6.9,-1.1,CO,4.39,0.25,H-cell
811,https://doi.org/10.1016/j.nanoen.2023.108920, C-Cu2O,Cu1O0.5,Cu2O,No,100.0,cubic,0.0,390.0,390.0,390.0,390.0,390.0,390.0,2.45,97.55,0.0,carbon paper electrode,KCl,1.0,6.9,-1.1,CH4,2.19,0.25,H-cell
812,https://doi.org/10.1016/j.nanoen.2023.108920, C-Cu2O,Cu1O0.5,Cu2O,No,100.0,cubic,0.0,390.0,390.0,390.0,390.0,390.0,390.0,2.45,97.55,0.0,carbon paper electrode,KCl,1.0,6.9,-1.1,C2H4,33.62,0.25,H-cell
813,https://doi.org/10.1016/j.nanoen.2023.108920, C-Cu2O,Cu1O0.5,Cu2O,No,100.0,cubic,0.0,390.0,390.0,390.0,390.0,390.0,390.0,7.99,92.01,0.0,carbon paper electrode,KCl,1.0,6.9,-1.1,H2,50.57,0.5,H-cell
814,https://doi.org/10.1016/j.nanoen.2023.108920, C-Cu2O,Cu1O0.5,Cu2O,No,100.0,cubic,0.0,390.0,390.0,390.0,390.0,390.0,390.0,7.99,92.01,0.0,carbon paper electrode,KCl,1.0,6.9,-1.1,CO,4.75,0.5,H-cell
815,https://doi.org/10.1016/j.nanoen.2023.108920, C-Cu2O,Cu1O0.5,Cu2O,No,100.0,cubic,0.0,390.0,390.0,390.0,390.0,390.0,390.0,7.99,92.01,0.0,carbon paper electrode,KCl,1.0,6.9,-1.1,CH4,2.56,0.5,H-cell
816,https://doi.org/10.1016/j.nanoen.2023.108920, C-Cu2O,Cu1O0.5,Cu2O,No,100.0,cubic,0.0,390.0,390.0,390.0,390.0,390.0,390.0,7.99,92.01,0.0,carbon paper electrode,KCl,1.0,6.9,-1.1,C2H4,30.7,0.5,H-cell
817,https://doi.org/10.1016/j.nanoen.2023.108920, C-Cu2O,Cu1O0.5,Cu2O,No,100.0,cubic,0.0,390.0,390.0,390.0,390.0,390.0,390.0,17.92,82.08,0.0,carbon paper electrode,KCl,1.0,6.9,-1.1,H2,53.13,0.75,H-cell
818,https://doi.org/10.1016/j.nanoen.2023.108920, C-Cu2O,Cu1O0.5,Cu2O,No,100.0,cubic,0.0,390.0,390.0,390.0,390.0,390.0,390.0,17.92,82.08,0.0,carbon paper electrode,KCl,1.0,6.9,-1.1,CO,4.39,0.75,H-cell
819,https://doi.org/10.1016/j.nanoen.2023.108920, C-Cu2O,Cu1O0.5,Cu2O,No,100.0,cubic,0.0,390.0,390.0,390.0,390.0,390.0,390.0,17.92,82.08,0.0,carbon paper electrode,KCl,1.0,6.9,-1.1,CH4,1.83,0.75,H-cell
820,https://doi.org/10.1016/j.nanoen.2023.108920, C-Cu2O,Cu1O0.5,Cu2O,No,100.0,cubic,0.0,390.0,390.0,390.0,390.0,390.0,390.0,17.92,82.08,0.0,carbon paper electrode,KCl,1.0,6.9,-1.1,C2H4,31.06,0.75,H-cell
821,https://doi.org/10.1016/j.nanoen.2023.108920, C-Cu2O,Cu1O0.5,Cu2O,No,100.0,cubic,0.0,390.0,390.0,390.0,390.0,390.0,390.0,31.03,68.97,0.0,carbon paper electrode,KCl,1.0,6.9,-1.1,H2,55.69,1.0,H-cell
822,https://doi.org/10.1016/j.nanoen.2023.108920, C-Cu2O,Cu1O0.5,Cu2O,No,100.0,cubic,0.0,390.0,390.0,390.0,390.0,390.0,390.0,31.03,68.97,0.0,carbon paper electrode,KCl,1.0,6.9,-1.1,CO,3.29,1.0,H-cell
823,https://doi.org/10.1016/j.nanoen.2023.108920, C-Cu2O,Cu1O0.5,Cu2O,No,100.0,cubic,0.0,390.0,390.0,390.0,390.0,390.0,390.0,31.03,68.97,0.0,carbon paper electrode,KCl,1.0,6.9,-1.1,CH4,2.92,1.0,H-cell
824,https://doi.org/10.1016/j.nanoen.2023.108920, C-Cu2O,Cu1O0.5,Cu2O,No,100.0,cubic,0.0,390.0,390.0,390.0,390.0,390.0,390.0,31.03,68.97,0.0,carbon paper electrode,KCl,1.0,6.9,-1.1,C2H4,26.31,1.0,H-cell
825,https://doi.org/10.1016/j.nanoen.2023.108920, C-Cu2O,Cu1O0.5,Cu2O,No,100.0,cubic,0.0,390.0,390.0,390.0,390.0,390.0,390.0,44.51,55.49,0.0,carbon paper electrode,KCl,1.0,6.9,-1.1,H2,60.07,1.25,H-cell
826,https://doi.org/10.1016/j.nanoen.2023.108920, C-Cu2O,Cu1O0.5,Cu2O,No,100.0,cubic,0.0,390.0,390.0,390.0,390.0,390.0,390.0,44.51,55.49,0.0,carbon paper electrode,KCl,1.0,6.9,-1.1,CO,5.12,1.25,H-cell
827,https://doi.org/10.1016/j.nanoen.2023.108920, C-Cu2O,Cu1O0.5,Cu2O,No,100.0,cubic,0.0,390.0,390.0,390.0,390.0,390.0,390.0,44.51,55.49,0.0,carbon paper electrode,KCl,1.0,6.9,-1.1,CH4,1.83,1.25,H-cell
828,https://doi.org/10.1016/j.nanoen.2023.108920, C-Cu2O,Cu1O0.5,Cu2O,No,100.0,cubic,0.0,390.0,390.0,390.0,390.0,390.0,390.0,44.51,55.49,0.0,carbon paper electrode,KCl,1.0,6.9,-1.1,C2H4,23.75,1.25,H-cell
829,https://doi.org/10.1016/j.nanoen.2023.108920, C-Cu2O,Cu1O0.5,Cu2O,No,100.0,cubic,0.0,390.0,390.0,390.0,390.0,390.0,390.0,55.58,44.42,0.0,carbon paper electrode,KCl,1.0,6.9,-1.1,H2,61.9,1.5,H-cell
830,https://doi.org/10.1016/j.nanoen.2023.108920, C-Cu2O,Cu1O0.5,Cu2O,No,100.0,cubic,0.0,390.0,390.0,390.0,390.0,390.0,390.0,55.58,44.42,0.0,carbon paper electrode,KCl,1.0,6.9,-1.1,CO,4.39,1.5,H-cell
831,https://doi.org/10.1016/j.nanoen.2023.108920, C-Cu2O,Cu1O0.5,Cu2O,No,100.0,cubic,0.0,390.0,390.0,390.0,390.0,390.0,390.0,55.58,44.42,0.0,carbon paper electrode,KCl,1.0,6.9,-1.1,CH4,2.56,1.5,H-cell
832,https://doi.org/10.1016/j.nanoen.2023.108920, C-Cu2O,Cu1O0.5,Cu2O,No,100.0,cubic,0.0,390.0,390.0,390.0,390.0,390.0,390.0,55.58,44.42,0.0,carbon paper electrode,KCl,1.0,6.9,-1.1,C2H4,23.02,1.5,H-cell
833,https://doi.org/10.1016/j.nanoen.2023.108920, C-Cu2O,Cu1O0.5,Cu2O,No,100.0,cubic,0.0,390.0,390.0,390.0,390.0,390.0,390.0,63.8,36.2,0.0,carbon paper electrode,KCl,1.0,6.9,-1.1,H2,64.46,1.75,H-cell
834,https://doi.org/10.1016/j.nanoen.2023.108920, C-Cu2O,Cu1O0.5,Cu2O,No,100.0,cubic,0.0,390.0,390.0,390.0,390.0,390.0,390.0,63.8,36.2,0.0,carbon paper electrode,KCl,1.0,6.9,-1.1,CO,5.12,1.75,H-cell
835,https://doi.org/10.1016/j.nanoen.2023.108920, C-Cu2O,Cu1O0.5,Cu2O,No,100.0,cubic,0.0,390.0,390.0,390.0,390.0,390.0,390.0,63.8,36.2,0.0,carbon paper electrode,KCl,1.0,6.9,-1.1,CH4,1.46,1.75,H-cell
836,https://doi.org/10.1016/j.nanoen.2023.108920, C-Cu2O,Cu1O0.5,Cu2O,No,100.0,cubic,0.0,390.0,390.0,390.0,390.0,390.0,390.0,63.8,36.2,0.0,carbon paper electrode,KCl,1.0,6.9,-1.1,C2H4,22.29,1.75,H-cell
837,https://doi.org/10.1016/j.nanoen.2023.108920, C-Cu2O,Cu1O0.5,Cu2O,No,100.0,cubic,0.0,390.0,390.0,390.0,390.0,390.0,390.0,82.73,17.27,0.0,carbon paper electrode,KCl,1.0,6.9,-1.1,H2,64.82,2.0,H-cell
838,https://doi.org/10.1016/j.nanoen.2023.108920, C-Cu2O,Cu1O0.5,Cu2O,No,100.0,cubic,0.0,390.0,390.0,390.0,390.0,390.0,390.0,82.73,17.27,0.0,carbon paper electrode,KCl,1.0,6.9,-1.1,CO,4.39,2.0,H-cell
839,https://doi.org/10.1016/j.nanoen.2023.108920, C-Cu2O,Cu1O0.5,Cu2O,No,100.0,cubic,0.0,390.0,390.0,390.0,390.0,390.0,390.0,82.73,17.27,0.0,carbon paper electrode,KCl,1.0,6.9,-1.1,CH4,1.83,2.0,H-cell
840,https://doi.org/10.1016/j.nanoen.2023.108920, C-Cu2O,Cu1O0.5,Cu2O,No,100.0,cubic,0.0,390.0,390.0,390.0,390.0,390.0,390.0,82.73,17.27,0.0,carbon paper electrode,KCl,1.0,6.9,-1.1,C2H4,20.47,2.0,H-cell
841,https://doi.org/10.1016/j.nanoen.2023.108920, C-Cu2O,Cu1O0.5,Cu2O,No,100.0,cubic,0.0,390.0,390.0,390.0,390.0,390.0,390.0,0.0,100.0,0.0,carbon paper electrode,KCl,1.0,6.9,-1.2,H2,63.09,1.0,H-cell
842,https://doi.org/10.1016/j.nanoen.2023.108920, C-Cu2O,Cu1O0.5,Cu2O,No,100.0,cubic,0.0,390.0,390.0,390.0,390.0,390.0,390.0,0.0,100.0,0.0,carbon paper electrode,KCl,1.0,6.9,-1.2,CO,5.03,1.0,H-cell
843,https://doi.org/10.1016/j.nanoen.2023.108920, C-Cu2O,Cu1O0.5,Cu2O,No,100.0,cubic,0.0,390.0,390.0,390.0,390.0,390.0,390.0,0.0,100.0,0.0,carbon paper electrode,KCl,1.0,6.9,-1.2,C2H4,25.5,1.0,H-cell
844,https://doi.org/10.1016/j.apsusc.2024.159978,SPNC,Cu8.08O5.54H2,Cu2O,Cu(OH)2,77.97,porrous spherical,3.6,75.0,144.0,220.0,75.0,144.0,220.0,0.0,87.62,12.38,carbon paper electrode,KHCO3,0.5,8.4,-1.6,CO,10.42,1.0,H-cell
845,https://doi.org/10.1016/j.apsusc.2024.159978,SPNC,Cu8.08O5.54H2,Cu2O,Cu(OH)2,77.97,porrous spherical,3.6,75.0,144.0,220.0,75.0,144.0,220.0,0.0,87.62,12.38,carbon paper electrode,KHCO3,0.5,8.4,-1.6,CH4,18.18,1.0,H-cell
846,https://doi.org/10.1016/j.apsusc.2024.159978,SPNC,Cu8.08O5.54H2,Cu2O,Cu(OH)2,77.97,porrous spherical,3.6,75.0,144.0,220.0,75.0,144.0,220.0,0.0,87.62,12.38,carbon paper electrode,KHCO3,0.5,8.4,-1.6,C2H4,28.22,1.0,H-cell
847,https://doi.org/10.1016/j.apsusc.2024.159978,SPNC,Cu8.08O5.54H2,Cu2O,Cu(OH)2,77.97,porrous spherical,3.6,75.0,144.0,220.0,75.0,144.0,220.0,0.0,87.62,12.38,carbon paper electrode,KHCO3,0.5,8.4,-1.5,CO,6.63,1.0,H-cell
848,https://doi.org/10.1016/j.apsusc.2024.159978,SPNC,Cu8.08O5.54H2,Cu2O,Cu(OH)2,77.97,porrous spherical,3.6,75.0,144.0,220.0,75.0,144.0,220.0,0.0,87.62,12.38,carbon paper electrode,KHCO3,0.5,8.4,-1.5,CH4,13.26,1.0,H-cell
849,https://doi.org/10.1016/j.apsusc.2024.159978,SPNC,Cu8.08O5.54H2,Cu2O,Cu(OH)2,77.97,porrous spherical,3.6,75.0,144.0,220.0,75.0,144.0,220.0,0.0,87.62,12.38,carbon paper electrode,KHCO3,0.5,8.4,-1.5,C2H4,24.24,1.0,H-cell
850,https://doi.org/10.1016/j.apsusc.2024.159978,SPNC,Cu8.08O5.54H2,Cu2O,Cu(OH)2,77.97,porrous spherical,3.6,75.0,144.0,220.0,75.0,144.0,220.0,0.0,87.62,12.38,carbon paper electrode,KHCO3,0.5,8.4,-1.4,CO,8.52,1.0,H-cell
851,https://doi.org/10.1016/j.apsusc.2024.159978,SPNC,Cu8.08O5.54H2,Cu2O,Cu(OH)2,77.97,porrous spherical,3.6,75.0,144.0,220.0,75.0,144.0,220.0,0.0,87.62,12.38,carbon paper electrode,KHCO3,0.5,8.4,-1.4,CH4,8.52,1.0,H-cell
852,https://doi.org/10.1016/j.apsusc.2024.159978,SPNC,Cu8.08O5.54H2,Cu2O,Cu(OH)2,77.97,porrous spherical,3.6,75.0,144.0,220.0,75.0,144.0,220.0,0.0,87.62,12.38,carbon paper electrode,KHCO3,0.5,8.4,-1.4,C2H4,20.27,1.0,H-cell
853,https://doi.org/10.1016/j.apsusc.2024.159978,SPNC,Cu8.08O5.54H2,Cu2O,Cu(OH)2,77.97,porrous spherical,3.6,75.0,144.0,220.0,75.0,144.0,220.0,0.0,87.62,12.38,carbon paper electrode,KHCO3,0.5,8.4,-1.3,CH4,7.95,1.0,H-cell
854,https://doi.org/10.1016/j.apsusc.2024.159978,SPNC,Cu8.08O5.54H2,Cu2O,Cu(OH)2,77.97,porrous spherical,3.6,75.0,144.0,220.0,75.0,144.0,220.0,0.0,87.62,12.38,carbon paper electrode,KHCO3,0.5,8.4,-1.3,CO,27.08,1.0,H-cell
855,https://doi.org/10.1016/j.apsusc.2024.159978,SPNC,Cu8.08O5.54H2,Cu2O,Cu(OH)2,77.97,porrous spherical,3.6,75.0,144.0,220.0,75.0,144.0,220.0,0.0,87.62,12.38,carbon paper electrode,KHCO3,0.5,8.4,-1.3,C2H4,38.83,1.0,H-cell
856,https://doi.org/10.1016/j.apsusc.2024.159978,SPNC,Cu8.08O5.54H2,Cu2O,Cu(OH)2,77.97,porrous spherical,3.6,75.0,144.0,220.0,75.0,144.0,220.0,0.0,87.62,12.38,carbon paper electrode,KHCO3,0.5,8.4,-1.25,CH4,4.36,1.0,H-cell
857,https://doi.org/10.1016/j.apsusc.2024.159978,SPNC,Cu8.08O5.54H2,Cu2O,Cu(OH)2,77.97,porrous spherical,3.6,75.0,144.0,220.0,75.0,144.0,220.0,0.0,87.62,12.38,carbon paper electrode,KHCO3,0.5,8.4,-1.25,CO,25.0,1.0,H-cell
858,https://doi.org/10.1016/j.apsusc.2024.159978,SPNC,Cu8.08O5.54H2,Cu2O,Cu(OH)2,77.97,porrous spherical,3.6,75.0,144.0,220.0,75.0,144.0,220.0,0.0,87.62,12.38,carbon paper electrode,KHCO3,0.5,8.4,-1.25,C2H4,41.1,1.0,H-cell
859,https://doi.org/10.1016/j.apsusc.2024.159978,SPNC,Cu8.08O5.54H2,Cu2O,Cu(OH)2,77.97,porrous spherical,3.6,75.0,144.0,220.0,75.0,144.0,220.0,0.0,87.62,12.38,carbon paper electrode,KHCO3,0.5,8.4,-1.2,HCOOH,1.52,1.0,H-cell
860,https://doi.org/10.1016/j.apsusc.2024.159978,SPNC,Cu8.08O5.54H2,Cu2O,Cu(OH)2,77.97,porrous spherical,3.6,75.0,144.0,220.0,75.0,144.0,220.0,0.0,87.62,12.38,carbon paper electrode,KHCO3,0.5,8.4,-1.2,CH4,3.6,1.0,H-cell
861,https://doi.org/10.1016/j.apsusc.2024.159978,SPNC,Cu8.08O5.54H2,Cu2O,Cu(OH)2,77.97,porrous spherical,3.6,75.0,144.0,220.0,75.0,144.0,220.0,0.0,87.62,12.38,carbon paper electrode,KHCO3,0.5,8.4,-1.2,CO,23.11,1.0,H-cell
862,https://doi.org/10.1016/j.apsusc.2024.159978,SPNC,Cu8.08O5.54H2,Cu2O,Cu(OH)2,77.97,porrous spherical,3.6,75.0,144.0,220.0,75.0,144.0,220.0,0.0,87.62,12.38,carbon paper electrode,KHCO3,0.5,8.4,-1.2,C2H4,41.86,1.0,H-cell
863,https://doi.org/10.1016/j.apsusc.2024.159978,SPNC,Cu8.08O5.54H2,Cu2O,Cu(OH)2,77.97,porrous spherical,3.6,75.0,144.0,220.0,75.0,144.0,220.0,0.0,87.62,12.38,carbon paper electrode,KHCO3,0.5,8.4,-1.15,HCOOH,2.08,1.0,H-cell
864,https://doi.org/10.1016/j.apsusc.2024.159978,SPNC,Cu8.08O5.54H2,Cu2O,Cu(OH)2,77.97,porrous spherical,3.6,75.0,144.0,220.0,75.0,144.0,220.0,0.0,87.62,12.38,carbon paper electrode,KHCO3,0.5,8.4,-1.15,CH4,9.09,1.0,H-cell
865,https://doi.org/10.1016/j.apsusc.2024.159978,SPNC,Cu8.08O5.54H2,Cu2O,Cu(OH)2,77.97,porrous spherical,3.6,75.0,144.0,220.0,75.0,144.0,220.0,0.0,87.62,12.38,carbon paper electrode,KHCO3,0.5,8.4,-1.15,CO,28.03,1.0,H-cell
866,https://doi.org/10.1016/j.apsusc.2024.159978,SPNC,Cu8.08O5.54H2,Cu2O,Cu(OH)2,77.97,porrous spherical,3.6,75.0,144.0,220.0,75.0,144.0,220.0,0.0,87.62,12.38,carbon paper electrode,KHCO3,0.5,8.4,-1.15,C2H4,55.49,1.0,H-cell
867,https://doi.org/10.1016/j.apsusc.2024.159978,SPNC,Cu8.08O5.54H2,Cu2O,Cu(OH)2,77.97,porrous spherical,3.6,75.0,144.0,220.0,75.0,144.0,220.0,0.0,87.62,12.38,carbon paper electrode,KHCO3,0.5,8.4,-1.1,HCOOH,2.08,1.0,H-cell
868,https://doi.org/10.1016/j.apsusc.2024.159978,SPNC,Cu8.08O5.54H2,Cu2O,Cu(OH)2,77.97,porrous spherical,3.6,75.0,144.0,220.0,75.0,144.0,220.0,0.0,87.62,12.38,carbon paper electrode,KHCO3,0.5,8.4,-1.1,CH4,3.41,1.0,H-cell
869,https://doi.org/10.1016/j.apsusc.2024.159978,SPNC,Cu8.08O5.54H2,Cu2O,Cu(OH)2,77.97,porrous spherical,3.6,75.0,144.0,220.0,75.0,144.0,220.0,0.0,87.62,12.38,carbon paper electrode,KHCO3,0.5,8.4,-1.1,CO,27.65,1.0,H-cell
870,https://doi.org/10.1016/j.apsusc.2024.159978,SPNC,Cu8.08O5.54H2,Cu2O,Cu(OH)2,77.97,porrous spherical,3.6,75.0,144.0,220.0,75.0,144.0,220.0,0.0,87.62,12.38,carbon paper electrode,KHCO3,0.5,8.4,-1.1,C2H4,38.64,1.0,H-cell
871,https://doi.org/10.1016/j.apsusc.2024.159978,SPNC,Cu8.08O5.54H2,Cu2O,Cu(OH)2,77.97,porrous spherical,3.6,75.0,144.0,220.0,75.0,144.0,220.0,0.0,87.62,12.38,carbon paper electrode,KHCO3,0.5,8.4,-1.05,CH4,3.98,1.0,H-cell
872,https://doi.org/10.1016/j.apsusc.2024.159978,SPNC,Cu8.08O5.54H2,Cu2O,Cu(OH)2,77.97,porrous spherical,3.6,75.0,144.0,220.0,75.0,144.0,220.0,0.0,87.62,12.38,carbon paper electrode,KHCO3,0.5,8.4,-1.05,HCOOH,3.98,1.0,H-cell
873,https://doi.org/10.1016/j.apsusc.2024.159978,SPNC,Cu8.08O5.54H2,Cu2O,Cu(OH)2,77.97,porrous spherical,3.6,75.0,144.0,220.0,75.0,144.0,220.0,0.0,87.62,12.38,carbon paper electrode,KHCO3,0.5,8.4,-1.05,C2H4,26.33,1.0,H-cell
874,https://doi.org/10.1016/j.apsusc.2024.159978,SPNC,Cu8.08O5.54H2,Cu2O,Cu(OH)2,77.97,porrous spherical,3.6,75.0,144.0,220.0,75.0,144.0,220.0,0.0,87.62,12.38,carbon paper electrode,KHCO3,0.5,8.4,-1.05,CO,33.9,1.0,H-cell
875,https://doi.org/10.1016/j.apsusc.2024.159978,SPNC,Cu8.08O5.54H2,Cu2O,Cu(OH)2,77.97,porrous spherical,3.6,75.0,144.0,220.0,75.0,144.0,220.0,0.0,87.62,12.38,carbon paper electrode,KHCO3,0.5,8.4,-1.0,CH4,2.46,1.0,H-cell
876,https://doi.org/10.1016/j.apsusc.2024.159978,SPNC,Cu8.08O5.54H2,Cu2O,Cu(OH)2,77.97,porrous spherical,3.6,75.0,144.0,220.0,75.0,144.0,220.0,0.0,87.62,12.38,carbon paper electrode,KHCO3,0.5,8.4,-1.0,HCOOH,2.46,1.0,H-cell
877,https://doi.org/10.1016/j.apsusc.2024.159978,SPNC,Cu8.08O5.54H2,Cu2O,Cu(OH)2,77.97,porrous spherical,3.6,75.0,144.0,220.0,75.0,144.0,220.0,0.0,87.62,12.38,carbon paper electrode,KHCO3,0.5,8.4,-1.0,C2H4,22.73,1.0,H-cell
878,https://doi.org/10.1016/j.apsusc.2024.159978,SPNC,Cu8.08O5.54H2,Cu2O,Cu(OH)2,77.97,porrous spherical,3.6,75.0,144.0,220.0,75.0,144.0,220.0,0.0,87.62,12.38,carbon paper electrode,KHCO3,0.5,8.4,-1.0,CO,33.71,1.0,H-cell
879,https://doi.org/10.1016/j.apsusc.2024.159978,SPNC,Cu8.08O5.54H2,Cu2O,Cu(OH)2,77.97,porrous spherical,3.6,75.0,144.0,220.0,75.0,144.0,220.0,0.0,87.62,12.38,carbon paper electrode,KHCO3,0.5,8.4,-0.9,CH4,3.41,1.0,H-cell
880,https://doi.org/10.1016/j.apsusc.2024.159978,SPNC,Cu8.08O5.54H2,Cu2O,Cu(OH)2,77.97,porrous spherical,3.6,75.0,144.0,220.0,75.0,144.0,220.0,0.0,87.62,12.38,carbon paper electrode,KHCO3,0.5,8.4,-0.9,HCOOH,3.41,1.0,H-cell
881,https://doi.org/10.1016/j.apsusc.2024.159978,SPNC,Cu8.08O5.54H2,Cu2O,Cu(OH)2,77.97,porrous spherical,3.6,75.0,144.0,220.0,75.0,144.0,220.0,0.0,87.62,12.38,carbon paper electrode,KHCO3,0.5,8.4,-0.9,C2H4,14.77,1.0,H-cell
882,https://doi.org/10.1016/j.apsusc.2024.159978,SPNC,Cu8.08O5.54H2,Cu2O,Cu(OH)2,77.97,porrous spherical,3.6,75.0,144.0,220.0,75.0,144.0,220.0,0.0,87.62,12.38,carbon paper electrode,KHCO3,0.5,8.4,-0.9,CO,26.89,1.0,H-cell
883,https://doi.org/10.1016/j.apsusc.2024.159978,SNC,Cu6.64O4.82H2,Cu2O,Cu(OH)2,73.82,sphere,0.0,275.0,300.4,375.0,275.0,300.4,375.0,0.0,84.94,15.06,carbon paper electrode,KHCO3,0.5,8.4,-1.6,CH4,3.73,1.0,H-cell
884,https://doi.org/10.1016/j.apsusc.2024.159978,SNC,Cu6.64O4.82H2,Cu2O,Cu(OH)2,73.82,sphere,0.0,275.0,300.4,375.0,275.0,300.4,375.0,0.0,84.94,15.06,carbon paper electrode,KHCO3,0.5,8.4,-1.6,C2H4,8.31,1.0,H-cell
885,https://doi.org/10.1016/j.apsusc.2024.159978,SNC,Cu6.64O4.82H2,Cu2O,Cu(OH)2,73.82,sphere,0.0,275.0,300.4,375.0,275.0,300.4,375.0,0.0,84.94,15.06,carbon paper electrode,KHCO3,0.5,8.4,-1.6,CO,17.65,1.0,H-cell
886,https://doi.org/10.1016/j.apsusc.2024.159978,SNC,Cu6.64O4.82H2,Cu2O,Cu(OH)2,73.82,sphere,0.0,275.0,300.4,375.0,275.0,300.4,375.0,0.0,84.94,15.06,carbon paper electrode,KHCO3,0.5,8.4,-1.5,CH4,2.21,1.0,H-cell
887,https://doi.org/10.1016/j.apsusc.2024.159978,SNC,Cu6.64O4.82H2,Cu2O,Cu(OH)2,73.82,sphere,0.0,275.0,300.4,375.0,275.0,300.4,375.0,0.0,84.94,15.06,carbon paper electrode,KHCO3,0.5,8.4,-1.5,CO,11.37,1.0,H-cell
888,https://doi.org/10.1016/j.apsusc.2024.159978,SNC,Cu6.64O4.82H2,Cu2O,Cu(OH)2,73.82,sphere,0.0,275.0,300.4,375.0,275.0,300.4,375.0,0.0,84.94,15.06,carbon paper electrode,KHCO3,0.5,8.4,-1.5,C2H4,17.14,1.0,H-cell
889,https://doi.org/10.1016/j.apsusc.2024.159978,SNC,Cu6.64O4.82H2,Cu2O,Cu(OH)2,73.82,sphere,0.0,275.0,300.4,375.0,275.0,300.4,375.0,0.0,84.94,15.06,carbon paper electrode,KHCO3,0.5,8.4,-1.4,CH4,4.58,1.0,H-cell
890,https://doi.org/10.1016/j.apsusc.2024.159978,SNC,Cu6.64O4.82H2,Cu2O,Cu(OH)2,73.82,sphere,0.0,275.0,300.4,375.0,275.0,300.4,375.0,0.0,84.94,15.06,carbon paper electrode,KHCO3,0.5,8.4,-1.4,CO,17.82,1.0,H-cell
891,https://doi.org/10.1016/j.apsusc.2024.159978,SNC,Cu6.64O4.82H2,Cu2O,Cu(OH)2,73.82,sphere,0.0,275.0,300.4,375.0,275.0,300.4,375.0,0.0,84.94,15.06,carbon paper electrode,KHCO3,0.5,8.4,-1.4,C2H4,21.21,1.0,H-cell
892,https://doi.org/10.1016/j.apsusc.2024.159978,SNC,Cu6.64O4.82H2,Cu2O,Cu(OH)2,73.82,sphere,0.0,275.0,300.4,375.0,275.0,300.4,375.0,0.0,84.94,15.06,carbon paper electrode,KHCO3,0.5,8.4,-1.3,CH4,4.73,1.0,H-cell
893,https://doi.org/10.1016/j.apsusc.2024.159978,SNC,Cu6.64O4.82H2,Cu2O,Cu(OH)2,73.82,sphere,0.0,275.0,300.4,375.0,275.0,300.4,375.0,0.0,84.94,15.06,carbon paper electrode,KHCO3,0.5,8.4,-1.3,CO,16.76,1.0,H-cell
894,https://doi.org/10.1016/j.apsusc.2024.159978,SNC,Cu6.64O4.82H2,Cu2O,Cu(OH)2,73.82,sphere,0.0,275.0,300.4,375.0,275.0,300.4,375.0,0.0,84.94,15.06,carbon paper electrode,KHCO3,0.5,8.4,-1.3,C2H4,23.08,1.0,H-cell
895,https://doi.org/10.1016/j.apsusc.2024.159978,SNC,Cu6.64O4.82H2,Cu2O,Cu(OH)2,73.82,sphere,0.0,275.0,300.4,375.0,275.0,300.4,375.0,0.0,84.94,15.06,carbon paper electrode,KHCO3,0.5,8.4,-1.25,CH4,5.34,1.0,H-cell
896,https://doi.org/10.1016/j.apsusc.2024.159978,SNC,Cu6.64O4.82H2,Cu2O,Cu(OH)2,73.82,sphere,0.0,275.0,300.4,375.0,275.0,300.4,375.0,0.0,84.94,15.06,carbon paper electrode,KHCO3,0.5,8.4,-1.25,CO,20.15,1.0,H-cell
897,https://doi.org/10.1016/j.apsusc.2024.159978,SNC,Cu6.64O4.82H2,Cu2O,Cu(OH)2,73.82,sphere,0.0,275.0,300.4,375.0,275.0,300.4,375.0,0.0,84.94,15.06,carbon paper electrode,KHCO3,0.5,8.4,-1.25,C2H4,24.47,1.0,H-cell
898,https://doi.org/10.1016/j.apsusc.2024.159978,SNC,Cu6.64O4.82H2,Cu2O,Cu(OH)2,73.82,sphere,0.0,275.0,300.4,375.0,275.0,300.4,375.0,0.0,84.94,15.06,carbon paper electrode,KHCO3,0.5,8.4,-1.2,CH4,3.34,1.0,H-cell
899,https://doi.org/10.1016/j.apsusc.2024.159978,SNC,Cu6.64O4.82H2,Cu2O,Cu(OH)2,73.82,sphere,0.0,275.0,300.4,375.0,275.0,300.4,375.0,0.0,84.94,15.06,carbon paper electrode,KHCO3,0.5,8.4,-1.2,CO,18.61,1.0,H-cell
900,https://doi.org/10.1016/j.apsusc.2024.159978,SNC,Cu6.64O4.82H2,Cu2O,Cu(OH)2,73.82,sphere,0.0,275.0,300.4,375.0,275.0,300.4,375.0,0.0,84.94,15.06,carbon paper electrode,KHCO3,0.5,8.4,-1.2,C2H4,31.11,1.0,H-cell
901,https://doi.org/10.1016/j.apsusc.2024.159978,SNC,Cu6.64O4.82H2,Cu2O,Cu(OH)2,73.82,sphere,0.0,275.0,300.4,375.0,275.0,300.4,375.0,0.0,84.94,15.06,carbon paper electrode,KHCO3,0.5,8.4,-1.15,CH4,3.34,1.0,H-cell
902,https://doi.org/10.1016/j.apsusc.2024.159978,SNC,Cu6.64O4.82H2,Cu2O,Cu(OH)2,73.82,sphere,0.0,275.0,300.4,375.0,275.0,300.4,375.0,0.0,84.94,15.06,carbon paper electrode,KHCO3,0.5,8.4,-1.15,CO,20.31,1.0,H-cell
903,https://doi.org/10.1016/j.apsusc.2024.159978,SNC,Cu6.64O4.82H2,Cu2O,Cu(OH)2,73.82,sphere,0.0,275.0,300.4,375.0,275.0,300.4,375.0,0.0,84.94,15.06,carbon paper electrode,KHCO3,0.5,8.4,-1.15,C2H4,37.74,1.0,H-cell
904,https://doi.org/10.1016/j.apsusc.2024.159978,SNC,Cu6.64O4.82H2,Cu2O,Cu(OH)2,73.82,sphere,0.0,275.0,300.4,375.0,275.0,300.4,375.0,0.0,84.94,15.06,carbon paper electrode,KHCO3,0.5,8.4,-1.1,CH4,12.44,1.0,H-cell
905,https://doi.org/10.1016/j.apsusc.2024.159978,SNC,Cu6.64O4.82H2,Cu2O,Cu(OH)2,73.82,sphere,0.0,275.0,300.4,375.0,275.0,300.4,375.0,0.0,84.94,15.06,carbon paper electrode,KHCO3,0.5,8.4,-1.1,CO,14.6,1.0,H-cell
906,https://doi.org/10.1016/j.apsusc.2024.159978,SNC,Cu6.64O4.82H2,Cu2O,Cu(OH)2,73.82,sphere,0.0,275.0,300.4,375.0,275.0,300.4,375.0,0.0,84.94,15.06,carbon paper electrode,KHCO3,0.5,8.4,-1.1,C2H4,38.05,1.0,H-cell
907,https://doi.org/10.1016/j.apsusc.2024.159978,SNC,Cu6.64O4.82H2,Cu2O,Cu(OH)2,73.82,sphere,0.0,275.0,300.4,375.0,275.0,300.4,375.0,0.0,84.94,15.06,carbon paper electrode,KHCO3,0.5,8.4,-1.05,CH4,4.42,1.0,H-cell
908,https://doi.org/10.1016/j.apsusc.2024.159978,SNC,Cu6.64O4.82H2,Cu2O,Cu(OH)2,73.82,sphere,0.0,275.0,300.4,375.0,275.0,300.4,375.0,0.0,84.94,15.06,carbon paper electrode,KHCO3,0.5,8.4,-1.05,CO,17.07,1.0,H-cell
909,https://doi.org/10.1016/j.apsusc.2024.159978,SNC,Cu6.64O4.82H2,Cu2O,Cu(OH)2,73.82,sphere,0.0,275.0,300.4,375.0,275.0,300.4,375.0,0.0,84.94,15.06,carbon paper electrode,KHCO3,0.5,8.4,-1.05,C2H4,35.27,1.0,H-cell
910,https://doi.org/10.1016/j.apsusc.2024.159978,SNC,Cu6.64O4.82H2,Cu2O,Cu(OH)2,73.82,sphere,0.0,275.0,300.4,375.0,275.0,300.4,375.0,0.0,84.94,15.06,carbon paper electrode,KHCO3,0.5,8.4,-1.0,CH4,9.51,1.0,H-cell
911,https://doi.org/10.1016/j.apsusc.2024.159978,SNC,Cu6.64O4.82H2,Cu2O,Cu(OH)2,73.82,sphere,0.0,275.0,300.4,375.0,275.0,300.4,375.0,0.0,84.94,15.06,carbon paper electrode,KHCO3,0.5,8.4,-1.0,CO,16.14,1.0,H-cell
912,https://doi.org/10.1016/j.apsusc.2024.159978,SNC,Cu6.64O4.82H2,Cu2O,Cu(OH)2,73.82,sphere,0.0,275.0,300.4,375.0,275.0,300.4,375.0,0.0,84.94,15.06,carbon paper electrode,KHCO3,0.5,8.4,-1.0,C2H4,33.27,1.0,H-cell
913,https://doi.org/10.1016/j.apsusc.2024.159978,SNC,Cu6.64O4.82H2,Cu2O,Cu(OH)2,73.82,sphere,0.0,275.0,300.4,375.0,275.0,300.4,375.0,0.0,84.94,15.06,carbon paper electrode,KHCO3,0.5,8.4,-0.95,CH4,2.88,1.0,H-cell
914,https://doi.org/10.1016/j.apsusc.2024.159978,SNC,Cu6.64O4.82H2,Cu2O,Cu(OH)2,73.82,sphere,0.0,275.0,300.4,375.0,275.0,300.4,375.0,0.0,84.94,15.06,carbon paper electrode,KHCO3,0.5,8.4,-0.95,CO,30.49,1.0,H-cell
915,https://doi.org/10.1016/j.apsusc.2024.159978,SNC,Cu6.64O4.82H2,Cu2O,Cu(OH)2,73.82,sphere,0.0,275.0,300.4,375.0,275.0,300.4,375.0,0.0,84.94,15.06,carbon paper electrode,KHCO3,0.5,8.4,-0.95,C2H4,33.73,1.0,H-cell
916,https://doi.org/10.1016/j.jcis.2024.05.179,Cu2O-M,Cu1O0.5,Cu2O,No,100.0,porrous spherical,18.63,700.0,700.0,700.0,700.0,700.0,700.0,0.0,100.0,0.0,glassy-carbon electrode,KHCO3,0.1,6.8,-1.3,C2H4,30.16,1.0,H-cell
917,https://doi.org/10.1016/j.jcis.2024.05.179,Cu2O-M,Cu1O0.5,Cu2O,No,100.0,porrous spherical,18.63,700.0,700.0,700.0,700.0,700.0,700.0,0.0,100.0,0.0,glassy-carbon electrode,KHCO3,0.1,6.8,-1.3,C2H5OH,39.15,1.0,H-cell
918,https://doi.org/10.1016/j.jcis.2024.05.179,Cu2O-M,Cu1O0.5,Cu2O,No,100.0,porrous spherical,18.63,700.0,700.0,700.0,700.0,700.0,700.0,0.0,100.0,0.0,glassy-carbon electrode,KHCO3,0.1,6.8,-1.3,CO,8.99,1.0,H-cell
919,https://doi.org/10.1016/j.jcis.2024.05.179,Cu2O-M,Cu1O0.5,Cu2O,No,100.0,porrous spherical,18.63,700.0,700.0,700.0,700.0,700.0,700.0,0.0,100.0,0.0,glassy-carbon electrode,KHCO3,0.1,6.8,-1.3,HCOOH,6.35,1.0,H-cell
920,https://doi.org/10.1016/j.jcis.2024.05.179,Cu2O-M,Cu1O0.5,Cu2O,No,100.0,porrous spherical,18.63,700.0,700.0,700.0,700.0,700.0,700.0,0.0,100.0,0.0,glassy-carbon electrode,KHCO3,0.1,6.8,-1.3,H2,13.76,1.0,H-cell
921,https://doi.org/10.1016/j.jcis.2024.05.179,Cu2O-M,Cu1O0.5,Cu2O,No,100.0,porrous spherical,18.63,700.0,700.0,700.0,700.0,700.0,700.0,0.0,100.0,0.0,glassy-carbon electrode,KHCO3,0.1,6.8,-1.4,C2H4,30.69,1.0,H-cell
922,https://doi.org/10.1016/j.jcis.2024.05.179,Cu2O-M,Cu1O0.5,Cu2O,No,100.0,porrous spherical,18.63,700.0,700.0,700.0,700.0,700.0,700.0,0.0,100.0,0.0,glassy-carbon electrode,KHCO3,0.1,6.8,-1.4,C2H5OH,49.74,1.0,H-cell
923,https://doi.org/10.1016/j.jcis.2024.05.179,Cu2O-M,Cu1O0.5,Cu2O,No,100.0,porrous spherical,18.63,700.0,700.0,700.0,700.0,700.0,700.0,0.0,100.0,0.0,glassy-carbon electrode,KHCO3,0.1,6.8,-1.4,CO,7.94,1.0,H-cell
924,https://doi.org/10.1016/j.jcis.2024.05.179,Cu2O-M,Cu1O0.5,Cu2O,No,100.0,porrous spherical,18.63,700.0,700.0,700.0,700.0,700.0,700.0,0.0,100.0,0.0,glassy-carbon electrode,KHCO3,0.1,6.8,-1.4,H2,16.4,1.0,H-cell
925,https://doi.org/10.1016/j.jcis.2024.05.179,Cu2O-M,Cu1O0.5,Cu2O,No,100.0,porrous spherical,18.63,700.0,700.0,700.0,700.0,700.0,700.0,0.0,100.0,0.0,glassy-carbon electrode,KHCO3,0.1,6.8,-1.5,C2H4,33.33,1.0,H-cell
926,https://doi.org/10.1016/j.jcis.2024.05.179,Cu2O-M,Cu1O0.5,Cu2O,No,100.0,porrous spherical,18.63,700.0,700.0,700.0,700.0,700.0,700.0,0.0,100.0,0.0,glassy-carbon electrode,KHCO3,0.1,6.8,-1.5,C2H4,31.72,1.0,H-cell
927,https://doi.org/10.1016/j.jcis.2024.05.179,Cu2O-M,Cu1O0.5,Cu2O,No,100.0,porrous spherical,18.63,700.0,700.0,700.0,700.0,700.0,700.0,0.0,100.0,0.0,glassy-carbon electrode,KHCO3,0.1,6.8,-1.5,C2H4,38.77,2.0,H-cell
928,https://doi.org/10.1016/j.jcis.2024.05.179,Cu2O-M,Cu1O0.5,Cu2O,No,100.0,porrous spherical,18.63,700.0,700.0,700.0,700.0,700.0,700.0,0.0,100.0,0.0,glassy-carbon electrode,KHCO3,0.1,6.8,-1.5,C2H4,36.56,4.0,H-cell
929,https://doi.org/10.1016/j.jcis.2024.05.179,Cu2O-M,Cu1O0.5,Cu2O,No,100.0,porrous spherical,18.63,700.0,700.0,700.0,700.0,700.0,700.0,0.0,100.0,0.0,glassy-carbon electrode,KHCO3,0.1,6.8,-1.5,C2H4,37.0,6.0,H-cell
930,https://doi.org/10.1016/j.jcis.2024.05.179,Cu2O-M,Cu1O0.5,Cu2O,No,100.0,porrous spherical,18.63,700.0,700.0,700.0,700.0,700.0,700.0,0.0,100.0,0.0,glassy-carbon electrode,KHCO3,0.1,6.8,-1.5,C2H4,31.72,8.0,H-cell
931,https://doi.org/10.1016/j.jcis.2024.05.179,Cu2O-M,Cu1O0.5,Cu2O,No,100.0,porrous spherical,18.63,700.0,700.0,700.0,700.0,700.0,700.0,0.0,100.0,0.0,glassy-carbon electrode,KHCO3,0.1,6.8,-1.5,C2H5OH,49.74,1.0,H-cell
932,https://doi.org/10.1016/j.jcis.2024.05.179,Cu2O-M,Cu1O0.5,Cu2O,No,100.0,porrous spherical,18.63,700.0,700.0,700.0,700.0,700.0,700.0,0.0,100.0,0.0,glassy-carbon electrode,KHCO3,0.1,6.8,-1.5,C2H5OH,48.02,1.0,H-cell
933,https://doi.org/10.1016/j.jcis.2024.05.179,Cu2O-M,Cu1O0.5,Cu2O,No,100.0,porrous spherical,18.63,700.0,700.0,700.0,700.0,700.0,700.0,0.0,100.0,0.0,glassy-carbon electrode,KHCO3,0.1,6.8,-1.5,C2H5OH,45.37,2.0,H-cell
934,https://doi.org/10.1016/j.jcis.2024.05.179,Cu2O-M,Cu1O0.5,Cu2O,No,100.0,porrous spherical,18.63,700.0,700.0,700.0,700.0,700.0,700.0,0.0,100.0,0.0,glassy-carbon electrode,KHCO3,0.1,6.8,-1.5,C2H5OH,48.02,4.0,H-cell
935,https://doi.org/10.1016/j.jcis.2024.05.179,Cu2O-M,Cu1O0.5,Cu2O,No,100.0,porrous spherical,18.63,700.0,700.0,700.0,700.0,700.0,700.0,0.0,100.0,0.0,glassy-carbon electrode,KHCO3,0.1,6.8,-1.5,C2H5OH,46.7,6.0,H-cell
936,https://doi.org/10.1016/j.jcis.2024.05.179,Cu2O-M,Cu1O0.5,Cu2O,No,100.0,porrous spherical,18.63,700.0,700.0,700.0,700.0,700.0,700.0,0.0,100.0,0.0,glassy-carbon electrode,KHCO3,0.1,6.8,-1.5,C2H5OH,46.7,8.0,H-cell
937,https://doi.org/10.1016/j.jcis.2024.05.179,Cu2O-M,Cu1O0.5,Cu2O,No,100.0,porrous spherical,18.63,700.0,700.0,700.0,700.0,700.0,700.0,0.0,100.0,0.0,glassy-carbon electrode,KHCO3,0.1,6.8,-1.5,CO,6.35,1.0,H-cell
938,https://doi.org/10.1016/j.jcis.2024.05.179,Cu2O-M,Cu1O0.5,Cu2O,No,100.0,porrous spherical,18.63,700.0,700.0,700.0,700.0,700.0,700.0,0.0,100.0,0.0,glassy-carbon electrode,KHCO3,0.1,6.8,-1.5,H2,14.29,1.0,H-cell
939,https://doi.org/10.1016/j.jcis.2024.05.179,Cu2O-M,Cu1O0.5,Cu2O,No,100.0,porrous spherical,18.63,700.0,700.0,700.0,700.0,700.0,700.0,0.0,100.0,0.0,glassy-carbon electrode,KHCO3,0.1,6.8,-1.6,C2H4,26.98,1.0,H-cell
940,https://doi.org/10.1016/j.jcis.2024.05.179,Cu2O-M,Cu1O0.5,Cu2O,No,100.0,porrous spherical,18.63,700.0,700.0,700.0,700.0,700.0,700.0,0.0,100.0,0.0,glassy-carbon electrode,KHCO3,0.1,6.8,-1.6,C2H5OH,40.74,1.0,H-cell
941,https://doi.org/10.1016/j.jcis.2024.05.179,Cu2O-M,Cu1O0.5,Cu2O,No,100.0,porrous spherical,18.63,700.0,700.0,700.0,700.0,700.0,700.0,0.0,100.0,0.0,glassy-carbon electrode,KHCO3,0.1,6.8,-1.6,CO,3.7,1.0,H-cell
942,https://doi.org/10.1016/j.jcis.2024.05.179,Cu2O-M,Cu1O0.5,Cu2O,No,100.0,porrous spherical,18.63,700.0,700.0,700.0,700.0,700.0,700.0,0.0,100.0,0.0,glassy-carbon electrode,KHCO3,0.1,6.8,-1.6,H2,22.22,1.0,H-cell
943,https://doi.org/10.1016/j.jcis.2024.05.179,Cu2O-M,Cu1O0.5,Cu2O,No,100.0,porrous spherical,18.63,700.0,700.0,700.0,700.0,700.0,700.0,0.0,100.0,0.0,glassy-carbon electrode,KHCO3,0.1,6.8,-1.7,C2H4,29.63,1.0,H-cell
944,https://doi.org/10.1016/j.jcis.2024.05.179,Cu2O-M,Cu1O0.5,Cu2O,No,100.0,porrous spherical,18.63,700.0,700.0,700.0,700.0,700.0,700.0,0.0,100.0,0.0,glassy-carbon electrode,KHCO3,0.1,6.8,-1.7,C2H5OH,43.92,1.0,H-cell
945,https://doi.org/10.1016/j.jcis.2024.05.179,Cu2O-M,Cu1O0.5,Cu2O,No,100.0,porrous spherical,18.63,700.0,700.0,700.0,700.0,700.0,700.0,0.0,100.0,0.0,glassy-carbon electrode,KHCO3,0.1,6.8,-1.7,CO,2.65,1.0,H-cell
946,https://doi.org/10.1016/j.jcis.2024.05.179,Cu2O-M,Cu1O0.5,Cu2O,No,100.0,porrous spherical,18.63,700.0,700.0,700.0,700.0,700.0,700.0,0.0,100.0,0.0,glassy-carbon electrode,KHCO3,0.1,6.8,-1.7,CH4,3.17,1.0,H-cell
947,https://doi.org/10.1016/j.jcis.2024.05.179,Cu2O-M,Cu1O0.5,Cu2O,No,100.0,porrous spherical,18.63,700.0,700.0,700.0,700.0,700.0,700.0,0.0,100.0,0.0,glassy-carbon electrode,KHCO3,0.1,6.8,-1.7,H2,16.93,1.0,H-cell
948,https://doi.org/10.1016/j.jcis.2024.05.179,Cu2O-M,Cu1O0.5,Cu2O,No,100.0,porrous spherical,18.63,700.0,700.0,700.0,700.0,700.0,700.0,0.0,100.0,0.0,glassy-carbon electrode,KOH,1.0,14.0,-1.7,C2H4,42.93,1.0,Flow cell
949,https://doi.org/10.1016/j.jcis.2024.05.179,Cu2O-M,Cu1O0.5,Cu2O,No,100.0,porrous spherical,18.63,700.0,700.0,700.0,700.0,700.0,700.0,0.0,100.0,0.0,glassy-carbon electrode,KOH,1.0,14.0,-1.7,C2H5OH,27.23,1.0,Flow cell
950,https://doi.org/10.1016/j.jcis.2024.05.179,Cu2O-M,Cu1O0.5,Cu2O,No,100.0,porrous spherical,18.63,700.0,700.0,700.0,700.0,700.0,700.0,0.0,100.0,0.0,glassy-carbon electrode,KOH,1.0,14.0,-1.7,CO,13.09,1.0,Flow cell
951,https://doi.org/10.1016/j.jcis.2024.05.179,Cu2O-M,Cu1O0.5,Cu2O,No,100.0,porrous spherical,18.63,700.0,700.0,700.0,700.0,700.0,700.0,0.0,100.0,0.0,glassy-carbon electrode,KOH,1.0,14.0,-1.7,CH4,4.19,1.0,Flow cell
952,https://doi.org/10.1016/j.jcis.2024.05.179,Cu2O-M,Cu1O0.5,Cu2O,No,100.0,porrous spherical,18.63,700.0,700.0,700.0,700.0,700.0,700.0,0.0,100.0,0.0,glassy-carbon electrode,KOH,1.0,14.0,-1.7,H2,15.71,1.0,Flow cell
953,https://doi.org/10.1016/j.jcis.2024.05.179,Cu2O-M,Cu1O0.5,Cu2O,No,100.0,porrous spherical,18.63,700.0,700.0,700.0,700.0,700.0,700.0,0.0,100.0,0.0,glassy-carbon electrode,KOH,1.0,14.0,-1.8,C2H4,57.07,1.0,Flow cell
954,https://doi.org/10.1016/j.jcis.2024.05.179,Cu2O-M,Cu1O0.5,Cu2O,No,100.0,porrous spherical,18.63,700.0,700.0,700.0,700.0,700.0,700.0,0.0,100.0,0.0,glassy-carbon electrode,KOH,1.0,14.0,-1.8,C2H5OH,20.42,1.0,Flow cell
955,https://doi.org/10.1016/j.jcis.2024.05.179,Cu2O-M,Cu1O0.5,Cu2O,No,100.0,porrous spherical,18.63,700.0,700.0,700.0,700.0,700.0,700.0,0.0,100.0,0.0,glassy-carbon electrode,KOH,1.0,14.0,-1.8,CO,13.61,1.0,Flow cell
956,https://doi.org/10.1016/j.jcis.2024.05.179,Cu2O-M,Cu1O0.5,Cu2O,No,100.0,porrous spherical,18.63,700.0,700.0,700.0,700.0,700.0,700.0,0.0,100.0,0.0,glassy-carbon electrode,KOH,1.0,14.0,-1.8,CH4,6.81,1.0,Flow cell
957,https://doi.org/10.1016/j.jcis.2024.05.179,Cu2O-M,Cu1O0.5,Cu2O,No,100.0,porrous spherical,18.63,700.0,700.0,700.0,700.0,700.0,700.0,0.0,100.0,0.0,glassy-carbon electrode,KOH,1.0,14.0,-1.8,H2,12.04,1.0,Flow cell
958,https://doi.org/10.1016/j.jcis.2024.05.179,Cu2O-M,Cu1O0.5,Cu2O,No,100.0,porrous spherical,18.63,700.0,700.0,700.0,700.0,700.0,700.0,0.0,100.0,0.0,glassy-carbon electrode,KOH,1.0,14.0,-1.9,C2H4,63.35,1.0,Flow cell
959,https://doi.org/10.1016/j.jcis.2024.05.179,Cu2O-M,Cu1O0.5,Cu2O,No,100.0,porrous spherical,18.63,700.0,700.0,700.0,700.0,700.0,700.0,0.0,100.0,0.0,glassy-carbon electrode,KOH,1.0,14.0,-1.9,C2H4,62.11,1.0,Flow cell
960,https://doi.org/10.1016/j.jcis.2024.05.179,Cu2O-M,Cu1O0.5,Cu2O,No,100.0,porrous spherical,18.63,700.0,700.0,700.0,700.0,700.0,700.0,0.0,100.0,0.0,glassy-carbon electrode,KOH,1.0,14.0,-1.9,C2H4,68.28,2.0,Flow cell
961,https://doi.org/10.1016/j.jcis.2024.05.179,Cu2O-M,Cu1O0.5,Cu2O,No,100.0,porrous spherical,18.63,700.0,700.0,700.0,700.0,700.0,700.0,0.0,100.0,0.0,glassy-carbon electrode,KOH,1.0,14.0,-1.9,C2H4,68.72,3.0,Flow cell
962,https://doi.org/10.1016/j.jcis.2024.05.179,Cu2O-M,Cu1O0.5,Cu2O,No,100.0,porrous spherical,18.63,700.0,700.0,700.0,700.0,700.0,700.0,0.0,100.0,0.0,glassy-carbon electrode,KOH,1.0,14.0,-1.9,C2H4,71.81,4.0,Flow cell
963,https://doi.org/10.1016/j.jcis.2024.05.179,Cu2O-M,Cu1O0.5,Cu2O,No,100.0,porrous spherical,18.63,700.0,700.0,700.0,700.0,700.0,700.0,0.0,100.0,0.0,glassy-carbon electrode,KOH,1.0,14.0,-1.9,C2H4,44.93,5.0,Flow cell
964,https://doi.org/10.1016/j.jcis.2024.05.179,Cu2O-M,Cu1O0.5,Cu2O,No,100.0,porrous spherical,18.63,700.0,700.0,700.0,700.0,700.0,700.0,0.0,100.0,0.0,glassy-carbon electrode,KOH,1.0,14.0,-1.9,C2H5OH,15.18,1.0,Flow cell
965,https://doi.org/10.1016/j.jcis.2024.05.179,Cu2O-M,Cu1O0.5,Cu2O,No,100.0,porrous spherical,18.63,700.0,700.0,700.0,700.0,700.0,700.0,0.0,100.0,0.0,glassy-carbon electrode,KOH,1.0,14.0,-1.9,C2H5OH,18.06,1.0,Flow cell
966,https://doi.org/10.1016/j.jcis.2024.05.179,Cu2O-M,Cu1O0.5,Cu2O,No,100.0,porrous spherical,18.63,700.0,700.0,700.0,700.0,700.0,700.0,0.0,100.0,0.0,glassy-carbon electrode,KOH,1.0,14.0,-1.9,C2H5OH,18.5,2.0,Flow cell
967,https://doi.org/10.1016/j.jcis.2024.05.179,Cu2O-M,Cu1O0.5,Cu2O,No,100.0,porrous spherical,18.63,700.0,700.0,700.0,700.0,700.0,700.0,0.0,100.0,0.0,glassy-carbon electrode,KOH,1.0,14.0,-1.9,C2H5OH,15.42,3.0,Flow cell
968,https://doi.org/10.1016/j.jcis.2024.05.179,Cu2O-M,Cu1O0.5,Cu2O,No,100.0,porrous spherical,18.63,700.0,700.0,700.0,700.0,700.0,700.0,0.0,100.0,0.0,glassy-carbon electrode,KOH,1.0,14.0,-1.9,C2H5OH,15.86,4.0,Flow cell
969,https://doi.org/10.1016/j.jcis.2024.05.179,Cu2O-M,Cu1O0.5,Cu2O,No,100.0,porrous spherical,18.63,700.0,700.0,700.0,700.0,700.0,700.0,0.0,100.0,0.0,glassy-carbon electrode,KOH,1.0,14.0,-1.9,C2H5OH,11.45,5.0,Flow cell
970,https://doi.org/10.1016/j.jcis.2024.05.179,Cu2O-M,Cu1O0.5,Cu2O,No,100.0,porrous spherical,18.63,700.0,700.0,700.0,700.0,700.0,700.0,0.0,100.0,0.0,glassy-carbon electrode,KOH,1.0,14.0,-1.9,CO,11.52,1.0,Flow cell
971,https://doi.org/10.1016/j.jcis.2024.05.179,Cu2O-M,Cu1O0.5,Cu2O,No,100.0,porrous spherical,18.63,700.0,700.0,700.0,700.0,700.0,700.0,0.0,100.0,0.0,glassy-carbon electrode,KOH,1.0,14.0,-1.9,CH4,4.19,1.0,Flow cell
972,https://doi.org/10.1016/j.jcis.2024.05.179,Cu2O-M,Cu1O0.5,Cu2O,No,100.0,porrous spherical,18.63,700.0,700.0,700.0,700.0,700.0,700.0,0.0,100.0,0.0,glassy-carbon electrode,KOH,1.0,14.0,-1.9,H2,16.75,1.0,Flow cell
973,https://doi.org/10.1016/j.jcis.2024.05.179,Cu2O-M,Cu1O0.5,Cu2O,No,100.0,porrous spherical,18.63,700.0,700.0,700.0,700.0,700.0,700.0,0.0,100.0,0.0,glassy-carbon electrode,KOH,1.0,14.0,-2.0,C2H4,52.36,1.0,Flow cell
974,https://doi.org/10.1016/j.jcis.2024.05.179,Cu2O-M,Cu1O0.5,Cu2O,No,100.0,porrous spherical,18.63,700.0,700.0,700.0,700.0,700.0,700.0,0.0,100.0,0.0,glassy-carbon electrode,KOH,1.0,14.0,-2.0,C2H5OH,17.8,1.0,Flow cell
975,https://doi.org/10.1016/j.jcis.2024.05.179,Cu2O-M,Cu1O0.5,Cu2O,No,100.0,porrous spherical,18.63,700.0,700.0,700.0,700.0,700.0,700.0,0.0,100.0,0.0,glassy-carbon electrode,KOH,1.0,14.0,-2.0,CO,9.42,1.0,Flow cell
976,https://doi.org/10.1016/j.jcis.2024.05.179,Cu2O-M,Cu1O0.5,Cu2O,No,100.0,porrous spherical,18.63,700.0,700.0,700.0,700.0,700.0,700.0,0.0,100.0,0.0,glassy-carbon electrode,KOH,1.0,14.0,-2.0,CH4,3.66,1.0,Flow cell
977,https://doi.org/10.1016/j.jcis.2024.05.179,Cu2O-M,Cu1O0.5,Cu2O,No,100.0,porrous spherical,18.63,700.0,700.0,700.0,700.0,700.0,700.0,0.0,100.0,0.0,glassy-carbon electrode,KOH,1.0,14.0,-2.0,H2,14.66,1.0,Flow cell
978,https://doi.org/10.1016/j.jcis.2024.05.179,Cu2O-M,Cu1O0.5,Cu2O,No,100.0,porrous spherical,18.63,700.0,700.0,700.0,700.0,700.0,700.0,0.0,100.0,0.0,glassy-carbon electrode,KOH,1.0,14.0,-2.1,C2H4,49.74,1.0,Flow cell
979,https://doi.org/10.1016/j.jcis.2024.05.179,Cu2O-M,Cu1O0.5,Cu2O,No,100.0,porrous spherical,18.63,700.0,700.0,700.0,700.0,700.0,700.0,0.0,100.0,0.0,glassy-carbon electrode,KOH,1.0,14.0,-2.1,C2H5OH,16.23,1.0,Flow cell
980,https://doi.org/10.1016/j.jcis.2024.05.179,Cu2O-M,Cu1O0.5,Cu2O,No,100.0,porrous spherical,18.63,700.0,700.0,700.0,700.0,700.0,700.0,0.0,100.0,0.0,glassy-carbon electrode,KOH,1.0,14.0,-2.1,CO,8.9,1.0,Flow cell
981,https://doi.org/10.1016/j.jcis.2024.05.179,Cu2O-M,Cu1O0.5,Cu2O,No,100.0,porrous spherical,18.63,700.0,700.0,700.0,700.0,700.0,700.0,0.0,100.0,0.0,glassy-carbon electrode,KOH,1.0,14.0,-2.1,CH4,7.85,1.0,Flow cell
982,https://doi.org/10.1016/j.jcis.2024.05.179,Cu2O-M,Cu1O0.5,Cu2O,No,100.0,porrous spherical,18.63,700.0,700.0,700.0,700.0,700.0,700.0,0.0,100.0,0.0,glassy-carbon electrode,KOH,1.0,14.0,-2.1,H2,21.99,1.0,Flow cell
983,https://doi.org/10.1016/j.jcis.2024.05.179,Cu2O-B,Cu1O0.6126,Cu2O,CuO,63.13, irregular solid blocks,6.6,350.0,350.0,350.0,350.0,350.0,350.0,0.0,77.4,22.6,glassy-carbon electrode,KHCO3,0.1,6.8,-1.3,C2H4,9.15,1.0,H-cell
984,https://doi.org/10.1016/j.jcis.2024.05.179,Cu2O-B,Cu1O0.6126,Cu2O,CuO,63.13, irregular solid blocks,6.6,350.0,350.0,350.0,350.0,350.0,350.0,0.0,77.4,22.6,glassy-carbon electrode,KHCO3,0.1,6.8,-1.3,C2H5OH,6.21,1.0,H-cell
985,https://doi.org/10.1016/j.jcis.2024.05.179,Cu2O-B,Cu1O0.6126,Cu2O,CuO,63.13, irregular solid blocks,6.6,350.0,350.0,350.0,350.0,350.0,350.0,0.0,77.4,22.6,glassy-carbon electrode,KHCO3,0.1,6.8,-1.3,CO,16.99,1.0,H-cell
986,https://doi.org/10.1016/j.jcis.2024.05.179,Cu2O-B,Cu1O0.6126,Cu2O,CuO,63.13, irregular solid blocks,6.6,350.0,350.0,350.0,350.0,350.0,350.0,0.0,77.4,22.6,glassy-carbon electrode,KHCO3,0.1,6.8,-1.3,CH4,37.58,1.0,H-cell
987,https://doi.org/10.1016/j.jcis.2024.05.179,Cu2O-B,Cu1O0.6126,Cu2O,CuO,63.13, irregular solid blocks,6.6,350.0,350.0,350.0,350.0,350.0,350.0,0.0,77.4,22.6,glassy-carbon electrode,KHCO3,0.1,6.8,-1.3,HCOOH,13.07,1.0,H-cell
988,https://doi.org/10.1016/j.jcis.2024.05.179,Cu2O-B,Cu1O0.6126,Cu2O,CuO,63.13, irregular solid blocks,6.6,350.0,350.0,350.0,350.0,350.0,350.0,0.0,77.4,22.6,glassy-carbon electrode,KHCO3,0.1,6.8,-1.3,H2,14.05,1.0,H-cell
989,https://doi.org/10.1016/j.jcis.2024.05.179,Cu2O-B,Cu1O0.6126,Cu2O,CuO,63.13, irregular solid blocks,6.6,350.0,350.0,350.0,350.0,350.0,350.0,0.0,77.4,22.6,glassy-carbon electrode,KHCO3,0.1,6.8,-1.4,C2H4,4.58,1.0,H-cell
990,https://doi.org/10.1016/j.jcis.2024.05.179,Cu2O-B,Cu1O0.6126,Cu2O,CuO,63.13, irregular solid blocks,6.6,350.0,350.0,350.0,350.0,350.0,350.0,0.0,77.4,22.6,glassy-carbon electrode,KHCO3,0.1,6.8,-1.4,C2H5OH,9.15,1.0,H-cell
