Repository: vovamirosh/CO2RR_PISH

File: Datasets/data_with_0.csv (part 5 of 28)
,DOI,Article name,Formula,Cat. compound,Support,"Cat./Support ratio, % (at)",Morphology (TEM/SEM),"Pore size, nm",width min (nm),width aver (nm),width max (nm),length min (nm),length aver (nm),length max (nm),"Cu, % (at.)","Cu+, % (at.)","Cu(2+), % (at.)",Base,electrolyte,"conc, M",pH,RHE vs V,"Time, h",Type of reactor,Av_ar_exactmw,Av_ar_lipinskiHBA,Av_ar_lipinskiHBD,Av_ar_NumHBA,Av_ar_NumHeavyAtoms,Av_harm_labuteASA,Av_harm_CrippenClogP,Av_harm_kappa1,Av_harm_kappa3,Av_harm_Energy of +1 ion,Av_harm_Metal_radius,Product,"FE, %"
456,https://doi.org/10.1038/s41929-020-00504-x, Syn-CuNW,Cu,Cu,No,100.0,nanowire,0.0,20.0,25.0,35.0,0.0,0.0,0.0,100.0,0.0,0.0,glassy-carbon electrode,KHCO3,0.1,6.8,-0.97,0.5,H-cell,62.9295975,0.0,0.0,0.0,1.0,17.964098032124472,-0.0025,1.5194805194805197,4.21948051948052,7.72638,1.35,CO,4.35
457,https://doi.org/10.1038/s41929-020-00504-x, Syn-CuNW,Cu,Cu,No,100.0,nanowire,0.0,20.0,25.0,35.0,0.0,0.0,0.0,100.0,0.0,0.0,glassy-carbon electrode,KHCO3,0.1,6.8,-1.0,0.5,H-cell,62.9295975,0.0,0.0,0.0,1.0,17.964098032124472,-0.0025,1.5194805194805197,4.21948051948052,7.72638,1.35,CO,2.23
458,https://doi.org/10.1038/s41929-020-00504-x, Syn-CuNW,Cu,Cu,No,100.0,nanowire,0.0,20.0,25.0,35.0,0.0,0.0,0.0,100.0,0.0,0.0,glassy-carbon electrode,KHCO3,0.1,6.8,-1.03,0.5,H-cell,62.9295975,0.0,0.0,0.0,1.0,17.964098032124472,-0.0025,1.5194805194805197,4.21948051948052,7.72638,1.35,CO,1.84
459,https://doi.org/10.1038/s41929-020-00504-x, Syn-CuNW,Cu,Cu,No,100.0,nanowire,0.0,20.0,25.0,35.0,0.0,0.0,0.0,100.0,0.0,0.0,glassy-carbon electrode,KHCO3,0.1,6.8,-1.07,0.5,H-cell,62.9295975,0.0,0.0,0.0,1.0,17.964098032124472,-0.0025,1.5194805194805197,4.21948051948052,7.72638,1.35,CO,1.76
460,https://doi.org/10.1038/s41929-020-00504-x,A-CuNW,Cu,Cu,No,100.0,nanowire,0.0,25.0,25.0,25.0,0.0,0.0,0.0,100.0,0.0,0.0,glassy-carbon electrode,KHCO3,0.1,6.8,-0.76,0.5,H-cell,62.9295975,0.0,0.0,0.0,1.0,17.964098032124472,-0.0025,1.5194805194805197,4.21948051948052,7.72638,1.35,CO,15.56
461,https://doi.org/10.1038/s41929-020-00504-x,A-CuNW,Cu,Cu,No,100.0,nanowire,0.0,25.0,25.0,25.0,0.0,0.0,0.0,100.0,0.0,0.0,glassy-carbon electrode,KHCO3,0.1,6.8,-0.94,0.5,H-cell,62.9295975,0.0,0.0,0.0,1.0,17.964098032124472,-0.0025,1.5194805194805197,4.21948051948052,7.72638,1.35,CO,4.05
462,https://doi.org/10.1038/s41929-020-00504-x,A-CuNW,Cu,Cu,No,100.0,nanowire,0.0,25.0,25.0,25.0,0.0,0.0,0.0,100.0,0.0,0.0,glassy-carbon electrode,KHCO3,0.1,6.8,-0.98,0.5,H-cell,62.9295975,0.0,0.0,0.0,1.0,17.964098032124472,-0.0025,1.5194805194805197,4.21948051948052,7.72638,1.35,CO,3.35
463,https://doi.org/10.1038/s41929-020-00504-x,A-CuNW,Cu,Cu,No,100.0,nanowire,0.0,25.0,25.0,25.0,0.0,0.0,0.0,100.0,0.0,0.0,glassy-carbon electrode,KHCO3,0.1,6.8,-1.0,0.5,H-cell,62.9295975,0.0,0.0,0.0,1.0,17.964098032124472,-0.0025,1.5194805194805197,4.21948051948052,7.72638,1.35,CO,3.05
464,https://doi.org/10.1038/s41929-020-00504-x,A-CuNW,Cu,Cu,No,100.0,nanowire,0.0,25.0,25.0,25.0,0.0,0.0,0.0,100.0,0.0,0.0,glassy-carbon electrode,KHCO3,0.1,6.8,-1.06,0.5,H-cell,62.9295975,0.0,0.0,0.0,1.0,17.964098032124472,-0.0025,1.5194805194805197,4.21948051948052,7.72638,1.35,CO,1.65
465,https://doi.org/10.1039/D3SC04840C,3DOP Cu2OCO,Cu0.6807O0.3193,Cu2O,CuO,69.49,porrous cuboctahedron,217.5,1200.0,1500.0,1600.0,1200.0,1500.0,1600.0,0.0,82.0,18.0,glassy-carbon electrode,KHCO3,0.1,6.8,-1.2,1.0,H-cell,122.65428942274998,1.0,0.0,0.30510000000000004,2.6948999999999996,31.14417073541979,-0.1230263942111742,6.630459056982755,2.261466309771322,8.089070205114638,1.4555094933007577,CO,7.6
466,https://doi.org/10.1039/D3SC04840C,3DOP Cu2OCO,Cu0.6807O0.3193,Cu2O,CuO,69.49,porrous cuboctahedron,217.5,1200.0,1500.0,1600.0,1200.0,1500.0,1600.0,0.0,82.0,18.0,glassy-carbon electrode,KHCO3,0.1,6.8,-1.3,1.0,H-cell,122.65428942274998,1.0,0.0,0.30510000000000004,2.6948999999999996,31.14417073541979,-0.1230263942111742,6.630459056982755,2.261466309771322,8.089070205114638,1.4555094933007577,CO,5.8
467,https://doi.org/10.1039/D3SC04840C,3DOP Cu2OCO,Cu0.6807O0.3193,Cu2O,CuO,69.49,porrous cuboctahedron,217.5,1200.0,1500.0,1600.0,1200.0,1500.0,1600.0,0.0,82.0,18.0,glassy-carbon electrode,KHCO3,0.1,6.8,-1.4,1.0,H-cell,122.65428942274998,1.0,0.0,0.30510000000000004,2.6948999999999996,31.14417073541979,-0.1230263942111742,6.630459056982755,2.261466309771322,8.089070205114638,1.4555094933007577,CO,2.9
468,https://doi.org/10.1039/D3SC04840C,3DOP Cu2OCO,Cu0.6807O0.3193,Cu2O,CuO,69.49,porrous cuboctahedron,217.5,1200.0,1500.0,1600.0,1200.0,1500.0,1600.0,0.0,82.0,18.0,glassy-carbon electrode,KHCO3,0.1,6.8,-1.4,2.0,H-cell,122.65428942274998,1.0,0.0,0.30510000000000004,2.6948999999999996,31.14417073541979,-0.1230263942111742,6.630459056982755,2.261466309771322,8.089070205114638,1.4555094933007577,CO,0.0
469,https://doi.org/10.1039/D3SC04840C,3DOP Cu2OCO,Cu0.6807O0.3193,Cu2O,CuO,69.49,porrous cuboctahedron,217.5,1200.0,1500.0,1600.0,1200.0,1500.0,1600.0,0.0,82.0,18.0,glassy-carbon electrode,KHCO3,0.1,6.8,-1.4,3.0,H-cell,122.65428942274998,1.0,0.0,0.30510000000000004,2.6948999999999996,31.14417073541979,-0.1230263942111742,6.630459056982755,2.261466309771322,8.089070205114638,1.4555094933007577,CO,0.0
470,https://doi.org/10.1039/D3SC04840C,3DOP Cu2OCO,Cu0.6807O0.3193,Cu2O,CuO,69.49,porrous cuboctahedron,217.5,1200.0,1500.0,1600.0,1200.0,1500.0,1600.0,0.0,82.0,18.0,glassy-carbon electrode,KHCO3,0.1,6.8,-1.4,4.0,H-cell,122.65428942274998,1.0,0.0,0.30510000000000004,2.6948999999999996,31.14417073541979,-0.1230263942111742,6.630459056982755,2.261466309771322,8.089070205114638,1.4555094933007577,CO,0.0
471,https://doi.org/10.1039/D3SC04840C,3DOP Cu2OCO,Cu0.6807O0.3193,Cu2O,CuO,69.49,porrous cuboctahedron,217.5,1200.0,1500.0,1600.0,1200.0,1500.0,1600.0,0.0,82.0,18.0,glassy-carbon electrode,KHCO3,0.1,6.8,-1.4,5.0,H-cell,122.65428942274998,1.0,0.0,0.30510000000000004,2.6948999999999996,31.14417073541979,-0.1230263942111742,6.630459056982755,2.261466309771322,8.089070205114638,1.4555094933007577,CO,0.0
472,https://doi.org/10.1039/D3SC04840C,3DOP Cu2OCO,Cu0.6807O0.3193,Cu2O,CuO,69.49,porrous cuboctahedron,217.5,1200.0,1500.0,1600.0,1200.0,1500.0,1600.0,0.0,82.0,18.0,glassy-carbon electrode,KHCO3,0.1,6.8,-1.4,6.0,H-cell,122.65428942274998,1.0,0.0,0.30510000000000004,2.6948999999999996,31.14417073541979,-0.1230263942111742,6.630459056982755,2.261466309771322,8.089070205114638,1.4555094933007577,CO,0.0
473,https://doi.org/10.1039/D3SC04840C,3DOP Cu2OCO,Cu0.6807O0.3193,Cu2O,CuO,69.49,porrous cuboctahedron,217.5,1200.0,1500.0,1600.0,1200.0,1500.0,1600.0,0.0,82.0,18.0,glassy-carbon electrode,KHCO3,0.1,6.8,-1.4,7.0,H-cell,122.65428942274998,1.0,0.0,0.30510000000000004,2.6948999999999996,31.14417073541979,-0.1230263942111742,6.630459056982755,2.261466309771322,8.089070205114638,1.4555094933007577,CO,0.0
474,https://doi.org/10.1039/D3SC04840C,3DOP Cu2OCO,Cu0.6807O0.3193,Cu2O,CuO,69.49,porrous cuboctahedron,217.5,1200.0,1500.0,1600.0,1200.0,1500.0,1600.0,0.0,82.0,18.0,glassy-carbon electrode,KHCO3,0.1,6.8,-1.4,8.0,H-cell,122.65428942274998,1.0,0.0,0.30510000000000004,2.6948999999999996,31.14417073541979,-0.1230263942111742,6.630459056982755,2.261466309771322,8.089070205114638,1.4555094933007577,CO,0.0
475,https://doi.org/10.1039/D3SC04840C,3DOP Cu2OCO,Cu0.6807O0.3193,Cu2O,CuO,69.49,porrous cuboctahedron,217.5,1200.0,1500.0,1600.0,1200.0,1500.0,1600.0,0.0,82.0,18.0,glassy-carbon electrode,KHCO3,0.1,6.8,-1.4,13.0,H-cell,122.65428942274998,1.0,0.0,0.30510000000000004,2.6948999999999996,31.14417073541979,-0.1230263942111742,6.630459056982755,2.261466309771322,8.089070205114638,1.4555094933007577,CO,0.0
476,https://doi.org/10.1039/D3SC04840C,3DOP Cu2OCO,Cu0.6807O0.3193,Cu2O,CuO,69.49,porrous cuboctahedron,217.5,1200.0,1500.0,1600.0,1200.0,1500.0,1600.0,0.0,82.0,18.0,glassy-carbon electrode,KHCO3,0.1,6.8,-1.4,14.0,H-cell,122.65428942274998,1.0,0.0,0.30510000000000004,2.6948999999999996,31.14417073541979,-0.1230263942111742,6.630459056982755,2.261466309771322,8.089070205114638,1.4555094933007577,CO,0.0
477,https://doi.org/10.1039/D3SC04840C,3DOP Cu2OCO,Cu0.6807O0.3193,Cu2O,CuO,69.49,porrous cuboctahedron,217.5,1200.0,1500.0,1600.0,1200.0,1500.0,1600.0,0.0,82.0,18.0,glassy-carbon electrode,KHCO3,0.1,6.8,-1.4,15.0,H-cell,122.65428942274998,1.0,0.0,0.30510000000000004,2.6948999999999996,31.14417073541979,-0.1230263942111742,6.630459056982755,2.261466309771322,8.089070205114638,1.4555094933007577,CO,0.0
478,https://doi.org/10.1039/D3SC04840C,3DOP Cu2OCO,Cu0.6807O0.3193,Cu2O,CuO,69.49,porrous cuboctahedron,217.5,1200.0,1500.0,1600.0,1200.0,1500.0,1600.0,0.0,82.0,18.0,glassy-carbon electrode,KHCO3,0.1,6.8,-1.4,16.0,H-cell,122.65428942274998,1.0,0.0,0.30510000000000004,2.6948999999999996,31.14417073541979,-0.1230263942111742,6.630459056982755,2.261466309771322,8.089070205114638,1.4555094933007577,CO,0.0
479,https://doi.org/10.1039/D3SC04840C,3DOP Cu2OCO,Cu0.6807O0.3193,Cu2O,CuO,69.49,porrous cuboctahedron,217.5,1200.0,1500.0,1600.0,1200.0,1500.0,1600.0,0.0,82.0,18.0,glassy-carbon electrode,KHCO3,0.1,6.8,-1.4,17.0,H-cell,122.65428942274998,1.0,0.0,0.30510000000000004,2.6948999999999996,31.14417073541979,-0.1230263942111742,6.630459056982755,2.261466309771322,8.089070205114638,1.4555094933007577,CO,0.0
480,https://doi.org/10.1039/D3SC04840C,3DOP Cu2OCO,Cu0.6807O0.3193,Cu2O,CuO,69.49,porrous cuboctahedron,217.5,1200.0,1500.0,1600.0,1200.0,1500.0,1600.0,0.0,82.0,18.0,glassy-carbon electrode,KHCO3,0.1,6.8,-1.4,18.0,H-cell,122.65428942274998,1.0,0.0,0.30510000000000004,2.6948999999999996,31.14417073541979,-0.1230263942111742,6.630459056982755,2.261466309771322,8.089070205114638,1.4555094933007577,CO,0.0
481,https://doi.org/10.1039/D3SC04840C,3DOP Cu2OCO,Cu0.6807O0.3193,Cu2O,CuO,69.49,porrous cuboctahedron,217.5,1200.0,1500.0,1600.0,1200.0,1500.0,1600.0,0.0,82.0,18.0,glassy-carbon electrode,KHCO3,0.1,6.8,-1.4,20.0,H-cell,122.65428942274998,1.0,0.0,0.30510000000000004,2.6948999999999996,31.14417073541979,-0.1230263942111742,6.630459056982755,2.261466309771322,8.089070205114638,1.4555094933007577,CO,0.0
482,https://doi.org/10.1039/D3SC04840C,3DOP Cu2OCO,Cu0.6807O0.3193,Cu2O,CuO,69.49,porrous cuboctahedron,217.5,1200.0,1500.0,1600.0,1200.0,1500.0,1600.0,0.0,82.0,18.0,glassy-carbon electrode,KHCO3,0.1,6.8,-1.4,21.0,H-cell,122.65428942274998,1.0,0.0,0.30510000000000004,2.6948999999999996,31.14417073541979,-0.1230263942111742,6.630459056982755,2.261466309771322,8.089070205114638,1.4555094933007577,CO,0.0
483,https://doi.org/10.1039/D3SC04840C,3DOP Cu2OCO,Cu0.6807O0.3193,Cu2O,CuO,69.49,porrous cuboctahedron,217.5,1200.0,1500.0,1600.0,1200.0,1500.0,1600.0,0.0,82.0,18.0,glassy-carbon electrode,KHCO3,0.1,6.8,-1.4,22.0,H-cell,122.65428942274998,1.0,0.0,0.30510000000000004,2.6948999999999996,31.14417073541979,-0.1230263942111742,6.630459056982755,2.261466309771322,8.089070205114638,1.4555094933007577,CO,0.0
484,https://doi.org/10.1039/D3SC04840C,3DOP Cu2OCO,Cu0.6807O0.3193,Cu2O,CuO,69.49,porrous cuboctahedron,217.5,1200.0,1500.0,1600.0,1200.0,1500.0,1600.0,0.0,82.0,18.0,glassy-carbon electrode,KHCO3,0.1,6.8,-1.4,23.0,H-cell,122.65428942274998,1.0,0.0,0.30510000000000004,2.6948999999999996,31.14417073541979,-0.1230263942111742,6.630459056982755,2.261466309771322,8.089070205114638,1.4555094933007577,CO,0.0
485,https://doi.org/10.1039/D3SC04840C,3DOP Cu2OCO,Cu0.6807O0.3193,Cu2O,CuO,69.49,porrous cuboctahedron,217.5,1200.0,1500.0,1600.0,1200.0,1500.0,1600.0,0.0,82.0,18.0,glassy-carbon electrode,KHCO3,0.1,6.8,-1.4,24.0,H-cell,122.65428942274998,1.0,0.0,0.30510000000000004,2.6948999999999996,31.14417073541979,-0.1230263942111742,6.630459056982755,2.261466309771322,8.089070205114638,1.4555094933007577,CO,0.0
486,https://doi.org/10.1039/D3SC04840C,3DOP Cu2OCO,Cu0.6807O0.3193,Cu2O,CuO,69.49,porrous cuboctahedron,217.5,1200.0,1500.0,1600.0,1200.0,1500.0,1600.0,0.0,82.0,18.0,glassy-carbon electrode,KHCO3,0.1,6.8,-1.5,1.0,H-cell,122.65428942274998,1.0,0.0,0.30510000000000004,2.6948999999999996,31.14417073541979,-0.1230263942111742,6.630459056982755,2.261466309771322,8.089070205114638,1.4555094933007577,CO,2.7
487,https://doi.org/10.1039/D3SC04840C,3DOP Cu2OCO,Cu0.6807O0.3193,Cu2O,CuO,69.49,porrous cuboctahedron,217.5,1200.0,1500.0,1600.0,1200.0,1500.0,1600.0,0.0,82.0,18.0,glassy-carbon electrode,KHCO3,0.1,6.8,-1.6,1.0,H-cell,122.65428942274998,1.0,0.0,0.30510000000000004,2.6948999999999996,31.14417073541979,-0.1230263942111742,6.630459056982755,2.261466309771322,8.089070205114638,1.4555094933007577,CO,1.6
488,https://doi.org/10.1039/D3SC04840C,3DOP Cu2OCO,Cu0.6807O0.3193,Cu2O,CuO,69.49,porrous cuboctahedron,217.5,1200.0,1500.0,1600.0,1200.0,1500.0,1600.0,0.0,82.0,18.0,glassy-carbon electrode,KHCO3,0.1,6.8,-1.7,1.0,H-cell,122.65428942274998,1.0,0.0,0.30510000000000004,2.6948999999999996,31.14417073541979,-0.1230263942111742,6.630459056982755,2.261466309771322,8.089070205114638,1.4555094933007577,CO,1.0
489,https://doi.org/10.1039/D3SC04840C,3DOP Cu2OCO,Cu0.6807O0.3193,Cu2O,CuO,69.49,porrous cuboctahedron,217.5,1200.0,1500.0,1600.0,1200.0,1500.0,1600.0,0.0,82.0,18.0,gasdiffusion electrode,KOH,1.0,14.0,-1.56,1.0,Flow cell,122.65428942274998,1.0,0.0,0.30510000000000004,2.6948999999999996,31.14417073541979,-0.1230263942111742,6.630459056982755,2.261466309771322,8.089070205114638,1.4555094933007577,CO,25.3
490,https://doi.org/10.1039/D3SC04840C,3DOP Cu2OCO,Cu0.6807O0.3193,Cu2O,CuO,69.49,porrous cuboctahedron,217.5,1200.0,1500.0,1600.0,1200.0,1500.0,1600.0,0.0,82.0,18.0,gasdiffusion electrode,KOH,1.0,14.0,-2.06,1.0,Flow cell,122.65428942274998,1.0,0.0,0.30510000000000004,2.6948999999999996,31.14417073541979,-0.1230263942111742,6.630459056982755,2.261466309771322,8.089070205114638,1.4555094933007577,CO,31.0
491,https://doi.org/10.1039/D3SC04840C,3DOP Cu2OCO,Cu0.6807O0.3193,Cu2O,CuO,69.49,porrous cuboctahedron,217.5,1200.0,1500.0,1600.0,1200.0,1500.0,1600.0,0.0,82.0,18.0,gasdiffusion electrode,KOH,1.0,14.0,-2.56,1.0,Flow cell,122.65428942274998,1.0,0.0,0.30510000000000004,2.6948999999999996,31.14417073541979,-0.1230263942111742,6.630459056982755,2.261466309771322,8.089070205114638,1.4555094933007577,CO,13.5
492,https://doi.org/10.1039/D3SC04840C,3DOP Cu2OCO,Cu0.6807O0.3193,Cu2O,CuO,69.49,porrous cuboctahedron,217.5,1200.0,1500.0,1600.0,1200.0,1500.0,1600.0,0.0,82.0,18.0,gasdiffusion electrode,KOH,1.0,14.0,-3.06,1.0,Flow cell,122.65428942274998,1.0,0.0,0.30510000000000004,2.6948999999999996,31.14417073541979,-0.1230263942111742,6.630459056982755,2.261466309771322,8.089070205114638,1.4555094933007577,CO,17.6
493,https://doi.org/10.1039/D3SC04840C,3DOP Cu2OCO,Cu0.6807O0.3193,Cu2O,CuO,69.49,porrous cuboctahedron,217.5,1200.0,1500.0,1600.0,1200.0,1500.0,1600.0,0.0,82.0,18.0,gasdiffusion electrode,KOH,1.0,14.0,-3.56,1.0,Flow cell,122.65428942274998,1.0,0.0,0.30510000000000004,2.6948999999999996,31.14417073541979,-0.1230263942111742,6.630459056982755,2.261466309771322,8.089070205114638,1.4555094933007577,CO,14.1
494,https://doi.org/10.1039/D3SC04840C,3DOP Cu2OCO,Cu0.6807O0.3193,Cu2O,CuO,69.49,porrous cuboctahedron,217.5,1200.0,1500.0,1600.0,1200.0,1500.0,1600.0,0.0,82.0,18.0,gasdiffusion electrode,KOH,1.0,14.0,-4.06,1.0,Flow cell,122.65428942274998,1.0,0.0,0.30510000000000004,2.6948999999999996,31.14417073541979,-0.1230263942111742,6.630459056982755,2.261466309771322,8.089070205114638,1.4555094933007577,CO,9.8
495,https://doi.org/10.1039/D3SC04840C,Cu2O-CO,Cu1O0.655,Cu2O,CuO,52.67,cuboctahedron,0.0,750.0,750.0,750.0,750.0,750.0,750.0,0.0,69.0,31.0,glassy-carbon electrode,KHCO3,0.1,6.8,-1.2,1.0,H-cell,112.06953112324999,1.0,0.0,0.47329999999999994,2.5267,27.745656648789364,-0.12260402953056845,4.573134579589093,1.991476667493465,7.9586725994573175,1.4880359254387714,CO,4.1
496,https://doi.org/10.1039/D3SC04840C,Cu2O-CO,Cu1O0.655,Cu2O,CuO,52.67,cuboctahedron,0.0,750.0,750.0,750.0,750.0,750.0,750.0,0.0,69.0,31.0,glassy-carbon electrode,KHCO3,0.1,6.8,-1.3,1.0,H-cell,112.06953112324999,1.0,0.0,0.47329999999999994,2.5267,27.745656648789364,-0.12260402953056845,4.573134579589093,1.991476667493465,7.9586725994573175,1.4880359254387714,CO,1.9
497,https://doi.org/10.1039/D3SC04840C,Cu2O-CO,Cu1O0.655,Cu2O,CuO,52.67,cuboctahedron,0.0,750.0,750.0,750.0,750.0,750.0,750.0,0.0,69.0,31.0,glassy-carbon electrode,KHCO3,0.1,6.8,-1.4,1.0,H-cell,112.06953112324999,1.0,0.0,0.47329999999999994,2.5267,27.745656648789364,-0.12260402953056845,4.573134579589093,1.991476667493465,7.9586725994573175,1.4880359254387714,CO,0.9
498,https://doi.org/10.1039/D3SC04840C,Cu2O-CO,Cu1O0.655,Cu2O,CuO,52.67,cuboctahedron,0.0,750.0,750.0,750.0,750.0,750.0,750.0,0.0,69.0,31.0,glassy-carbon electrode,KHCO3,0.1,6.8,-1.5,1.0,H-cell,112.06953112324999,1.0,0.0,0.47329999999999994,2.5267,27.745656648789364,-0.12260402953056845,4.573134579589093,1.991476667493465,7.9586725994573175,1.4880359254387714,CO,0.7
499,https://doi.org/10.1039/D3SC04840C,Cu2O-CO,Cu1O0.655,Cu2O,CuO,52.67,cuboctahedron,0.0,750.0,750.0,750.0,750.0,750.0,750.0,0.0,69.0,31.0,glassy-carbon electrode,KHCO3,0.1,6.8,-1.6,1.0,H-cell,112.06953112324999,1.0,0.0,0.47329999999999994,2.5267,27.745656648789364,-0.12260402953056845,4.573134579589093,1.991476667493465,7.9586725994573175,1.4880359254387714,CO,0.4
500,https://doi.org/10.1039/D3SC04840C,Cu2O-CO,Cu1O0.655,Cu2O,CuO,52.67,cuboctahedron,0.0,750.0,750.0,750.0,750.0,750.0,750.0,0.0,69.0,31.0,glassy-carbon electrode,KHCO3,0.1,6.8,-1.7,1.0,H-cell,112.06953112324999,1.0,0.0,0.47329999999999994,2.5267,27.745656648789364,-0.12260402953056845,4.573134579589093,1.991476667493465,7.9586725994573175,1.4880359254387714,CO,0.5
501,https://doi.org/10.1039/D3SC04840C,Cu2O-CO,Cu1O0.655,Cu2O,CuO,52.67,cuboctahedron,0.0,750.0,750.0,750.0,750.0,750.0,750.0,0.0,69.0,31.0,glassy-carbon electrode,KOH,1.0,14.0,-1.56,1.0,Flow cell,112.06953112324999,1.0,0.0,0.47329999999999994,2.5267,27.745656648789364,-0.12260402953056845,4.573134579589093,1.991476667493465,7.9586725994573175,1.4880359254387714,CO,19.3
502,https://doi.org/10.1039/D3SC04840C,Cu2O-CO,Cu1O0.655,Cu2O,CuO,52.67,cuboctahedron,0.0,750.0,750.0,750.0,750.0,750.0,750.0,0.0,69.0,31.0,glassy-carbon electrode,KOH,1.0,14.0,-2.06,1.0,Flow cell,112.06953112324999,1.0,0.0,0.47329999999999994,2.5267,27.745656648789364,-0.12260402953056845,4.573134579589093,1.991476667493465,7.9586725994573175,1.4880359254387714,CO,14.6
503,https://doi.org/10.1039/D3SC04840C,Cu2O-CO,Cu1O0.655,Cu2O,CuO,52.67,cuboctahedron,0.0,750.0,750.0,750.0,750.0,750.0,750.0,0.0,69.0,31.0,glassy-carbon electrode,KOH,1.0,14.0,-2.56,1.0,Flow cell,112.06953112324999,1.0,0.0,0.47329999999999994,2.5267,27.745656648789364,-0.12260402953056845,4.573134579589093,1.991476667493465,7.9586725994573175,1.4880359254387714,CO,10.6
504,https://doi.org/10.1039/D3SC04840C,Cu2O-CO,Cu1O0.655,Cu2O,CuO,52.67,cuboctahedron,0.0,750.0,750.0,750.0,750.0,750.0,750.0,0.0,69.0,31.0,glassy-carbon electrode,KOH,1.0,14.0,-3.06,1.0,Flow cell,112.06953112324999,1.0,0.0,0.47329999999999994,2.5267,27.745656648789364,-0.12260402953056845,4.573134579589093,1.991476667493465,7.9586725994573175,1.4880359254387714,CO,6.4
505,https://doi.org/10.1039/D3SC04840C,Cu2O-CO,Cu1O0.655,Cu2O,CuO,52.67,cuboctahedron,0.0,750.0,750.0,750.0,750.0,750.0,750.0,0.0,69.0,31.0,glassy-carbon electrode,KOH,1.0,14.0,-3.56,1.0,Flow cell,112.06953112324999,1.0,0.0,0.47329999999999994,2.5267,27.745656648789364,-0.12260402953056845,4.573134579589093,1.991476667493465,7.9586725994573175,1.4880359254387714,CO,6.6
506,https://doi.org/10.1016/j.nanoen.2023.108920, O-Cu2O,Cu1O0.5,Cu2O,No,100.0,octahedron,0.0,400.0,400.0,400.0,400.0,400.0,400.0,0.0,100.0,0.0,carbon paper electrode,KCl,1.0,6.9,-0.9,1.0,H-cell,141.85410961999997,1.0,0.0,0.0,3.0,40.040471732759606,-0.12380000000000001,36.040575683266006,2.998961038961039,8.336839,1.4,CO,10.74
507,https://doi.org/10.1016/j.nanoen.2023.108920, O-Cu2O,Cu1O0.5,Cu2O,No,100.0,octahedron,0.0,400.0,400.0,400.0,400.0,400.0,400.0,0.0,100.0,0.0,carbon paper electrode,KCl,1.0,6.9,-1.0,1.0,H-cell,141.85410961999997,1.0,0.0,0.0,3.0,40.040471732759606,-0.12380000000000001,36.040575683266006,2.998961038961039,8.336839,1.4,CO,9.06
508,https://doi.org/10.1016/j.nanoen.2023.108920, O-Cu2O,Cu1O0.5,Cu2O,No,100.0,octahedron,0.0,400.0,400.0,400.0,400.0,400.0,400.0,0.0,100.0,0.0,carbon paper electrode,KCl,1.0,6.9,-1.1,1.0,H-cell,141.85410961999997,1.0,0.0,0.0,3.0,40.040471732759606,-0.12380000000000001,36.040575683266006,2.998961038961039,8.336839,1.4,CO,5.7
509,https://doi.org/10.1016/j.nanoen.2023.108920, O-Cu2O,Cu1O0.5,Cu2O,No,100.0,octahedron,0.0,400.0,400.0,400.0,400.0,400.0,400.0,2.02,97.98,0.0,carbon paper electrode,KCl,1.0,6.9,-1.1,0.25,H-cell,141.85410961999997,1.0,0.0,0.0,3.0,40.040471732759606,-0.12380000000000001,36.040575683266006,2.998961038961039,8.336839,1.4,CO,4.98
510,https://doi.org/10.1016/j.nanoen.2023.108920, O-Cu2O,Cu1O0.5,Cu2O,No,100.0,octahedron,0.0,400.0,400.0,400.0,400.0,400.0,400.0,2.8,97.2,0.0,carbon paper electrode,KCl,1.0,6.9,-1.1,0.5,H-cell,141.85410961999997,1.0,0.0,0.0,3.0,40.040471732759606,-0.12380000000000001,36.040575683266006,2.998961038961039,8.336839,1.4,CO,3.65
511,https://doi.org/10.1016/j.nanoen.2023.108920, O-Cu2O,Cu1O0.5,Cu2O,No,100.0,octahedron,0.0,400.0,400.0,400.0,400.0,400.0,400.0,2.56,97.44,0.0,carbon paper electrode,KCl,1.0,6.9,-1.1,0.75,H-cell,141.85410961999997,1.0,0.0,0.0,3.0,40.040471732759606,-0.12380000000000001,36.040575683266006,2.998961038961039,8.336839,1.4,CO,3.99
512,https://doi.org/10.1016/j.nanoen.2023.108920, O-Cu2O,Cu1O0.5,Cu2O,No,100.0,octahedron,0.0,400.0,400.0,400.0,400.0,400.0,400.0,2.94,97.06,0.0,carbon paper electrode,KCl,1.0,6.9,-1.1,1.0,H-cell,141.85410961999997,1.0,0.0,0.0,3.0,40.040471732759606,-0.12380000000000001,36.040575683266006,2.998961038961039,8.336839,1.4,CO,3.32
513,https://doi.org/10.1016/j.nanoen.2023.108920, O-Cu2O,Cu1O0.5,Cu2O,No,100.0,octahedron,0.0,400.0,400.0,400.0,400.0,400.0,400.0,6.15,93.85,0.0,carbon paper electrode,KCl,1.0,6.9,-1.1,1.25,H-cell,141.85410961999997,1.0,0.0,0.0,3.0,40.040471732759606,-0.12380000000000001,36.040575683266006,2.998961038961039,8.336839,1.4,CO,3.99
514,https://doi.org/10.1016/j.nanoen.2023.108920, O-Cu2O,Cu1O0.5,Cu2O,No,100.0,octahedron,0.0,400.0,400.0,400.0,400.0,400.0,400.0,6.93,93.07,0.0,carbon paper electrode,KCl,1.0,6.9,-1.1,1.5,H-cell,141.85410961999997,1.0,0.0,0.0,3.0,40.040471732759606,-0.12380000000000001,36.040575683266006,2.998961038961039,8.336839,1.4,CO,2.33
515,https://doi.org/10.1016/j.nanoen.2023.108920, O-Cu2O,Cu1O0.5,Cu2O,No,100.0,octahedron,0.0,400.0,400.0,400.0,400.0,400.0,400.0,7.97,92.03,0.0,carbon paper electrode,KCl,1.0,6.9,-1.1,1.75,H-cell,141.85410961999997,1.0,0.0,0.0,3.0,40.040471732759606,-0.12380000000000001,36.040575683266006,2.998961038961039,8.336839,1.4,CO,2.99
516,https://doi.org/10.1016/j.nanoen.2023.108920, O-Cu2O,Cu1O0.5,Cu2O,No,100.0,octahedron,0.0,400.0,400.0,400.0,400.0,400.0,400.0,14.94,85.06,0.0,carbon paper electrode,KCl,1.0,6.9,-1.1,2.0,H-cell,141.85410961999997,1.0,0.0,0.0,3.0,40.040471732759606,-0.12380000000000001,36.040575683266006,2.998961038961039,8.336839,1.4,CO,3.65
517,https://doi.org/10.1016/j.nanoen.2023.108920, O-Cu2O,Cu1O0.5,Cu2O,No,100.0,octahedron,0.0,400.0,400.0,400.0,400.0,400.0,400.0,0.0,100.0,0.0,carbon paper electrode,KCl,1.0,6.9,-1.2,1.0,H-cell,141.85410961999997,1.0,0.0,0.0,3.0,40.040471732759606,-0.12380000000000001,36.040575683266006,2.998961038961039,8.336839,1.4,CO,1.68
518,https://doi.org/10.1016/j.nanoen.2023.108920, C-Cu2O,Cu1O0.5,Cu2O,No,100.0,cubic,0.0,390.0,390.0,390.0,390.0,390.0,390.0,0.0,100.0,0.0,carbon paper electrode,KCl,1.0,6.9,-0.9,1.0,H-cell,141.85410961999997,1.0,0.0,0.0,3.0,40.040471732759606,-0.12380000000000001,36.040575683266006,2.998961038961039,8.336839,1.4,CO,9.06
519,https://doi.org/10.1016/j.nanoen.2023.108920, C-Cu2O,Cu1O0.5,Cu2O,No,100.0,cubic,0.0,390.0,390.0,390.0,390.0,390.0,390.0,0.0,100.0,0.0,carbon paper electrode,KCl,1.0,6.9,-1.0,1.0,H-cell,141.85410961999997,1.0,0.0,0.0,3.0,40.040471732759606,-0.12380000000000001,36.040575683266006,2.998961038961039,8.336839,1.4,CO,4.7
520,https://doi.org/10.1016/j.nanoen.2023.108920, C-Cu2O,Cu1O0.5,Cu2O,No,100.0,cubic,0.0,390.0,390.0,390.0,390.0,390.0,390.0,0.0,100.0,0.0,carbon paper electrode,KCl,1.0,6.9,-1.1,1.0,H-cell,141.85410961999997,1.0,0.0,0.0,3.0,40.040471732759606,-0.12380000000000001,36.040575683266006,2.998961038961039,8.336839,1.4,CO,2.35
521,https://doi.org/10.1016/j.nanoen.2023.108920, C-Cu2O,Cu1O0.5,Cu2O,No,100.0,cubic,0.0,390.0,390.0,390.0,390.0,390.0,390.0,2.45,97.55,0.0,carbon paper electrode,KCl,1.0,6.9,-1.1,0.25,H-cell,141.85410961999997,1.0,0.0,0.0,3.0,40.040471732759606,-0.12380000000000001,36.040575683266006,2.998961038961039,8.336839,1.4,CO,4.39
522,https://doi.org/10.1016/j.nanoen.2023.108920, C-Cu2O,Cu1O0.5,Cu2O,No,100.0,cubic,0.0,390.0,390.0,390.0,390.0,390.0,390.0,7.99,92.01,0.0,carbon paper electrode,KCl,1.0,6.9,-1.1,0.5,H-cell,141.85410961999997,1.0,0.0,0.0,3.0,40.040471732759606,-0.12380000000000001,36.040575683266006,2.998961038961039,8.336839,1.4,CO,4.75
523,https://doi.org/10.1016/j.nanoen.2023.108920, C-Cu2O,Cu1O0.5,Cu2O,No,100.0,cubic,0.0,390.0,390.0,390.0,390.0,390.0,390.0,17.92,82.08,0.0,carbon paper electrode,KCl,1.0,6.9,-1.1,0.75,H-cell,141.85410961999997,1.0,0.0,0.0,3.0,40.040471732759606,-0.12380000000000001,36.040575683266006,2.998961038961039,8.336839,1.4,CO,4.39
524,https://doi.org/10.1016/j.nanoen.2023.108920, C-Cu2O,Cu1O0.5,Cu2O,No,100.0,cubic,0.0,390.0,390.0,390.0,390.0,390.0,390.0,31.03,68.97,0.0,carbon paper electrode,KCl,1.0,6.9,-1.1,1.0,H-cell,141.85410961999997,1.0,0.0,0.0,3.0,40.040471732759606,-0.12380000000000001,36.040575683266006,2.998961038961039,8.336839,1.4,CO,3.29
525,https://doi.org/10.1016/j.nanoen.2023.108920, C-Cu2O,Cu1O0.5,Cu2O,No,100.0,cubic,0.0,390.0,390.0,390.0,390.0,390.0,390.0,44.51,55.49,0.0,carbon paper electrode,KCl,1.0,6.9,-1.1,1.25,H-cell,141.85410961999997,1.0,0.0,0.0,3.0,40.040471732759606,-0.12380000000000001,36.040575683266006,2.998961038961039,8.336839,1.4,CO,5.12
526,https://doi.org/10.1016/j.nanoen.2023.108920, C-Cu2O,Cu1O0.5,Cu2O,No,100.0,cubic,0.0,390.0,390.0,390.0,390.0,390.0,390.0,55.58,44.42,0.0,carbon paper electrode,KCl,1.0,6.9,-1.1,1.5,H-cell,141.85410961999997,1.0,0.0,0.0,3.0,40.040471732759606,-0.12380000000000001,36.040575683266006,2.998961038961039,8.336839,1.4,CO,4.39
527,https://doi.org/10.1016/j.nanoen.2023.108920, C-Cu2O,Cu1O0.5,Cu2O,No,100.0,cubic,0.0,390.0,390.0,390.0,390.0,390.0,390.0,63.8,36.2,0.0,carbon paper electrode,KCl,1.0,6.9,-1.1,1.75,H-cell,141.85410961999997,1.0,0.0,0.0,3.0,40.040471732759606,-0.12380000000000001,36.040575683266006,2.998961038961039,8.336839,1.4,CO,5.12
528,https://doi.org/10.1016/j.nanoen.2023.108920, C-Cu2O,Cu1O0.5,Cu2O,No,100.0,cubic,0.0,390.0,390.0,390.0,390.0,390.0,390.0,82.73,17.27,0.0,carbon paper electrode,KCl,1.0,6.9,-1.1,2.0,H-cell,141.85410961999997,1.0,0.0,0.0,3.0,40.040471732759606,-0.12380000000000001,36.040575683266006,2.998961038961039,8.336839,1.4,CO,4.39
529,https://doi.org/10.1016/j.nanoen.2023.108920, C-Cu2O,Cu1O0.5,Cu2O,No,100.0,cubic,0.0,390.0,390.0,390.0,390.0,390.0,390.0,0.0,100.0,0.0,carbon paper electrode,KCl,1.0,6.9,-1.2,1.0,H-cell,141.85410961999997,1.0,0.0,0.0,3.0,40.040471732759606,-0.12380000000000001,36.040575683266006,2.998961038961039,8.336839,1.4,CO,5.03
530,https://doi.org/10.1016/j.apsusc.2024.159978,SPNC,Cu8.08O5.54H2,Cu2O,Cu(OH)2,77.97,porrous spherical,3.6,75.0,144.0,220.0,75.0,144.0,220.0,0.0,87.62,12.38,carbon paper electrode,KHCO3,0.5,8.4,-1.6,1.0,H-cell,132.4024943997344,1.2203,0.8812000000000002,0.0,3.0,36.91550680931575,-0.15548658581514826,42.171461748745,2.8547273383738725,9.201148718600326,1.116256248275016,CO,10.42
531,https://doi.org/10.1016/j.apsusc.2024.159978,SPNC,Cu8.08O5.54H2,Cu2O,Cu(OH)2,77.97,porrous spherical,3.6,75.0,144.0,220.0,75.0,144.0,220.0,0.0,87.62,12.38,carbon paper electrode,KHCO3,0.5,8.4,-1.5,1.0,H-cell,132.4024943997344,1.2203,0.8812000000000002,0.0,3.0,36.91550680931575,-0.15548658581514826,42.171461748745,2.8547273383738725,9.201148718600326,1.116256248275016,CO,6.63
532,https://doi.org/10.1016/j.apsusc.2024.159978,SPNC,Cu8.08O5.54H2,Cu2O,Cu(OH)2,77.97,porrous spherical,3.6,75.0,144.0,220.0,75.0,144.0,220.0,0.0,87.62,12.38,carbon paper electrode,KHCO3,0.5,8.4,-1.4,1.0,H-cell,132.4024943997344,1.2203,0.8812000000000002,0.0,3.0,36.91550680931575,-0.15548658581514826,42.171461748745,2.8547273383738725,9.201148718600326,1.116256248275016,CO,8.52
533,https://doi.org/10.1016/j.apsusc.2024.159978,SPNC,Cu8.08O5.54H2,Cu2O,Cu(OH)2,77.97,porrous spherical,3.6,75.0,144.0,220.0,75.0,144.0,220.0,0.0,87.62,12.38,carbon paper electrode,KHCO3,0.5,8.4,-1.3,1.0,H-cell,132.4024943997344,1.2203,0.8812000000000002,0.0,3.0,36.91550680931575,-0.15548658581514826,42.171461748745,2.8547273383738725,9.201148718600326,1.116256248275016,CO,27.08
534,https://doi.org/10.1016/j.apsusc.2024.159978,SPNC,Cu8.08O5.54H2,Cu2O,Cu(OH)2,77.97,porrous spherical,3.6,75.0,144.0,220.0,75.0,144.0,220.0,0.0,87.62,12.38,carbon paper electrode,KHCO3,0.5,8.4,-1.25,1.0,H-cell,132.4024943997344,1.2203,0.8812000000000002,0.0,3.0,36.91550680931575,-0.15548658581514826,42.171461748745,2.8547273383738725,9.201148718600326,1.116256248275016,CO,25.0
535,https://doi.org/10.1016/j.apsusc.2024.159978,SPNC,Cu8.08O5.54H2,Cu2O,Cu(OH)2,77.97,porrous spherical,3.6,75.0,144.0,220.0,75.0,144.0,220.0,0.0,87.62,12.38,carbon paper electrode,KHCO3,0.5,8.4,-1.2,1.0,H-cell,132.4024943997344,1.2203,0.8812000000000002,0.0,3.0,36.91550680931575,-0.15548658581514826,42.171461748745,2.8547273383738725,9.201148718600326,1.116256248275016,CO,23.11
536,https://doi.org/10.1016/j.apsusc.2024.159978,SPNC,Cu8.08O5.54H2,Cu2O,Cu(OH)2,77.97,porrous spherical,3.6,75.0,144.0,220.0,75.0,144.0,220.0,0.0,87.62,12.38,carbon paper electrode,KHCO3,0.5,8.4,-1.15,1.0,H-cell,132.4024943997344,1.2203,0.8812000000000002,0.0,3.0,36.91550680931575,-0.15548658581514826,42.171461748745,2.8547273383738725,9.201148718600326,1.116256248275016,CO,28.03
537,https://doi.org/10.1016/j.apsusc.2024.159978,SPNC,Cu8.08O5.54H2,Cu2O,Cu(OH)2,77.97,porrous spherical,3.6,75.0,144.0,220.0,75.0,144.0,220.0,0.0,87.62,12.38,carbon paper electrode,KHCO3,0.5,8.4,-1.1,1.0,H-cell,132.4024943997344,1.2203,0.8812000000000002,0.0,3.0,36.91550680931575,-0.15548658581514826,42.171461748745,2.8547273383738725,9.201148718600326,1.116256248275016,CO,27.65
538,https://doi.org/10.1016/j.apsusc.2024.159978,SPNC,Cu8.08O5.54H2,Cu2O,Cu(OH)2,77.97,porrous spherical,3.6,75.0,144.0,220.0,75.0,144.0,220.0,0.0,87.62,12.38,carbon paper electrode,KHCO3,0.5,8.4,-1.05,1.0,H-cell,132.4024943997344,1.2203,0.8812000000000002,0.0,3.0,36.91550680931575,-0.15548658581514826,42.171461748745,2.8547273383738725,9.201148718600326,1.116256248275016,CO,33.9
539,https://doi.org/10.1016/j.apsusc.2024.159978,SPNC,Cu8.08O5.54H2,Cu2O,Cu(OH)2,77.97,porrous spherical,3.6,75.0,144.0,220.0,75.0,144.0,220.0,0.0,87.62,12.38,carbon paper electrode,KHCO3,0.5,8.4,-1.0,1.0,H-cell,132.4024943997344,1.2203,0.8812000000000002,0.0,3.0,36.91550680931575,-0.15548658581514826,42.171461748745,2.8547273383738725,9.201148718600326,1.116256248275016,CO,33.71
540,https://doi.org/10.1016/j.apsusc.2024.159978,SPNC,Cu8.08O5.54H2,Cu2O,Cu(OH)2,77.97,porrous spherical,3.6,75.0,144.0,220.0,75.0,144.0,220.0,0.0,87.62,12.38,carbon paper electrode,KHCO3,0.5,8.4,-0.9,1.0,H-cell,132.4024943997344,1.2203,0.8812000000000002,0.0,3.0,36.91550680931575,-0.15548658581514826,42.171461748745,2.8547273383738725,9.201148718600326,1.116256248275016,CO,26.89
541,https://doi.org/10.1016/j.apsusc.2024.159978,SNC,Cu6.64O4.82H2,Cu2O,Cu(OH)2,73.82,sphere,0.0,275.0,300.4,375.0,275.0,300.4,375.0,0.0,84.94,15.06,carbon paper electrode,KHCO3,0.5,8.4,-1.6,1.0,H-cell,130.6220040155264,1.2618,1.0472000000000001,0.0,3.0,36.38063484540761,-0.16336325832187545,43.567601116634194,2.8290956535799716,9.384426284618526,1.0752052933183671,CO,17.65
542,https://doi.org/10.1016/j.apsusc.2024.159978,SNC,Cu6.64O4.82H2,Cu2O,Cu(OH)2,73.82,sphere,0.0,275.0,300.4,375.0,275.0,300.4,375.0,0.0,84.94,15.06,carbon paper electrode,KHCO3,0.5,8.4,-1.5,1.0,H-cell,130.6220040155264,1.2618,1.0472000000000001,0.0,3.0,36.38063484540761,-0.16336325832187545,43.567601116634194,2.8290956535799716,9.384426284618526,1.0752052933183671,CO,11.37
543,https://doi.org/10.1016/j.apsusc.2024.159978,SNC,Cu6.64O4.82H2,Cu2O,Cu(OH)2,73.82,sphere,0.0,275.0,300.4,375.0,275.0,300.4,375.0,0.0,84.94,15.06,carbon paper electrode,KHCO3,0.5,8.4,-1.4,1.0,H-cell,130.6220040155264,1.2618,1.0472000000000001,0.0,3.0,36.38063484540761,-0.16336325832187545,43.567601116634194,2.8290956535799716,9.384426284618526,1.0752052933183671,CO,17.82
544,https://doi.org/10.1016/j.apsusc.2024.159978,SNC,Cu6.64O4.82H2,Cu2O,Cu(OH)2,73.82,sphere,0.0,275.0,300.4,375.0,275.0,300.4,375.0,0.0,84.94,15.06,carbon paper electrode,KHCO3,0.5,8.4,-1.3,1.0,H-cell,130.6220040155264,1.2618,1.0472000000000001,0.0,3.0,36.38063484540761,-0.16336325832187545,43.567601116634194,2.8290956535799716,9.384426284618526,1.0752052933183671,CO,16.76
545,https://doi.org/10.1016/j.apsusc.2024.159978,SNC,Cu6.64O4.82H2,Cu2O,Cu(OH)2,73.82,sphere,0.0,275.0,300.4,375.0,275.0,300.4,375.0,0.0,84.94,15.06,carbon paper electrode,KHCO3,0.5,8.4,-1.25,1.0,H-cell,130.6220040155264,1.2618,1.0472000000000001,0.0,3.0,36.38063484540761,-0.16336325832187545,43.567601116634194,2.8290956535799716,9.384426284618526,1.0752052933183671,CO,20.15
546,https://doi.org/10.1016/j.apsusc.2024.159978,SNC,Cu6.64O4.82H2,Cu2O,Cu(OH)2,73.82,sphere,0.0,275.0,300.4,375.0,275.0,300.4,375.0,0.0,84.94,15.06,carbon paper electrode,KHCO3,0.5,8.4,-1.2,1.0,H-cell,130.6220040155264,1.2618,1.0472000000000001,0.0,3.0,36.38063484540761,-0.16336325832187545,43.567601116634194,2.8290956535799716,9.384426284618526,1.0752052933183671,CO,18.61
547,https://doi.org/10.1016/j.apsusc.2024.159978,SNC,Cu6.64O4.82H2,Cu2O,Cu(OH)2,73.82,sphere,0.0,275.0,300.4,375.0,275.0,300.4,375.0,0.0,84.94,15.06,carbon paper electrode,KHCO3,0.5,8.4,-1.15,1.0,H-cell,130.6220040155264,1.2618,1.0472000000000001,0.0,3.0,36.38063484540761,-0.16336325832187545,43.567601116634194,2.8290956535799716,9.384426284618526,1.0752052933183671,CO,20.31
548,https://doi.org/10.1016/j.apsusc.2024.159978,SNC,Cu6.64O4.82H2,Cu2O,Cu(OH)2,73.82,sphere,0.0,275.0,300.4,375.0,275.0,300.4,375.0,0.0,84.94,15.06,carbon paper electrode,KHCO3,0.5,8.4,-1.1,1.0,H-cell,130.6220040155264,1.2618,1.0472000000000001,0.0,3.0,36.38063484540761,-0.16336325832187545,43.567601116634194,2.8290956535799716,9.384426284618526,1.0752052933183671,CO,14.6
549,https://doi.org/10.1016/j.apsusc.2024.159978,SNC,Cu6.64O4.82H2,Cu2O,Cu(OH)2,73.82,sphere,0.0,275.0,300.4,375.0,275.0,300.4,375.0,0.0,84.94,15.06,carbon paper electrode,KHCO3,0.5,8.4,-1.05,1.0,H-cell,130.6220040155264,1.2618,1.0472000000000001,0.0,3.0,36.38063484540761,-0.16336325832187545,43.567601116634194,2.8290956535799716,9.384426284618526,1.0752052933183671,CO,17.07
550,https://doi.org/10.1016/j.apsusc.2024.159978,SNC,Cu6.64O4.82H2,Cu2O,Cu(OH)2,73.82,sphere,0.0,275.0,300.4,375.0,275.0,300.4,375.0,0.0,84.94,15.06,carbon paper electrode,KHCO3,0.5,8.4,-1.0,1.0,H-cell,130.6220040155264,1.2618,1.0472000000000001,0.0,3.0,36.38063484540761,-0.16336325832187545,43.567601116634194,2.8290956535799716,9.384426284618526,1.0752052933183671,CO,16.14
551,https://doi.org/10.1016/j.apsusc.2024.159978,SNC,Cu6.64O4.82H2,Cu2O,Cu(OH)2,73.82,sphere,0.0,275.0,300.4,375.0,275.0,300.4,375.0,0.0,84.94,15.06,carbon paper electrode,KHCO3,0.5,8.4,-0.95,1.0,H-cell,130.6220040155264,1.2618,1.0472000000000001,0.0,3.0,36.38063484540761,-0.16336325832187545,43.567601116634194,2.8290956535799716,9.384426284618526,1.0752052933183671,CO,30.49
552,https://doi.org/10.1016/j.jcis.2024.05.179,Cu2O-M,Cu1O0.5,Cu2O,No,100.0,porrous spherical,18.63,700.0,700.0,700.0,700.0,700.0,700.0,0.0,100.0,0.0,glassy-carbon electrode,KHCO3,0.1,6.8,-1.3,1.0,H-cell,141.85410961999997,1.0,0.0,0.0,3.0,40.040471732759606,-0.12380000000000001,36.040575683266006,2.998961038961039,8.336839,1.4,CO,8.99
553,https://doi.org/10.1016/j.jcis.2024.05.179,Cu2O-M,Cu1O0.5,Cu2O,No,100.0,porrous spherical,18.63,700.0,700.0,700.0,700.0,700.0,700.0,0.0,100.0,0.0,glassy-carbon electrode,KHCO3,0.1,6.8,-1.4,1.0,H-cell,141.85410961999997,1.0,0.0,0.0,3.0,40.040471732759606,-0.12380000000000001,36.040575683266006,2.998961038961039,8.336839,1.4,CO,7.94
554,https://doi.org/10.1016/j.jcis.2024.05.179,Cu2O-M,Cu1O0.5,Cu2O,No,100.0,porrous spherical,18.63,700.0,700.0,700.0,700.0,700.0,700.0,0.0,100.0,0.0,glassy-carbon electrode,KHCO3,0.1,6.8,-1.5,1.0,H-cell,141.85410961999997,1.0,0.0,0.0,3.0,40.040471732759606,-0.12380000000000001,36.040575683266006,2.998961038961039,8.336839,1.4,CO,6.35
555,https://doi.org/10.1016/j.jcis.2024.05.179,Cu2O-M,Cu1O0.5,Cu2O,No,100.0,porrous spherical,18.63,700.0,700.0,700.0,700.0,700.0,700.0,0.0,100.0,0.0,glassy-carbon electrode,KHCO3,0.1,6.8,-1.5,2.0,H-cell,141.85410961999997,1.0,0.0,0.0,3.0,40.040471732759606,-0.12380000000000001,36.040575683266006,2.998961038961039,8.336839,1.4,CO,0.0
556,https://doi.org/10.1016/j.jcis.2024.05.179,Cu2O-M,Cu1O0.5,Cu2O,No,100.0,porrous spherical,18.63,700.0,700.0,700.0,700.0,700.0,700.0,0.0,100.0,0.0,glassy-carbon electrode,KHCO3,0.1,6.8,-1.5,4.0,H-cell,141.85410961999997,1.0,0.0,0.0,3.0,40.040471732759606,-0.12380000000000001,36.040575683266006,2.998961038961039,8.336839,1.4,CO,0.0
557,https://doi.org/10.1016/j.jcis.2024.05.179,Cu2O-M,Cu1O0.5,Cu2O,No,100.0,porrous spherical,18.63,700.0,700.0,700.0,700.0,700.0,700.0,0.0,100.0,0.0,glassy-carbon electrode,KHCO3,0.1,6.8,-1.5,6.0,H-cell,141.85410961999997,1.0,0.0,0.0,3.0,40.040471732759606,-0.12380000000000001,36.040575683266006,2.998961038961039,8.336839,1.4,CO,0.0
558,https://doi.org/10.1016/j.jcis.2024.05.179,Cu2O-M,Cu1O0.5,Cu2O,No,100.0,porrous spherical,18.63,700.0,700.0,700.0,700.0,700.0,700.0,0.0,100.0,0.0,glassy-carbon electrode,KHCO3,0.1,6.8,-1.5,8.0,H-cell,141.85410961999997,1.0,0.0,0.0,3.0,40.040471732759606,-0.12380000000000001,36.040575683266006,2.998961038961039,8.336839,1.4,CO,0.0
559,https://doi.org/10.1016/j.jcis.2024.05.179,Cu2O-M,Cu1O0.5,Cu2O,No,100.0,porrous spherical,18.63,700.0,700.0,700.0,700.0,700.0,700.0,0.0,100.0,0.0,glassy-carbon electrode,KHCO3,0.1,6.8,-1.6,1.0,H-cell,141.85410961999997,1.0,0.0,0.0,3.0,40.040471732759606,-0.12380000000000001,36.040575683266006,2.998961038961039,8.336839,1.4,CO,3.7
560,https://doi.org/10.1016/j.jcis.2024.05.179,Cu2O-M,Cu1O0.5,Cu2O,No,100.0,porrous spherical,18.63,700.0,700.0,700.0,700.0,700.0,700.0,0.0,100.0,0.0,glassy-carbon electrode,KHCO3,0.1,6.8,-1.7,1.0,H-cell,141.85410961999997,1.0,0.0,0.0,3.0,40.040471732759606,-0.12380000000000001,36.040575683266006,2.998961038961039,8.336839,1.4,CO,2.65
561,https://doi.org/10.1016/j.jcis.2024.05.179,Cu2O-M,Cu1O0.5,Cu2O,No,100.0,porrous spherical,18.63,700.0,700.0,700.0,700.0,700.0,700.0,0.0,100.0,0.0,glassy-carbon electrode,KOH,1.0,14.0,-1.7,1.0,Flow cell,141.85410961999997,1.0,0.0,0.0,3.0,40.040471732759606,-0.12380000000000001,36.040575683266006,2.998961038961039,8.336839,1.4,CO,13.09
562,https://doi.org/10.1016/j.jcis.2024.05.179,Cu2O-M,Cu1O0.5,Cu2O,No,100.0,porrous spherical,18.63,700.0,700.0,700.0,700.0,700.0,700.0,0.0,100.0,0.0,glassy-carbon electrode,KOH,1.0,14.0,-1.8,1.0,Flow cell,141.85410961999997,1.0,0.0,0.0,3.0,40.040471732759606,-0.12380000000000001,36.040575683266006,2.998961038961039,8.336839,1.4,CO,13.61
563,https://doi.org/10.1016/j.jcis.2024.05.179,Cu2O-M,Cu1O0.5,Cu2O,No,100.0,porrous spherical,18.63,700.0,700.0,700.0,700.0,700.0,700.0,0.0,100.0,0.0,glassy-carbon electrode,KOH,1.0,14.0,-1.9,1.0,Flow cell,141.85410961999997,1.0,0.0,0.0,3.0,40.040471732759606,-0.12380000000000001,36.040575683266006,2.998961038961039,8.336839,1.4,CO,11.52
564,https://doi.org/10.1016/j.jcis.2024.05.179,Cu2O-M,Cu1O0.5,Cu2O,No,100.0,porrous spherical,18.63,700.0,700.0,700.0,700.0,700.0,700.0,0.0,100.0,0.0,glassy-carbon electrode,KOH,1.0,14.0,-1.9,2.0,Flow cell,141.85410961999997,1.0,0.0,0.0,3.0,40.040471732759606,-0.12380000000000001,36.040575683266006,2.998961038961039,8.336839,1.4,CO,0.0
565,https://doi.org/10.1016/j.jcis.2024.05.179,Cu2O-M,Cu1O0.5,Cu2O,No,100.0,porrous spherical,18.63,700.0,700.0,700.0,700.0,700.0,700.0,0.0,100.0,0.0,glassy-carbon electrode,KOH,1.0,14.0,-1.9,3.0,Flow cell,141.85410961999997,1.0,0.0,0.0,3.0,40.040471732759606,-0.12380000000000001,36.040575683266006,2.998961038961039,8.336839,1.4,CO,0.0
