Repository: vovamirosh/CO2RR_PISH

File: Datasets/prepr_.csv (part 5 of 7)
DOI,Article name,Formula,Cat. compound,Support,"Cat./Support ratio, % (at)",Morphology (TEM/SEM),"Pore size, nm",width min (nm),width aver (nm),width max (nm),length min (nm),length aver (nm),length max (nm),"Cu, % (at.)","Cu+, % (at.)","Cu(2+), % (at.)",Base,electrolyte,"conc, M",pH,RHE vs V,Product,"FE, %","Time, h",Type of reactor
https://doi.org/10.1016/j.nanoen.2023.108920,C-Cu2O,Cu1O0.5,Cu2O,No,100.0,cubic,0.0,390.0,390.0,390.0,390.0,390.0,390.0,17.92,82.08,0.0,carbon paper electrode,KCl,1.0,6.9,-1.1,CH4,1.83,0.75,H-cell
https://doi.org/10.1016/j.nanoen.2023.108920,C-Cu2O,Cu1O0.5,Cu2O,No,100.0,cubic,0.0,390.0,390.0,390.0,390.0,390.0,390.0,17.92,82.08,0.0,carbon paper electrode,KCl,1.0,6.9,-1.1,C2H4,31.06,0.75,H-cell
https://doi.org/10.1016/j.nanoen.2023.108920,C-Cu2O,Cu1O0.5,Cu2O,No,100.0,cubic,0.0,390.0,390.0,390.0,390.0,390.0,390.0,31.03,68.97,0.0,carbon paper electrode,KCl,1.0,6.9,-1.1,H2,55.69,1.0,H-cell
https://doi.org/10.1016/j.nanoen.2023.108920,C-Cu2O,Cu1O0.5,Cu2O,No,100.0,cubic,0.0,390.0,390.0,390.0,390.0,390.0,390.0,31.03,68.97,0.0,carbon paper electrode,KCl,1.0,6.9,-1.1,CO,3.29,1.0,H-cell
https://doi.org/10.1016/j.nanoen.2023.108920,C-Cu2O,Cu1O0.5,Cu2O,No,100.0,cubic,0.0,390.0,390.0,390.0,390.0,390.0,390.0,31.03,68.97,0.0,carbon paper electrode,KCl,1.0,6.9,-1.1,CH4,2.92,1.0,H-cell
https://doi.org/10.1016/j.nanoen.2023.108920,C-Cu2O,Cu1O0.5,Cu2O,No,100.0,cubic,0.0,390.0,390.0,390.0,390.0,390.0,390.0,31.03,68.97,0.0,carbon paper electrode,KCl,1.0,6.9,-1.1,C2H4,26.31,1.0,H-cell
https://doi.org/10.1016/j.nanoen.2023.108920,C-Cu2O,Cu1O0.5,Cu2O,No,100.0,cubic,0.0,390.0,390.0,390.0,390.0,390.0,390.0,44.51,55.49,0.0,carbon paper electrode,KCl,1.0,6.9,-1.1,H2,60.07,1.25,H-cell
https://doi.org/10.1016/j.nanoen.2023.108920,C-Cu2O,Cu1O0.5,Cu2O,No,100.0,cubic,0.0,390.0,390.0,390.0,390.0,390.0,390.0,44.51,55.49,0.0,carbon paper electrode,KCl,1.0,6.9,-1.1,CO,5.12,1.25,H-cell
https://doi.org/10.1016/j.nanoen.2023.108920,C-Cu2O,Cu1O0.5,Cu2O,No,100.0,cubic,0.0,390.0,390.0,390.0,390.0,390.0,390.0,44.51,55.49,0.0,carbon paper electrode,KCl,1.0,6.9,-1.1,CH4,1.83,1.25,H-cell
https://doi.org/10.1016/j.nanoen.2023.108920,C-Cu2O,Cu1O0.5,Cu2O,No,100.0,cubic,0.0,390.0,390.0,390.0,390.0,390.0,390.0,44.51,55.49,0.0,carbon paper electrode,KCl,1.0,6.9,-1.1,C2H4,23.75,1.25,H-cell
https://doi.org/10.1016/j.nanoen.2023.108920,C-Cu2O,Cu1O0.5,Cu2O,No,100.0,cubic,0.0,390.0,390.0,390.0,390.0,390.0,390.0,55.58,44.42,0.0,carbon paper electrode,KCl,1.0,6.9,-1.1,H2,61.9,1.5,H-cell
https://doi.org/10.1016/j.nanoen.2023.108920,C-Cu2O,Cu1O0.5,Cu2O,No,100.0,cubic,0.0,390.0,390.0,390.0,390.0,390.0,390.0,55.58,44.42,0.0,carbon paper electrode,KCl,1.0,6.9,-1.1,CO,4.39,1.5,H-cell
https://doi.org/10.1016/j.nanoen.2023.108920,C-Cu2O,Cu1O0.5,Cu2O,No,100.0,cubic,0.0,390.0,390.0,390.0,390.0,390.0,390.0,55.58,44.42,0.0,carbon paper electrode,KCl,1.0,6.9,-1.1,CH4,2.56,1.5,H-cell
https://doi.org/10.1016/j.nanoen.2023.108920,C-Cu2O,Cu1O0.5,Cu2O,No,100.0,cubic,0.0,390.0,390.0,390.0,390.0,390.0,390.0,55.58,44.42,0.0,carbon paper electrode,KCl,1.0,6.9,-1.1,C2H4,23.02,1.5,H-cell
https://doi.org/10.1016/j.nanoen.2023.108920,C-Cu2O,Cu1O0.5,Cu2O,No,100.0,cubic,0.0,390.0,390.0,390.0,390.0,390.0,390.0,63.8,36.2,0.0,carbon paper electrode,KCl,1.0,6.9,-1.1,H2,64.46,1.75,H-cell
https://doi.org/10.1016/j.nanoen.2023.108920,C-Cu2O,Cu1O0.5,Cu2O,No,100.0,cubic,0.0,390.0,390.0,390.0,390.0,390.0,390.0,63.8,36.2,0.0,carbon paper electrode,KCl,1.0,6.9,-1.1,CO,5.12,1.75,H-cell
https://doi.org/10.1016/j.nanoen.2023.108920,C-Cu2O,Cu1O0.5,Cu2O,No,100.0,cubic,0.0,390.0,390.0,390.0,390.0,390.0,390.0,63.8,36.2,0.0,carbon paper electrode,KCl,1.0,6.9,-1.1,CH4,1.46,1.75,H-cell
https://doi.org/10.1016/j.nanoen.2023.108920,C-Cu2O,Cu1O0.5,Cu2O,No,100.0,cubic,0.0,390.0,390.0,390.0,390.0,390.0,390.0,63.8,36.2,0.0,carbon paper electrode,KCl,1.0,6.9,-1.1,C2H4,22.29,1.75,H-cell
https://doi.org/10.1016/j.nanoen.2023.108920,C-Cu2O,Cu1O0.5,Cu2O,No,100.0,cubic,0.0,390.0,390.0,390.0,390.0,390.0,390.0,82.73,17.27,0.0,carbon paper electrode,KCl,1.0,6.9,-1.1,H2,64.82,2.0,H-cell
https://doi.org/10.1016/j.nanoen.2023.108920,C-Cu2O,Cu1O0.5,Cu2O,No,100.0,cubic,0.0,390.0,390.0,390.0,390.0,390.0,390.0,82.73,17.27,0.0,carbon paper electrode,KCl,1.0,6.9,-1.1,CO,4.39,2.0,H-cell
https://doi.org/10.1016/j.nanoen.2023.108920,C-Cu2O,Cu1O0.5,Cu2O,No,100.0,cubic,0.0,390.0,390.0,390.0,390.0,390.0,390.0,82.73,17.27,0.0,carbon paper electrode,KCl,1.0,6.9,-1.1,CH4,1.83,2.0,H-cell
https://doi.org/10.1016/j.nanoen.2023.108920,C-Cu2O,Cu1O0.5,Cu2O,No,100.0,cubic,0.0,390.0,390.0,390.0,390.0,390.0,390.0,82.73,17.27,0.0,carbon paper electrode,KCl,1.0,6.9,-1.1,C2H4,20.47,2.0,H-cell
https://doi.org/10.1016/j.nanoen.2023.108920,C-Cu2O,Cu1O0.5,Cu2O,No,100.0,cubic,0.0,390.0,390.0,390.0,390.0,390.0,390.0,0.0,100.0,0.0,carbon paper electrode,KCl,1.0,6.9,-1.2,H2,63.09,1.0,H-cell
https://doi.org/10.1016/j.nanoen.2023.108920,C-Cu2O,Cu1O0.5,Cu2O,No,100.0,cubic,0.0,390.0,390.0,390.0,390.0,390.0,390.0,0.0,100.0,0.0,carbon paper electrode,KCl,1.0,6.9,-1.2,CO,5.03,1.0,H-cell
https://doi.org/10.1016/j.nanoen.2023.108920,C-Cu2O,Cu1O0.5,Cu2O,No,100.0,cubic,0.0,390.0,390.0,390.0,390.0,390.0,390.0,0.0,100.0,0.0,carbon paper electrode,KCl,1.0,6.9,-1.2,C2H4,25.5,1.0,H-cell
https://doi.org/10.1016/j.apsusc.2024.159978,SPNC,Cu8.08O5.54H2,Cu2O,Cu(OH)2,77.97,porrous spherical,3.6,75.0,144.0,220.0,75.0,144.0,220.0,0.0,87.62,12.38,carbon paper electrode,KHCO3,0.5,8.4,-1.6,CO,10.42,1.0,H-cell
https://doi.org/10.1016/j.apsusc.2024.159978,SPNC,Cu8.08O5.54H2,Cu2O,Cu(OH)2,77.97,porrous spherical,3.6,75.0,144.0,220.0,75.0,144.0,220.0,0.0,87.62,12.38,carbon paper electrode,KHCO3,0.5,8.4,-1.6,CH4,18.18,1.0,H-cell
https://doi.org/10.1016/j.apsusc.2024.159978,SPNC,Cu8.08O5.54H2,Cu2O,Cu(OH)2,77.97,porrous spherical,3.6,75.0,144.0,220.0,75.0,144.0,220.0,0.0,87.62,12.38,carbon paper electrode,KHCO3,0.5,8.4,-1.6,C2H4,28.22,1.0,H-cell
https://doi.org/10.1016/j.apsusc.2024.159978,SPNC,Cu8.08O5.54H2,Cu2O,Cu(OH)2,77.97,porrous spherical,3.6,75.0,144.0,220.0,75.0,144.0,220.0,0.0,87.62,12.38,carbon paper electrode,KHCO3,0.5,8.4,-1.5,CO,6.63,1.0,H-cell
https://doi.org/10.1016/j.apsusc.2024.159978,SPNC,Cu8.08O5.54H2,Cu2O,Cu(OH)2,77.97,porrous spherical,3.6,75.0,144.0,220.0,75.0,144.0,220.0,0.0,87.62,12.38,carbon paper electrode,KHCO3,0.5,8.4,-1.5,CH4,13.26,1.0,H-cell
https://doi.org/10.1016/j.apsusc.2024.159978,SPNC,Cu8.08O5.54H2,Cu2O,Cu(OH)2,77.97,porrous spherical,3.6,75.0,144.0,220.0,75.0,144.0,220.0,0.0,87.62,12.38,carbon paper electrode,KHCO3,0.5,8.4,-1.5,C2H4,24.24,1.0,H-cell
https://doi.org/10.1016/j.apsusc.2024.159978,SPNC,Cu8.08O5.54H2,Cu2O,Cu(OH)2,77.97,porrous spherical,3.6,75.0,144.0,220.0,75.0,144.0,220.0,0.0,87.62,12.38,carbon paper electrode,KHCO3,0.5,8.4,-1.4,CO,8.52,1.0,H-cell
https://doi.org/10.1016/j.apsusc.2024.159978,SPNC,Cu8.08O5.54H2,Cu2O,Cu(OH)2,77.97,porrous spherical,3.6,75.0,144.0,220.0,75.0,144.0,220.0,0.0,87.62,12.38,carbon paper electrode,KHCO3,0.5,8.4,-1.4,CH4,8.52,1.0,H-cell
https://doi.org/10.1016/j.apsusc.2024.159978,SPNC,Cu8.08O5.54H2,Cu2O,Cu(OH)2,77.97,porrous spherical,3.6,75.0,144.0,220.0,75.0,144.0,220.0,0.0,87.62,12.38,carbon paper electrode,KHCO3,0.5,8.4,-1.4,C2H4,20.27,1.0,H-cell
https://doi.org/10.1016/j.apsusc.2024.159978,SPNC,Cu8.08O5.54H2,Cu2O,Cu(OH)2,77.97,porrous spherical,3.6,75.0,144.0,220.0,75.0,144.0,220.0,0.0,87.62,12.38,carbon paper electrode,KHCO3,0.5,8.4,-1.3,CH4,7.95,1.0,H-cell
https://doi.org/10.1016/j.apsusc.2024.159978,SPNC,Cu8.08O5.54H2,Cu2O,Cu(OH)2,77.97,porrous spherical,3.6,75.0,144.0,220.0,75.0,144.0,220.0,0.0,87.62,12.38,carbon paper electrode,KHCO3,0.5,8.4,-1.3,CO,27.08,1.0,H-cell
https://doi.org/10.1016/j.apsusc.2024.159978,SPNC,Cu8.08O5.54H2,Cu2O,Cu(OH)2,77.97,porrous spherical,3.6,75.0,144.0,220.0,75.0,144.0,220.0,0.0,87.62,12.38,carbon paper electrode,KHCO3,0.5,8.4,-1.3,C2H4,38.83,1.0,H-cell
https://doi.org/10.1016/j.apsusc.2024.159978,SPNC,Cu8.08O5.54H2,Cu2O,Cu(OH)2,77.97,porrous spherical,3.6,75.0,144.0,220.0,75.0,144.0,220.0,0.0,87.62,12.38,carbon paper electrode,KHCO3,0.5,8.4,-1.25,CH4,4.36,1.0,H-cell
https://doi.org/10.1016/j.apsusc.2024.159978,SPNC,Cu8.08O5.54H2,Cu2O,Cu(OH)2,77.97,porrous spherical,3.6,75.0,144.0,220.0,75.0,144.0,220.0,0.0,87.62,12.38,carbon paper electrode,KHCO3,0.5,8.4,-1.25,CO,25.0,1.0,H-cell
https://doi.org/10.1016/j.apsusc.2024.159978,SPNC,Cu8.08O5.54H2,Cu2O,Cu(OH)2,77.97,porrous spherical,3.6,75.0,144.0,220.0,75.0,144.0,220.0,0.0,87.62,12.38,carbon paper electrode,KHCO3,0.5,8.4,-1.25,C2H4,41.1,1.0,H-cell
https://doi.org/10.1016/j.apsusc.2024.159978,SPNC,Cu8.08O5.54H2,Cu2O,Cu(OH)2,77.97,porrous spherical,3.6,75.0,144.0,220.0,75.0,144.0,220.0,0.0,87.62,12.38,carbon paper electrode,KHCO3,0.5,8.4,-1.2,HCOOH,1.52,1.0,H-cell
https://doi.org/10.1016/j.apsusc.2024.159978,SPNC,Cu8.08O5.54H2,Cu2O,Cu(OH)2,77.97,porrous spherical,3.6,75.0,144.0,220.0,75.0,144.0,220.0,0.0,87.62,12.38,carbon paper electrode,KHCO3,0.5,8.4,-1.2,CH4,3.6,1.0,H-cell
https://doi.org/10.1016/j.apsusc.2024.159978,SPNC,Cu8.08O5.54H2,Cu2O,Cu(OH)2,77.97,porrous spherical,3.6,75.0,144.0,220.0,75.0,144.0,220.0,0.0,87.62,12.38,carbon paper electrode,KHCO3,0.5,8.4,-1.2,CO,23.11,1.0,H-cell
https://doi.org/10.1016/j.apsusc.2024.159978,SPNC,Cu8.08O5.54H2,Cu2O,Cu(OH)2,77.97,porrous spherical,3.6,75.0,144.0,220.0,75.0,144.0,220.0,0.0,87.62,12.38,carbon paper electrode,KHCO3,0.5,8.4,-1.2,C2H4,41.86,1.0,H-cell
https://doi.org/10.1016/j.apsusc.2024.159978,SPNC,Cu8.08O5.54H2,Cu2O,Cu(OH)2,77.97,porrous spherical,3.6,75.0,144.0,220.0,75.0,144.0,220.0,0.0,87.62,12.38,carbon paper electrode,KHCO3,0.5,8.4,-1.15,HCOOH,2.08,1.0,H-cell
https://doi.org/10.1016/j.apsusc.2024.159978,SPNC,Cu8.08O5.54H2,Cu2O,Cu(OH)2,77.97,porrous spherical,3.6,75.0,144.0,220.0,75.0,144.0,220.0,0.0,87.62,12.38,carbon paper electrode,KHCO3,0.5,8.4,-1.15,CH4,9.09,1.0,H-cell
https://doi.org/10.1016/j.apsusc.2024.159978,SPNC,Cu8.08O5.54H2,Cu2O,Cu(OH)2,77.97,porrous spherical,3.6,75.0,144.0,220.0,75.0,144.0,220.0,0.0,87.62,12.38,carbon paper electrode,KHCO3,0.5,8.4,-1.15,CO,28.03,1.0,H-cell
https://doi.org/10.1016/j.apsusc.2024.159978,SPNC,Cu8.08O5.54H2,Cu2O,Cu(OH)2,77.97,porrous spherical,3.6,75.0,144.0,220.0,75.0,144.0,220.0,0.0,87.62,12.38,carbon paper electrode,KHCO3,0.5,8.4,-1.15,C2H4,55.49,1.0,H-cell
https://doi.org/10.1016/j.apsusc.2024.159978,SPNC,Cu8.08O5.54H2,Cu2O,Cu(OH)2,77.97,porrous spherical,3.6,75.0,144.0,220.0,75.0,144.0,220.0,0.0,87.62,12.38,carbon paper electrode,KHCO3,0.5,8.4,-1.1,HCOOH,2.08,1.0,H-cell
https://doi.org/10.1016/j.apsusc.2024.159978,SPNC,Cu8.08O5.54H2,Cu2O,Cu(OH)2,77.97,porrous spherical,3.6,75.0,144.0,220.0,75.0,144.0,220.0,0.0,87.62,12.38,carbon paper electrode,KHCO3,0.5,8.4,-1.1,CH4,3.41,1.0,H-cell
https://doi.org/10.1016/j.apsusc.2024.159978,SPNC,Cu8.08O5.54H2,Cu2O,Cu(OH)2,77.97,porrous spherical,3.6,75.0,144.0,220.0,75.0,144.0,220.0,0.0,87.62,12.38,carbon paper electrode,KHCO3,0.5,8.4,-1.1,CO,27.65,1.0,H-cell
https://doi.org/10.1016/j.apsusc.2024.159978,SPNC,Cu8.08O5.54H2,Cu2O,Cu(OH)2,77.97,porrous spherical,3.6,75.0,144.0,220.0,75.0,144.0,220.0,0.0,87.62,12.38,carbon paper electrode,KHCO3,0.5,8.4,-1.1,C2H4,38.64,1.0,H-cell
https://doi.org/10.1016/j.apsusc.2024.159978,SPNC,Cu8.08O5.54H2,Cu2O,Cu(OH)2,77.97,porrous spherical,3.6,75.0,144.0,220.0,75.0,144.0,220.0,0.0,87.62,12.38,carbon paper electrode,KHCO3,0.5,8.4,-1.05,CH4,3.98,1.0,H-cell
https://doi.org/10.1016/j.apsusc.2024.159978,SPNC,Cu8.08O5.54H2,Cu2O,Cu(OH)2,77.97,porrous spherical,3.6,75.0,144.0,220.0,75.0,144.0,220.0,0.0,87.62,12.38,carbon paper electrode,KHCO3,0.5,8.4,-1.05,HCOOH,3.98,1.0,H-cell
https://doi.org/10.1016/j.apsusc.2024.159978,SPNC,Cu8.08O5.54H2,Cu2O,Cu(OH)2,77.97,porrous spherical,3.6,75.0,144.0,220.0,75.0,144.0,220.0,0.0,87.62,12.38,carbon paper electrode,KHCO3,0.5,8.4,-1.05,C2H4,26.33,1.0,H-cell
https://doi.org/10.1016/j.apsusc.2024.159978,SPNC,Cu8.08O5.54H2,Cu2O,Cu(OH)2,77.97,porrous spherical,3.6,75.0,144.0,220.0,75.0,144.0,220.0,0.0,87.62,12.38,carbon paper electrode,KHCO3,0.5,8.4,-1.05,CO,33.9,1.0,H-cell
https://doi.org/10.1016/j.apsusc.2024.159978,SPNC,Cu8.08O5.54H2,Cu2O,Cu(OH)2,77.97,porrous spherical,3.6,75.0,144.0,220.0,75.0,144.0,220.0,0.0,87.62,12.38,carbon paper electrode,KHCO3,0.5,8.4,-1.0,CH4,2.46,1.0,H-cell
https://doi.org/10.1016/j.apsusc.2024.159978,SPNC,Cu8.08O5.54H2,Cu2O,Cu(OH)2,77.97,porrous spherical,3.6,75.0,144.0,220.0,75.0,144.0,220.0,0.0,87.62,12.38,carbon paper electrode,KHCO3,0.5,8.4,-1.0,HCOOH,2.46,1.0,H-cell
https://doi.org/10.1016/j.apsusc.2024.159978,SPNC,Cu8.08O5.54H2,Cu2O,Cu(OH)2,77.97,porrous spherical,3.6,75.0,144.0,220.0,75.0,144.0,220.0,0.0,87.62,12.38,carbon paper electrode,KHCO3,0.5,8.4,-1.0,C2H4,22.73,1.0,H-cell
https://doi.org/10.1016/j.apsusc.2024.159978,SPNC,Cu8.08O5.54H2,Cu2O,Cu(OH)2,77.97,porrous spherical,3.6,75.0,144.0,220.0,75.0,144.0,220.0,0.0,87.62,12.38,carbon paper electrode,KHCO3,0.5,8.4,-1.0,CO,33.71,1.0,H-cell
https://doi.org/10.1016/j.apsusc.2024.159978,SPNC,Cu8.08O5.54H2,Cu2O,Cu(OH)2,77.97,porrous spherical,3.6,75.0,144.0,220.0,75.0,144.0,220.0,0.0,87.62,12.38,carbon paper electrode,KHCO3,0.5,8.4,-0.9,CH4,3.41,1.0,H-cell
https://doi.org/10.1016/j.apsusc.2024.159978,SPNC,Cu8.08O5.54H2,Cu2O,Cu(OH)2,77.97,porrous spherical,3.6,75.0,144.0,220.0,75.0,144.0,220.0,0.0,87.62,12.38,carbon paper electrode,KHCO3,0.5,8.4,-0.9,HCOOH,3.41,1.0,H-cell
https://doi.org/10.1016/j.apsusc.2024.159978,SPNC,Cu8.08O5.54H2,Cu2O,Cu(OH)2,77.97,porrous spherical,3.6,75.0,144.0,220.0,75.0,144.0,220.0,0.0,87.62,12.38,carbon paper electrode,KHCO3,0.5,8.4,-0.9,C2H4,14.77,1.0,H-cell
https://doi.org/10.1016/j.apsusc.2024.159978,SPNC,Cu8.08O5.54H2,Cu2O,Cu(OH)2,77.97,porrous spherical,3.6,75.0,144.0,220.0,75.0,144.0,220.0,0.0,87.62,12.38,carbon paper electrode,KHCO3,0.5,8.4,-0.9,CO,26.89,1.0,H-cell
https://doi.org/10.1016/j.apsusc.2024.159978,SNC,Cu6.64O4.82H2,Cu2O,Cu(OH)2,73.82,sphere,0.0,275.0,300.4,375.0,275.0,300.4,375.0,0.0,84.94,15.06,carbon paper electrode,KHCO3,0.5,8.4,-1.6,CH4,3.73,1.0,H-cell
https://doi.org/10.1016/j.apsusc.2024.159978,SNC,Cu6.64O4.82H2,Cu2O,Cu(OH)2,73.82,sphere,0.0,275.0,300.4,375.0,275.0,300.4,375.0,0.0,84.94,15.06,carbon paper electrode,KHCO3,0.5,8.4,-1.6,C2H4,8.31,1.0,H-cell
https://doi.org/10.1016/j.apsusc.2024.159978,SNC,Cu6.64O4.82H2,Cu2O,Cu(OH)2,73.82,sphere,0.0,275.0,300.4,375.0,275.0,300.4,375.0,0.0,84.94,15.06,carbon paper electrode,KHCO3,0.5,8.4,-1.6,CO,17.65,1.0,H-cell
https://doi.org/10.1016/j.apsusc.2024.159978,SNC,Cu6.64O4.82H2,Cu2O,Cu(OH)2,73.82,sphere,0.0,275.0,300.4,375.0,275.0,300.4,375.0,0.0,84.94,15.06,carbon paper electrode,KHCO3,0.5,8.4,-1.5,CH4,2.21,1.0,H-cell
https://doi.org/10.1016/j.apsusc.2024.159978,SNC,Cu6.64O4.82H2,Cu2O,Cu(OH)2,73.82,sphere,0.0,275.0,300.4,375.0,275.0,300.4,375.0,0.0,84.94,15.06,carbon paper electrode,KHCO3,0.5,8.4,-1.5,CO,11.37,1.0,H-cell
https://doi.org/10.1016/j.apsusc.2024.159978,SNC,Cu6.64O4.82H2,Cu2O,Cu(OH)2,73.82,sphere,0.0,275.0,300.4,375.0,275.0,300.4,375.0,0.0,84.94,15.06,carbon paper electrode,KHCO3,0.5,8.4,-1.5,C2H4,17.14,1.0,H-cell
https://doi.org/10.1016/j.apsusc.2024.159978,SNC,Cu6.64O4.82H2,Cu2O,Cu(OH)2,73.82,sphere,0.0,275.0,300.4,375.0,275.0,300.4,375.0,0.0,84.94,15.06,carbon paper electrode,KHCO3,0.5,8.4,-1.4,CH4,4.58,1.0,H-cell
https://doi.org/10.1016/j.apsusc.2024.159978,SNC,Cu6.64O4.82H2,Cu2O,Cu(OH)2,73.82,sphere,0.0,275.0,300.4,375.0,275.0,300.4,375.0,0.0,84.94,15.06,carbon paper electrode,KHCO3,0.5,8.4,-1.4,CO,17.82,1.0,H-cell
https://doi.org/10.1016/j.apsusc.2024.159978,SNC,Cu6.64O4.82H2,Cu2O,Cu(OH)2,73.82,sphere,0.0,275.0,300.4,375.0,275.0,300.4,375.0,0.0,84.94,15.06,carbon paper electrode,KHCO3,0.5,8.4,-1.4,C2H4,21.21,1.0,H-cell
https://doi.org/10.1016/j.apsusc.2024.159978,SNC,Cu6.64O4.82H2,Cu2O,Cu(OH)2,73.82,sphere,0.0,275.0,300.4,375.0,275.0,300.4,375.0,0.0,84.94,15.06,carbon paper electrode,KHCO3,0.5,8.4,-1.3,CH4,4.73,1.0,H-cell
https://doi.org/10.1016/j.apsusc.2024.159978,SNC,Cu6.64O4.82H2,Cu2O,Cu(OH)2,73.82,sphere,0.0,275.0,300.4,375.0,275.0,300.4,375.0,0.0,84.94,15.06,carbon paper electrode,KHCO3,0.5,8.4,-1.3,CO,16.76,1.0,H-cell
https://doi.org/10.1016/j.apsusc.2024.159978,SNC,Cu6.64O4.82H2,Cu2O,Cu(OH)2,73.82,sphere,0.0,275.0,300.4,375.0,275.0,300.4,375.0,0.0,84.94,15.06,carbon paper electrode,KHCO3,0.5,8.4,-1.3,C2H4,23.08,1.0,H-cell
https://doi.org/10.1016/j.apsusc.2024.159978,SNC,Cu6.64O4.82H2,Cu2O,Cu(OH)2,73.82,sphere,0.0,275.0,300.4,375.0,275.0,300.4,375.0,0.0,84.94,15.06,carbon paper electrode,KHCO3,0.5,8.4,-1.25,CH4,5.34,1.0,H-cell
https://doi.org/10.1016/j.apsusc.2024.159978,SNC,Cu6.64O4.82H2,Cu2O,Cu(OH)2,73.82,sphere,0.0,275.0,300.4,375.0,275.0,300.4,375.0,0.0,84.94,15.06,carbon paper electrode,KHCO3,0.5,8.4,-1.25,CO,20.15,1.0,H-cell
https://doi.org/10.1016/j.apsusc.2024.159978,SNC,Cu6.64O4.82H2,Cu2O,Cu(OH)2,73.82,sphere,0.0,275.0,300.4,375.0,275.0,300.4,375.0,0.0,84.94,15.06,carbon paper electrode,KHCO3,0.5,8.4,-1.25,C2H4,24.47,1.0,H-cell
https://doi.org/10.1016/j.apsusc.2024.159978,SNC,Cu6.64O4.82H2,Cu2O,Cu(OH)2,73.82,sphere,0.0,275.0,300.4,375.0,275.0,300.4,375.0,0.0,84.94,15.06,carbon paper electrode,KHCO3,0.5,8.4,-1.2,CH4,3.34,1.0,H-cell
https://doi.org/10.1016/j.apsusc.2024.159978,SNC,Cu6.64O4.82H2,Cu2O,Cu(OH)2,73.82,sphere,0.0,275.0,300.4,375.0,275.0,300.4,375.0,0.0,84.94,15.06,carbon paper electrode,KHCO3,0.5,8.4,-1.2,CO,18.61,1.0,H-cell
https://doi.org/10.1016/j.apsusc.2024.159978,SNC,Cu6.64O4.82H2,Cu2O,Cu(OH)2,73.82,sphere,0.0,275.0,300.4,375.0,275.0,300.4,375.0,0.0,84.94,15.06,carbon paper electrode,KHCO3,0.5,8.4,-1.2,C2H4,31.11,1.0,H-cell
https://doi.org/10.1016/j.apsusc.2024.159978,SNC,Cu6.64O4.82H2,Cu2O,Cu(OH)2,73.82,sphere,0.0,275.0,300.4,375.0,275.0,300.4,375.0,0.0,84.94,15.06,carbon paper electrode,KHCO3,0.5,8.4,-1.15,CH4,3.34,1.0,H-cell
https://doi.org/10.1016/j.apsusc.2024.159978,SNC,Cu6.64O4.82H2,Cu2O,Cu(OH)2,73.82,sphere,0.0,275.0,300.4,375.0,275.0,300.4,375.0,0.0,84.94,15.06,carbon paper electrode,KHCO3,0.5,8.4,-1.15,CO,20.31,1.0,H-cell
https://doi.org/10.1016/j.apsusc.2024.159978,SNC,Cu6.64O4.82H2,Cu2O,Cu(OH)2,73.82,sphere,0.0,275.0,300.4,375.0,275.0,300.4,375.0,0.0,84.94,15.06,carbon paper electrode,KHCO3,0.5,8.4,-1.15,C2H4,37.74,1.0,H-cell
https://doi.org/10.1016/j.apsusc.2024.159978,SNC,Cu6.64O4.82H2,Cu2O,Cu(OH)2,73.82,sphere,0.0,275.0,300.4,375.0,275.0,300.4,375.0,0.0,84.94,15.06,carbon paper electrode,KHCO3,0.5,8.4,-1.1,CH4,12.44,1.0,H-cell
https://doi.org/10.1016/j.apsusc.2024.159978,SNC,Cu6.64O4.82H2,Cu2O,Cu(OH)2,73.82,sphere,0.0,275.0,300.4,375.0,275.0,300.4,375.0,0.0,84.94,15.06,carbon paper electrode,KHCO3,0.5,8.4,-1.1,CO,14.6,1.0,H-cell
https://doi.org/10.1016/j.apsusc.2024.159978,SNC,Cu6.64O4.82H2,Cu2O,Cu(OH)2,73.82,sphere,0.0,275.0,300.4,375.0,275.0,300.4,375.0,0.0,84.94,15.06,carbon paper electrode,KHCO3,0.5,8.4,-1.1,C2H4,38.05,1.0,H-cell
https://doi.org/10.1016/j.apsusc.2024.159978,SNC,Cu6.64O4.82H2,Cu2O,Cu(OH)2,73.82,sphere,0.0,275.0,300.4,375.0,275.0,300.4,375.0,0.0,84.94,15.06,carbon paper electrode,KHCO3,0.5,8.4,-1.05,CH4,4.42,1.0,H-cell
https://doi.org/10.1016/j.apsusc.2024.159978,SNC,Cu6.64O4.82H2,Cu2O,Cu(OH)2,73.82,sphere,0.0,275.0,300.4,375.0,275.0,300.4,375.0,0.0,84.94,15.06,carbon paper electrode,KHCO3,0.5,8.4,-1.05,CO,17.07,1.0,H-cell
https://doi.org/10.1016/j.apsusc.2024.159978,SNC,Cu6.64O4.82H2,Cu2O,Cu(OH)2,73.82,sphere,0.0,275.0,300.4,375.0,275.0,300.4,375.0,0.0,84.94,15.06,carbon paper electrode,KHCO3,0.5,8.4,-1.05,C2H4,35.27,1.0,H-cell
https://doi.org/10.1016/j.apsusc.2024.159978,SNC,Cu6.64O4.82H2,Cu2O,Cu(OH)2,73.82,sphere,0.0,275.0,300.4,375.0,275.0,300.4,375.0,0.0,84.94,15.06,carbon paper electrode,KHCO3,0.5,8.4,-1.0,CH4,9.51,1.0,H-cell
https://doi.org/10.1016/j.apsusc.2024.159978,SNC,Cu6.64O4.82H2,Cu2O,Cu(OH)2,73.82,sphere,0.0,275.0,300.4,375.0,275.0,300.4,375.0,0.0,84.94,15.06,carbon paper electrode,KHCO3,0.5,8.4,-1.0,CO,16.14,1.0,H-cell
https://doi.org/10.1016/j.apsusc.2024.159978,SNC,Cu6.64O4.82H2,Cu2O,Cu(OH)2,73.82,sphere,0.0,275.0,300.4,375.0,275.0,300.4,375.0,0.0,84.94,15.06,carbon paper electrode,KHCO3,0.5,8.4,-1.0,C2H4,33.27,1.0,H-cell
https://doi.org/10.1016/j.apsusc.2024.159978,SNC,Cu6.64O4.82H2,Cu2O,Cu(OH)2,73.82,sphere,0.0,275.0,300.4,375.0,275.0,300.4,375.0,0.0,84.94,15.06,carbon paper electrode,KHCO3,0.5,8.4,-0.95,CH4,2.88,1.0,H-cell
https://doi.org/10.1016/j.apsusc.2024.159978,SNC,Cu6.64O4.82H2,Cu2O,Cu(OH)2,73.82,sphere,0.0,275.0,300.4,375.0,275.0,300.4,375.0,0.0,84.94,15.06,carbon paper electrode,KHCO3,0.5,8.4,-0.95,CO,30.49,1.0,H-cell
https://doi.org/10.1016/j.apsusc.2024.159978,SNC,Cu6.64O4.82H2,Cu2O,Cu(OH)2,73.82,sphere,0.0,275.0,300.4,375.0,275.0,300.4,375.0,0.0,84.94,15.06,carbon paper electrode,KHCO3,0.5,8.4,-0.95,C2H4,33.73,1.0,H-cell
https://doi.org/10.1016/j.jcis.2024.05.179,Cu2O-M,Cu1O0.5,Cu2O,No,100.0,porrous spherical,18.63,700.0,700.0,700.0,700.0,700.0,700.0,0.0,100.0,0.0,glassy-carbon electrode,KHCO3,0.1,6.8,-1.3,C2H4,30.16,1.0,H-cell
https://doi.org/10.1016/j.jcis.2024.05.179,Cu2O-M,Cu1O0.5,Cu2O,No,100.0,porrous spherical,18.63,700.0,700.0,700.0,700.0,700.0,700.0,0.0,100.0,0.0,glassy-carbon electrode,KHCO3,0.1,6.8,-1.3,C2H5OH,39.15,1.0,H-cell
https://doi.org/10.1016/j.jcis.2024.05.179,Cu2O-M,Cu1O0.5,Cu2O,No,100.0,porrous spherical,18.63,700.0,700.0,700.0,700.0,700.0,700.0,0.0,100.0,0.0,glassy-carbon electrode,KHCO3,0.1,6.8,-1.3,CO,8.99,1.0,H-cell
https://doi.org/10.1016/j.jcis.2024.05.179,Cu2O-M,Cu1O0.5,Cu2O,No,100.0,porrous spherical,18.63,700.0,700.0,700.0,700.0,700.0,700.0,0.0,100.0,0.0,glassy-carbon electrode,KHCO3,0.1,6.8,-1.3,HCOOH,6.35,1.0,H-cell
https://doi.org/10.1016/j.jcis.2024.05.179,Cu2O-M,Cu1O0.5,Cu2O,No,100.0,porrous spherical,18.63,700.0,700.0,700.0,700.0,700.0,700.0,0.0,100.0,0.0,glassy-carbon electrode,KHCO3,0.1,6.8,-1.3,H2,13.76,1.0,H-cell
https://doi.org/10.1016/j.jcis.2024.05.179,Cu2O-M,Cu1O0.5,Cu2O,No,100.0,porrous spherical,18.63,700.0,700.0,700.0,700.0,700.0,700.0,0.0,100.0,0.0,glassy-carbon electrode,KHCO3,0.1,6.8,-1.4,C2H4,30.69,1.0,H-cell
https://doi.org/10.1016/j.jcis.2024.05.179,Cu2O-M,Cu1O0.5,Cu2O,No,100.0,porrous spherical,18.63,700.0,700.0,700.0,700.0,700.0,700.0,0.0,100.0,0.0,glassy-carbon electrode,KHCO3,0.1,6.8,-1.4,C2H5OH,49.74,1.0,H-cell
https://doi.org/10.1016/j.jcis.2024.05.179,Cu2O-M,Cu1O0.5,Cu2O,No,100.0,porrous spherical,18.63,700.0,700.0,700.0,700.0,700.0,700.0,0.0,100.0,0.0,glassy-carbon electrode,KHCO3,0.1,6.8,-1.4,CO,7.94,1.0,H-cell
https://doi.org/10.1016/j.jcis.2024.05.179,Cu2O-M,Cu1O0.5,Cu2O,No,100.0,porrous spherical,18.63,700.0,700.0,700.0,700.0,700.0,700.0,0.0,100.0,0.0,glassy-carbon electrode,KHCO3,0.1,6.8,-1.4,H2,16.4,1.0,H-cell
https://doi.org/10.1016/j.jcis.2024.05.179,Cu2O-M,Cu1O0.5,Cu2O,No,100.0,porrous spherical,18.63,700.0,700.0,700.0,700.0,700.0,700.0,0.0,100.0,0.0,glassy-carbon electrode,KHCO3,0.1,6.8,-1.5,C2H4,33.33,1.0,H-cell
https://doi.org/10.1016/j.jcis.2024.05.179,Cu2O-M,Cu1O0.5,Cu2O,No,100.0,porrous spherical,18.63,700.0,700.0,700.0,700.0,700.0,700.0,0.0,100.0,0.0,glassy-carbon electrode,KHCO3,0.1,6.8,-1.5,C2H4,31.72,1.0,H-cell
https://doi.org/10.1016/j.jcis.2024.05.179,Cu2O-M,Cu1O0.5,Cu2O,No,100.0,porrous spherical,18.63,700.0,700.0,700.0,700.0,700.0,700.0,0.0,100.0,0.0,glassy-carbon electrode,KHCO3,0.1,6.8,-1.5,C2H4,38.77,2.0,H-cell
https://doi.org/10.1016/j.jcis.2024.05.179,Cu2O-M,Cu1O0.5,Cu2O,No,100.0,porrous spherical,18.63,700.0,700.0,700.0,700.0,700.0,700.0,0.0,100.0,0.0,glassy-carbon electrode,KHCO3,0.1,6.8,-1.5,C2H4,36.56,4.0,H-cell
https://doi.org/10.1016/j.jcis.2024.05.179,Cu2O-M,Cu1O0.5,Cu2O,No,100.0,porrous spherical,18.63,700.0,700.0,700.0,700.0,700.0,700.0,0.0,100.0,0.0,glassy-carbon electrode,KHCO3,0.1,6.8,-1.5,C2H4,37.0,6.0,H-cell
https://doi.org/10.1016/j.jcis.2024.05.179,Cu2O-M,Cu1O0.5,Cu2O,No,100.0,porrous spherical,18.63,700.0,700.0,700.0,700.0,700.0,700.0,0.0,100.0,0.0,glassy-carbon electrode,KHCO3,0.1,6.8,-1.5,C2H4,31.72,8.0,H-cell
https://doi.org/10.1016/j.jcis.2024.05.179,Cu2O-M,Cu1O0.5,Cu2O,No,100.0,porrous spherical,18.63,700.0,700.0,700.0,700.0,700.0,700.0,0.0,100.0,0.0,glassy-carbon electrode,KHCO3,0.1,6.8,-1.5,C2H5OH,49.74,1.0,H-cell
https://doi.org/10.1016/j.jcis.2024.05.179,Cu2O-M,Cu1O0.5,Cu2O,No,100.0,porrous spherical,18.63,700.0,700.0,700.0,700.0,700.0,700.0,0.0,100.0,0.0,glassy-carbon electrode,KHCO3,0.1,6.8,-1.5,C2H5OH,48.02,1.0,H-cell
https://doi.org/10.1016/j.jcis.2024.05.179,Cu2O-M,Cu1O0.5,Cu2O,No,100.0,porrous spherical,18.63,700.0,700.0,700.0,700.0,700.0,700.0,0.0,100.0,0.0,glassy-carbon electrode,KHCO3,0.1,6.8,-1.5,C2H5OH,45.37,2.0,H-cell
https://doi.org/10.1016/j.jcis.2024.05.179,Cu2O-M,Cu1O0.5,Cu2O,No,100.0,porrous spherical,18.63,700.0,700.0,700.0,700.0,700.0,700.0,0.0,100.0,0.0,glassy-carbon electrode,KHCO3,0.1,6.8,-1.5,C2H5OH,48.02,4.0,H-cell
https://doi.org/10.1016/j.jcis.2024.05.179,Cu2O-M,Cu1O0.5,Cu2O,No,100.0,porrous spherical,18.63,700.0,700.0,700.0,700.0,700.0,700.0,0.0,100.0,0.0,glassy-carbon electrode,KHCO3,0.1,6.8,-1.5,C2H5OH,46.7,6.0,H-cell
https://doi.org/10.1016/j.jcis.2024.05.179,Cu2O-M,Cu1O0.5,Cu2O,No,100.0,porrous spherical,18.63,700.0,700.0,700.0,700.0,700.0,700.0,0.0,100.0,0.0,glassy-carbon electrode,KHCO3,0.1,6.8,-1.5,C2H5OH,46.7,8.0,H-cell
https://doi.org/10.1016/j.jcis.2024.05.179,Cu2O-M,Cu1O0.5,Cu2O,No,100.0,porrous spherical,18.63,700.0,700.0,700.0,700.0,700.0,700.0,0.0,100.0,0.0,glassy-carbon electrode,KHCO3,0.1,6.8,-1.5,CO,6.35,1.0,H-cell
https://doi.org/10.1016/j.jcis.2024.05.179,Cu2O-M,Cu1O0.5,Cu2O,No,100.0,porrous spherical,18.63,700.0,700.0,700.0,700.0,700.0,700.0,0.0,100.0,0.0,glassy-carbon electrode,KHCO3,0.1,6.8,-1.5,H2,14.29,1.0,H-cell
https://doi.org/10.1016/j.jcis.2024.05.179,Cu2O-M,Cu1O0.5,Cu2O,No,100.0,porrous spherical,18.63,700.0,700.0,700.0,700.0,700.0,700.0,0.0,100.0,0.0,glassy-carbon electrode,KHCO3,0.1,6.8,-1.6,C2H4,26.98,1.0,H-cell
https://doi.org/10.1016/j.jcis.2024.05.179,Cu2O-M,Cu1O0.5,Cu2O,No,100.0,porrous spherical,18.63,700.0,700.0,700.0,700.0,700.0,700.0,0.0,100.0,0.0,glassy-carbon electrode,KHCO3,0.1,6.8,-1.6,C2H5OH,40.74,1.0,H-cell
https://doi.org/10.1016/j.jcis.2024.05.179,Cu2O-M,Cu1O0.5,Cu2O,No,100.0,porrous spherical,18.63,700.0,700.0,700.0,700.0,700.0,700.0,0.0,100.0,0.0,glassy-carbon electrode,KHCO3,0.1,6.8,-1.6,CO,3.7,1.0,H-cell
https://doi.org/10.1016/j.jcis.2024.05.179,Cu2O-M,Cu1O0.5,Cu2O,No,100.0,porrous spherical,18.63,700.0,700.0,700.0,700.0,700.0,700.0,0.0,100.0,0.0,glassy-carbon electrode,KHCO3,0.1,6.8,-1.6,H2,22.22,1.0,H-cell
https://doi.org/10.1016/j.jcis.2024.05.179,Cu2O-M,Cu1O0.5,Cu2O,No,100.0,porrous spherical,18.63,700.0,700.0,700.0,700.0,700.0,700.0,0.0,100.0,0.0,glassy-carbon electrode,KHCO3,0.1,6.8,-1.7,C2H4,29.63,1.0,H-cell
https://doi.org/10.1016/j.jcis.2024.05.179,Cu2O-M,Cu1O0.5,Cu2O,No,100.0,porrous spherical,18.63,700.0,700.0,700.0,700.0,700.0,700.0,0.0,100.0,0.0,glassy-carbon electrode,KHCO3,0.1,6.8,-1.7,C2H5OH,43.92,1.0,H-cell
https://doi.org/10.1016/j.jcis.2024.05.179,Cu2O-M,Cu1O0.5,Cu2O,No,100.0,porrous spherical,18.63,700.0,700.0,700.0,700.0,700.0,700.0,0.0,100.0,0.0,glassy-carbon electrode,KHCO3,0.1,6.8,-1.7,CO,2.65,1.0,H-cell
https://doi.org/10.1016/j.jcis.2024.05.179,Cu2O-M,Cu1O0.5,Cu2O,No,100.0,porrous spherical,18.63,700.0,700.0,700.0,700.0,700.0,700.0,0.0,100.0,0.0,glassy-carbon electrode,KHCO3,0.1,6.8,-1.7,CH4,3.17,1.0,H-cell
https://doi.org/10.1016/j.jcis.2024.05.179,Cu2O-M,Cu1O0.5,Cu2O,No,100.0,porrous spherical,18.63,700.0,700.0,700.0,700.0,700.0,700.0,0.0,100.0,0.0,glassy-carbon electrode,KHCO3,0.1,6.8,-1.7,H2,16.93,1.0,H-cell
https://doi.org/10.1016/j.jcis.2024.05.179,Cu2O-M,Cu1O0.5,Cu2O,No,100.0,porrous spherical,18.63,700.0,700.0,700.0,700.0,700.0,700.0,0.0,100.0,0.0,glassy-carbon electrode,KOH,1.0,14.0,-1.7,C2H4,42.93,1.0,Flow cell
https://doi.org/10.1016/j.jcis.2024.05.179,Cu2O-M,Cu1O0.5,Cu2O,No,100.0,porrous spherical,18.63,700.0,700.0,700.0,700.0,700.0,700.0,0.0,100.0,0.0,glassy-carbon electrode,KOH,1.0,14.0,-1.7,C2H5OH,27.23,1.0,Flow cell
https://doi.org/10.1016/j.jcis.2024.05.179,Cu2O-M,Cu1O0.5,Cu2O,No,100.0,porrous spherical,18.63,700.0,700.0,700.0,700.0,700.0,700.0,0.0,100.0,0.0,glassy-carbon electrode,KOH,1.0,14.0,-1.7,CO,13.09,1.0,Flow cell
https://doi.org/10.1016/j.jcis.2024.05.179,Cu2O-M,Cu1O0.5,Cu2O,No,100.0,porrous spherical,18.63,700.0,700.0,700.0,700.0,700.0,700.0,0.0,100.0,0.0,glassy-carbon electrode,KOH,1.0,14.0,-1.7,CH4,4.19,1.0,Flow cell
https://doi.org/10.1016/j.jcis.2024.05.179,Cu2O-M,Cu1O0.5,Cu2O,No,100.0,porrous spherical,18.63,700.0,700.0,700.0,700.0,700.0,700.0,0.0,100.0,0.0,glassy-carbon electrode,KOH,1.0,14.0,-1.7,H2,15.71,1.0,Flow cell
https://doi.org/10.1016/j.jcis.2024.05.179,Cu2O-M,Cu1O0.5,Cu2O,No,100.0,porrous spherical,18.63,700.0,700.0,700.0,700.0,700.0,700.0,0.0,100.0,0.0,glassy-carbon electrode,KOH,1.0,14.0,-1.8,C2H4,57.07,1.0,Flow cell
https://doi.org/10.1016/j.jcis.2024.05.179,Cu2O-M,Cu1O0.5,Cu2O,No,100.0,porrous spherical,18.63,700.0,700.0,700.0,700.0,700.0,700.0,0.0,100.0,0.0,glassy-carbon electrode,KOH,1.0,14.0,-1.8,C2H5OH,20.42,1.0,Flow cell
https://doi.org/10.1016/j.jcis.2024.05.179,Cu2O-M,Cu1O0.5,Cu2O,No,100.0,porrous spherical,18.63,700.0,700.0,700.0,700.0,700.0,700.0,0.0,100.0,0.0,glassy-carbon electrode,KOH,1.0,14.0,-1.8,CO,13.61,1.0,Flow cell
https://doi.org/10.1016/j.jcis.2024.05.179,Cu2O-M,Cu1O0.5,Cu2O,No,100.0,porrous spherical,18.63,700.0,700.0,700.0,700.0,700.0,700.0,0.0,100.0,0.0,glassy-carbon electrode,KOH,1.0,14.0,-1.8,CH4,6.81,1.0,Flow cell
https://doi.org/10.1016/j.jcis.2024.05.179,Cu2O-M,Cu1O0.5,Cu2O,No,100.0,porrous spherical,18.63,700.0,700.0,700.0,700.0,700.0,700.0,0.0,100.0,0.0,glassy-carbon electrode,KOH,1.0,14.0,-1.8,H2,12.04,1.0,Flow cell
https://doi.org/10.1016/j.jcis.2024.05.179,Cu2O-M,Cu1O0.5,Cu2O,No,100.0,porrous spherical,18.63,700.0,700.0,700.0,700.0,700.0,700.0,0.0,100.0,0.0,glassy-carbon electrode,KOH,1.0,14.0,-1.9,C2H4,63.35,1.0,Flow cell
https://doi.org/10.1016/j.jcis.2024.05.179,Cu2O-M,Cu1O0.5,Cu2O,No,100.0,porrous spherical,18.63,700.0,700.0,700.0,700.0,700.0,700.0,0.0,100.0,0.0,glassy-carbon electrode,KOH,1.0,14.0,-1.9,C2H4,62.11,1.0,Flow cell
https://doi.org/10.1016/j.jcis.2024.05.179,Cu2O-M,Cu1O0.5,Cu2O,No,100.0,porrous spherical,18.63,700.0,700.0,700.0,700.0,700.0,700.0,0.0,100.0,0.0,glassy-carbon electrode,KOH,1.0,14.0,-1.9,C2H4,68.28,2.0,Flow cell
https://doi.org/10.1016/j.jcis.2024.05.179,Cu2O-M,Cu1O0.5,Cu2O,No,100.0,porrous spherical,18.63,700.0,700.0,700.0,700.0,700.0,700.0,0.0,100.0,0.0,glassy-carbon electrode,KOH,1.0,14.0,-1.9,C2H4,68.72,3.0,Flow cell
https://doi.org/10.1016/j.jcis.2024.05.179,Cu2O-M,Cu1O0.5,Cu2O,No,100.0,porrous spherical,18.63,700.0,700.0,700.0,700.0,700.0,700.0,0.0,100.0,0.0,glassy-carbon electrode,KOH,1.0,14.0,-1.9,C2H4,71.81,4.0,Flow cell
https://doi.org/10.1016/j.jcis.2024.05.179,Cu2O-M,Cu1O0.5,Cu2O,No,100.0,porrous spherical,18.63,700.0,700.0,700.0,700.0,700.0,700.0,0.0,100.0,0.0,glassy-carbon electrode,KOH,1.0,14.0,-1.9,C2H4,44.93,5.0,Flow cell
https://doi.org/10.1016/j.jcis.2024.05.179,Cu2O-M,Cu1O0.5,Cu2O,No,100.0,porrous spherical,18.63,700.0,700.0,700.0,700.0,700.0,700.0,0.0,100.0,0.0,glassy-carbon electrode,KOH,1.0,14.0,-1.9,C2H5OH,15.18,1.0,Flow cell
https://doi.org/10.1016/j.jcis.2024.05.179,Cu2O-M,Cu1O0.5,Cu2O,No,100.0,porrous spherical,18.63,700.0,700.0,700.0,700.0,700.0,700.0,0.0,100.0,0.0,glassy-carbon electrode,KOH,1.0,14.0,-1.9,C2H5OH,18.06,1.0,Flow cell
https://doi.org/10.1016/j.jcis.2024.05.179,Cu2O-M,Cu1O0.5,Cu2O,No,100.0,porrous spherical,18.63,700.0,700.0,700.0,700.0,700.0,700.0,0.0,100.0,0.0,glassy-carbon electrode,KOH,1.0,14.0,-1.9,C2H5OH,18.5,2.0,Flow cell
https://doi.org/10.1016/j.jcis.2024.05.179,Cu2O-M,Cu1O0.5,Cu2O,No,100.0,porrous spherical,18.63,700.0,700.0,700.0,700.0,700.0,700.0,0.0,100.0,0.0,glassy-carbon electrode,KOH,1.0,14.0,-1.9,C2H5OH,15.42,3.0,Flow cell
https://doi.org/10.1016/j.jcis.2024.05.179,Cu2O-M,Cu1O0.5,Cu2O,No,100.0,porrous spherical,18.63,700.0,700.0,700.0,700.0,700.0,700.0,0.0,100.0,0.0,glassy-carbon electrode,KOH,1.0,14.0,-1.9,C2H5OH,15.86,4.0,Flow cell
https://doi.org/10.1016/j.jcis.2024.05.179,Cu2O-M,Cu1O0.5,Cu2O,No,100.0,porrous spherical,18.63,700.0,700.0,700.0,700.0,700.0,700.0,0.0,100.0,0.0,glassy-carbon electrode,KOH,1.0,14.0,-1.9,C2H5OH,11.45,5.0,Flow cell
https://doi.org/10.1016/j.jcis.2024.05.179,Cu2O-M,Cu1O0.5,Cu2O,No,100.0,porrous spherical,18.63,700.0,700.0,700.0,700.0,700.0,700.0,0.0,100.0,0.0,glassy-carbon electrode,KOH,1.0,14.0,-1.9,CO,11.52,1.0,Flow cell
https://doi.org/10.1016/j.jcis.2024.05.179,Cu2O-M,Cu1O0.5,Cu2O,No,100.0,porrous spherical,18.63,700.0,700.0,700.0,700.0,700.0,700.0,0.0,100.0,0.0,glassy-carbon electrode,KOH,1.0,14.0,-1.9,CH4,4.19,1.0,Flow cell
https://doi.org/10.1016/j.jcis.2024.05.179,Cu2O-M,Cu1O0.5,Cu2O,No,100.0,porrous spherical,18.63,700.0,700.0,700.0,700.0,700.0,700.0,0.0,100.0,0.0,glassy-carbon electrode,KOH,1.0,14.0,-1.9,H2,16.75,1.0,Flow cell
https://doi.org/10.1016/j.jcis.2024.05.179,Cu2O-M,Cu1O0.5,Cu2O,No,100.0,porrous spherical,18.63,700.0,700.0,700.0,700.0,700.0,700.0,0.0,100.0,0.0,glassy-carbon electrode,KOH,1.0,14.0,-2.0,C2H4,52.36,1.0,Flow cell
https://doi.org/10.1016/j.jcis.2024.05.179,Cu2O-M,Cu1O0.5,Cu2O,No,100.0,porrous spherical,18.63,700.0,700.0,700.0,700.0,700.0,700.0,0.0,100.0,0.0,glassy-carbon electrode,KOH,1.0,14.0,-2.0,C2H5OH,17.8,1.0,Flow cell
https://doi.org/10.1016/j.jcis.2024.05.179,Cu2O-M,Cu1O0.5,Cu2O,No,100.0,porrous spherical,18.63,700.0,700.0,700.0,700.0,700.0,700.0,0.0,100.0,0.0,glassy-carbon electrode,KOH,1.0,14.0,-2.0,CO,9.42,1.0,Flow cell
https://doi.org/10.1016/j.jcis.2024.05.179,Cu2O-M,Cu1O0.5,Cu2O,No,100.0,porrous spherical,18.63,700.0,700.0,700.0,700.0,700.0,700.0,0.0,100.0,0.0,glassy-carbon electrode,KOH,1.0,14.0,-2.0,CH4,3.66,1.0,Flow cell
https://doi.org/10.1016/j.jcis.2024.05.179,Cu2O-M,Cu1O0.5,Cu2O,No,100.0,porrous spherical,18.63,700.0,700.0,700.0,700.0,700.0,700.0,0.0,100.0,0.0,glassy-carbon electrode,KOH,1.0,14.0,-2.0,H2,14.66,1.0,Flow cell
https://doi.org/10.1016/j.jcis.2024.05.179,Cu2O-M,Cu1O0.5,Cu2O,No,100.0,porrous spherical,18.63,700.0,700.0,700.0,700.0,700.0,700.0,0.0,100.0,0.0,glassy-carbon electrode,KOH,1.0,14.0,-2.1,C2H4,49.74,1.0,Flow cell
https://doi.org/10.1016/j.jcis.2024.05.179,Cu2O-M,Cu1O0.5,Cu2O,No,100.0,porrous spherical,18.63,700.0,700.0,700.0,700.0,700.0,700.0,0.0,100.0,0.0,glassy-carbon electrode,KOH,1.0,14.0,-2.1,C2H5OH,16.23,1.0,Flow cell
https://doi.org/10.1016/j.jcis.2024.05.179,Cu2O-M,Cu1O0.5,Cu2O,No,100.0,porrous spherical,18.63,700.0,700.0,700.0,700.0,700.0,700.0,0.0,100.0,0.0,glassy-carbon electrode,KOH,1.0,14.0,-2.1,CO,8.9,1.0,Flow cell
https://doi.org/10.1016/j.jcis.2024.05.179,Cu2O-M,Cu1O0.5,Cu2O,No,100.0,porrous spherical,18.63,700.0,700.0,700.0,700.0,700.0,700.0,0.0,100.0,0.0,glassy-carbon electrode,KOH,1.0,14.0,-2.1,CH4,7.85,1.0,Flow cell
https://doi.org/10.1016/j.jcis.2024.05.179,Cu2O-M,Cu1O0.5,Cu2O,No,100.0,porrous spherical,18.63,700.0,700.0,700.0,700.0,700.0,700.0,0.0,100.0,0.0,glassy-carbon electrode,KOH,1.0,14.0,-2.1,H2,21.99,1.0,Flow cell
https://doi.org/10.1016/j.jcis.2024.05.179,Cu2O-B,Cu1O0.6126,Cu2O,CuO,63.13,irregular solid blocks,6.6,350.0,350.0,350.0,350.0,350.0,350.0,0.0,77.4,22.6,glassy-carbon electrode,KHCO3,0.1,6.8,-1.3,C2H4,9.15,1.0,H-cell
https://doi.org/10.1016/j.jcis.2024.05.179,Cu2O-B,Cu1O0.6126,Cu2O,CuO,63.13,irregular solid blocks,6.6,350.0,350.0,350.0,350.0,350.0,350.0,0.0,77.4,22.6,glassy-carbon electrode,KHCO3,0.1,6.8,-1.3,C2H5OH,6.21,1.0,H-cell
https://doi.org/10.1016/j.jcis.2024.05.179,Cu2O-B,Cu1O0.6126,Cu2O,CuO,63.13,irregular solid blocks,6.6,350.0,350.0,350.0,350.0,350.0,350.0,0.0,77.4,22.6,glassy-carbon electrode,KHCO3,0.1,6.8,-1.3,CO,16.99,1.0,H-cell
https://doi.org/10.1016/j.jcis.2024.05.179,Cu2O-B,Cu1O0.6126,Cu2O,CuO,63.13,irregular solid blocks,6.6,350.0,350.0,350.0,350.0,350.0,350.0,0.0,77.4,22.6,glassy-carbon electrode,KHCO3,0.1,6.8,-1.3,CH4,37.58,1.0,H-cell
https://doi.org/10.1016/j.jcis.2024.05.179,Cu2O-B,Cu1O0.6126,Cu2O,CuO,63.13,irregular solid blocks,6.6,350.0,350.0,350.0,350.0,350.0,350.0,0.0,77.4,22.6,glassy-carbon electrode,KHCO3,0.1,6.8,-1.3,HCOOH,13.07,1.0,H-cell
https://doi.org/10.1016/j.jcis.2024.05.179,Cu2O-B,Cu1O0.6126,Cu2O,CuO,63.13,irregular solid blocks,6.6,350.0,350.0,350.0,350.0,350.0,350.0,0.0,77.4,22.6,glassy-carbon electrode,KHCO3,0.1,6.8,-1.3,H2,14.05,1.0,H-cell
https://doi.org/10.1016/j.jcis.2024.05.179,Cu2O-B,Cu1O0.6126,Cu2O,CuO,63.13,irregular solid blocks,6.6,350.0,350.0,350.0,350.0,350.0,350.0,0.0,77.4,22.6,glassy-carbon electrode,KHCO3,0.1,6.8,-1.4,C2H4,4.58,1.0,H-cell
https://doi.org/10.1016/j.jcis.2024.05.179,Cu2O-B,Cu1O0.6126,Cu2O,CuO,63.13,irregular solid blocks,6.6,350.0,350.0,350.0,350.0,350.0,350.0,0.0,77.4,22.6,glassy-carbon electrode,KHCO3,0.1,6.8,-1.4,C2H5OH,9.15,1.0,H-cell
https://doi.org/10.1016/j.jcis.2024.05.179,Cu2O-B,Cu1O0.6126,Cu2O,CuO,63.13,irregular solid blocks,6.6,350.0,350.0,350.0,350.0,350.0,350.0,0.0,77.4,22.6,glassy-carbon electrode,KHCO3,0.1,6.8,-1.4,CO,17.65,1.0,H-cell
https://doi.org/10.1016/j.jcis.2024.05.179,Cu2O-B,Cu1O0.6126,Cu2O,CuO,63.13,irregular solid blocks,6.6,350.0,350.0,350.0,350.0,350.0,350.0,0.0,77.4,22.6,glassy-carbon electrode,KHCO3,0.1,6.8,-1.4,CH4,33.33,1.0,H-cell
https://doi.org/10.1016/j.jcis.2024.05.179,Cu2O-B,Cu1O0.6126,Cu2O,CuO,63.13,irregular solid blocks,6.6,350.0,350.0,350.0,350.0,350.0,350.0,0.0,77.4,22.6,glassy-carbon electrode,KHCO3,0.1,6.8,-1.4,HCOOH,20.59,1.0,H-cell
https://doi.org/10.1016/j.jcis.2024.05.179,Cu2O-B,Cu1O0.6126,Cu2O,CuO,63.13,irregular solid blocks,6.6,350.0,350.0,350.0,350.0,350.0,350.0,0.0,77.4,22.6,glassy-carbon electrode,KHCO3,0.1,6.8,-1.4,H2,17.65,1.0,H-cell
https://doi.org/10.1016/j.jcis.2024.05.179,Cu2O-B,Cu1O0.6126,Cu2O,CuO,63.13,irregular solid blocks,6.6,350.0,350.0,350.0,350.0,350.0,350.0,0.0,77.4,22.6,glassy-carbon electrode,KHCO3,0.1,6.8,-1.5,C2H4,10.13,1.0,H-cell
https://doi.org/10.1016/j.jcis.2024.05.179,Cu2O-B,Cu1O0.6126,Cu2O,CuO,63.13,irregular solid blocks,6.6,350.0,350.0,350.0,350.0,350.0,350.0,0.0,77.4,22.6,glassy-carbon electrode,KHCO3,0.1,6.8,-1.5,C2H5OH,4.58,1.0,H-cell
https://doi.org/10.1016/j.jcis.2024.05.179,Cu2O-B,Cu1O0.6126,Cu2O,CuO,63.13,irregular solid blocks,6.6,350.0,350.0,350.0,350.0,350.0,350.0,0.0,77.4,22.6,glassy-carbon electrode,KHCO3,0.1,6.8,-1.5,CO,14.71,1.0,H-cell
https://doi.org/10.1016/j.jcis.2024.05.179,Cu2O-B,Cu1O0.6126,Cu2O,CuO,63.13,irregular solid blocks,6.6,350.0,350.0,350.0,350.0,350.0,350.0,0.0,77.4,22.6,glassy-carbon electrode,KHCO3,0.1,6.8,-1.5,CH4,37.91,1.0,H-cell
https://doi.org/10.1016/j.jcis.2024.05.179,Cu2O-B,Cu1O0.6126,Cu2O,CuO,63.13,irregular solid blocks,6.6,350.0,350.0,350.0,350.0,350.0,350.0,0.0,77.4,22.6,glassy-carbon electrode,KHCO3,0.1,6.8,-1.5,HCOOH,19.28,1.0,H-cell
https://doi.org/10.1016/j.jcis.2024.05.179,Cu2O-B,Cu1O0.6126,Cu2O,CuO,63.13,irregular solid blocks,6.6,350.0,350.0,350.0,350.0,350.0,350.0,0.0,77.4,22.6,glassy-carbon electrode,KHCO3,0.1,6.8,-1.5,H2,16.01,1.0,H-cell
https://doi.org/10.1016/j.jcis.2024.05.179,Cu2O-B,Cu1O0.6126,Cu2O,CuO,63.13,irregular solid blocks,6.6,350.0,350.0,350.0,350.0,350.0,350.0,0.0,77.4,22.6,glassy-carbon electrode,KHCO3,0.1,6.8,-1.6,C2H4,4.58,1.0,H-cell
https://doi.org/10.1016/j.jcis.2024.05.179,Cu2O-B,Cu1O0.6126,Cu2O,CuO,63.13,irregular solid blocks,6.6,350.0,350.0,350.0,350.0,350.0,350.0,0.0,77.4,22.6,glassy-carbon electrode,KHCO3,0.1,6.8,-1.6,C2H5OH,7.84,1.0,H-cell
https://doi.org/10.1016/j.jcis.2024.05.179,Cu2O-B,Cu1O0.6126,Cu2O,CuO,63.13,irregular solid blocks,6.6,350.0,350.0,350.0,350.0,350.0,350.0,0.0,77.4,22.6,glassy-carbon electrode,KHCO3,0.1,6.8,-1.6,CO,13.73,1.0,H-cell
https://doi.org/10.1016/j.jcis.2024.05.179,Cu2O-B,Cu1O0.6126,Cu2O,CuO,63.13,irregular solid blocks,6.6,350.0,350.0,350.0,350.0,350.0,350.0,0.0,77.4,22.6,glassy-carbon electrode,KHCO3,0.1,6.8,-1.6,CH4,34.64,1.0,H-cell
https://doi.org/10.1016/j.jcis.2024.05.179,Cu2O-B,Cu1O0.6126,Cu2O,CuO,63.13,irregular solid blocks,6.6,350.0,350.0,350.0,350.0,350.0,350.0,0.0,77.4,22.6,glassy-carbon electrode,KHCO3,0.1,6.8,-1.6,HCOOH,13.07,1.0,H-cell
https://doi.org/10.1016/j.jcis.2024.05.179,Cu2O-B,Cu1O0.6126,Cu2O,CuO,63.13,irregular solid blocks,6.6,350.0,350.0,350.0,350.0,350.0,350.0,0.0,77.4,22.6,glassy-carbon electrode,KHCO3,0.1,6.8,-1.6,H2,24.18,1.0,H-cell
https://doi.org/10.1016/j.jcis.2024.05.179,Cu2O-B,Cu1O0.6126,Cu2O,CuO,63.13,irregular solid blocks,6.6,350.0,350.0,350.0,350.0,350.0,350.0,0.0,77.4,22.6,glassy-carbon electrode,KHCO3,0.1,6.8,-1.7,C2H4,2.61,1.0,H-cell
