Repository: vovamirosh/CO2RR_PISH

File: Datasets/raw_dataset.csv (part 5 of 22)
,Number,Autor,Publication,Title,Journal,IF,DOI,Article name,Formula,Cat. compound,Support,"Cat./Support ratio, % (at)",Morphology (TEM/SEM),"Pore size, nm",width min (nm),width aver (nm),width max (nm),length min (nm),length aver (nm),length max (nm),"Cu, % (at.)","Cu+, % (at.)","Cu(2+), % (at.)",Base,electrolyte,"conc, M",pH,RHE vs V,Product,"FE, %","Time, h","Current density, mA/cm2",Type of reactor," Energy efficiency, %",Сarbon efficiency (equivalent to single-pass carbon efficiency (SPCE),"Loading, μg/cm2","Capacitance, (uF/cm2)","ECSA, cm2",R,"BET surface, m2/g"
285,4.0,"Zhi-Qin Liang, Tao-Tao Zhuang, Ali Seifitokaldani, Jun Li, Chun-Wei Huang, Chih-Shan Tan, Yi Li, Phil De Luna, Cao Thang Dinh, Yongfeng Hu, Qunfeng Xiao, Pei-Lun Hsieh, Yuhang Wang, Fengwang Li, Rafael Quintero-Bermudez, Yansong Zhou, Peining Chen, Yuanjie Pang, Shen-Chuan Lo, Lih-Juann Chen, Hairen Tan, Zheng Xu, Suling Zhao, David Sinton & Edward H. Sargent",2018.0,Copper-on-nitride enhances the stable electrosynthesis of multi-carbon products from CO2,nature communications,14.7,10.1038/s41467-018-06311-0,Cu-on-Cu3N,Cu1N0.22,Cu,Cu3N,61.76,sphere,,10.0,17.5,25.0,10.0,17.5,25.0,35.0,65.0,0.0,glassy-carbon electrode,KHCO3,0.1,6.8,-0.95,C2H5OH,16.97,20.0,-32.36,H-cell,,,1052.63,280.0,9.7,,
286,4.0,"Zhi-Qin Liang, Tao-Tao Zhuang, Ali Seifitokaldani, Jun Li, Chun-Wei Huang, Chih-Shan Tan, Yi Li, Phil De Luna, Cao Thang Dinh, Yongfeng Hu, Qunfeng Xiao, Pei-Lun Hsieh, Yuhang Wang, Fengwang Li, Rafael Quintero-Bermudez, Yansong Zhou, Peining Chen, Yuanjie Pang, Shen-Chuan Lo, Lih-Juann Chen, Hairen Tan, Zheng Xu, Suling Zhao, David Sinton & Edward H. Sargent",2018.0,Copper-on-nitride enhances the stable electrosynthesis of multi-carbon products from CO2,nature communications,14.7,10.1038/s41467-018-06311-0,Cu-on-Cu3N,Cu1N0.22,Cu,Cu3N,61.76,sphere,,10.0,17.5,25.0,10.0,17.5,25.0,35.0,65.0,0.0,glassy-carbon electrode,KHCO3,0.1,6.8,-0.95,C3H7OH,38.34,20.0,-32.36,H-cell,,,1052.63,280.0,9.7,,
287,4.0,"Zhi-Qin Liang, Tao-Tao Zhuang, Ali Seifitokaldani, Jun Li, Chun-Wei Huang, Chih-Shan Tan, Yi Li, Phil De Luna, Cao Thang Dinh, Yongfeng Hu, Qunfeng Xiao, Pei-Lun Hsieh, Yuhang Wang, Fengwang Li, Rafael Quintero-Bermudez, Yansong Zhou, Peining Chen, Yuanjie Pang, Shen-Chuan Lo, Lih-Juann Chen, Hairen Tan, Zheng Xu, Suling Zhao, David Sinton & Edward H. Sargent",2018.0,Copper-on-nitride enhances the stable electrosynthesis of multi-carbon products from CO2,nature communications,14.7,10.1038/s41467-018-06311-0,Cu-on-Cu3N,Cu1N0.22,Cu,Cu3N,61.76,sphere,,10.0,17.5,25.0,10.0,17.5,25.0,35.0,65.0,0.0,glassy-carbon electrode,KHCO3,0.1,6.8,-0.95,C2H4,4.7,32.5,-39.59,H-cell,,,1052.63,280.0,9.7,,
288,4.0,"Zhi-Qin Liang, Tao-Tao Zhuang, Ali Seifitokaldani, Jun Li, Chun-Wei Huang, Chih-Shan Tan, Yi Li, Phil De Luna, Cao Thang Dinh, Yongfeng Hu, Qunfeng Xiao, Pei-Lun Hsieh, Yuhang Wang, Fengwang Li, Rafael Quintero-Bermudez, Yansong Zhou, Peining Chen, Yuanjie Pang, Shen-Chuan Lo, Lih-Juann Chen, Hairen Tan, Zheng Xu, Suling Zhao, David Sinton & Edward H. Sargent",2018.0,Copper-on-nitride enhances the stable electrosynthesis of multi-carbon products from CO2,nature communications,14.7,10.1038/s41467-018-06311-0,Cu-on-Cu3N,Cu1N0.22,Cu,Cu3N,61.76,sphere,,10.0,17.5,25.0,10.0,17.5,25.0,35.0,65.0,0.0,glassy-carbon electrode,KHCO3,0.1,6.8,-0.95,C2H5OH,15.54,32.5,-39.59,H-cell,,,1052.63,280.0,9.7,,
289,4.0,"Zhi-Qin Liang, Tao-Tao Zhuang, Ali Seifitokaldani, Jun Li, Chun-Wei Huang, Chih-Shan Tan, Yi Li, Phil De Luna, Cao Thang Dinh, Yongfeng Hu, Qunfeng Xiao, Pei-Lun Hsieh, Yuhang Wang, Fengwang Li, Rafael Quintero-Bermudez, Yansong Zhou, Peining Chen, Yuanjie Pang, Shen-Chuan Lo, Lih-Juann Chen, Hairen Tan, Zheng Xu, Suling Zhao, David Sinton & Edward H. Sargent",2018.0,Copper-on-nitride enhances the stable electrosynthesis of multi-carbon products from CO2,nature communications,14.7,10.1038/s41467-018-06311-0,Cu-on-Cu3N,Cu1N0.22,Cu,Cu3N,61.76,sphere,,10.0,17.5,25.0,10.0,17.5,25.0,35.0,65.0,0.0,glassy-carbon electrode,KHCO3,0.1,6.8,-0.95,C3H7OH,37.63,32.5,-39.59,H-cell,,,1052.63,280.0,9.7,,
290,4.0,"Zhi-Qin Liang, Tao-Tao Zhuang, Ali Seifitokaldani, Jun Li, Chun-Wei Huang, Chih-Shan Tan, Yi Li, Phil De Luna, Cao Thang Dinh, Yongfeng Hu, Qunfeng Xiao, Pei-Lun Hsieh, Yuhang Wang, Fengwang Li, Rafael Quintero-Bermudez, Yansong Zhou, Peining Chen, Yuanjie Pang, Shen-Chuan Lo, Lih-Juann Chen, Hairen Tan, Zheng Xu, Suling Zhao, David Sinton & Edward H. Sargent",2018.0,Copper-on-nitride enhances the stable electrosynthesis of multi-carbon products from CO2,nature communications,14.7,10.1038/s41467-018-06311-0,Cu-on-Cu3N,Cu1N0.22,Cu,Cu3N,61.76,sphere,,10.0,17.5,25.0,10.0,17.5,25.0,35.0,65.0,0.0,glassy-carbon electrode,KHCO3,0.1,6.8,-1.05,H2,17.8,,-28.27,H-cell,,,1052.63,280.0,9.7,,
291,4.0,"Zhi-Qin Liang, Tao-Tao Zhuang, Ali Seifitokaldani, Jun Li, Chun-Wei Huang, Chih-Shan Tan, Yi Li, Phil De Luna, Cao Thang Dinh, Yongfeng Hu, Qunfeng Xiao, Pei-Lun Hsieh, Yuhang Wang, Fengwang Li, Rafael Quintero-Bermudez, Yansong Zhou, Peining Chen, Yuanjie Pang, Shen-Chuan Lo, Lih-Juann Chen, Hairen Tan, Zheng Xu, Suling Zhao, David Sinton & Edward H. Sargent",2018.0,Copper-on-nitride enhances the stable electrosynthesis of multi-carbon products from CO2,nature communications,14.7,10.1038/s41467-018-06311-0,Cu-on-Cu3N,Cu1N0.22,Cu,Cu3N,61.76,sphere,,10.0,17.5,25.0,10.0,17.5,25.0,35.0,65.0,0.0,glassy-carbon electrode,KHCO3,0.1,6.8,-1.05,CH4,3.0,,-28.27,H-cell,,,1052.63,280.0,9.7,,
292,4.0,"Zhi-Qin Liang, Tao-Tao Zhuang, Ali Seifitokaldani, Jun Li, Chun-Wei Huang, Chih-Shan Tan, Yi Li, Phil De Luna, Cao Thang Dinh, Yongfeng Hu, Qunfeng Xiao, Pei-Lun Hsieh, Yuhang Wang, Fengwang Li, Rafael Quintero-Bermudez, Yansong Zhou, Peining Chen, Yuanjie Pang, Shen-Chuan Lo, Lih-Juann Chen, Hairen Tan, Zheng Xu, Suling Zhao, David Sinton & Edward H. Sargent",2018.0,Copper-on-nitride enhances the stable electrosynthesis of multi-carbon products from CO2,nature communications,14.7,10.1038/s41467-018-06311-0,Cu-on-Cu3N,Cu1N0.22,Cu,Cu3N,61.76,sphere,,10.0,17.5,25.0,10.0,17.5,25.0,35.0,65.0,0.0,glassy-carbon electrode,KHCO3,0.1,6.8,-1.05,C2H4,43.0,,-28.27,H-cell,,,1052.63,280.0,9.7,,
293,4.0,"Zhi-Qin Liang, Tao-Tao Zhuang, Ali Seifitokaldani, Jun Li, Chun-Wei Huang, Chih-Shan Tan, Yi Li, Phil De Luna, Cao Thang Dinh, Yongfeng Hu, Qunfeng Xiao, Pei-Lun Hsieh, Yuhang Wang, Fengwang Li, Rafael Quintero-Bermudez, Yansong Zhou, Peining Chen, Yuanjie Pang, Shen-Chuan Lo, Lih-Juann Chen, Hairen Tan, Zheng Xu, Suling Zhao, David Sinton & Edward H. Sargent",2018.0,Copper-on-nitride enhances the stable electrosynthesis of multi-carbon products from CO2,nature communications,14.7,10.1038/s41467-018-06311-0,Cu-on-Cu3N,Cu1N0.22,Cu,Cu3N,61.76,sphere,,10.0,17.5,25.0,10.0,17.5,25.0,35.0,65.0,0.0,glassy-carbon electrode,KHCO3,0.1,6.8,-1.05,HCOOH,6.0,,-28.27,H-cell,,,1052.63,280.0,9.7,,
294,4.0,"Zhi-Qin Liang, Tao-Tao Zhuang, Ali Seifitokaldani, Jun Li, Chun-Wei Huang, Chih-Shan Tan, Yi Li, Phil De Luna, Cao Thang Dinh, Yongfeng Hu, Qunfeng Xiao, Pei-Lun Hsieh, Yuhang Wang, Fengwang Li, Rafael Quintero-Bermudez, Yansong Zhou, Peining Chen, Yuanjie Pang, Shen-Chuan Lo, Lih-Juann Chen, Hairen Tan, Zheng Xu, Suling Zhao, David Sinton & Edward H. Sargent",2018.0,Copper-on-nitride enhances the stable electrosynthesis of multi-carbon products from CO2,nature communications,14.7,10.1038/s41467-018-06311-0,Cu-on-Cu3N,Cu1N0.22,Cu,Cu3N,61.76,sphere,,10.0,17.5,25.0,10.0,17.5,25.0,35.0,65.0,0.0,glassy-carbon electrode,KHCO3,0.1,6.8,-1.05,C2H5OH,15.1,,-28.27,H-cell,,,1052.63,280.0,9.7,,
295,4.0,"Zhi-Qin Liang, Tao-Tao Zhuang, Ali Seifitokaldani, Jun Li, Chun-Wei Huang, Chih-Shan Tan, Yi Li, Phil De Luna, Cao Thang Dinh, Yongfeng Hu, Qunfeng Xiao, Pei-Lun Hsieh, Yuhang Wang, Fengwang Li, Rafael Quintero-Bermudez, Yansong Zhou, Peining Chen, Yuanjie Pang, Shen-Chuan Lo, Lih-Juann Chen, Hairen Tan, Zheng Xu, Suling Zhao, David Sinton & Edward H. Sargent",2018.0,Copper-on-nitride enhances the stable electrosynthesis of multi-carbon products from CO2,nature communications,14.7,10.1038/s41467-018-06311-0,Cu-on-Cu3N,Cu1N0.22,Cu,Cu3N,61.76,sphere,,10.0,17.5,25.0,10.0,17.5,25.0,35.0,65.0,0.0,glassy-carbon electrode,KHCO3,0.1,6.8,-1.05,C3H7OH,4.4,,-28.27,H-cell,,,1052.63,280.0,9.7,,
296,4.0,"Zhi-Qin Liang, Tao-Tao Zhuang, Ali Seifitokaldani, Jun Li, Chun-Wei Huang, Chih-Shan Tan, Yi Li, Phil De Luna, Cao Thang Dinh, Yongfeng Hu, Qunfeng Xiao, Pei-Lun Hsieh, Yuhang Wang, Fengwang Li, Rafael Quintero-Bermudez, Yansong Zhou, Peining Chen, Yuanjie Pang, Shen-Chuan Lo, Lih-Juann Chen, Hairen Tan, Zheng Xu, Suling Zhao, David Sinton & Edward H. Sargent",2018.0,Copper-on-nitride enhances the stable electrosynthesis of multi-carbon products from CO2,nature communications,14.7,10.1038/s41467-018-06311-0,Cu-on-Cu3N,Cu1N0.22,Cu,Cu3N,61.76,sphere,,10.0,17.5,25.0,10.0,17.5,25.0,35.0,65.0,0.0,glassy-carbon electrode,KHCO3,0.1,6.8,-1.15,H2,25.5,,-37.73,H-cell,,,1052.63,280.0,9.7,,
297,4.0,"Zhi-Qin Liang, Tao-Tao Zhuang, Ali Seifitokaldani, Jun Li, Chun-Wei Huang, Chih-Shan Tan, Yi Li, Phil De Luna, Cao Thang Dinh, Yongfeng Hu, Qunfeng Xiao, Pei-Lun Hsieh, Yuhang Wang, Fengwang Li, Rafael Quintero-Bermudez, Yansong Zhou, Peining Chen, Yuanjie Pang, Shen-Chuan Lo, Lih-Juann Chen, Hairen Tan, Zheng Xu, Suling Zhao, David Sinton & Edward H. Sargent",2018.0,Copper-on-nitride enhances the stable electrosynthesis of multi-carbon products from CO2,nature communications,14.7,10.1038/s41467-018-06311-0,Cu-on-Cu3N,Cu1N0.22,Cu,Cu3N,61.76,sphere,,10.0,17.5,25.0,10.0,17.5,25.0,35.0,65.0,0.0,glassy-carbon electrode,KHCO3,0.1,6.8,-1.15,CH4,3.3,,-37.73,H-cell,,,1052.63,280.0,9.7,,
298,4.0,"Zhi-Qin Liang, Tao-Tao Zhuang, Ali Seifitokaldani, Jun Li, Chun-Wei Huang, Chih-Shan Tan, Yi Li, Phil De Luna, Cao Thang Dinh, Yongfeng Hu, Qunfeng Xiao, Pei-Lun Hsieh, Yuhang Wang, Fengwang Li, Rafael Quintero-Bermudez, Yansong Zhou, Peining Chen, Yuanjie Pang, Shen-Chuan Lo, Lih-Juann Chen, Hairen Tan, Zheng Xu, Suling Zhao, David Sinton & Edward H. Sargent",2018.0,Copper-on-nitride enhances the stable electrosynthesis of multi-carbon products from CO2,nature communications,14.7,10.1038/s41467-018-06311-0,Cu-on-Cu3N,Cu1N0.22,Cu,Cu3N,61.76,sphere,,10.0,17.5,25.0,10.0,17.5,25.0,35.0,65.0,0.0,glassy-carbon electrode,KHCO3,0.1,6.8,-1.15,C2H4,39.0,,-37.73,H-cell,,,1052.63,280.0,9.7,,
299,4.0,"Zhi-Qin Liang, Tao-Tao Zhuang, Ali Seifitokaldani, Jun Li, Chun-Wei Huang, Chih-Shan Tan, Yi Li, Phil De Luna, Cao Thang Dinh, Yongfeng Hu, Qunfeng Xiao, Pei-Lun Hsieh, Yuhang Wang, Fengwang Li, Rafael Quintero-Bermudez, Yansong Zhou, Peining Chen, Yuanjie Pang, Shen-Chuan Lo, Lih-Juann Chen, Hairen Tan, Zheng Xu, Suling Zhao, David Sinton & Edward H. Sargent",2018.0,Copper-on-nitride enhances the stable electrosynthesis of multi-carbon products from CO2,nature communications,14.7,10.1038/s41467-018-06311-0,Cu-on-Cu3N,Cu1N0.22,Cu,Cu3N,61.76,sphere,,10.0,17.5,25.0,10.0,17.5,25.0,35.0,65.0,0.0,glassy-carbon electrode,KHCO3,0.1,6.8,-1.15,HCOOH,6.2,,-37.73,H-cell,,,1052.63,280.0,9.7,,
300,4.0,"Zhi-Qin Liang, Tao-Tao Zhuang, Ali Seifitokaldani, Jun Li, Chun-Wei Huang, Chih-Shan Tan, Yi Li, Phil De Luna, Cao Thang Dinh, Yongfeng Hu, Qunfeng Xiao, Pei-Lun Hsieh, Yuhang Wang, Fengwang Li, Rafael Quintero-Bermudez, Yansong Zhou, Peining Chen, Yuanjie Pang, Shen-Chuan Lo, Lih-Juann Chen, Hairen Tan, Zheng Xu, Suling Zhao, David Sinton & Edward H. Sargent",2018.0,Copper-on-nitride enhances the stable electrosynthesis of multi-carbon products from CO2,nature communications,14.7,10.1038/s41467-018-06311-0,Cu-on-Cu3N,Cu1N0.22,Cu,Cu3N,61.76,sphere,,10.0,17.5,25.0,10.0,17.5,25.0,35.0,65.0,0.0,glassy-carbon electrode,KHCO3,0.1,6.8,-1.15,C2H5OH,15.0,,-37.73,H-cell,,,1052.63,280.0,9.7,,
301,4.0,"Zhi-Qin Liang, Tao-Tao Zhuang, Ali Seifitokaldani, Jun Li, Chun-Wei Huang, Chih-Shan Tan, Yi Li, Phil De Luna, Cao Thang Dinh, Yongfeng Hu, Qunfeng Xiao, Pei-Lun Hsieh, Yuhang Wang, Fengwang Li, Rafael Quintero-Bermudez, Yansong Zhou, Peining Chen, Yuanjie Pang, Shen-Chuan Lo, Lih-Juann Chen, Hairen Tan, Zheng Xu, Suling Zhao, David Sinton & Edward H. Sargent",2018.0,Copper-on-nitride enhances the stable electrosynthesis of multi-carbon products from CO2,nature communications,14.7,10.1038/s41467-018-06311-0,Cu-on-Cu3N,Cu1N0.22,Cu,Cu3N,61.76,sphere,,10.0,17.5,25.0,10.0,17.5,25.0,35.0,65.0,0.0,glassy-carbon electrode,KHCO3,0.1,6.8,-1.15,C3H7OH,2.2,,-37.73,H-cell,,,1052.63,280.0,9.7,,
302,4.0,"Zhi-Qin Liang, Tao-Tao Zhuang, Ali Seifitokaldani, Jun Li, Chun-Wei Huang, Chih-Shan Tan, Yi Li, Phil De Luna, Cao Thang Dinh, Yongfeng Hu, Qunfeng Xiao, Pei-Lun Hsieh, Yuhang Wang, Fengwang Li, Rafael Quintero-Bermudez, Yansong Zhou, Peining Chen, Yuanjie Pang, Shen-Chuan Lo, Lih-Juann Chen, Hairen Tan, Zheng Xu, Suling Zhao, David Sinton & Edward H. Sargent",2018.0,Copper-on-nitride enhances the stable electrosynthesis of multi-carbon products from CO2,nature communications,14.7,10.1038/s41467-018-06311-0,Cu-on-Cu3N,Cu1N0.22,Cu,Cu3N,61.76,sphere,,10.0,17.5,25.0,10.0,17.5,25.0,35.0,65.0,0.0,glassy-carbon electrode,KHCO3,0.1,6.8,-1.25,H2,29.0,,-45.77,H-cell,,,1052.63,280.0,9.7,,
303,4.0,"Zhi-Qin Liang, Tao-Tao Zhuang, Ali Seifitokaldani, Jun Li, Chun-Wei Huang, Chih-Shan Tan, Yi Li, Phil De Luna, Cao Thang Dinh, Yongfeng Hu, Qunfeng Xiao, Pei-Lun Hsieh, Yuhang Wang, Fengwang Li, Rafael Quintero-Bermudez, Yansong Zhou, Peining Chen, Yuanjie Pang, Shen-Chuan Lo, Lih-Juann Chen, Hairen Tan, Zheng Xu, Suling Zhao, David Sinton & Edward H. Sargent",2018.0,Copper-on-nitride enhances the stable electrosynthesis of multi-carbon products from CO2,nature communications,14.7,10.1038/s41467-018-06311-0,Cu-on-Cu3N,Cu1N0.22,Cu,Cu3N,61.76,sphere,,10.0,17.5,25.0,10.0,17.5,25.0,35.0,65.0,0.0,glassy-carbon electrode,KHCO3,0.1,6.8,-1.25,CH4,3.0,,-45.77,H-cell,,,1052.63,280.0,9.7,,
304,4.0,"Zhi-Qin Liang, Tao-Tao Zhuang, Ali Seifitokaldani, Jun Li, Chun-Wei Huang, Chih-Shan Tan, Yi Li, Phil De Luna, Cao Thang Dinh, Yongfeng Hu, Qunfeng Xiao, Pei-Lun Hsieh, Yuhang Wang, Fengwang Li, Rafael Quintero-Bermudez, Yansong Zhou, Peining Chen, Yuanjie Pang, Shen-Chuan Lo, Lih-Juann Chen, Hairen Tan, Zheng Xu, Suling Zhao, David Sinton & Edward H. Sargent",2018.0,Copper-on-nitride enhances the stable electrosynthesis of multi-carbon products from CO2,nature communications,14.7,10.1038/s41467-018-06311-0,Cu-on-Cu3N,Cu1N0.22,Cu,Cu3N,61.76,sphere,,10.0,17.5,25.0,10.0,17.5,25.0,35.0,65.0,0.0,glassy-carbon electrode,KHCO3,0.1,6.8,-1.25,C2H4,40.9,,-45.77,H-cell,,,1052.63,280.0,9.7,,
305,4.0,"Zhi-Qin Liang, Tao-Tao Zhuang, Ali Seifitokaldani, Jun Li, Chun-Wei Huang, Chih-Shan Tan, Yi Li, Phil De Luna, Cao Thang Dinh, Yongfeng Hu, Qunfeng Xiao, Pei-Lun Hsieh, Yuhang Wang, Fengwang Li, Rafael Quintero-Bermudez, Yansong Zhou, Peining Chen, Yuanjie Pang, Shen-Chuan Lo, Lih-Juann Chen, Hairen Tan, Zheng Xu, Suling Zhao, David Sinton & Edward H. Sargent",2018.0,Copper-on-nitride enhances the stable electrosynthesis of multi-carbon products from CO2,nature communications,14.7,10.1038/s41467-018-06311-0,Cu-on-Cu3N,Cu1N0.22,Cu,Cu3N,61.76,sphere,,10.0,17.5,25.0,10.0,17.5,25.0,35.0,65.0,0.0,glassy-carbon electrode,KHCO3,0.1,6.8,-1.25,HCOOH,3.3,,-45.77,H-cell,,,1052.63,280.0,9.7,,
306,4.0,"Zhi-Qin Liang, Tao-Tao Zhuang, Ali Seifitokaldani, Jun Li, Chun-Wei Huang, Chih-Shan Tan, Yi Li, Phil De Luna, Cao Thang Dinh, Yongfeng Hu, Qunfeng Xiao, Pei-Lun Hsieh, Yuhang Wang, Fengwang Li, Rafael Quintero-Bermudez, Yansong Zhou, Peining Chen, Yuanjie Pang, Shen-Chuan Lo, Lih-Juann Chen, Hairen Tan, Zheng Xu, Suling Zhao, David Sinton & Edward H. Sargent",2018.0,Copper-on-nitride enhances the stable electrosynthesis of multi-carbon products from CO2,nature communications,14.7,10.1038/s41467-018-06311-0,Cu-on-Cu3N,Cu1N0.22,Cu,Cu3N,61.76,sphere,,10.0,17.5,25.0,10.0,17.5,25.0,35.0,65.0,0.0,glassy-carbon electrode,KHCO3,0.1,6.8,-1.25,C2H5OH,11.0,,-45.77,H-cell,,,1052.63,280.0,9.7,,
307,4.0,"Zhi-Qin Liang, Tao-Tao Zhuang, Ali Seifitokaldani, Jun Li, Chun-Wei Huang, Chih-Shan Tan, Yi Li, Phil De Luna, Cao Thang Dinh, Yongfeng Hu, Qunfeng Xiao, Pei-Lun Hsieh, Yuhang Wang, Fengwang Li, Rafael Quintero-Bermudez, Yansong Zhou, Peining Chen, Yuanjie Pang, Shen-Chuan Lo, Lih-Juann Chen, Hairen Tan, Zheng Xu, Suling Zhao, David Sinton & Edward H. Sargent",2018.0,Copper-on-nitride enhances the stable electrosynthesis of multi-carbon products from CO2,nature communications,14.7,10.1038/s41467-018-06311-0,Cu-on-Cu3N,Cu1N0.22,Cu,Cu3N,61.76,sphere,,10.0,17.5,25.0,10.0,17.5,25.0,35.0,65.0,0.0,glassy-carbon electrode,KHCO3,0.1,6.8,-1.25,C3H7OH,1.4,,-45.77,H-cell,,,1052.63,280.0,9.7,,
308,4.0,"Zhi-Qin Liang, Tao-Tao Zhuang, Ali Seifitokaldani, Jun Li, Chun-Wei Huang, Chih-Shan Tan, Yi Li, Phil De Luna, Cao Thang Dinh, Yongfeng Hu, Qunfeng Xiao, Pei-Lun Hsieh, Yuhang Wang, Fengwang Li, Rafael Quintero-Bermudez, Yansong Zhou, Peining Chen, Yuanjie Pang, Shen-Chuan Lo, Lih-Juann Chen, Hairen Tan, Zheng Xu, Suling Zhao, David Sinton & Edward H. Sargent",2018.0,Copper-on-nitride enhances the stable electrosynthesis of multi-carbon products from CO2,nature communications,14.7,10.1038/s41467-018-06311-0,Cu-on-Cu3N,Cu1N0.22,Cu,Cu3N,61.76,sphere,,10.0,17.5,25.0,10.0,17.5,25.0,35.0,65.0,0.0,glassy-carbon electrode,KHCO3,0.1,6.8,-1.35,H2,43.0,,-56.14,H-cell,,,1052.63,280.0,9.7,,
309,4.0,"Zhi-Qin Liang, Tao-Tao Zhuang, Ali Seifitokaldani, Jun Li, Chun-Wei Huang, Chih-Shan Tan, Yi Li, Phil De Luna, Cao Thang Dinh, Yongfeng Hu, Qunfeng Xiao, Pei-Lun Hsieh, Yuhang Wang, Fengwang Li, Rafael Quintero-Bermudez, Yansong Zhou, Peining Chen, Yuanjie Pang, Shen-Chuan Lo, Lih-Juann Chen, Hairen Tan, Zheng Xu, Suling Zhao, David Sinton & Edward H. Sargent",2018.0,Copper-on-nitride enhances the stable electrosynthesis of multi-carbon products from CO2,nature communications,14.7,10.1038/s41467-018-06311-0,Cu-on-Cu3N,Cu1N0.22,Cu,Cu3N,61.76,sphere,,10.0,17.5,25.0,10.0,17.5,25.0,35.0,65.0,0.0,glassy-carbon electrode,KHCO3,0.1,6.8,-1.35,CH4,2.8,,-56.14,H-cell,,,1052.63,280.0,9.7,,
310,4.0,"Zhi-Qin Liang, Tao-Tao Zhuang, Ali Seifitokaldani, Jun Li, Chun-Wei Huang, Chih-Shan Tan, Yi Li, Phil De Luna, Cao Thang Dinh, Yongfeng Hu, Qunfeng Xiao, Pei-Lun Hsieh, Yuhang Wang, Fengwang Li, Rafael Quintero-Bermudez, Yansong Zhou, Peining Chen, Yuanjie Pang, Shen-Chuan Lo, Lih-Juann Chen, Hairen Tan, Zheng Xu, Suling Zhao, David Sinton & Edward H. Sargent",2018.0,Copper-on-nitride enhances the stable electrosynthesis of multi-carbon products from CO2,nature communications,14.7,10.1038/s41467-018-06311-0,Cu-on-Cu3N,Cu1N0.22,Cu,Cu3N,61.76,sphere,,10.0,17.5,25.0,10.0,17.5,25.0,35.0,65.0,0.0,glassy-carbon electrode,KHCO3,0.1,6.8,-1.35,C2H4,36.0,,-56.14,H-cell,,,1052.63,280.0,9.7,,
311,4.0,"Zhi-Qin Liang, Tao-Tao Zhuang, Ali Seifitokaldani, Jun Li, Chun-Wei Huang, Chih-Shan Tan, Yi Li, Phil De Luna, Cao Thang Dinh, Yongfeng Hu, Qunfeng Xiao, Pei-Lun Hsieh, Yuhang Wang, Fengwang Li, Rafael Quintero-Bermudez, Yansong Zhou, Peining Chen, Yuanjie Pang, Shen-Chuan Lo, Lih-Juann Chen, Hairen Tan, Zheng Xu, Suling Zhao, David Sinton & Edward H. Sargent",2018.0,Copper-on-nitride enhances the stable electrosynthesis of multi-carbon products from CO2,nature communications,14.7,10.1038/s41467-018-06311-0,Cu-on-Cu3N,Cu1N0.22,Cu,Cu3N,61.76,sphere,,10.0,17.5,25.0,10.0,17.5,25.0,35.0,65.0,0.0,glassy-carbon electrode,KHCO3,0.1,6.8,-1.35,HCOOH,2.9,,-56.14,H-cell,,,1052.63,280.0,9.7,,
312,4.0,"Zhi-Qin Liang, Tao-Tao Zhuang, Ali Seifitokaldani, Jun Li, Chun-Wei Huang, Chih-Shan Tan, Yi Li, Phil De Luna, Cao Thang Dinh, Yongfeng Hu, Qunfeng Xiao, Pei-Lun Hsieh, Yuhang Wang, Fengwang Li, Rafael Quintero-Bermudez, Yansong Zhou, Peining Chen, Yuanjie Pang, Shen-Chuan Lo, Lih-Juann Chen, Hairen Tan, Zheng Xu, Suling Zhao, David Sinton & Edward H. Sargent",2018.0,Copper-on-nitride enhances the stable electrosynthesis of multi-carbon products from CO2,nature communications,14.7,10.1038/s41467-018-06311-0,Cu-on-Cu3N,Cu1N0.22,Cu,Cu3N,61.76,sphere,,10.0,17.5,25.0,10.0,17.5,25.0,35.0,65.0,0.0,glassy-carbon electrode,KHCO3,0.1,6.8,-1.35,C2H5OH,9.1,,-56.14,H-cell,,,1052.63,280.0,9.7,,
313,4.0,"Zhi-Qin Liang, Tao-Tao Zhuang, Ali Seifitokaldani, Jun Li, Chun-Wei Huang, Chih-Shan Tan, Yi Li, Phil De Luna, Cao Thang Dinh, Yongfeng Hu, Qunfeng Xiao, Pei-Lun Hsieh, Yuhang Wang, Fengwang Li, Rafael Quintero-Bermudez, Yansong Zhou, Peining Chen, Yuanjie Pang, Shen-Chuan Lo, Lih-Juann Chen, Hairen Tan, Zheng Xu, Suling Zhao, David Sinton & Edward H. Sargent",2018.0,Copper-on-nitride enhances the stable electrosynthesis of multi-carbon products from CO2,nature communications,14.7,10.1038/s41467-018-06311-0,Cu-on-Cu3N,Cu1N0.22,Cu,Cu3N,61.76,sphere,,10.0,17.5,25.0,10.0,17.5,25.0,35.0,65.0,0.0,glassy-carbon electrode,KHCO3,0.1,6.8,-1.35,C3H7OH,1.9,,-56.14,H-cell,,,1052.63,280.0,9.7,,
314,4.0,"Zhi-Qin Liang, Tao-Tao Zhuang, Ali Seifitokaldani, Jun Li, Chun-Wei Huang, Chih-Shan Tan, Yi Li, Phil De Luna, Cao Thang Dinh, Yongfeng Hu, Qunfeng Xiao, Pei-Lun Hsieh, Yuhang Wang, Fengwang Li, Rafael Quintero-Bermudez, Yansong Zhou, Peining Chen, Yuanjie Pang, Shen-Chuan Lo, Lih-Juann Chen, Hairen Tan, Zheng Xu, Suling Zhao, David Sinton & Edward H. Sargent",2018.0,Copper-on-nitride enhances the stable electrosynthesis of multi-carbon products from CO2,nature communications,14.7,10.1038/s41467-018-06311-0,Cu-on-Cu3N,Cu1N0.22,Cu,Cu3N,61.76,sphere,,10.0,17.5,25.0,10.0,17.5,25.0,35.0,65.0,0.0,glassy-carbon electrode,KHCO3,0.1,6.8,-1.45,H2,53.1,,-61.07,H-cell,,,1052.63,280.0,9.7,,
315,4.0,"Zhi-Qin Liang, Tao-Tao Zhuang, Ali Seifitokaldani, Jun Li, Chun-Wei Huang, Chih-Shan Tan, Yi Li, Phil De Luna, Cao Thang Dinh, Yongfeng Hu, Qunfeng Xiao, Pei-Lun Hsieh, Yuhang Wang, Fengwang Li, Rafael Quintero-Bermudez, Yansong Zhou, Peining Chen, Yuanjie Pang, Shen-Chuan Lo, Lih-Juann Chen, Hairen Tan, Zheng Xu, Suling Zhao, David Sinton & Edward H. Sargent",2018.0,Copper-on-nitride enhances the stable electrosynthesis of multi-carbon products from CO2,nature communications,14.7,10.1038/s41467-018-06311-0,Cu-on-Cu3N,Cu1N0.22,Cu,Cu3N,61.76,sphere,,10.0,17.5,25.0,10.0,17.5,25.0,35.0,65.0,0.0,glassy-carbon electrode,KHCO3,0.1,6.8,-1.45,CH4,3.8,,-61.07,H-cell,,,1052.63,280.0,9.7,,
316,4.0,"Zhi-Qin Liang, Tao-Tao Zhuang, Ali Seifitokaldani, Jun Li, Chun-Wei Huang, Chih-Shan Tan, Yi Li, Phil De Luna, Cao Thang Dinh, Yongfeng Hu, Qunfeng Xiao, Pei-Lun Hsieh, Yuhang Wang, Fengwang Li, Rafael Quintero-Bermudez, Yansong Zhou, Peining Chen, Yuanjie Pang, Shen-Chuan Lo, Lih-Juann Chen, Hairen Tan, Zheng Xu, Suling Zhao, David Sinton & Edward H. Sargent",2018.0,Copper-on-nitride enhances the stable electrosynthesis of multi-carbon products from CO2,nature communications,14.7,10.1038/s41467-018-06311-0,Cu-on-Cu3N,Cu1N0.22,Cu,Cu3N,61.76,sphere,,10.0,17.5,25.0,10.0,17.5,25.0,35.0,65.0,0.0,glassy-carbon electrode,KHCO3,0.1,6.8,-1.45,C2H4,28.0,,-61.07,H-cell,,,1052.63,280.0,9.7,,
317,4.0,"Zhi-Qin Liang, Tao-Tao Zhuang, Ali Seifitokaldani, Jun Li, Chun-Wei Huang, Chih-Shan Tan, Yi Li, Phil De Luna, Cao Thang Dinh, Yongfeng Hu, Qunfeng Xiao, Pei-Lun Hsieh, Yuhang Wang, Fengwang Li, Rafael Quintero-Bermudez, Yansong Zhou, Peining Chen, Yuanjie Pang, Shen-Chuan Lo, Lih-Juann Chen, Hairen Tan, Zheng Xu, Suling Zhao, David Sinton & Edward H. Sargent",2018.0,Copper-on-nitride enhances the stable electrosynthesis of multi-carbon products from CO2,nature communications,14.7,10.1038/s41467-018-06311-0,Cu-on-Cu3N,Cu1N0.22,Cu,Cu3N,61.76,sphere,,10.0,17.5,25.0,10.0,17.5,25.0,35.0,65.0,0.0,glassy-carbon electrode,KHCO3,0.1,6.8,-1.45,HCOOH,2.2,,-61.07,H-cell,,,1052.63,280.0,9.7,,
318,4.0,"Zhi-Qin Liang, Tao-Tao Zhuang, Ali Seifitokaldani, Jun Li, Chun-Wei Huang, Chih-Shan Tan, Yi Li, Phil De Luna, Cao Thang Dinh, Yongfeng Hu, Qunfeng Xiao, Pei-Lun Hsieh, Yuhang Wang, Fengwang Li, Rafael Quintero-Bermudez, Yansong Zhou, Peining Chen, Yuanjie Pang, Shen-Chuan Lo, Lih-Juann Chen, Hairen Tan, Zheng Xu, Suling Zhao, David Sinton & Edward H. Sargent",2018.0,Copper-on-nitride enhances the stable electrosynthesis of multi-carbon products from CO2,nature communications,14.7,10.1038/s41467-018-06311-0,Cu-on-Cu3N,Cu1N0.22,Cu,Cu3N,61.76,sphere,,10.0,17.5,25.0,10.0,17.5,25.0,35.0,65.0,0.0,glassy-carbon electrode,KHCO3,0.1,6.8,-1.45,C2H5OH,4.8,,-61.07,H-cell,,,1052.63,280.0,9.7,,
319,6.0,"Xintong Yuan, Sai Chen, Dongfang Cheng, Lulu Li, Wenjin Zhu, Dazhong Zhong, Prof. Dr. Zhi-Jian Zhao, Prof. Dr. Jingkun Li, Tuo Wang, Prof. Dr. Jinlong Gong",2021.0,Controllable Cu0-Cu+ Sites for Electrocatalytic Reduction of Carbon Dioxide,Angewandte Chemie International,16.1,https://doi.org/10.1002/anie.202105118,,,Cu2O,CuSiO3,2.0,nanorod,,1.5,3.2,4.5,,,,,,,glassy-carbon electrode,KHCO3,0.1,6.8,-0.8,H2,67.92,,-3.06,H-cell,,,,13530.0,,,
320,6.0,"Xintong Yuan, Sai Chen, Dongfang Cheng, Lulu Li, Wenjin Zhu, Dazhong Zhong, Prof. Dr. Zhi-Jian Zhao, Prof. Dr. Jingkun Li, Tuo Wang, Prof. Dr. Jinlong Gong",2021.0,Controllable Cu0-Cu+ Sites for Electrocatalytic Reduction of Carbon Dioxide,Angewandte Chemie International,16.1,https://doi.org/10.1002/anie.202105118,,,Cu2O,CuSiO3,2.0,nanorod,,1.5,3.2,4.5,,,,,,,glassy-carbon electrode,KHCO3,0.1,6.8,-0.8,CO,4.1,,-3.06,H-cell,,,,13530.0,,,
321,6.0,"Xintong Yuan, Sai Chen, Dongfang Cheng, Lulu Li, Wenjin Zhu, Dazhong Zhong, Prof. Dr. Zhi-Jian Zhao, Prof. Dr. Jingkun Li, Tuo Wang, Prof. Dr. Jinlong Gong",2021.0,Controllable Cu0-Cu+ Sites for Electrocatalytic Reduction of Carbon Dioxide,Angewandte Chemie International,16.1,https://doi.org/10.1002/anie.202105118,,,Cu2O,CuSiO3,2.0,nanorod,,1.5,3.2,4.5,,,,,,,glassy-carbon electrode,KHCO3,0.1,6.8,-0.8,CH4,1.37,,-3.06,H-cell,,,,13530.0,,,
322,6.0,"Xintong Yuan, Sai Chen, Dongfang Cheng, Lulu Li, Wenjin Zhu, Dazhong Zhong, Prof. Dr. Zhi-Jian Zhao, Prof. Dr. Jingkun Li, Tuo Wang, Prof. Dr. Jinlong Gong",2021.0,Controllable Cu0-Cu+ Sites for Electrocatalytic Reduction of Carbon Dioxide,Angewandte Chemie International,16.1,https://doi.org/10.1002/anie.202105118,,,Cu2O,CuSiO3,2.0,nanorod,,1.5,3.2,4.5,,,,,,,glassy-carbon electrode,KHCO3,0.1,6.8,-0.8,C2H4,5.63,,-3.06,H-cell,,,,13530.0,,,
323,6.0,"Xintong Yuan, Sai Chen, Dongfang Cheng, Lulu Li, Wenjin Zhu, Dazhong Zhong, Prof. Dr. Zhi-Jian Zhao, Prof. Dr. Jingkun Li, Tuo Wang, Prof. Dr. Jinlong Gong",2021.0,Controllable Cu0-Cu+ Sites for Electrocatalytic Reduction of Carbon Dioxide,Angewandte Chemie International,16.1,https://doi.org/10.1002/anie.202105118,,,Cu2O,CuSiO3,2.0,nanorod,,1.5,3.2,4.5,,,,,,,glassy-carbon electrode,KHCO3,0.1,6.8,-0.8,C2H5OH,0.85,,-3.06,H-cell,,,,13530.0,,,
324,6.0,"Xintong Yuan, Sai Chen, Dongfang Cheng, Lulu Li, Wenjin Zhu, Dazhong Zhong, Prof. Dr. Zhi-Jian Zhao, Prof. Dr. Jingkun Li, Tuo Wang, Prof. Dr. Jinlong Gong",2021.0,Controllable Cu0-Cu+ Sites for Electrocatalytic Reduction of Carbon Dioxide,Angewandte Chemie International,16.1,https://doi.org/10.1002/anie.202105118,,,Cu2O,CuSiO3,2.0,nanorod,,1.5,3.2,4.5,,,,,,,glassy-carbon electrode,KHCO3,0.1,6.8,-0.9,H2,66.55,,-4.11,H-cell,,,,13530.0,,,
325,6.0,"Xintong Yuan, Sai Chen, Dongfang Cheng, Lulu Li, Wenjin Zhu, Dazhong Zhong, Prof. Dr. Zhi-Jian Zhao, Prof. Dr. Jingkun Li, Tuo Wang, Prof. Dr. Jinlong Gong",2021.0,Controllable Cu0-Cu+ Sites for Electrocatalytic Reduction of Carbon Dioxide,Angewandte Chemie International,16.1,https://doi.org/10.1002/anie.202105118,,,Cu2O,CuSiO3,2.0,nanorod,,1.5,3.2,4.5,,,,,,,glassy-carbon electrode,KHCO3,0.1,6.8,-0.9,CO,7.0,,-4.11,H-cell,,,,13530.0,,,
326,6.0,"Xintong Yuan, Sai Chen, Dongfang Cheng, Lulu Li, Wenjin Zhu, Dazhong Zhong, Prof. Dr. Zhi-Jian Zhao, Prof. Dr. Jingkun Li, Tuo Wang, Prof. Dr. Jinlong Gong",2021.0,Controllable Cu0-Cu+ Sites for Electrocatalytic Reduction of Carbon Dioxide,Angewandte Chemie International,16.1,https://doi.org/10.1002/anie.202105118,,,Cu2O,CuSiO3,2.0,nanorod,,1.5,3.2,4.5,,,,,,,glassy-carbon electrode,KHCO3,0.1,6.8,-0.9,CH4,2.05,,-4.11,H-cell,,,,13530.0,,,
327,6.0,"Xintong Yuan, Sai Chen, Dongfang Cheng, Lulu Li, Wenjin Zhu, Dazhong Zhong, Prof. Dr. Zhi-Jian Zhao, Prof. Dr. Jingkun Li, Tuo Wang, Prof. Dr. Jinlong Gong",2021.0,Controllable Cu0-Cu+ Sites for Electrocatalytic Reduction of Carbon Dioxide,Angewandte Chemie International,16.1,https://doi.org/10.1002/anie.202105118,,,Cu2O,CuSiO3,2.0,nanorod,,1.5,3.2,4.5,,,,,,,glassy-carbon electrode,KHCO3,0.1,6.8,-0.9,C2H4,5.63,,-4.11,H-cell,,,,13530.0,,,
328,6.0,"Xintong Yuan, Sai Chen, Dongfang Cheng, Lulu Li, Wenjin Zhu, Dazhong Zhong, Prof. Dr. Zhi-Jian Zhao, Prof. Dr. Jingkun Li, Tuo Wang, Prof. Dr. Jinlong Gong",2021.0,Controllable Cu0-Cu+ Sites for Electrocatalytic Reduction of Carbon Dioxide,Angewandte Chemie International,16.1,https://doi.org/10.1002/anie.202105118,,,Cu2O,CuSiO3,2.0,nanorod,,1.5,3.2,4.5,,,,,,,glassy-carbon electrode,KHCO3,0.1,6.8,-0.9,C2H5OH,3.92,,-4.11,H-cell,,,,13530.0,,,
329,6.0,"Xintong Yuan, Sai Chen, Dongfang Cheng, Lulu Li, Wenjin Zhu, Dazhong Zhong, Prof. Dr. Zhi-Jian Zhao, Prof. Dr. Jingkun Li, Tuo Wang, Prof. Dr. Jinlong Gong",2021.0,Controllable Cu0-Cu+ Sites for Electrocatalytic Reduction of Carbon Dioxide,Angewandte Chemie International,16.1,https://doi.org/10.1002/anie.202105118,,,Cu2O,CuSiO3,2.0,nanorod,,1.5,3.2,4.5,,,,,,,glassy-carbon electrode,KHCO3,0.1,6.8,-1.0,H2,62.12,,-6.37,H-cell,,,,13530.0,,,
330,6.0,"Xintong Yuan, Sai Chen, Dongfang Cheng, Lulu Li, Wenjin Zhu, Dazhong Zhong, Prof. Dr. Zhi-Jian Zhao, Prof. Dr. Jingkun Li, Tuo Wang, Prof. Dr. Jinlong Gong",2021.0,Controllable Cu0-Cu+ Sites for Electrocatalytic Reduction of Carbon Dioxide,Angewandte Chemie International,16.1,https://doi.org/10.1002/anie.202105118,,,Cu2O,CuSiO3,2.0,nanorod,,1.5,3.2,4.5,,,,,,,glassy-carbon electrode,KHCO3,0.1,6.8,-1.0,CO,6.31,,-6.37,H-cell,,,,13530.0,,,
331,6.0,"Xintong Yuan, Sai Chen, Dongfang Cheng, Lulu Li, Wenjin Zhu, Dazhong Zhong, Prof. Dr. Zhi-Jian Zhao, Prof. Dr. Jingkun Li, Tuo Wang, Prof. Dr. Jinlong Gong",2021.0,Controllable Cu0-Cu+ Sites for Electrocatalytic Reduction of Carbon Dioxide,Angewandte Chemie International,16.1,https://doi.org/10.1002/anie.202105118,,,Cu2O,CuSiO3,2.0,nanorod,,1.5,3.2,4.5,,,,,,,glassy-carbon electrode,KHCO3,0.1,6.8,-1.0,CH4,2.56,,-6.37,H-cell,,,,13530.0,,,
332,6.0,"Xintong Yuan, Sai Chen, Dongfang Cheng, Lulu Li, Wenjin Zhu, Dazhong Zhong, Prof. Dr. Zhi-Jian Zhao, Prof. Dr. Jingkun Li, Tuo Wang, Prof. Dr. Jinlong Gong",2021.0,Controllable Cu0-Cu+ Sites for Electrocatalytic Reduction of Carbon Dioxide,Angewandte Chemie International,16.1,https://doi.org/10.1002/anie.202105118,,,Cu2O,CuSiO3,2.0,nanorod,,1.5,3.2,4.5,,,,,,,glassy-carbon electrode,KHCO3,0.1,6.8,-1.0,C2H4,8.7,,-6.37,H-cell,,,,13530.0,,,
333,6.0,"Xintong Yuan, Sai Chen, Dongfang Cheng, Lulu Li, Wenjin Zhu, Dazhong Zhong, Prof. Dr. Zhi-Jian Zhao, Prof. Dr. Jingkun Li, Tuo Wang, Prof. Dr. Jinlong Gong",2021.0,Controllable Cu0-Cu+ Sites for Electrocatalytic Reduction of Carbon Dioxide,Angewandte Chemie International,16.1,https://doi.org/10.1002/anie.202105118,,,Cu2O,CuSiO3,2.0,nanorod,,1.5,3.2,4.5,,,,,,,glassy-carbon electrode,KHCO3,0.1,6.8,-1.0,C2H5OH,5.97,,-6.37,H-cell,,,,13530.0,,,
334,6.0,"Xintong Yuan, Sai Chen, Dongfang Cheng, Lulu Li, Wenjin Zhu, Dazhong Zhong, Prof. Dr. Zhi-Jian Zhao, Prof. Dr. Jingkun Li, Tuo Wang, Prof. Dr. Jinlong Gong",2021.0,Controllable Cu0-Cu+ Sites for Electrocatalytic Reduction of Carbon Dioxide,Angewandte Chemie International,16.1,https://doi.org/10.1002/anie.202105118,,,Cu2O,CuSiO3,2.0,nanorod,,1.5,3.2,4.5,,,,,,,glassy-carbon electrode,KHCO3,0.1,6.8,-1.1,H2,63.31,,-9.27,H-cell,,,,13530.0,,,
335,6.0,"Xintong Yuan, Sai Chen, Dongfang Cheng, Lulu Li, Wenjin Zhu, Dazhong Zhong, Prof. Dr. Zhi-Jian Zhao, Prof. Dr. Jingkun Li, Tuo Wang, Prof. Dr. Jinlong Gong",2021.0,Controllable Cu0-Cu+ Sites for Electrocatalytic Reduction of Carbon Dioxide,Angewandte Chemie International,16.1,https://doi.org/10.1002/anie.202105118,,,Cu2O,CuSiO3,2.0,nanorod,,1.5,3.2,4.5,,,,,,,glassy-carbon electrode,KHCO3,0.1,6.8,-1.1,CO,3.92,,-9.27,H-cell,,,,13530.0,,,
336,6.0,"Xintong Yuan, Sai Chen, Dongfang Cheng, Lulu Li, Wenjin Zhu, Dazhong Zhong, Prof. Dr. Zhi-Jian Zhao, Prof. Dr. Jingkun Li, Tuo Wang, Prof. Dr. Jinlong Gong",2021.0,Controllable Cu0-Cu+ Sites for Electrocatalytic Reduction of Carbon Dioxide,Angewandte Chemie International,16.1,https://doi.org/10.1002/anie.202105118,,,Cu2O,CuSiO3,2.0,nanorod,,1.5,3.2,4.5,,,,,,,glassy-carbon electrode,KHCO3,0.1,6.8,-1.1,CH4,4.44,,-9.27,H-cell,,,,13530.0,,,
337,6.0,"Xintong Yuan, Sai Chen, Dongfang Cheng, Lulu Li, Wenjin Zhu, Dazhong Zhong, Prof. Dr. Zhi-Jian Zhao, Prof. Dr. Jingkun Li, Tuo Wang, Prof. Dr. Jinlong Gong",2021.0,Controllable Cu0-Cu+ Sites for Electrocatalytic Reduction of Carbon Dioxide,Angewandte Chemie International,16.1,https://doi.org/10.1002/anie.202105118,,,Cu2O,CuSiO3,2.0,nanorod,,1.5,3.2,4.5,,,,,,,glassy-carbon electrode,KHCO3,0.1,6.8,-1.1,C2H4,8.7,,-9.27,H-cell,,,,13530.0,,,
338,6.0,"Xintong Yuan, Sai Chen, Dongfang Cheng, Lulu Li, Wenjin Zhu, Dazhong Zhong, Prof. Dr. Zhi-Jian Zhao, Prof. Dr. Jingkun Li, Tuo Wang, Prof. Dr. Jinlong Gong",2021.0,Controllable Cu0-Cu+ Sites for Electrocatalytic Reduction of Carbon Dioxide,Angewandte Chemie International,16.1,https://doi.org/10.1002/anie.202105118,,,Cu2O,CuSiO3,2.0,nanorod,,1.5,3.2,4.5,,,,,,,glassy-carbon electrode,KHCO3,0.1,6.8,-1.1,C2H5OH,3.75,,-9.27,H-cell,,,,13530.0,,,
339,6.0,"Xintong Yuan, Sai Chen, Dongfang Cheng, Lulu Li, Wenjin Zhu, Dazhong Zhong, Prof. Dr. Zhi-Jian Zhao, Prof. Dr. Jingkun Li, Tuo Wang, Prof. Dr. Jinlong Gong",2021.0,Controllable Cu0-Cu+ Sites for Electrocatalytic Reduction of Carbon Dioxide,Angewandte Chemie International,16.1,https://doi.org/10.1002/anie.202105118,,,Cu2O,CuSiO3,2.0,nanorod,,1.5,3.2,4.5,,,,,,,glassy-carbon electrode,KHCO3,0.1,6.8,-1.2,H2,75.6,,-12.02,H-cell,,,,13530.0,,,
340,6.0,"Xintong Yuan, Sai Chen, Dongfang Cheng, Lulu Li, Wenjin Zhu, Dazhong Zhong, Prof. Dr. Zhi-Jian Zhao, Prof. Dr. Jingkun Li, Tuo Wang, Prof. Dr. Jinlong Gong",2021.0,Controllable Cu0-Cu+ Sites for Electrocatalytic Reduction of Carbon Dioxide,Angewandte Chemie International,16.1,https://doi.org/10.1002/anie.202105118,,,Cu2O,CuSiO3,2.0,nanorod,,1.5,3.2,4.5,,,,,,,glassy-carbon electrode,KHCO3,0.1,6.8,-1.2,CO,2.73,,-12.02,H-cell,,,,13530.0,,,
341,6.0,"Xintong Yuan, Sai Chen, Dongfang Cheng, Lulu Li, Wenjin Zhu, Dazhong Zhong, Prof. Dr. Zhi-Jian Zhao, Prof. Dr. Jingkun Li, Tuo Wang, Prof. Dr. Jinlong Gong",2021.0,Controllable Cu0-Cu+ Sites for Electrocatalytic Reduction of Carbon Dioxide,Angewandte Chemie International,16.1,https://doi.org/10.1002/anie.202105118,,,Cu2O,CuSiO3,2.0,nanorod,,1.5,3.2,4.5,,,,,,,glassy-carbon electrode,KHCO3,0.1,6.8,-1.2,CH4,7.0,,-12.02,H-cell,,,,13530.0,,,
342,6.0,"Xintong Yuan, Sai Chen, Dongfang Cheng, Lulu Li, Wenjin Zhu, Dazhong Zhong, Prof. Dr. Zhi-Jian Zhao, Prof. Dr. Jingkun Li, Tuo Wang, Prof. Dr. Jinlong Gong",2021.0,Controllable Cu0-Cu+ Sites for Electrocatalytic Reduction of Carbon Dioxide,Angewandte Chemie International,16.1,https://doi.org/10.1002/anie.202105118,,,Cu2O,CuSiO3,2.0,nanorod,,1.5,3.2,4.5,,,,,,,glassy-carbon electrode,KHCO3,0.1,6.8,-1.2,C2H4,7.34,,-12.02,H-cell,,,,13530.0,,,
343,6.0,"Xintong Yuan, Sai Chen, Dongfang Cheng, Lulu Li, Wenjin Zhu, Dazhong Zhong, Prof. Dr. Zhi-Jian Zhao, Prof. Dr. Jingkun Li, Tuo Wang, Prof. Dr. Jinlong Gong",2021.0,Controllable Cu0-Cu+ Sites for Electrocatalytic Reduction of Carbon Dioxide,Angewandte Chemie International,16.1,https://doi.org/10.1002/anie.202105118,,,Cu2O,CuSiO3,2.0,nanorod,,1.5,3.2,4.5,,,,,,,glassy-carbon electrode,KHCO3,0.1,6.8,-1.2,C2H5OH,2.56,,-12.02,H-cell,,,,13530.0,,,
344,6.0,"Xintong Yuan, Sai Chen, Dongfang Cheng, Lulu Li, Wenjin Zhu, Dazhong Zhong, Prof. Dr. Zhi-Jian Zhao, Prof. Dr. Jingkun Li, Tuo Wang, Prof. Dr. Jinlong Gong",2021.0,Controllable Cu0-Cu+ Sites for Electrocatalytic Reduction of Carbon Dioxide,Angewandte Chemie International,16.1,https://doi.org/10.1002/anie.202105118,,,Cu2O,CuSiO3,2.0,nanorod,,1.5,3.2,4.5,,,,,,,glassy-carbon electrode,KHCO3,0.1,6.8,-1.3,H2,79.52,,-16.69,H-cell,,,,13530.0,,,
345,6.0,"Xintong Yuan, Sai Chen, Dongfang Cheng, Lulu Li, Wenjin Zhu, Dazhong Zhong, Prof. Dr. Zhi-Jian Zhao, Prof. Dr. Jingkun Li, Tuo Wang, Prof. Dr. Jinlong Gong",2021.0,Controllable Cu0-Cu+ Sites for Electrocatalytic Reduction of Carbon Dioxide,Angewandte Chemie International,16.1,https://doi.org/10.1002/anie.202105118,,,Cu2O,CuSiO3,2.0,nanorod,,1.5,3.2,4.5,,,,,,,glassy-carbon electrode,KHCO3,0.1,6.8,-1.3,CO,1.02,,-16.69,H-cell,,,,13530.0,,,
346,6.0,"Xintong Yuan, Sai Chen, Dongfang Cheng, Lulu Li, Wenjin Zhu, Dazhong Zhong, Prof. Dr. Zhi-Jian Zhao, Prof. Dr. Jingkun Li, Tuo Wang, Prof. Dr. Jinlong Gong",2021.0,Controllable Cu0-Cu+ Sites for Electrocatalytic Reduction of Carbon Dioxide,Angewandte Chemie International,16.1,https://doi.org/10.1002/anie.202105118,,,Cu2O,CuSiO3,2.0,nanorod,,1.5,3.2,4.5,,,,,,,glassy-carbon electrode,KHCO3,0.1,6.8,-1.3,CH4,5.8,,-16.69,H-cell,,,,13530.0,,,
347,6.0,"Xintong Yuan, Sai Chen, Dongfang Cheng, Lulu Li, Wenjin Zhu, Dazhong Zhong, Prof. Dr. Zhi-Jian Zhao, Prof. Dr. Jingkun Li, Tuo Wang, Prof. Dr. Jinlong Gong",2021.0,Controllable Cu0-Cu+ Sites for Electrocatalytic Reduction of Carbon Dioxide,Angewandte Chemie International,16.1,https://doi.org/10.1002/anie.202105118,,,Cu2O,CuSiO3,2.0,nanorod,,1.5,3.2,4.5,,,,,,,glassy-carbon electrode,KHCO3,0.1,6.8,-1.3,C2H4,4.44,,-16.69,H-cell,,,,13530.0,,,
348,6.0,"Xintong Yuan, Sai Chen, Dongfang Cheng, Lulu Li, Wenjin Zhu, Dazhong Zhong, Prof. Dr. Zhi-Jian Zhao, Prof. Dr. Jingkun Li, Tuo Wang, Prof. Dr. Jinlong Gong",2021.0,Controllable Cu0-Cu+ Sites for Electrocatalytic Reduction of Carbon Dioxide,Angewandte Chemie International,16.1,https://doi.org/10.1002/anie.202105118,,,Cu2O,CuSiO3,2.0,nanorod,,1.5,3.2,4.5,,,,,,,glassy-carbon electrode,KHCO3,0.1,6.8,-1.3,C2H5OH,1.37,,-16.69,H-cell,,,,13530.0,,,
349,6.0,"Xintong Yuan, Sai Chen, Dongfang Cheng, Lulu Li, Wenjin Zhu, Dazhong Zhong, Prof. Dr. Zhi-Jian Zhao, Prof. Dr. Jingkun Li, Tuo Wang, Prof. Dr. Jinlong Gong",2021.0,Controllable Cu0-Cu+ Sites for Electrocatalytic Reduction of Carbon Dioxide,Angewandte Chemie International,16.1,https://doi.org/10.1002/anie.202105118,,,Cu2O,CuSiO3,2.0,nanorod,,1.5,3.2,4.5,,,,,,,glassy-carbon electrode,KHCO3,0.1,6.8,-1.4,H2,88.23,,-20.73,H-cell,,,,13530.0,,,
350,6.0,"Xintong Yuan, Sai Chen, Dongfang Cheng, Lulu Li, Wenjin Zhu, Dazhong Zhong, Prof. Dr. Zhi-Jian Zhao, Prof. Dr. Jingkun Li, Tuo Wang, Prof. Dr. Jinlong Gong",2021.0,Controllable Cu0-Cu+ Sites for Electrocatalytic Reduction of Carbon Dioxide,Angewandte Chemie International,16.1,https://doi.org/10.1002/anie.202105118,,,Cu2O,CuSiO3,2.0,nanorod,,1.5,3.2,4.5,,,,,,,glassy-carbon electrode,KHCO3,0.1,6.8,-1.4,CO,1.37,,-20.73,H-cell,,,,13530.0,,,
351,6.0,"Xintong Yuan, Sai Chen, Dongfang Cheng, Lulu Li, Wenjin Zhu, Dazhong Zhong, Prof. Dr. Zhi-Jian Zhao, Prof. Dr. Jingkun Li, Tuo Wang, Prof. Dr. Jinlong Gong",2021.0,Controllable Cu0-Cu+ Sites for Electrocatalytic Reduction of Carbon Dioxide,Angewandte Chemie International,16.1,https://doi.org/10.1002/anie.202105118,,,Cu2O,CuSiO3,2.0,nanorod,,1.5,3.2,4.5,,,,,,,glassy-carbon electrode,KHCO3,0.1,6.8,-1.4,CH4,4.78,,-20.73,H-cell,,,,13530.0,,,
352,6.0,"Xintong Yuan, Sai Chen, Dongfang Cheng, Lulu Li, Wenjin Zhu, Dazhong Zhong, Prof. Dr. Zhi-Jian Zhao, Prof. Dr. Jingkun Li, Tuo Wang, Prof. Dr. Jinlong Gong",2021.0,Controllable Cu0-Cu+ Sites for Electrocatalytic Reduction of Carbon Dioxide,Angewandte Chemie International,16.1,https://doi.org/10.1002/anie.202105118,,,Cu2O,CuSiO3,2.0,nanorod,,1.5,3.2,4.5,,,,,,,glassy-carbon electrode,KHCO3,0.1,6.8,-1.4,C2H4,3.58,,-20.73,H-cell,,,,13530.0,,,
353,6.0,"Xintong Yuan, Sai Chen, Dongfang Cheng, Lulu Li, Wenjin Zhu, Dazhong Zhong, Prof. Dr. Zhi-Jian Zhao, Prof. Dr. Jingkun Li, Tuo Wang, Prof. Dr. Jinlong Gong",2021.0,Controllable Cu0-Cu+ Sites for Electrocatalytic Reduction of Carbon Dioxide,Angewandte Chemie International,16.1,https://doi.org/10.1002/anie.202105118,,,Cu2O,CuSiO3,15.0,nanorod,,1.5,3.8,6.5,,,,,,,glassy-carbon electrode,KHCO3,0.1,6.8,-0.8,H2,48.49,,-6.37,H-cell,,,,13530.0,,,
