Repository: vovamirosh/CO2RR_PISH

File: Datasets/R_prepr_2024_12_13.csv (part 6 of 14)
,DOI,Article name,Formula,Cat. compound,Support,"Cat./Support ratio, % (at)",Morphology (TEM/SEM),"Pore size, nm",width min (nm),width aver (nm),width max (nm),length min (nm),length aver (nm),length max (nm),"Cu, % (at.)","Cu+, % (at.)","Cu(2+), % (at.)",Base,electrolyte,"conc, M",pH,RHE vs V,Product,"FE, %","Time, h",Type of reactor
991,https://doi.org/10.1016/j.jcis.2024.05.179,Cu2O-B,Cu1O0.6126,Cu2O,CuO,63.13, irregular solid blocks,6.6,350.0,350.0,350.0,350.0,350.0,350.0,0.0,77.4,22.6,glassy-carbon electrode,KHCO3,0.1,6.8,-1.4,CO,17.65,1.0,H-cell
992,https://doi.org/10.1016/j.jcis.2024.05.179,Cu2O-B,Cu1O0.6126,Cu2O,CuO,63.13, irregular solid blocks,6.6,350.0,350.0,350.0,350.0,350.0,350.0,0.0,77.4,22.6,glassy-carbon electrode,KHCO3,0.1,6.8,-1.4,CH4,33.33,1.0,H-cell
993,https://doi.org/10.1016/j.jcis.2024.05.179,Cu2O-B,Cu1O0.6126,Cu2O,CuO,63.13, irregular solid blocks,6.6,350.0,350.0,350.0,350.0,350.0,350.0,0.0,77.4,22.6,glassy-carbon electrode,KHCO3,0.1,6.8,-1.4,HCOOH,20.59,1.0,H-cell
994,https://doi.org/10.1016/j.jcis.2024.05.179,Cu2O-B,Cu1O0.6126,Cu2O,CuO,63.13, irregular solid blocks,6.6,350.0,350.0,350.0,350.0,350.0,350.0,0.0,77.4,22.6,glassy-carbon electrode,KHCO3,0.1,6.8,-1.4,H2,17.65,1.0,H-cell
995,https://doi.org/10.1016/j.jcis.2024.05.179,Cu2O-B,Cu1O0.6126,Cu2O,CuO,63.13, irregular solid blocks,6.6,350.0,350.0,350.0,350.0,350.0,350.0,0.0,77.4,22.6,glassy-carbon electrode,KHCO3,0.1,6.8,-1.5,C2H4,10.13,1.0,H-cell
996,https://doi.org/10.1016/j.jcis.2024.05.179,Cu2O-B,Cu1O0.6126,Cu2O,CuO,63.13, irregular solid blocks,6.6,350.0,350.0,350.0,350.0,350.0,350.0,0.0,77.4,22.6,glassy-carbon electrode,KHCO3,0.1,6.8,-1.5,C2H5OH,4.58,1.0,H-cell
997,https://doi.org/10.1016/j.jcis.2024.05.179,Cu2O-B,Cu1O0.6126,Cu2O,CuO,63.13, irregular solid blocks,6.6,350.0,350.0,350.0,350.0,350.0,350.0,0.0,77.4,22.6,glassy-carbon electrode,KHCO3,0.1,6.8,-1.5,CO,14.71,1.0,H-cell
998,https://doi.org/10.1016/j.jcis.2024.05.179,Cu2O-B,Cu1O0.6126,Cu2O,CuO,63.13, irregular solid blocks,6.6,350.0,350.0,350.0,350.0,350.0,350.0,0.0,77.4,22.6,glassy-carbon electrode,KHCO3,0.1,6.8,-1.5,CH4,37.91,1.0,H-cell
999,https://doi.org/10.1016/j.jcis.2024.05.179,Cu2O-B,Cu1O0.6126,Cu2O,CuO,63.13, irregular solid blocks,6.6,350.0,350.0,350.0,350.0,350.0,350.0,0.0,77.4,22.6,glassy-carbon electrode,KHCO3,0.1,6.8,-1.5,HCOOH,19.28,1.0,H-cell
1000,https://doi.org/10.1016/j.jcis.2024.05.179,Cu2O-B,Cu1O0.6126,Cu2O,CuO,63.13, irregular solid blocks,6.6,350.0,350.0,350.0,350.0,350.0,350.0,0.0,77.4,22.6,glassy-carbon electrode,KHCO3,0.1,6.8,-1.5,H2,16.01,1.0,H-cell
1001,https://doi.org/10.1016/j.jcis.2024.05.179,Cu2O-B,Cu1O0.6126,Cu2O,CuO,63.13, irregular solid blocks,6.6,350.0,350.0,350.0,350.0,350.0,350.0,0.0,77.4,22.6,glassy-carbon electrode,KHCO3,0.1,6.8,-1.6,C2H4,4.58,1.0,H-cell
1002,https://doi.org/10.1016/j.jcis.2024.05.179,Cu2O-B,Cu1O0.6126,Cu2O,CuO,63.13, irregular solid blocks,6.6,350.0,350.0,350.0,350.0,350.0,350.0,0.0,77.4,22.6,glassy-carbon electrode,KHCO3,0.1,6.8,-1.6,C2H5OH,7.84,1.0,H-cell
1003,https://doi.org/10.1016/j.jcis.2024.05.179,Cu2O-B,Cu1O0.6126,Cu2O,CuO,63.13, irregular solid blocks,6.6,350.0,350.0,350.0,350.0,350.0,350.0,0.0,77.4,22.6,glassy-carbon electrode,KHCO3,0.1,6.8,-1.6,CO,13.73,1.0,H-cell
1004,https://doi.org/10.1016/j.jcis.2024.05.179,Cu2O-B,Cu1O0.6126,Cu2O,CuO,63.13, irregular solid blocks,6.6,350.0,350.0,350.0,350.0,350.0,350.0,0.0,77.4,22.6,glassy-carbon electrode,KHCO3,0.1,6.8,-1.6,CH4,34.64,1.0,H-cell
1005,https://doi.org/10.1016/j.jcis.2024.05.179,Cu2O-B,Cu1O0.6126,Cu2O,CuO,63.13, irregular solid blocks,6.6,350.0,350.0,350.0,350.0,350.0,350.0,0.0,77.4,22.6,glassy-carbon electrode,KHCO3,0.1,6.8,-1.6,HCOOH,13.07,1.0,H-cell
1006,https://doi.org/10.1016/j.jcis.2024.05.179,Cu2O-B,Cu1O0.6126,Cu2O,CuO,63.13, irregular solid blocks,6.6,350.0,350.0,350.0,350.0,350.0,350.0,0.0,77.4,22.6,glassy-carbon electrode,KHCO3,0.1,6.8,-1.6,H2,24.18,1.0,H-cell
1007,https://doi.org/10.1016/j.jcis.2024.05.179,Cu2O-B,Cu1O0.6126,Cu2O,CuO,63.13, irregular solid blocks,6.6,350.0,350.0,350.0,350.0,350.0,350.0,0.0,77.4,22.6,glassy-carbon electrode,KHCO3,0.1,6.8,-1.7,C2H4,2.61,1.0,H-cell
1008,https://doi.org/10.1016/j.jcis.2024.05.179,Cu2O-B,Cu1O0.6126,Cu2O,CuO,63.13, irregular solid blocks,6.6,350.0,350.0,350.0,350.0,350.0,350.0,0.0,77.4,22.6,glassy-carbon electrode,KHCO3,0.1,6.8,-1.7,C2H5OH,5.56,1.0,H-cell
1009,https://doi.org/10.1016/j.jcis.2024.05.179,Cu2O-B,Cu1O0.6126,Cu2O,CuO,63.13, irregular solid blocks,6.6,350.0,350.0,350.0,350.0,350.0,350.0,0.0,77.4,22.6,glassy-carbon electrode,KHCO3,0.1,6.8,-1.7,CO,16.67,1.0,H-cell
1010,https://doi.org/10.1016/j.jcis.2024.05.179,Cu2O-B,Cu1O0.6126,Cu2O,CuO,63.13, irregular solid blocks,6.6,350.0,350.0,350.0,350.0,350.0,350.0,0.0,77.4,22.6,glassy-carbon electrode,KHCO3,0.1,6.8,-1.7,CH4,37.91,1.0,H-cell
1011,https://doi.org/10.1016/j.jcis.2024.05.179,Cu2O-B,Cu1O0.6126,Cu2O,CuO,63.13, irregular solid blocks,6.6,350.0,350.0,350.0,350.0,350.0,350.0,0.0,77.4,22.6,glassy-carbon electrode,KHCO3,0.1,6.8,-1.7,HCOOH,18.95,1.0,H-cell
1012,https://doi.org/10.1016/j.jcis.2024.05.179,Cu2O-B,Cu1O0.6126,Cu2O,CuO,63.13, irregular solid blocks,6.6,350.0,350.0,350.0,350.0,350.0,350.0,0.0,77.4,22.6,glassy-carbon electrode,KHCO3,0.1,6.8,-1.7,H2,16.99,1.0,H-cell
1013,https://doi.org/10.1016/j.jcis.2024.05.179,Cu2O-B,Cu1O0.6126,Cu2O,CuO,63.13, irregular solid blocks,6.6,350.0,350.0,350.0,350.0,350.0,350.0,0.0,77.4,22.6,glassy-carbon electrode,KOH,1.0,14.0,-1.7,C2H4,10.26,1.0,Flow cell
1014,https://doi.org/10.1016/j.jcis.2024.05.179,Cu2O-B,Cu1O0.6126,Cu2O,CuO,63.13, irregular solid blocks,6.6,350.0,350.0,350.0,350.0,350.0,350.0,0.0,77.4,22.6,glassy-carbon electrode,KOH,1.0,14.0,-1.7,C2H5OH,12.58,1.0,Flow cell
1015,https://doi.org/10.1016/j.jcis.2024.05.179,Cu2O-B,Cu1O0.6126,Cu2O,CuO,63.13, irregular solid blocks,6.6,350.0,350.0,350.0,350.0,350.0,350.0,0.0,77.4,22.6,glassy-carbon electrode,KOH,1.0,14.0,-1.7,CO,3.31,1.0,Flow cell
1016,https://doi.org/10.1016/j.jcis.2024.05.179,Cu2O-B,Cu1O0.6126,Cu2O,CuO,63.13, irregular solid blocks,6.6,350.0,350.0,350.0,350.0,350.0,350.0,0.0,77.4,22.6,glassy-carbon electrode,KOH,1.0,14.0,-1.7,CH4,2.98,1.0,Flow cell
1017,https://doi.org/10.1016/j.jcis.2024.05.179,Cu2O-B,Cu1O0.6126,Cu2O,CuO,63.13, irregular solid blocks,6.6,350.0,350.0,350.0,350.0,350.0,350.0,0.0,77.4,22.6,glassy-carbon electrode,KOH,1.0,14.0,-1.7,HCOOH,50.99,1.0,Flow cell
1018,https://doi.org/10.1016/j.jcis.2024.05.179,Cu2O-B,Cu1O0.6126,Cu2O,CuO,63.13, irregular solid blocks,6.6,350.0,350.0,350.0,350.0,350.0,350.0,0.0,77.4,22.6,glassy-carbon electrode,KOH,1.0,14.0,-1.7,H2,23.51,1.0,Flow cell
1019,https://doi.org/10.1016/j.jcis.2024.05.179,Cu2O-B,Cu1O0.6126,Cu2O,CuO,63.13, irregular solid blocks,6.6,350.0,350.0,350.0,350.0,350.0,350.0,0.0,77.4,22.6,glassy-carbon electrode,KOH,1.0,14.0,-1.8,C2H4,9.93,1.0,Flow cell
1020,https://doi.org/10.1016/j.jcis.2024.05.179,Cu2O-B,Cu1O0.6126,Cu2O,CuO,63.13, irregular solid blocks,6.6,350.0,350.0,350.0,350.0,350.0,350.0,0.0,77.4,22.6,glassy-carbon electrode,KOH,1.0,14.0,-1.8,C2H5OH,5.3,1.0,Flow cell
1021,https://doi.org/10.1016/j.jcis.2024.05.179,Cu2O-B,Cu1O0.6126,Cu2O,CuO,63.13, irregular solid blocks,6.6,350.0,350.0,350.0,350.0,350.0,350.0,0.0,77.4,22.6,glassy-carbon electrode,KOH,1.0,14.0,-1.8,CO,3.64,1.0,Flow cell
1022,https://doi.org/10.1016/j.jcis.2024.05.179,Cu2O-B,Cu1O0.6126,Cu2O,CuO,63.13, irregular solid blocks,6.6,350.0,350.0,350.0,350.0,350.0,350.0,0.0,77.4,22.6,glassy-carbon electrode,KOH,1.0,14.0,-1.8,CH4,6.62,1.0,Flow cell
1023,https://doi.org/10.1016/j.jcis.2024.05.179,Cu2O-B,Cu1O0.6126,Cu2O,CuO,63.13, irregular solid blocks,6.6,350.0,350.0,350.0,350.0,350.0,350.0,0.0,77.4,22.6,glassy-carbon electrode,KOH,1.0,14.0,-1.8,HCOOH,48.34,1.0,Flow cell
1024,https://doi.org/10.1016/j.jcis.2024.05.179,Cu2O-B,Cu1O0.6126,Cu2O,CuO,63.13, irregular solid blocks,6.6,350.0,350.0,350.0,350.0,350.0,350.0,0.0,77.4,22.6,glassy-carbon electrode,KOH,1.0,14.0,-1.8,H2,29.14,1.0,Flow cell
1025,https://doi.org/10.1016/j.jcis.2024.05.179,Cu2O-B,Cu1O0.6126,Cu2O,CuO,63.13, irregular solid blocks,6.6,350.0,350.0,350.0,350.0,350.0,350.0,0.0,77.4,22.6,glassy-carbon electrode,KOH,1.0,14.0,-1.9,C2H4,9.6,1.0,Flow cell
1026,https://doi.org/10.1016/j.jcis.2024.05.179,Cu2O-B,Cu1O0.6126,Cu2O,CuO,63.13, irregular solid blocks,6.6,350.0,350.0,350.0,350.0,350.0,350.0,0.0,77.4,22.6,glassy-carbon electrode,KOH,1.0,14.0,-1.9,C2H5OH,7.28,1.0,Flow cell
1027,https://doi.org/10.1016/j.jcis.2024.05.179,Cu2O-B,Cu1O0.6126,Cu2O,CuO,63.13, irregular solid blocks,6.6,350.0,350.0,350.0,350.0,350.0,350.0,0.0,77.4,22.6,glassy-carbon electrode,KOH,1.0,14.0,-1.9,CO,2.32,1.0,Flow cell
1028,https://doi.org/10.1016/j.jcis.2024.05.179,Cu2O-B,Cu1O0.6126,Cu2O,CuO,63.13, irregular solid blocks,6.6,350.0,350.0,350.0,350.0,350.0,350.0,0.0,77.4,22.6,glassy-carbon electrode,KOH,1.0,14.0,-1.9,CH4,9.6,1.0,Flow cell
1029,https://doi.org/10.1016/j.jcis.2024.05.179,Cu2O-B,Cu1O0.6126,Cu2O,CuO,63.13, irregular solid blocks,6.6,350.0,350.0,350.0,350.0,350.0,350.0,0.0,77.4,22.6,glassy-carbon electrode,KOH,1.0,14.0,-1.9,HCOOH,42.38,1.0,Flow cell
1030,https://doi.org/10.1016/j.jcis.2024.05.179,Cu2O-B,Cu1O0.6126,Cu2O,CuO,63.13, irregular solid blocks,6.6,350.0,350.0,350.0,350.0,350.0,350.0,0.0,77.4,22.6,glassy-carbon electrode,KOH,1.0,14.0,-1.9,H2,29.8,1.0,Flow cell
1031,https://doi.org/10.1016/j.jcis.2024.05.179,Cu2O-B,Cu1O0.6126,Cu2O,CuO,63.13, irregular solid blocks,6.6,350.0,350.0,350.0,350.0,350.0,350.0,0.0,77.4,22.6,glassy-carbon electrode,KOH,1.0,14.0,-2.0,C2H4,6.95,1.0,Flow cell
1032,https://doi.org/10.1016/j.jcis.2024.05.179,Cu2O-B,Cu1O0.6126,Cu2O,CuO,63.13, irregular solid blocks,6.6,350.0,350.0,350.0,350.0,350.0,350.0,0.0,77.4,22.6,glassy-carbon electrode,KOH,1.0,14.0,-2.0,C2H5OH,9.6,1.0,Flow cell
1033,https://doi.org/10.1016/j.jcis.2024.05.179,Cu2O-B,Cu1O0.6126,Cu2O,CuO,63.13, irregular solid blocks,6.6,350.0,350.0,350.0,350.0,350.0,350.0,0.0,77.4,22.6,glassy-carbon electrode,KOH,1.0,14.0,-2.0,CO,1.66,1.0,Flow cell
1034,https://doi.org/10.1016/j.jcis.2024.05.179,Cu2O-B,Cu1O0.6126,Cu2O,CuO,63.13, irregular solid blocks,6.6,350.0,350.0,350.0,350.0,350.0,350.0,0.0,77.4,22.6,glassy-carbon electrode,KOH,1.0,14.0,-2.0,CH4,8.94,1.0,Flow cell
1035,https://doi.org/10.1016/j.jcis.2024.05.179,Cu2O-B,Cu1O0.6126,Cu2O,CuO,63.13, irregular solid blocks,6.6,350.0,350.0,350.0,350.0,350.0,350.0,0.0,77.4,22.6,glassy-carbon electrode,KOH,1.0,14.0,-2.0,HCOOH,40.73,1.0,Flow cell
1036,https://doi.org/10.1016/j.jcis.2024.05.179,Cu2O-B,Cu1O0.6126,Cu2O,CuO,63.13, irregular solid blocks,6.6,350.0,350.0,350.0,350.0,350.0,350.0,0.0,77.4,22.6,glassy-carbon electrode,KOH,1.0,14.0,-2.0,H2,30.13,1.0,Flow cell
1037,https://doi.org/10.1016/j.jcis.2024.05.179,Cu2O-B,Cu1O0.6126,Cu2O,CuO,63.13, irregular solid blocks,6.6,350.0,350.0,350.0,350.0,350.0,350.0,0.0,77.4,22.6,glassy-carbon electrode,KOH,1.0,14.0,-2.1,C2H4,6.29,1.0,Flow cell
1038,https://doi.org/10.1016/j.jcis.2024.05.179,Cu2O-B,Cu1O0.6126,Cu2O,CuO,63.13, irregular solid blocks,6.6,350.0,350.0,350.0,350.0,350.0,350.0,0.0,77.4,22.6,glassy-carbon electrode,KOH,1.0,14.0,-2.1,C2H5OH,7.95,1.0,Flow cell
1039,https://doi.org/10.1016/j.jcis.2024.05.179,Cu2O-B,Cu1O0.6126,Cu2O,CuO,63.13, irregular solid blocks,6.6,350.0,350.0,350.0,350.0,350.0,350.0,0.0,77.4,22.6,glassy-carbon electrode,KOH,1.0,14.0,-2.1,CO,1.32,1.0,Flow cell
1040,https://doi.org/10.1016/j.jcis.2024.05.179,Cu2O-B,Cu1O0.6126,Cu2O,CuO,63.13, irregular solid blocks,6.6,350.0,350.0,350.0,350.0,350.0,350.0,0.0,77.4,22.6,glassy-carbon electrode,KOH,1.0,14.0,-2.1,CH4,9.6,1.0,Flow cell
1041,https://doi.org/10.1016/j.jcis.2024.05.179,Cu2O-B,Cu1O0.6126,Cu2O,CuO,63.13, irregular solid blocks,6.6,350.0,350.0,350.0,350.0,350.0,350.0,0.0,77.4,22.6,glassy-carbon electrode,KOH,1.0,14.0,-2.1,HCOOH,45.03,1.0,Flow cell
1042,https://doi.org/10.1016/j.jcis.2024.05.179,Cu2O-B,Cu1O0.6126,Cu2O,CuO,63.13, irregular solid blocks,6.6,350.0,350.0,350.0,350.0,350.0,350.0,0.0,77.4,22.6,glassy-carbon electrode,KOH,1.0,14.0,-2.1,H2,31.79,1.0,Flow cell
1043,https://doi.org/10.1021/acscatal.2c03143,D-Cu2O2M,Cu,Cu,No,100.0,dendritic,0.0,30.0,30.0,30.0,0.0,0.0,0.0,100.0,0.0,0.0,gasdiffusion electrode,KOH,1.0,14.0,-2.61,C3H7OH,2.54,1.0,Flow cell
1044,https://doi.org/10.1021/acscatal.2c03143,D-Cu2O2M,Cu,Cu,No,100.0,dendritic,0.0,30.0,30.0,30.0,0.0,0.0,0.0,100.0,0.0,0.0,gasdiffusion electrode,KOH,1.0,14.0,-2.61,CH3COOH,5.21,1.0,Flow cell
1045,https://doi.org/10.1021/acscatal.2c03143,D-Cu2O2M,Cu,Cu,No,100.0,dendritic,0.0,30.0,30.0,30.0,0.0,0.0,0.0,100.0,0.0,0.0,gasdiffusion electrode,KOH,1.0,14.0,-2.61,C2H5OH,11.13,1.0,Flow cell
1046,https://doi.org/10.1021/acscatal.2c03143,D-Cu2O2M,Cu,Cu,No,100.0,dendritic,0.0,30.0,30.0,30.0,0.0,0.0,0.0,100.0,0.0,0.0,gasdiffusion electrode,KOH,1.0,14.0,-2.61,H2,19.44,1.0,Flow cell
1047,https://doi.org/10.1021/acscatal.2c03143,D-Cu2O2M,Cu,Cu,No,100.0,dendritic,0.0,30.0,30.0,30.0,0.0,0.0,0.0,100.0,0.0,0.0,gasdiffusion electrode,KOH,1.0,14.0,-2.61,CO,28.45,1.0,Flow cell
1048,https://doi.org/10.1021/acscatal.2c03143,D-Cu2O2M,Cu,Cu,No,100.0,dendritic,0.0,30.0,30.0,30.0,0.0,0.0,0.0,100.0,0.0,0.0,gasdiffusion electrode,KOH,1.0,14.0,-2.61,C2H4,36.62,1.0,Flow cell
1049,https://doi.org/10.1021/acscatal.2c03143,D-Cu2O2M,Cu,Cu,No,100.0,dendritic,0.0,30.0,30.0,30.0,0.0,0.0,0.0,100.0,0.0,0.0,gasdiffusion electrode,KOH,1.0,14.0,-3.68,CH3COOH,2.39,1.0,Flow cell
1050,https://doi.org/10.1021/acscatal.2c03143,D-Cu2O2M,Cu,Cu,No,100.0,dendritic,0.0,30.0,30.0,30.0,0.0,0.0,0.0,100.0,0.0,0.0,gasdiffusion electrode,KOH,1.0,14.0,-3.68,C3H7OH,4.08,1.0,Flow cell
1051,https://doi.org/10.1021/acscatal.2c03143,D-Cu2O2M,Cu,Cu,No,100.0,dendritic,0.0,30.0,30.0,30.0,0.0,0.0,0.0,100.0,0.0,0.0,gasdiffusion electrode,KOH,1.0,14.0,-3.68,C2H5OH,10.14,1.0,Flow cell
1052,https://doi.org/10.1021/acscatal.2c03143,D-Cu2O2M,Cu,Cu,No,100.0,dendritic,0.0,30.0,30.0,30.0,0.0,0.0,0.0,100.0,0.0,0.0,gasdiffusion electrode,KOH,1.0,14.0,-3.68,CO,20.14,1.0,Flow cell
1053,https://doi.org/10.1021/acscatal.2c03143,D-Cu2O2M,Cu,Cu,No,100.0,dendritic,0.0,30.0,30.0,30.0,0.0,0.0,0.0,100.0,0.0,0.0,gasdiffusion electrode,KOH,1.0,14.0,-3.68,H2,26.06,1.0,Flow cell
1054,https://doi.org/10.1021/acscatal.2c03143,D-Cu2O2M,Cu,Cu,No,100.0,dendritic,0.0,30.0,30.0,30.0,0.0,0.0,0.0,100.0,0.0,0.0,gasdiffusion electrode,KOH,1.0,14.0,-3.68,C2H4,36.06,1.0,Flow cell
1055,https://doi.org/10.1021/acscatal.2c03143,D-Cu2O2M,Cu,Cu,No,100.0,dendritic,0.0,30.0,30.0,30.0,0.0,0.0,0.0,100.0,0.0,0.0,gasdiffusion electrode,KOH,1.0,14.0,-4.2,C3H7OH,1.27,1.0,Flow cell
1056,https://doi.org/10.1021/acscatal.2c03143,D-Cu2O2M,Cu,Cu,No,100.0,dendritic,0.0,30.0,30.0,30.0,0.0,0.0,0.0,100.0,0.0,0.0,gasdiffusion electrode,KOH,1.0,14.0,-4.2,CH3COOH,2.96,1.0,Flow cell
1057,https://doi.org/10.1021/acscatal.2c03143,D-Cu2O2M,Cu,Cu,No,100.0,dendritic,0.0,30.0,30.0,30.0,0.0,0.0,0.0,100.0,0.0,0.0,gasdiffusion electrode,KOH,1.0,14.0,-4.2,CH4,2.96,1.0,Flow cell
1058,https://doi.org/10.1021/acscatal.2c03143,D-Cu2O2M,Cu,Cu,No,100.0,dendritic,0.0,30.0,30.0,30.0,0.0,0.0,0.0,100.0,0.0,0.0,gasdiffusion electrode,KOH,1.0,14.0,-4.2,C2H5OH,4.79,1.0,Flow cell
1059,https://doi.org/10.1021/acscatal.2c03143,D-Cu2O2M,Cu,Cu,No,100.0,dendritic,0.0,30.0,30.0,30.0,0.0,0.0,0.0,100.0,0.0,0.0,gasdiffusion electrode,KOH,1.0,14.0,-4.2,CO,11.13,1.0,Flow cell
1060,https://doi.org/10.1021/acscatal.2c03143,D-Cu2O2M,Cu,Cu,No,100.0,dendritic,0.0,30.0,30.0,30.0,0.0,0.0,0.0,100.0,0.0,0.0,gasdiffusion electrode,KOH,1.0,14.0,-4.2,H2,31.41,1.0,Flow cell
1061,https://doi.org/10.1021/acscatal.2c03143,D-Cu2O2M,Cu,Cu,No,100.0,dendritic,0.0,30.0,30.0,30.0,0.0,0.0,0.0,100.0,0.0,0.0,gasdiffusion electrode,KOH,1.0,14.0,-4.2,C2H4,36.2,1.0,Flow cell
1062,https://doi.org/10.1021/acscatal.2c03143,D-Cu2O2M500,CuO,CuO,No,100.0,dendritic,0.0,60.0,60.0,60.0,0.0,0.0,0.0,0.0,0.0,100.0,gasdiffusion electrode,KOH,1.0,14.0,-2.61,CH4,1.13,1.0,Flow cell
1063,https://doi.org/10.1021/acscatal.2c03143,D-Cu2O2M500,CuO,CuO,No,100.0,dendritic,0.0,60.0,60.0,60.0,0.0,0.0,0.0,0.0,0.0,100.0,gasdiffusion electrode,KOH,1.0,14.0,-2.61,C3H7OH,3.52,1.0,Flow cell
1064,https://doi.org/10.1021/acscatal.2c03143,D-Cu2O2M500,CuO,CuO,No,100.0,dendritic,0.0,60.0,60.0,60.0,0.0,0.0,0.0,0.0,0.0,100.0,gasdiffusion electrode,KOH,1.0,14.0,-2.61,CH3COOH,7.18,1.0,Flow cell
1065,https://doi.org/10.1021/acscatal.2c03143,D-Cu2O2M500,CuO,CuO,No,100.0,dendritic,0.0,60.0,60.0,60.0,0.0,0.0,0.0,0.0,0.0,100.0,gasdiffusion electrode,KOH,1.0,14.0,-2.61,CO,10.42,1.0,Flow cell
1066,https://doi.org/10.1021/acscatal.2c03143,D-Cu2O2M500,CuO,CuO,No,100.0,dendritic,0.0,60.0,60.0,60.0,0.0,0.0,0.0,0.0,0.0,100.0,gasdiffusion electrode,KOH,1.0,14.0,-2.61,H2,16.9,1.0,Flow cell
1067,https://doi.org/10.1021/acscatal.2c03143,D-Cu2O2M500,CuO,CuO,No,100.0,dendritic,0.0,60.0,60.0,60.0,0.0,0.0,0.0,0.0,0.0,100.0,gasdiffusion electrode,KOH,1.0,14.0,-2.61,C2H5OH,18.17,1.0,Flow cell
1068,https://doi.org/10.1021/acscatal.2c03143,D-Cu2O2M500,CuO,CuO,No,100.0,dendritic,0.0,60.0,60.0,60.0,0.0,0.0,0.0,0.0,0.0,100.0,gasdiffusion electrode,KOH,1.0,14.0,-2.61,C2H4,46.06,1.0,Flow cell
1069,https://doi.org/10.1021/acscatal.2c03143,D-Cu2O2M500,CuO,CuO,No,100.0,dendritic,0.0,60.0,60.0,60.0,0.0,0.0,0.0,0.0,0.0,100.0,gasdiffusion electrode,KOH,1.0,14.0,-3.68,CH3COOH,1.13,1.0,Flow cell
1070,https://doi.org/10.1021/acscatal.2c03143,D-Cu2O2M500,CuO,CuO,No,100.0,dendritic,0.0,60.0,60.0,60.0,0.0,0.0,0.0,0.0,0.0,100.0,gasdiffusion electrode,KOH,1.0,14.0,-3.68,C3H7OH,2.82,1.0,Flow cell
1071,https://doi.org/10.1021/acscatal.2c03143,D-Cu2O2M500,CuO,CuO,No,100.0,dendritic,0.0,60.0,60.0,60.0,0.0,0.0,0.0,0.0,0.0,100.0,gasdiffusion electrode,KOH,1.0,14.0,-3.68,CH4,5.77,1.0,Flow cell
1072,https://doi.org/10.1021/acscatal.2c03143,D-Cu2O2M500,CuO,CuO,No,100.0,dendritic,0.0,60.0,60.0,60.0,0.0,0.0,0.0,0.0,0.0,100.0,gasdiffusion electrode,KOH,1.0,14.0,-3.68,C2H5OH,8.45,1.0,Flow cell
1073,https://doi.org/10.1021/acscatal.2c03143,D-Cu2O2M500,CuO,CuO,No,100.0,dendritic,0.0,60.0,60.0,60.0,0.0,0.0,0.0,0.0,0.0,100.0,gasdiffusion electrode,KOH,1.0,14.0,-3.68,CO,13.24,1.0,Flow cell
1074,https://doi.org/10.1021/acscatal.2c03143,D-Cu2O2M500,CuO,CuO,No,100.0,dendritic,0.0,60.0,60.0,60.0,0.0,0.0,0.0,0.0,0.0,100.0,gasdiffusion electrode,KOH,1.0,14.0,-3.68,H2,29.3,1.0,Flow cell
1075,https://doi.org/10.1021/acscatal.2c03143,D-Cu2O2M500,CuO,CuO,No,100.0,dendritic,0.0,60.0,60.0,60.0,0.0,0.0,0.0,0.0,0.0,100.0,gasdiffusion electrode,KOH,1.0,14.0,-3.68,C2H4,42.82,1.0,Flow cell
1076,https://doi.org/10.1021/acscatal.2c03143,D-Cu2O2M500,CuO,CuO,No,100.0,dendritic,0.0,60.0,60.0,60.0,0.0,0.0,0.0,0.0,0.0,100.0,gasdiffusion electrode,KOH,1.0,14.0,-4.2,C2H5OH,1.69,1.0,Flow cell
1077,https://doi.org/10.1021/acscatal.2c03143,D-Cu2O2M500,CuO,CuO,No,100.0,dendritic,0.0,60.0,60.0,60.0,0.0,0.0,0.0,0.0,0.0,100.0,gasdiffusion electrode,KOH,1.0,14.0,-4.2,CH4,1.69,1.0,Flow cell
1078,https://doi.org/10.1021/acscatal.2c03143,D-Cu2O2M500,CuO,CuO,No,100.0,dendritic,0.0,60.0,60.0,60.0,0.0,0.0,0.0,0.0,0.0,100.0,gasdiffusion electrode,KOH,1.0,14.0,-4.2,C2H5OH,5.49,1.0,Flow cell
1079,https://doi.org/10.1021/acscatal.2c03143,D-Cu2O2M500,CuO,CuO,No,100.0,dendritic,0.0,60.0,60.0,60.0,0.0,0.0,0.0,0.0,0.0,100.0,gasdiffusion electrode,KOH,1.0,14.0,-4.2,CO,16.76,1.0,Flow cell
1080,https://doi.org/10.1021/acscatal.2c03143,D-Cu2O2M500,CuO,CuO,No,100.0,dendritic,0.0,60.0,60.0,60.0,0.0,0.0,0.0,0.0,0.0,100.0,gasdiffusion electrode,KOH,1.0,14.0,-4.2,H2,32.96,1.0,Flow cell
1081,https://doi.org/10.1021/acscatal.2c03143,D-Cu2O2M500,CuO,CuO,No,100.0,dendritic,0.0,60.0,60.0,60.0,0.0,0.0,0.0,0.0,0.0,100.0,gasdiffusion electrode,KOH,1.0,14.0,-4.2,C2H4,34.79,1.0,Flow cell
1082,https://doi.org/10.1016/S1872-2067(21)63981-5,NW‐D Cu,Cu1O0.025,Cu2O,Cu,2.56,nanowire,0.0,50.0,125.0,200.0,0.0,0.0,0.0,95.0,5.0,0.0,glassy-carbon electrode,KHCO3,0.1,6.8,-1.2,H2,31.97,1.0,H-cell
1083,https://doi.org/10.1016/S1872-2067(21)63981-5,NW‐D Cu,Cu1O0.025,Cu2O,Cu,2.56,nanowire,0.0,50.0,125.0,200.0,0.0,0.0,0.0,95.0,5.0,0.0,glassy-carbon electrode,KHCO3,0.1,6.8,-1.2,CO,9.4,1.0,H-cell
1084,https://doi.org/10.1016/S1872-2067(21)63981-5,NW‐D Cu,Cu1O0.025,Cu2O,Cu,2.56,nanowire,0.0,50.0,125.0,200.0,0.0,0.0,0.0,95.0,5.0,0.0,glassy-carbon electrode,KHCO3,0.1,6.8,-1.2,CH4,1.25,1.0,H-cell
1085,https://doi.org/10.1016/S1872-2067(21)63981-5,NW‐D Cu,Cu1O0.025,Cu2O,Cu,2.56,nanowire,0.0,50.0,125.0,200.0,0.0,0.0,0.0,95.0,5.0,0.0,glassy-carbon electrode,KHCO3,0.1,6.8,-1.2,C2H4,15.05,1.0,H-cell
1086,https://doi.org/10.1016/S1872-2067(21)63981-5,NW‐D Cu,Cu1O0.025,Cu2O,Cu,2.56,nanowire,0.0,50.0,125.0,200.0,0.0,0.0,0.0,95.0,5.0,0.0,glassy-carbon electrode,KHCO3,0.1,6.8,-1.2,HCOOH,17.55,1.0,H-cell
1087,https://doi.org/10.1016/S1872-2067(21)63981-5,NW‐D Cu,Cu1O0.025,Cu2O,Cu,2.56,nanowire,0.0,50.0,125.0,200.0,0.0,0.0,0.0,95.0,5.0,0.0,glassy-carbon electrode,KHCO3,0.1,6.8,-1.2,CH3COOH,3.13,1.0,H-cell
1088,https://doi.org/10.1016/S1872-2067(21)63981-5,NW‐D Cu,Cu1O0.025,Cu2O,Cu,2.56,nanowire,0.0,50.0,125.0,200.0,0.0,0.0,0.0,95.0,5.0,0.0,glassy-carbon electrode,KHCO3,0.1,6.8,-1.2,C2H5OH,7.21,1.0,H-cell
1090,https://doi.org/10.1016/S1872-2067(21)63981-5,NW‐D Cu,Cu1O0.025,Cu2O,Cu,2.56,nanowire,0.0,50.0,125.0,200.0,0.0,0.0,0.0,95.0,5.0,0.0,glassy-carbon electrode,KHCO3,0.1,6.8,-1.2,C3H7OH,5.96,1.0,H-cell
1091,https://doi.org/10.1016/S1872-2067(21)63981-5,NW‐D Cu,Cu1O0.025,Cu2O,Cu,2.56,nanowire,0.0,50.0,125.0,200.0,0.0,0.0,0.0,95.0,5.0,0.0,glassy-carbon electrode,KHCO3,0.1,6.8,-1.3,H2,33.86,1.0,H-cell
1092,https://doi.org/10.1016/S1872-2067(21)63981-5,NW‐D Cu,Cu1O0.025,Cu2O,Cu,2.56,nanowire,0.0,50.0,125.0,200.0,0.0,0.0,0.0,95.0,5.0,0.0,glassy-carbon electrode,KHCO3,0.1,6.8,-1.3,CO,6.9,1.0,H-cell
1093,https://doi.org/10.1016/S1872-2067(21)63981-5,NW‐D Cu,Cu1O0.025,Cu2O,Cu,2.56,nanowire,0.0,50.0,125.0,200.0,0.0,0.0,0.0,95.0,5.0,0.0,glassy-carbon electrode,KHCO3,0.1,6.8,-1.3,CH4,1.88,1.0,H-cell
1094,https://doi.org/10.1016/S1872-2067(21)63981-5,NW‐D Cu,Cu1O0.025,Cu2O,Cu,2.56,nanowire,0.0,50.0,125.0,200.0,0.0,0.0,0.0,95.0,5.0,0.0,glassy-carbon electrode,KHCO3,0.1,6.8,-1.3,C2H4,17.55,1.0,H-cell
1095,https://doi.org/10.1016/S1872-2067(21)63981-5,NW‐D Cu,Cu1O0.025,Cu2O,Cu,2.56,nanowire,0.0,50.0,125.0,200.0,0.0,0.0,0.0,95.0,5.0,0.0,glassy-carbon electrode,KHCO3,0.1,6.8,-1.3,HCOOH,13.17,1.0,H-cell
1096,https://doi.org/10.1016/S1872-2067(21)63981-5,NW‐D Cu,Cu1O0.025,Cu2O,Cu,2.56,nanowire,0.0,50.0,125.0,200.0,0.0,0.0,0.0,95.0,5.0,0.0,glassy-carbon electrode,KHCO3,0.1,6.8,-1.3,CH3COOH,2.19,1.0,H-cell
1097,https://doi.org/10.1016/S1872-2067(21)63981-5,NW‐D Cu,Cu1O0.025,Cu2O,Cu,2.56,nanowire,0.0,50.0,125.0,200.0,0.0,0.0,0.0,95.0,5.0,0.0,glassy-carbon electrode,KHCO3,0.1,6.8,-1.3,C2H5OH,7.21,1.0,H-cell
1099,https://doi.org/10.1016/S1872-2067(21)63981-5,NW‐D Cu,Cu1O0.025,Cu2O,Cu,2.56,nanowire,0.0,50.0,125.0,200.0,0.0,0.0,0.0,95.0,5.0,0.0,glassy-carbon electrode,KHCO3,0.1,6.8,-1.3,C3H7OH,7.21,1.0,H-cell
1100,https://doi.org/10.1016/S1872-2067(21)63981-5,NW‐D Cu,Cu1O0.025,Cu2O,Cu,2.56,nanowire,0.0,50.0,125.0,200.0,0.0,0.0,0.0,95.0,5.0,0.0,glassy-carbon electrode,KHCO3,0.1,6.8,-1.4,H2,32.29,1.0,H-cell
1101,https://doi.org/10.1016/S1872-2067(21)63981-5,NW‐D Cu,Cu1O0.025,Cu2O,Cu,2.56,nanowire,0.0,50.0,125.0,200.0,0.0,0.0,0.0,95.0,5.0,0.0,glassy-carbon electrode,KHCO3,0.1,6.8,-1.4,CO,8.78,1.0,H-cell
1102,https://doi.org/10.1016/S1872-2067(21)63981-5,NW‐D Cu,Cu1O0.025,Cu2O,Cu,2.56,nanowire,0.0,50.0,125.0,200.0,0.0,0.0,0.0,95.0,5.0,0.0,glassy-carbon electrode,KHCO3,0.1,6.8,-1.4,C2H4,20.38,1.0,H-cell
1103,https://doi.org/10.1016/S1872-2067(21)63981-5,NW‐D Cu,Cu1O0.025,Cu2O,Cu,2.56,nanowire,0.0,50.0,125.0,200.0,0.0,0.0,0.0,95.0,5.0,0.0,glassy-carbon electrode,KHCO3,0.1,6.8,-1.4,HCOOH,14.42,1.0,H-cell
1104,https://doi.org/10.1016/S1872-2067(21)63981-5,NW‐D Cu,Cu1O0.025,Cu2O,Cu,2.56,nanowire,0.0,50.0,125.0,200.0,0.0,0.0,0.0,95.0,5.0,0.0,glassy-carbon electrode,KHCO3,0.1,6.8,-1.4,CH3COOH,2.19,1.0,H-cell
1105,https://doi.org/10.1016/S1872-2067(21)63981-5,NW‐D Cu,Cu1O0.025,Cu2O,Cu,2.56,nanowire,0.0,50.0,125.0,200.0,0.0,0.0,0.0,95.0,5.0,0.0,glassy-carbon electrode,KHCO3,0.1,6.8,-1.4,C2H5OH,8.46,1.0,H-cell
1107,https://doi.org/10.1016/S1872-2067(21)63981-5,NW‐D Cu,Cu1O0.025,Cu2O,Cu,2.56,nanowire,0.0,50.0,125.0,200.0,0.0,0.0,0.0,95.0,5.0,0.0,glassy-carbon electrode,KHCO3,0.1,6.8,-1.4,C3H7OH,7.52,1.0,H-cell
1108,https://doi.org/10.1016/S1872-2067(21)63981-5,NW‐D Cu,Cu1O0.025,Cu2O,Cu,2.56,nanowire,0.0,50.0,125.0,200.0,0.0,0.0,0.0,95.0,5.0,0.0,glassy-carbon electrode,KHCO3,0.1,6.8,-1.5,H2,33.23,1.0,H-cell
1109,https://doi.org/10.1016/S1872-2067(21)63981-5,NW‐D Cu,Cu1O0.025,Cu2O,Cu,2.56,nanowire,0.0,50.0,125.0,200.0,0.0,0.0,0.0,95.0,5.0,0.0,glassy-carbon electrode,KHCO3,0.1,6.8,-1.5,CO,6.27,1.0,H-cell
1110,https://doi.org/10.1016/S1872-2067(21)63981-5,NW‐D Cu,Cu1O0.025,Cu2O,Cu,2.56,nanowire,0.0,50.0,125.0,200.0,0.0,0.0,0.0,95.0,5.0,0.0,glassy-carbon electrode,KHCO3,0.1,6.8,-1.5,CH4,1.88,1.0,H-cell
1111,https://doi.org/10.1016/S1872-2067(21)63981-5,NW‐D Cu,Cu1O0.025,Cu2O,Cu,2.56,nanowire,0.0,50.0,125.0,200.0,0.0,0.0,0.0,95.0,5.0,0.0,glassy-carbon electrode,KHCO3,0.1,6.8,-1.5,C2H4,19.12,1.0,H-cell
1112,https://doi.org/10.1016/S1872-2067(21)63981-5,NW‐D Cu,Cu1O0.025,Cu2O,Cu,2.56,nanowire,0.0,50.0,125.0,200.0,0.0,0.0,0.0,95.0,5.0,0.0,glassy-carbon electrode,KHCO3,0.1,6.8,-1.5,HCOOH,15.05,1.0,H-cell
1113,https://doi.org/10.1016/S1872-2067(21)63981-5,NW‐D Cu,Cu1O0.025,Cu2O,Cu,2.56,nanowire,0.0,50.0,125.0,200.0,0.0,0.0,0.0,95.0,5.0,0.0,glassy-carbon electrode,KHCO3,0.1,6.8,-1.5,C2H5OH,11.29,1.0,H-cell
1115,https://doi.org/10.1016/S1872-2067(21)63981-5,NW‐D Cu,Cu1O0.025,Cu2O,Cu,2.56,nanowire,0.0,50.0,125.0,200.0,0.0,0.0,0.0,95.0,5.0,0.0,glassy-carbon electrode,KHCO3,0.1,6.8,-1.5,C3H7OH,8.46,1.0,H-cell
1116,https://doi.org/10.1016/S1872-2067(21)63981-5,NW‐D Cu,Cu1O0.025,Cu2O,Cu,2.56,nanowire,0.0,50.0,125.0,200.0,0.0,0.0,0.0,95.0,5.0,0.0,glassy-carbon electrode,KHCO3,0.1,6.8,-1.6,H2,33.54,1.0,H-cell
1117,https://doi.org/10.1016/S1872-2067(21)63981-5,NW‐D Cu,Cu1O0.025,Cu2O,Cu,2.56,nanowire,0.0,50.0,125.0,200.0,0.0,0.0,0.0,95.0,5.0,0.0,glassy-carbon electrode,KHCO3,0.1,6.8,-1.6,CO,6.27,1.0,H-cell
1118,https://doi.org/10.1016/S1872-2067(21)63981-5,NW‐D Cu,Cu1O0.025,Cu2O,Cu,2.56,nanowire,0.0,50.0,125.0,200.0,0.0,0.0,0.0,95.0,5.0,0.0,glassy-carbon electrode,KHCO3,0.1,6.8,-1.6,CH4,1.57,1.0,H-cell
1119,https://doi.org/10.1016/S1872-2067(21)63981-5,NW‐D Cu,Cu1O0.025,Cu2O,Cu,2.56,nanowire,0.0,50.0,125.0,200.0,0.0,0.0,0.0,95.0,5.0,0.0,glassy-carbon electrode,KHCO3,0.1,6.8,-1.6,C2H4,18.81,1.0,H-cell
1120,https://doi.org/10.1016/S1872-2067(21)63981-5,NW‐D Cu,Cu1O0.025,Cu2O,Cu,2.56,nanowire,0.0,50.0,125.0,200.0,0.0,0.0,0.0,95.0,5.0,0.0,glassy-carbon electrode,KHCO3,0.1,6.8,-1.6,HCOOH,17.24,1.0,H-cell
1121,https://doi.org/10.1016/S1872-2067(21)63981-5,NW‐D Cu,Cu1O0.025,Cu2O,Cu,2.56,nanowire,0.0,50.0,125.0,200.0,0.0,0.0,0.0,95.0,5.0,0.0,glassy-carbon electrode,KHCO3,0.1,6.8,-1.6,C2H5OH,10.03,1.0,H-cell
1123,https://doi.org/10.1016/S1872-2067(21)63981-5,NW‐D Cu,Cu1O0.025,Cu2O,Cu,2.56,nanowire,0.0,50.0,125.0,200.0,0.0,0.0,0.0,95.0,5.0,0.0,glassy-carbon electrode,KHCO3,0.1,6.8,-1.6,C3H7OH,7.21,1.0,H-cell
1124,https://doi.org/10.1016/S1872-2067(21)63981-5,NS‐D Cu,Cu1O0.025,Cu2O,Cu,2.56,sphere,0.0,225.04,243.32,261.61,0.0,0.0,0.0,95.0,5.0,0.0,glassy-carbon electrode,KHCO3,0.1,6.8,-1.2,H2,32.39,1.0,H-cell
1125,https://doi.org/10.1016/S1872-2067(21)63981-5,NS‐D Cu,Cu1O0.025,Cu2O,Cu,2.56,sphere,0.0,225.04,243.32,261.61,0.0,0.0,0.0,95.0,5.0,0.0,glassy-carbon electrode,KHCO3,0.1,6.8,-1.2,CO,8.81,1.0,H-cell
1126,https://doi.org/10.1016/S1872-2067(21)63981-5,NS‐D Cu,Cu1O0.025,Cu2O,Cu,2.56,sphere,0.0,225.04,243.32,261.61,0.0,0.0,0.0,95.0,5.0,0.0,glassy-carbon electrode,KHCO3,0.1,6.8,-1.2,C2H4,11.64,1.0,H-cell
1127,https://doi.org/10.1016/S1872-2067(21)63981-5,NS‐D Cu,Cu1O0.025,Cu2O,Cu,2.56,sphere,0.0,225.04,243.32,261.61,0.0,0.0,0.0,95.0,5.0,0.0,glassy-carbon electrode,KHCO3,0.1,6.8,-1.2,HCOOH,24.53,1.0,H-cell
1128,https://doi.org/10.1016/S1872-2067(21)63981-5,NS‐D Cu,Cu1O0.025,Cu2O,Cu,2.56,sphere,0.0,225.04,243.32,261.61,0.0,0.0,0.0,95.0,5.0,0.0,glassy-carbon electrode,KHCO3,0.1,6.8,-1.2,CH3COOH,2.2,1.0,H-cell
1129,https://doi.org/10.1016/S1872-2067(21)63981-5,NS‐D Cu,Cu1O0.025,Cu2O,Cu,2.56,sphere,0.0,225.04,243.32,261.61,0.0,0.0,0.0,95.0,5.0,0.0,glassy-carbon electrode,KHCO3,0.1,6.8,-1.2,C2H5OH,5.03,1.0,H-cell
1131,https://doi.org/10.1016/S1872-2067(21)63981-5,NS‐D Cu,Cu1O0.025,Cu2O,Cu,2.56,sphere,0.0,225.04,243.32,261.61,0.0,0.0,0.0,95.0,5.0,0.0,glassy-carbon electrode,KHCO3,0.1,6.8,-1.2,C3H7OH,6.92,1.0,H-cell
1132,https://doi.org/10.1016/S1872-2067(21)63981-5,NS‐D Cu,Cu1O0.025,Cu2O,Cu,2.56,sphere,0.0,225.04,243.32,261.61,0.0,0.0,0.0,95.0,5.0,0.0,glassy-carbon electrode,KHCO3,0.1,6.8,-1.3,H2,32.39,1.0,H-cell
1133,https://doi.org/10.1016/S1872-2067(21)63981-5,NS‐D Cu,Cu1O0.025,Cu2O,Cu,2.56,sphere,0.0,225.04,243.32,261.61,0.0,0.0,0.0,95.0,5.0,0.0,glassy-carbon electrode,KHCO3,0.1,6.8,-1.3,CO,7.23,1.0,H-cell
1134,https://doi.org/10.1016/S1872-2067(21)63981-5,NS‐D Cu,Cu1O0.025,Cu2O,Cu,2.56,sphere,0.0,225.04,243.32,261.61,0.0,0.0,0.0,95.0,5.0,0.0,glassy-carbon electrode,KHCO3,0.1,6.8,-1.3,C2H4,14.15,1.0,H-cell
1135,https://doi.org/10.1016/S1872-2067(21)63981-5,NS‐D Cu,Cu1O0.025,Cu2O,Cu,2.56,sphere,0.0,225.04,243.32,261.61,0.0,0.0,0.0,95.0,5.0,0.0,glassy-carbon electrode,KHCO3,0.1,6.8,-1.3,HCOOH,19.18,1.0,H-cell
1136,https://doi.org/10.1016/S1872-2067(21)63981-5,NS‐D Cu,Cu1O0.025,Cu2O,Cu,2.56,sphere,0.0,225.04,243.32,261.61,0.0,0.0,0.0,95.0,5.0,0.0,glassy-carbon electrode,KHCO3,0.1,6.8,-1.3,CH3COOH,2.83,1.0,H-cell
1137,https://doi.org/10.1016/S1872-2067(21)63981-5,NS‐D Cu,Cu1O0.025,Cu2O,Cu,2.56,sphere,0.0,225.04,243.32,261.61,0.0,0.0,0.0,95.0,5.0,0.0,glassy-carbon electrode,KHCO3,0.1,6.8,-1.3,C2H5OH,8.81,1.0,H-cell
1139,https://doi.org/10.1016/S1872-2067(21)63981-5,NS‐D Cu,Cu1O0.025,Cu2O,Cu,2.56,sphere,0.0,225.04,243.32,261.61,0.0,0.0,0.0,95.0,5.0,0.0,glassy-carbon electrode,KHCO3,0.1,6.8,-1.3,C3H7OH,6.92,1.0,H-cell
1140,https://doi.org/10.1016/S1872-2067(21)63981-5,NS‐D Cu,Cu1O0.025,Cu2O,Cu,2.56,sphere,0.0,225.04,243.32,261.61,0.0,0.0,0.0,95.0,5.0,0.0,glassy-carbon electrode,KHCO3,0.1,6.8,-1.4,H2,29.25,1.0,H-cell
1141,https://doi.org/10.1016/S1872-2067(21)63981-5,NS‐D Cu,Cu1O0.025,Cu2O,Cu,2.56,sphere,0.0,225.04,243.32,261.61,0.0,0.0,0.0,95.0,5.0,0.0,glassy-carbon electrode,KHCO3,0.1,6.8,-1.4,CO,7.23,1.0,H-cell
1142,https://doi.org/10.1016/S1872-2067(21)63981-5,NS‐D Cu,Cu1O0.025,Cu2O,Cu,2.56,sphere,0.0,225.04,243.32,261.61,0.0,0.0,0.0,95.0,5.0,0.0,glassy-carbon electrode,KHCO3,0.1,6.8,-1.4,C2H4,21.38,1.0,H-cell
1143,https://doi.org/10.1016/S1872-2067(21)63981-5,NS‐D Cu,Cu1O0.025,Cu2O,Cu,2.56,sphere,0.0,225.04,243.32,261.61,0.0,0.0,0.0,95.0,5.0,0.0,glassy-carbon electrode,KHCO3,0.1,6.8,-1.4,HCOOH,16.35,1.0,H-cell
1144,https://doi.org/10.1016/S1872-2067(21)63981-5,NS‐D Cu,Cu1O0.025,Cu2O,Cu,2.56,sphere,0.0,225.04,243.32,261.61,0.0,0.0,0.0,95.0,5.0,0.0,glassy-carbon electrode,KHCO3,0.1,6.8,-1.4,CH3COOH,2.2,1.0,H-cell
1145,https://doi.org/10.1016/S1872-2067(21)63981-5,NS‐D Cu,Cu1O0.025,Cu2O,Cu,2.56,sphere,0.0,225.04,243.32,261.61,0.0,0.0,0.0,95.0,5.0,0.0,glassy-carbon electrode,KHCO3,0.1,6.8,-1.4,C2H5OH,11.32,1.0,H-cell
1147,https://doi.org/10.1016/S1872-2067(21)63981-5,NS‐D Cu,Cu1O0.025,Cu2O,Cu,2.56,sphere,0.0,225.04,243.32,261.61,0.0,0.0,0.0,95.0,5.0,0.0,glassy-carbon electrode,KHCO3,0.1,6.8,-1.4,C3H7OH,6.92,1.0,H-cell
1148,https://doi.org/10.1016/S1872-2067(21)63981-5,NS‐D Cu,Cu1O0.025,Cu2O,Cu,2.56,sphere,0.0,225.04,243.32,261.61,0.0,0.0,0.0,95.0,5.0,0.0,glassy-carbon electrode,KHCO3,0.1,6.8,-1.5,H2,29.25,1.0,H-cell
1149,https://doi.org/10.1016/S1872-2067(21)63981-5,NS‐D Cu,Cu1O0.025,Cu2O,Cu,2.56,sphere,0.0,225.04,243.32,261.61,0.0,0.0,0.0,95.0,5.0,0.0,glassy-carbon electrode,KHCO3,0.1,6.8,-1.5,CO,6.29,1.0,H-cell
1150,https://doi.org/10.1016/S1872-2067(21)63981-5,NS‐D Cu,Cu1O0.025,Cu2O,Cu,2.56,sphere,0.0,225.04,243.32,261.61,0.0,0.0,0.0,95.0,5.0,0.0,glassy-carbon electrode,KHCO3,0.1,6.8,-1.5,C2H4,22.01,1.0,H-cell
1151,https://doi.org/10.1016/S1872-2067(21)63981-5,NS‐D Cu,Cu1O0.025,Cu2O,Cu,2.56,sphere,0.0,225.04,243.32,261.61,0.0,0.0,0.0,95.0,5.0,0.0,glassy-carbon electrode,KHCO3,0.1,6.8,-1.5,HCOOH,14.47,1.0,H-cell
1152,https://doi.org/10.1016/S1872-2067(21)63981-5,NS‐D Cu,Cu1O0.025,Cu2O,Cu,2.56,sphere,0.0,225.04,243.32,261.61,0.0,0.0,0.0,95.0,5.0,0.0,glassy-carbon electrode,KHCO3,0.1,6.8,-1.5,CH3COOH,2.2,1.0,H-cell
1153,https://doi.org/10.1016/S1872-2067(21)63981-5,NS‐D Cu,Cu1O0.025,Cu2O,Cu,2.56,sphere,0.0,225.04,243.32,261.61,0.0,0.0,0.0,95.0,5.0,0.0,glassy-carbon electrode,KHCO3,0.1,6.8,-1.5,C2H5OH,12.89,1.0,H-cell
1155,https://doi.org/10.1016/S1872-2067(21)63981-5,NS‐D Cu,Cu1O0.025,Cu2O,Cu,2.56,sphere,0.0,225.04,243.32,261.61,0.0,0.0,0.0,95.0,5.0,0.0,glassy-carbon electrode,KHCO3,0.1,6.8,-1.5,C3H7OH,7.55,1.0,H-cell
1156,https://doi.org/10.1016/S1872-2067(21)63981-5,NS‐D Cu,Cu1O0.025,Cu2O,Cu,2.56,sphere,0.0,225.04,243.32,261.61,0.0,0.0,0.0,95.0,5.0,0.0,glassy-carbon electrode,KHCO3,0.1,6.8,-1.6,H2,33.96,1.0,H-cell
1157,https://doi.org/10.1016/S1872-2067(21)63981-5,NS‐D Cu,Cu1O0.025,Cu2O,Cu,2.56,sphere,0.0,225.04,243.32,261.61,0.0,0.0,0.0,95.0,5.0,0.0,glassy-carbon electrode,KHCO3,0.1,6.8,-1.6,CO,5.35,1.0,H-cell
1158,https://doi.org/10.1016/S1872-2067(21)63981-5,NS‐D Cu,Cu1O0.025,Cu2O,Cu,2.56,sphere,0.0,225.04,243.32,261.61,0.0,0.0,0.0,95.0,5.0,0.0,glassy-carbon electrode,KHCO3,0.1,6.8,-1.6,C2H4,17.92,1.0,H-cell
1159,https://doi.org/10.1016/S1872-2067(21)63981-5,NS‐D Cu,Cu1O0.025,Cu2O,Cu,2.56,sphere,0.0,225.04,243.32,261.61,0.0,0.0,0.0,95.0,5.0,0.0,glassy-carbon electrode,KHCO3,0.1,6.8,-1.6,HCOOH,15.72,1.0,H-cell
1160,https://doi.org/10.1016/S1872-2067(21)63981-5,NS‐D Cu,Cu1O0.025,Cu2O,Cu,2.56,sphere,0.0,225.04,243.32,261.61,0.0,0.0,0.0,95.0,5.0,0.0,glassy-carbon electrode,KHCO3,0.1,6.8,-1.6,CH3COOH,1.26,1.0,H-cell
1161,https://doi.org/10.1016/S1872-2067(21)63981-5,NS‐D Cu,Cu1O0.025,Cu2O,Cu,2.56,sphere,0.0,225.04,243.32,261.61,0.0,0.0,0.0,95.0,5.0,0.0,glassy-carbon electrode,KHCO3,0.1,6.8,-1.6,C2H5OH,9.75,1.0,H-cell
1163,https://doi.org/10.1016/S1872-2067(21)63981-5,NS‐D Cu,Cu1O0.025,Cu2O,Cu,2.56,sphere,0.0,225.04,243.32,261.61,0.0,0.0,0.0,95.0,5.0,0.0,glassy-carbon electrode,KHCO3,0.1,6.8,-1.6,C3H7OH,6.92,1.0,H-cell
1164,https://doi.org/10.1016/j.jes.2024.03.012,6C2W-Cu2O,Cu1O0.0309N0.176,Cu,N,98.27, irregular solid blocks,0.0,680.0,680.0,680.0,680.0,680.0,680.0,93.82,6.18,0.0,glassy-carbon electrode,KHCO3,0.5,8.4,-1.0,C2H4,17.04,1.0,H-cell
1165,https://doi.org/10.1016/j.jes.2024.03.012,6C2W-Cu2O,Cu1O0.0309N0.176,Cu,N,98.27, irregular solid blocks,0.0,680.0,680.0,680.0,680.0,680.0,680.0,93.82,6.18,0.0,glassy-carbon electrode,KHCO3,0.5,8.4,-1.0,C2H5OH,13.88,1.0,H-cell
1166,https://doi.org/10.1016/j.jes.2024.03.012,6C2W-Cu2O,Cu1O0.0309N0.176,Cu,N,98.27, irregular solid blocks,0.0,680.0,680.0,680.0,680.0,680.0,680.0,93.82,6.18,0.0,glassy-carbon electrode,KHCO3,0.5,8.4,-1.0,CO,5.91,1.0,H-cell
1167,https://doi.org/10.1016/j.jes.2024.03.012,6C2W-Cu2O,Cu1O0.0309N0.176,Cu,N,98.27, irregular solid blocks,0.0,680.0,680.0,680.0,680.0,680.0,680.0,93.82,6.18,0.0,glassy-carbon electrode,KHCO3,0.5,8.4,-1.0,CH4,15.95,1.0,H-cell
1168,https://doi.org/10.1016/j.jes.2024.03.012,6C2W-Cu2O,Cu1O0.0309N0.176,Cu,N,98.27, irregular solid blocks,0.0,680.0,680.0,680.0,680.0,680.0,680.0,93.82,6.18,0.0,glassy-carbon electrode,KHCO3,0.5,8.4,-1.0,HCOOH,14.71,1.0,H-cell
1169,https://doi.org/10.1016/j.jes.2024.03.012,6C2W-Cu2O,Cu1O0.0309N0.176,Cu,N,98.27, irregular solid blocks,0.0,680.0,680.0,680.0,680.0,680.0,680.0,93.82,6.18,0.0,glassy-carbon electrode,KHCO3,0.5,8.4,-1.0,H2,16.49,1.0,H-cell
1170,https://doi.org/10.1016/j.jes.2024.03.012,4C2W-Cu2O,Cu1O0.181N0.222,Cu,N,81.83,cubic,0.0,680.0,680.0,680.0,680.0,680.0,680.0,63.81,36.19,0.0,glassy-carbon electrode,KHCO3,0.5,8.4,-1.0,C2H4,18.01,1.0,H-cell
1171,https://doi.org/10.1016/j.jes.2024.03.012,4C2W-Cu2O,Cu1O0.181N0.222,Cu,N,81.83,cubic,0.0,680.0,680.0,680.0,680.0,680.0,680.0,63.81,36.19,0.0,glassy-carbon electrode,KHCO3,0.5,8.4,-1.0,C2H5OH,10.31,1.0,H-cell
1172,https://doi.org/10.1016/j.jes.2024.03.012,4C2W-Cu2O,Cu1O0.181N0.222,Cu,N,81.83,cubic,0.0,680.0,680.0,680.0,680.0,680.0,680.0,63.81,36.19,0.0,glassy-carbon electrode,KHCO3,0.5,8.4,-1.0,C3H7OH,4.67,1.0,H-cell
1173,https://doi.org/10.1016/j.jes.2024.03.012,4C2W-Cu2O,Cu1O0.181N0.222,Cu,N,81.83,cubic,0.0,680.0,680.0,680.0,680.0,680.0,680.0,63.81,36.19,0.0,glassy-carbon electrode,KHCO3,0.5,8.4,-1.0,CO,13.88,1.0,H-cell
1174,https://doi.org/10.1016/j.jes.2024.03.012,4C2W-Cu2O,Cu1O0.181N0.222,Cu,N,81.83,cubic,0.0,680.0,680.0,680.0,680.0,680.0,680.0,63.81,36.19,0.0,glassy-carbon electrode,KHCO3,0.5,8.4,-1.0,CH4,5.5,1.0,H-cell
1175,https://doi.org/10.1016/j.jes.2024.03.012,4C2W-Cu2O,Cu1O0.181N0.222,Cu,N,81.83,cubic,0.0,680.0,680.0,680.0,680.0,680.0,680.0,63.81,36.19,0.0,glassy-carbon electrode,KHCO3,0.5,8.4,-1.0,HCOOH,14.02,1.0,H-cell
1176,https://doi.org/10.1016/j.jes.2024.03.012,4C2W-Cu2O,Cu1O0.181N0.222,Cu,N,81.83,cubic,0.0,680.0,680.0,680.0,680.0,680.0,680.0,63.81,36.19,0.0,glassy-carbon electrode,KHCO3,0.5,8.4,-1.0,H2,16.22,1.0,H-cell
1177,https://doi.org/10.1016/j.jes.2024.03.012,3C3W-Cu2O,Cu1O0.288N0.226,Cu2O,N,81.57,cubic,0.0,680.0,680.0,680.0,680.0,680.0,680.0,42.27,57.73,0.0,glassy-carbon electrode,KHCO3,0.5,8.4,-1.0,C2H4,18.83,1.0,H-cell
1178,https://doi.org/10.1016/j.jes.2024.03.012,3C3W-Cu2O,Cu1O0.288N0.226,Cu2O,N,81.57,cubic,0.0,680.0,680.0,680.0,680.0,680.0,680.0,42.27,57.73,0.0,glassy-carbon electrode,KHCO3,0.5,8.4,-1.0,C2H5OH,7.42,1.0,H-cell
1179,https://doi.org/10.1016/j.jes.2024.03.012,3C3W-Cu2O,Cu1O0.288N0.226,Cu2O,N,81.57,cubic,0.0,680.0,680.0,680.0,680.0,680.0,680.0,42.27,57.73,0.0,glassy-carbon electrode,KHCO3,0.5,8.4,-1.0,C3H7OH,7.97,1.0,H-cell
1180,https://doi.org/10.1016/j.jes.2024.03.012,3C3W-Cu2O,Cu1O0.288N0.226,Cu2O,N,81.57,cubic,0.0,680.0,680.0,680.0,680.0,680.0,680.0,42.27,57.73,0.0,glassy-carbon electrode,KHCO3,0.5,8.4,-1.0,CO,7.01,1.0,H-cell
1181,https://doi.org/10.1016/j.jes.2024.03.012,3C3W-Cu2O,Cu1O0.288N0.226,Cu2O,N,81.57,cubic,0.0,680.0,680.0,680.0,680.0,680.0,680.0,42.27,57.73,0.0,glassy-carbon electrode,KHCO3,0.5,8.4,-1.0,CH4,2.2,1.0,H-cell
1182,https://doi.org/10.1016/j.jes.2024.03.012,3C3W-Cu2O,Cu1O0.288N0.226,Cu2O,N,81.57,cubic,0.0,680.0,680.0,680.0,680.0,680.0,680.0,42.27,57.73,0.0,glassy-carbon electrode,KHCO3,0.5,8.4,-1.0,HCOOH,21.31,1.0,H-cell
1183,https://doi.org/10.1016/j.jes.2024.03.012,3C3W-Cu2O,Cu1O0.288N0.226,Cu2O,N,81.57,cubic,0.0,680.0,680.0,680.0,680.0,680.0,680.0,42.27,57.73,0.0,glassy-carbon electrode,KHCO3,0.5,8.4,-1.0,H2,16.49,1.0,H-cell
1184,https://doi.org/10.1016/j.jes.2024.03.012,3C2W-Cu2O,Cu1O0.3499N0.501,Cu2O,N,66.62,cubic,0.0,680.0,680.0,680.0,680.0,680.0,680.0,30.02,69.98,0.0,glassy-carbon electrode,KHCO3,0.5,8.4,-1.0,C2H4,24.33,1.0,H-cell
1185,https://doi.org/10.1016/j.jes.2024.03.012,3C2W-Cu2O,Cu1O0.3499N0.501,Cu2O,N,66.62,cubic,0.0,680.0,680.0,680.0,680.0,680.0,680.0,30.02,69.98,0.0,glassy-carbon electrode,KHCO3,0.5,8.4,-1.0,C2H5OH,6.05,1.0,H-cell
1186,https://doi.org/10.1016/j.jes.2024.03.012,3C2W-Cu2O,Cu1O0.3499N0.501,Cu2O,N,66.62,cubic,0.0,680.0,680.0,680.0,680.0,680.0,680.0,30.02,69.98,0.0,glassy-carbon electrode,KHCO3,0.5,8.4,-1.0,CH3COOH,1.92,1.0,H-cell
1187,https://doi.org/10.1016/j.jes.2024.03.012,3C2W-Cu2O,Cu1O0.3499N0.501,Cu2O,N,66.62,cubic,0.0,680.0,680.0,680.0,680.0,680.0,680.0,30.02,69.98,0.0,glassy-carbon electrode,KHCO3,0.5,8.4,-1.0,C3H7OH,3.71,1.0,H-cell
1188,https://doi.org/10.1016/j.jes.2024.03.012,3C2W-Cu2O,Cu1O0.3499N0.501,Cu2O,N,66.62,cubic,0.0,680.0,680.0,680.0,680.0,680.0,680.0,30.02,69.98,0.0,glassy-carbon electrode,KHCO3,0.5,8.4,-1.0,CO,9.62,1.0,H-cell
1189,https://doi.org/10.1016/j.jes.2024.03.012,3C2W-Cu2O,Cu1O0.3499N0.501,Cu2O,N,66.62,cubic,0.0,680.0,680.0,680.0,680.0,680.0,680.0,30.02,69.98,0.0,glassy-carbon electrode,KHCO3,0.5,8.4,-1.0,CH4,2.34,1.0,H-cell
1190,https://doi.org/10.1016/j.jes.2024.03.012,3C2W-Cu2O,Cu1O0.3499N0.501,Cu2O,N,66.62,cubic,0.0,680.0,680.0,680.0,680.0,680.0,680.0,30.02,69.98,0.0,glassy-carbon electrode,KHCO3,0.5,8.4,-1.0,HCOOH,19.38,1.0,H-cell
1191,https://doi.org/10.1016/j.jes.2024.03.012,3C2W-Cu2O,Cu1O0.3499N0.501,Cu2O,N,66.62,cubic,0.0,680.0,680.0,680.0,680.0,680.0,680.0,30.02,69.98,0.0,glassy-carbon electrode,KHCO3,0.5,8.4,-1.0,H2,16.36,1.0,H-cell
