Repository: vovamirosh/CO2RR_PISH

File: Datasets/raw_dataset.csv (part 6 of 22)
,Number,Autor,Publication,Title,Journal,IF,DOI,Article name,Formula,Cat. compound,Support,"Cat./Support ratio, % (at)",Morphology (TEM/SEM),"Pore size, nm",width min (nm),width aver (nm),width max (nm),length min (nm),length aver (nm),length max (nm),"Cu, % (at.)","Cu+, % (at.)","Cu(2+), % (at.)",Base,electrolyte,"conc, M",pH,RHE vs V,Product,"FE, %","Time, h","Current density, mA/cm2",Type of reactor," Energy efficiency, %",Сarbon efficiency (equivalent to single-pass carbon efficiency (SPCE),"Loading, μg/cm2","Capacitance, (uF/cm2)","ECSA, cm2",R,"BET surface, m2/g"
354,6.0,"Xintong Yuan, Sai Chen, Dongfang Cheng, Lulu Li, Wenjin Zhu, Dazhong Zhong, Prof. Dr. Zhi-Jian Zhao, Prof. Dr. Jingkun Li, Tuo Wang, Prof. Dr. Jinlong Gong",2021.0,Controllable Cu0-Cu+ Sites for Electrocatalytic Reduction of Carbon Dioxide,Angewandte Chemie International,16.1,https://doi.org/10.1002/anie.202105118,,,Cu2O,CuSiO3,15.0,nanorod,,1.5,3.8,6.5,,,,,,,glassy-carbon electrode,KHCO3,0.1,6.8,-0.8,CO,20.9,,-6.37,H-cell,,,,13530.0,,,
355,6.0,"Xintong Yuan, Sai Chen, Dongfang Cheng, Lulu Li, Wenjin Zhu, Dazhong Zhong, Prof. Dr. Zhi-Jian Zhao, Prof. Dr. Jingkun Li, Tuo Wang, Prof. Dr. Jinlong Gong",2021.0,Controllable Cu0-Cu+ Sites for Electrocatalytic Reduction of Carbon Dioxide,Angewandte Chemie International,16.1,https://doi.org/10.1002/anie.202105118,,,Cu2O,CuSiO3,15.0,nanorod,,1.5,3.8,6.5,,,,,,,glassy-carbon electrode,KHCO3,0.1,6.8,-0.8,C2H4,12.71,,-6.37,H-cell,,,,13530.0,,,
356,6.0,"Xintong Yuan, Sai Chen, Dongfang Cheng, Lulu Li, Wenjin Zhu, Dazhong Zhong, Prof. Dr. Zhi-Jian Zhao, Prof. Dr. Jingkun Li, Tuo Wang, Prof. Dr. Jinlong Gong",2021.0,Controllable Cu0-Cu+ Sites for Electrocatalytic Reduction of Carbon Dioxide,Angewandte Chemie International,16.1,https://doi.org/10.1002/anie.202105118,,,Cu2O,CuSiO3,15.0,nanorod,,1.5,3.8,6.5,,,,,,,glassy-carbon electrode,KHCO3,0.1,6.8,-0.9,H2,45.99,,-9.44,H-cell,,,,13530.0,,,
357,6.0,"Xintong Yuan, Sai Chen, Dongfang Cheng, Lulu Li, Wenjin Zhu, Dazhong Zhong, Prof. Dr. Zhi-Jian Zhao, Prof. Dr. Jingkun Li, Tuo Wang, Prof. Dr. Jinlong Gong",2021.0,Controllable Cu0-Cu+ Sites for Electrocatalytic Reduction of Carbon Dioxide,Angewandte Chemie International,16.1,https://doi.org/10.1002/anie.202105118,,,Cu2O,CuSiO3,15.0,nanorod,,1.5,3.8,6.5,,,,,,,glassy-carbon electrode,KHCO3,0.1,6.8,-0.9,CO,17.89,,-9.44,H-cell,,,,13530.0,,,
358,6.0,"Xintong Yuan, Sai Chen, Dongfang Cheng, Lulu Li, Wenjin Zhu, Dazhong Zhong, Prof. Dr. Zhi-Jian Zhao, Prof. Dr. Jingkun Li, Tuo Wang, Prof. Dr. Jinlong Gong",2021.0,Controllable Cu0-Cu+ Sites for Electrocatalytic Reduction of Carbon Dioxide,Angewandte Chemie International,16.1,https://doi.org/10.1002/anie.202105118,,,Cu2O,CuSiO3,15.0,nanorod,,1.5,3.8,6.5,,,,,,,glassy-carbon electrode,KHCO3,0.1,6.8,-0.9,C2H4,15.89,,-9.44,H-cell,,,,13530.0,,,
359,6.0,"Xintong Yuan, Sai Chen, Dongfang Cheng, Lulu Li, Wenjin Zhu, Dazhong Zhong, Prof. Dr. Zhi-Jian Zhao, Prof. Dr. Jingkun Li, Tuo Wang, Prof. Dr. Jinlong Gong",2021.0,Controllable Cu0-Cu+ Sites for Electrocatalytic Reduction of Carbon Dioxide,Angewandte Chemie International,16.1,https://doi.org/10.1002/anie.202105118,,,Cu2O,CuSiO3,15.0,nanorod,,1.5,3.8,6.5,,,,,,,glassy-carbon electrode,KHCO3,0.1,6.8,-0.9,C2H5OH,1.17,,-9.44,H-cell,,,,13530.0,,,
360,6.0,"Xintong Yuan, Sai Chen, Dongfang Cheng, Lulu Li, Wenjin Zhu, Dazhong Zhong, Prof. Dr. Zhi-Jian Zhao, Prof. Dr. Jingkun Li, Tuo Wang, Prof. Dr. Jinlong Gong",2021.0,Controllable Cu0-Cu+ Sites for Electrocatalytic Reduction of Carbon Dioxide,Angewandte Chemie International,16.1,https://doi.org/10.1002/anie.202105118,,,Cu2O,CuSiO3,15.0,nanorod,,1.5,3.8,6.5,,,,,,,glassy-carbon electrode,KHCO3,0.1,6.8,-1.0,H2,44.15,,-12.5,H-cell,,,,13530.0,,,
361,6.0,"Xintong Yuan, Sai Chen, Dongfang Cheng, Lulu Li, Wenjin Zhu, Dazhong Zhong, Prof. Dr. Zhi-Jian Zhao, Prof. Dr. Jingkun Li, Tuo Wang, Prof. Dr. Jinlong Gong",2021.0,Controllable Cu0-Cu+ Sites for Electrocatalytic Reduction of Carbon Dioxide,Angewandte Chemie International,16.1,https://doi.org/10.1002/anie.202105118,,,Cu2O,CuSiO3,15.0,nanorod,,1.5,3.8,6.5,,,,,,,glassy-carbon electrode,KHCO3,0.1,6.8,-1.0,CO,14.05,,-12.5,H-cell,,,,13530.0,,,
362,6.0,"Xintong Yuan, Sai Chen, Dongfang Cheng, Lulu Li, Wenjin Zhu, Dazhong Zhong, Prof. Dr. Zhi-Jian Zhao, Prof. Dr. Jingkun Li, Tuo Wang, Prof. Dr. Jinlong Gong",2021.0,Controllable Cu0-Cu+ Sites for Electrocatalytic Reduction of Carbon Dioxide,Angewandte Chemie International,16.1,https://doi.org/10.1002/anie.202105118,,,Cu2O,CuSiO3,15.0,nanorod,,1.5,3.8,6.5,,,,,,,glassy-carbon electrode,KHCO3,0.1,6.8,-1.0,C2H4,24.25,,-12.5,H-cell,,,,13530.0,,,
363,6.0,"Xintong Yuan, Sai Chen, Dongfang Cheng, Lulu Li, Wenjin Zhu, Dazhong Zhong, Prof. Dr. Zhi-Jian Zhao, Prof. Dr. Jingkun Li, Tuo Wang, Prof. Dr. Jinlong Gong",2021.0,Controllable Cu0-Cu+ Sites for Electrocatalytic Reduction of Carbon Dioxide,Angewandte Chemie International,16.1,https://doi.org/10.1002/anie.202105118,,,Cu2O,CuSiO3,15.0,nanorod,,1.5,3.8,6.5,,,,,,,glassy-carbon electrode,KHCO3,0.1,6.8,-1.0,C2H5OH,4.85,,-12.5,H-cell,,,,13530.0,,,
364,6.0,"Xintong Yuan, Sai Chen, Dongfang Cheng, Lulu Li, Wenjin Zhu, Dazhong Zhong, Prof. Dr. Zhi-Jian Zhao, Prof. Dr. Jingkun Li, Tuo Wang, Prof. Dr. Jinlong Gong",2021.0,Controllable Cu0-Cu+ Sites for Electrocatalytic Reduction of Carbon Dioxide,Angewandte Chemie International,16.1,https://doi.org/10.1002/anie.202105118,,,Cu2O,CuSiO3,15.0,nanorod,,1.5,3.8,6.5,,,,,,,glassy-carbon electrode,KHCO3,0.1,6.8,-1.1,H2,42.64,,-16.21,H-cell,,,,13530.0,,,
365,6.0,"Xintong Yuan, Sai Chen, Dongfang Cheng, Lulu Li, Wenjin Zhu, Dazhong Zhong, Prof. Dr. Zhi-Jian Zhao, Prof. Dr. Jingkun Li, Tuo Wang, Prof. Dr. Jinlong Gong",2021.0,Controllable Cu0-Cu+ Sites for Electrocatalytic Reduction of Carbon Dioxide,Angewandte Chemie International,16.1,https://doi.org/10.1002/anie.202105118,,,Cu2O,CuSiO3,15.0,nanorod,,1.5,3.8,6.5,,,,,,,glassy-carbon electrode,KHCO3,0.1,6.8,-1.1,CO,9.87,,-16.21,H-cell,,,,13530.0,,,
366,6.0,"Xintong Yuan, Sai Chen, Dongfang Cheng, Lulu Li, Wenjin Zhu, Dazhong Zhong, Prof. Dr. Zhi-Jian Zhao, Prof. Dr. Jingkun Li, Tuo Wang, Prof. Dr. Jinlong Gong",2021.0,Controllable Cu0-Cu+ Sites for Electrocatalytic Reduction of Carbon Dioxide,Angewandte Chemie International,16.1,https://doi.org/10.1002/anie.202105118,,,Cu2O,CuSiO3,15.0,nanorod,,1.5,3.8,6.5,,,,,,,glassy-carbon electrode,KHCO3,0.1,6.8,-1.1,CH4,2.84,,-16.21,H-cell,,,,13530.0,,,
367,6.0,"Xintong Yuan, Sai Chen, Dongfang Cheng, Lulu Li, Wenjin Zhu, Dazhong Zhong, Prof. Dr. Zhi-Jian Zhao, Prof. Dr. Jingkun Li, Tuo Wang, Prof. Dr. Jinlong Gong",2021.0,Controllable Cu0-Cu+ Sites for Electrocatalytic Reduction of Carbon Dioxide,Angewandte Chemie International,16.1,https://doi.org/10.1002/anie.202105118,,,Cu2O,CuSiO3,15.0,nanorod,,1.5,3.8,6.5,,,,,,,glassy-carbon electrode,KHCO3,0.1,6.8,-1.1,C2H4,33.95,,-16.21,H-cell,,,,13530.0,,,
368,6.0,"Xintong Yuan, Sai Chen, Dongfang Cheng, Lulu Li, Wenjin Zhu, Dazhong Zhong, Prof. Dr. Zhi-Jian Zhao, Prof. Dr. Jingkun Li, Tuo Wang, Prof. Dr. Jinlong Gong",2021.0,Controllable Cu0-Cu+ Sites for Electrocatalytic Reduction of Carbon Dioxide,Angewandte Chemie International,16.1,https://doi.org/10.1002/anie.202105118,,,Cu2O,CuSiO3,15.0,nanorod,,1.5,3.8,6.5,,,,,,,glassy-carbon electrode,KHCO3,0.1,6.8,-1.1,C2H5OH,9.36,,-16.21,H-cell,,,,13530.0,,,
369,6.0,"Xintong Yuan, Sai Chen, Dongfang Cheng, Lulu Li, Wenjin Zhu, Dazhong Zhong, Prof. Dr. Zhi-Jian Zhao, Prof. Dr. Jingkun Li, Tuo Wang, Prof. Dr. Jinlong Gong",2021.0,Controllable Cu0-Cu+ Sites for Electrocatalytic Reduction of Carbon Dioxide,Angewandte Chemie International,16.1,https://doi.org/10.1002/anie.202105118,,,Cu2O,CuSiO3,15.0,nanorod,,1.5,3.8,6.5,,,,,,,glassy-carbon electrode,KHCO3,0.1,6.8,-1.2,H2,50.17,,-20.73,H-cell,,,,13530.0,,,
370,6.0,"Xintong Yuan, Sai Chen, Dongfang Cheng, Lulu Li, Wenjin Zhu, Dazhong Zhong, Prof. Dr. Zhi-Jian Zhao, Prof. Dr. Jingkun Li, Tuo Wang, Prof. Dr. Jinlong Gong",2021.0,Controllable Cu0-Cu+ Sites for Electrocatalytic Reduction of Carbon Dioxide,Angewandte Chemie International,16.1,https://doi.org/10.1002/anie.202105118,,,Cu2O,CuSiO3,15.0,nanorod,,1.5,3.8,6.5,,,,,,,glassy-carbon electrode,KHCO3,0.1,6.8,-1.2,CO,7.53,,-20.73,H-cell,,,,13530.0,,,
371,6.0,"Xintong Yuan, Sai Chen, Dongfang Cheng, Lulu Li, Wenjin Zhu, Dazhong Zhong, Prof. Dr. Zhi-Jian Zhao, Prof. Dr. Jingkun Li, Tuo Wang, Prof. Dr. Jinlong Gong",2021.0,Controllable Cu0-Cu+ Sites for Electrocatalytic Reduction of Carbon Dioxide,Angewandte Chemie International,16.1,https://doi.org/10.1002/anie.202105118,,,Cu2O,CuSiO3,15.0,nanorod,,1.5,3.8,6.5,,,,,,,glassy-carbon electrode,KHCO3,0.1,6.8,-1.2,CH4,4.01,,-20.73,H-cell,,,,13530.0,,,
372,6.0,"Xintong Yuan, Sai Chen, Dongfang Cheng, Lulu Li, Wenjin Zhu, Dazhong Zhong, Prof. Dr. Zhi-Jian Zhao, Prof. Dr. Jingkun Li, Tuo Wang, Prof. Dr. Jinlong Gong",2021.0,Controllable Cu0-Cu+ Sites for Electrocatalytic Reduction of Carbon Dioxide,Angewandte Chemie International,16.1,https://doi.org/10.1002/anie.202105118,,,Cu2O,CuSiO3,15.0,nanorod,,1.5,3.8,6.5,,,,,,,glassy-carbon electrode,KHCO3,0.1,6.8,-1.2,C2H4,25.75,,-20.73,H-cell,,,,13530.0,,,
373,6.0,"Xintong Yuan, Sai Chen, Dongfang Cheng, Lulu Li, Wenjin Zhu, Dazhong Zhong, Prof. Dr. Zhi-Jian Zhao, Prof. Dr. Jingkun Li, Tuo Wang, Prof. Dr. Jinlong Gong",2021.0,Controllable Cu0-Cu+ Sites for Electrocatalytic Reduction of Carbon Dioxide,Angewandte Chemie International,16.1,https://doi.org/10.1002/anie.202105118,,,Cu2O,CuSiO3,15.0,nanorod,,1.5,3.8,6.5,,,,,,,glassy-carbon electrode,KHCO3,0.1,6.8,-1.2,C2H5OH,3.68,,-20.73,H-cell,,,,13530.0,,,
374,6.0,"Xintong Yuan, Sai Chen, Dongfang Cheng, Lulu Li, Wenjin Zhu, Dazhong Zhong, Prof. Dr. Zhi-Jian Zhao, Prof. Dr. Jingkun Li, Tuo Wang, Prof. Dr. Jinlong Gong",2021.0,Controllable Cu0-Cu+ Sites for Electrocatalytic Reduction of Carbon Dioxide,Angewandte Chemie International,16.1,https://doi.org/10.1002/anie.202105118,,,Cu2O,CuSiO3,15.0,nanorod,,1.5,3.8,6.5,,,,,,,glassy-carbon electrode,KHCO3,0.1,6.8,-1.3,H2,62.71,,-24.84,H-cell,,,,13530.0,,,
375,6.0,"Xintong Yuan, Sai Chen, Dongfang Cheng, Lulu Li, Wenjin Zhu, Dazhong Zhong, Prof. Dr. Zhi-Jian Zhao, Prof. Dr. Jingkun Li, Tuo Wang, Prof. Dr. Jinlong Gong",2021.0,Controllable Cu0-Cu+ Sites for Electrocatalytic Reduction of Carbon Dioxide,Angewandte Chemie International,16.1,https://doi.org/10.1002/anie.202105118,,,Cu2O,CuSiO3,15.0,nanorod,,1.5,3.8,6.5,,,,,,,glassy-carbon electrode,KHCO3,0.1,6.8,-1.3,CO,3.01,,-24.84,H-cell,,,,13530.0,,,
376,6.0,"Xintong Yuan, Sai Chen, Dongfang Cheng, Lulu Li, Wenjin Zhu, Dazhong Zhong, Prof. Dr. Zhi-Jian Zhao, Prof. Dr. Jingkun Li, Tuo Wang, Prof. Dr. Jinlong Gong",2021.0,Controllable Cu0-Cu+ Sites for Electrocatalytic Reduction of Carbon Dioxide,Angewandte Chemie International,16.1,https://doi.org/10.1002/anie.202105118,,,Cu2O,CuSiO3,15.0,nanorod,,1.5,3.8,6.5,,,,,,,glassy-carbon electrode,KHCO3,0.1,6.8,-1.3,CH4,6.19,,-24.84,H-cell,,,,13530.0,,,
377,6.0,"Xintong Yuan, Sai Chen, Dongfang Cheng, Lulu Li, Wenjin Zhu, Dazhong Zhong, Prof. Dr. Zhi-Jian Zhao, Prof. Dr. Jingkun Li, Tuo Wang, Prof. Dr. Jinlong Gong",2021.0,Controllable Cu0-Cu+ Sites for Electrocatalytic Reduction of Carbon Dioxide,Angewandte Chemie International,16.1,https://doi.org/10.1002/anie.202105118,,,Cu2O,CuSiO3,15.0,nanorod,,1.5,3.8,6.5,,,,,,,glassy-carbon electrode,KHCO3,0.1,6.8,-1.3,C2H4,23.75,,-24.84,H-cell,,,,13530.0,,,
378,6.0,"Xintong Yuan, Sai Chen, Dongfang Cheng, Lulu Li, Wenjin Zhu, Dazhong Zhong, Prof. Dr. Zhi-Jian Zhao, Prof. Dr. Jingkun Li, Tuo Wang, Prof. Dr. Jinlong Gong",2021.0,Controllable Cu0-Cu+ Sites for Electrocatalytic Reduction of Carbon Dioxide,Angewandte Chemie International,16.1,https://doi.org/10.1002/anie.202105118,,,Cu2O,CuSiO3,15.0,nanorod,,1.5,3.8,6.5,,,,,,,glassy-carbon electrode,KHCO3,0.1,6.8,-1.3,C2H5OH,2.17,,-24.84,H-cell,,,,13530.0,,,
379,6.0,"Xintong Yuan, Sai Chen, Dongfang Cheng, Lulu Li, Wenjin Zhu, Dazhong Zhong, Prof. Dr. Zhi-Jian Zhao, Prof. Dr. Jingkun Li, Tuo Wang, Prof. Dr. Jinlong Gong",2021.0,Controllable Cu0-Cu+ Sites for Electrocatalytic Reduction of Carbon Dioxide,Angewandte Chemie International,16.1,https://doi.org/10.1002/anie.202105118,,,Cu2O,CuSiO3,15.0,nanorod,,1.5,3.8,6.5,,,,,,,glassy-carbon electrode,KHCO3,0.1,6.8,-1.4,H2,74.92,,-29.44,H-cell,,,,13530.0,,,
380,6.0,"Xintong Yuan, Sai Chen, Dongfang Cheng, Lulu Li, Wenjin Zhu, Dazhong Zhong, Prof. Dr. Zhi-Jian Zhao, Prof. Dr. Jingkun Li, Tuo Wang, Prof. Dr. Jinlong Gong",2021.0,Controllable Cu0-Cu+ Sites for Electrocatalytic Reduction of Carbon Dioxide,Angewandte Chemie International,16.1,https://doi.org/10.1002/anie.202105118,,,Cu2O,CuSiO3,15.0,nanorod,,1.5,3.8,6.5,,,,,,,glassy-carbon electrode,KHCO3,0.1,6.8,-1.4,CO,1.51,,-29.44,H-cell,,,,13530.0,,,
381,6.0,"Xintong Yuan, Sai Chen, Dongfang Cheng, Lulu Li, Wenjin Zhu, Dazhong Zhong, Prof. Dr. Zhi-Jian Zhao, Prof. Dr. Jingkun Li, Tuo Wang, Prof. Dr. Jinlong Gong",2021.0,Controllable Cu0-Cu+ Sites for Electrocatalytic Reduction of Carbon Dioxide,Angewandte Chemie International,16.1,https://doi.org/10.1002/anie.202105118,,,Cu2O,CuSiO3,15.0,nanorod,,1.5,3.8,6.5,,,,,,,glassy-carbon electrode,KHCO3,0.1,6.8,-1.4,CH4,5.52,,-29.44,H-cell,,,,13530.0,,,
382,6.0,"Xintong Yuan, Sai Chen, Dongfang Cheng, Lulu Li, Wenjin Zhu, Dazhong Zhong, Prof. Dr. Zhi-Jian Zhao, Prof. Dr. Jingkun Li, Tuo Wang, Prof. Dr. Jinlong Gong",2021.0,Controllable Cu0-Cu+ Sites for Electrocatalytic Reduction of Carbon Dioxide,Angewandte Chemie International,16.1,https://doi.org/10.1002/anie.202105118,,,Cu2O,CuSiO3,15.0,nanorod,,1.5,3.8,6.5,,,,,,,glassy-carbon electrode,KHCO3,0.1,6.8,-1.4,C2H4,13.38,,-29.44,H-cell,,,,13530.0,,,
383,6.0,"Xintong Yuan, Sai Chen, Dongfang Cheng, Lulu Li, Wenjin Zhu, Dazhong Zhong, Prof. Dr. Zhi-Jian Zhao, Prof. Dr. Jingkun Li, Tuo Wang, Prof. Dr. Jinlong Gong",2021.0,Controllable Cu0-Cu+ Sites for Electrocatalytic Reduction of Carbon Dioxide,Angewandte Chemie International,16.1,https://doi.org/10.1002/anie.202105118,,,Cu2O,CuSiO3,15.0,nanorod,,1.5,3.8,6.5,,,,,,,glassy-carbon electrode,KHCO3,0.1,6.8,-1.4,C2H5OH,1.0,,-29.44,H-cell,,,,13530.0,,,
384,6.0,"Xintong Yuan, Sai Chen, Dongfang Cheng, Lulu Li, Wenjin Zhu, Dazhong Zhong, Prof. Dr. Zhi-Jian Zhao, Prof. Dr. Jingkun Li, Tuo Wang, Prof. Dr. Jinlong Gong",2021.0,Controllable Cu0-Cu+ Sites for Electrocatalytic Reduction of Carbon Dioxide,Angewandte Chemie International,16.1,https://doi.org/10.1002/anie.202105118,,,Cu2O,CuSiO3,30.0,nanorod,,2.5,5.8,8.5,,,,,,,glassy-carbon electrode,KHCO3,0.1,6.8,-0.8,H2,48.41,,-4.35,H-cell,,,,13530.0,,,
385,6.0,"Xintong Yuan, Sai Chen, Dongfang Cheng, Lulu Li, Wenjin Zhu, Dazhong Zhong, Prof. Dr. Zhi-Jian Zhao, Prof. Dr. Jingkun Li, Tuo Wang, Prof. Dr. Jinlong Gong",2021.0,Controllable Cu0-Cu+ Sites for Electrocatalytic Reduction of Carbon Dioxide,Angewandte Chemie International,16.1,https://doi.org/10.1002/anie.202105118,,,Cu2O,CuSiO3,30.0,nanorod,,2.5,5.8,8.5,,,,,,,glassy-carbon electrode,KHCO3,0.1,6.8,-0.8,CO,21.11,,-4.35,H-cell,,,,13530.0,,,
386,6.0,"Xintong Yuan, Sai Chen, Dongfang Cheng, Lulu Li, Wenjin Zhu, Dazhong Zhong, Prof. Dr. Zhi-Jian Zhao, Prof. Dr. Jingkun Li, Tuo Wang, Prof. Dr. Jinlong Gong",2021.0,Controllable Cu0-Cu+ Sites for Electrocatalytic Reduction of Carbon Dioxide,Angewandte Chemie International,16.1,https://doi.org/10.1002/anie.202105118,,,Cu2O,CuSiO3,30.0,nanorod,,2.5,5.8,8.5,,,,,,,glassy-carbon electrode,KHCO3,0.1,6.8,-0.8,C2H4,12.56,,-4.35,H-cell,,,,13530.0,,,
387,6.0,"Xintong Yuan, Sai Chen, Dongfang Cheng, Lulu Li, Wenjin Zhu, Dazhong Zhong, Prof. Dr. Zhi-Jian Zhao, Prof. Dr. Jingkun Li, Tuo Wang, Prof. Dr. Jinlong Gong",2021.0,Controllable Cu0-Cu+ Sites for Electrocatalytic Reduction of Carbon Dioxide,Angewandte Chemie International,16.1,https://doi.org/10.1002/anie.202105118,,,Cu2O,CuSiO3,30.0,nanorod,,2.5,5.8,8.5,,,,,,,glassy-carbon electrode,KHCO3,0.1,6.8,-0.9,H2,46.23,,-6.45,H-cell,,,,13530.0,,,
388,6.0,"Xintong Yuan, Sai Chen, Dongfang Cheng, Lulu Li, Wenjin Zhu, Dazhong Zhong, Prof. Dr. Zhi-Jian Zhao, Prof. Dr. Jingkun Li, Tuo Wang, Prof. Dr. Jinlong Gong",2021.0,Controllable Cu0-Cu+ Sites for Electrocatalytic Reduction of Carbon Dioxide,Angewandte Chemie International,16.1,https://doi.org/10.1002/anie.202105118,,,Cu2O,CuSiO3,30.0,nanorod,,2.5,5.8,8.5,,,,,,,glassy-carbon electrode,KHCO3,0.1,6.8,-0.9,CO,17.76,,-6.45,H-cell,,,,13530.0,,,
389,6.0,"Xintong Yuan, Sai Chen, Dongfang Cheng, Lulu Li, Wenjin Zhu, Dazhong Zhong, Prof. Dr. Zhi-Jian Zhao, Prof. Dr. Jingkun Li, Tuo Wang, Prof. Dr. Jinlong Gong",2021.0,Controllable Cu0-Cu+ Sites for Electrocatalytic Reduction of Carbon Dioxide,Angewandte Chemie International,16.1,https://doi.org/10.1002/anie.202105118,,,Cu2O,CuSiO3,30.0,nanorod,,2.5,5.8,8.5,,,,,,,glassy-carbon electrode,KHCO3,0.1,6.8,-0.9,C2H4,15.91,,-6.45,H-cell,,,,13530.0,,,
390,6.0,"Xintong Yuan, Sai Chen, Dongfang Cheng, Lulu Li, Wenjin Zhu, Dazhong Zhong, Prof. Dr. Zhi-Jian Zhao, Prof. Dr. Jingkun Li, Tuo Wang, Prof. Dr. Jinlong Gong",2021.0,Controllable Cu0-Cu+ Sites for Electrocatalytic Reduction of Carbon Dioxide,Angewandte Chemie International,16.1,https://doi.org/10.1002/anie.202105118,,,Cu2O,CuSiO3,30.0,nanorod,,2.5,5.8,8.5,,,,,,,glassy-carbon electrode,KHCO3,0.1,6.8,-0.9,C2H5OH,1.34,,-6.45,H-cell,,,,13530.0,,,
391,6.0,"Xintong Yuan, Sai Chen, Dongfang Cheng, Lulu Li, Wenjin Zhu, Dazhong Zhong, Prof. Dr. Zhi-Jian Zhao, Prof. Dr. Jingkun Li, Tuo Wang, Prof. Dr. Jinlong Gong",2021.0,Controllable Cu0-Cu+ Sites for Electrocatalytic Reduction of Carbon Dioxide,Angewandte Chemie International,16.1,https://doi.org/10.1002/anie.202105118,,,Cu2O,CuSiO3,30.0,nanorod,,2.5,5.8,8.5,,,,,,,glassy-carbon electrode,KHCO3,0.1,6.8,-1.0,H2,44.56,,-8.95,H-cell,,,,13530.0,,,
392,6.0,"Xintong Yuan, Sai Chen, Dongfang Cheng, Lulu Li, Wenjin Zhu, Dazhong Zhong, Prof. Dr. Zhi-Jian Zhao, Prof. Dr. Jingkun Li, Tuo Wang, Prof. Dr. Jinlong Gong",2021.0,Controllable Cu0-Cu+ Sites for Electrocatalytic Reduction of Carbon Dioxide,Angewandte Chemie International,16.1,https://doi.org/10.1002/anie.202105118,,,Cu2O,CuSiO3,30.0,nanorod,,2.5,5.8,8.5,,,,,,,glassy-carbon electrode,KHCO3,0.1,6.8,-1.0,CO,13.9,,-8.95,H-cell,,,,13530.0,,,
393,6.0,"Xintong Yuan, Sai Chen, Dongfang Cheng, Lulu Li, Wenjin Zhu, Dazhong Zhong, Prof. Dr. Zhi-Jian Zhao, Prof. Dr. Jingkun Li, Tuo Wang, Prof. Dr. Jinlong Gong",2021.0,Controllable Cu0-Cu+ Sites for Electrocatalytic Reduction of Carbon Dioxide,Angewandte Chemie International,16.1,https://doi.org/10.1002/anie.202105118,,,Cu2O,CuSiO3,30.0,nanorod,,2.5,5.8,8.5,,,,,,,glassy-carbon electrode,KHCO3,0.1,6.8,-1.0,C2H4,24.12,,-8.95,H-cell,,,,13530.0,,,
394,6.0,"Xintong Yuan, Sai Chen, Dongfang Cheng, Lulu Li, Wenjin Zhu, Dazhong Zhong, Prof. Dr. Zhi-Jian Zhao, Prof. Dr. Jingkun Li, Tuo Wang, Prof. Dr. Jinlong Gong",2021.0,Controllable Cu0-Cu+ Sites for Electrocatalytic Reduction of Carbon Dioxide,Angewandte Chemie International,16.1,https://doi.org/10.1002/anie.202105118,,,Cu2O,CuSiO3,30.0,nanorod,,2.5,5.8,8.5,,,,,,,glassy-carbon electrode,KHCO3,0.1,6.8,-1.0,C2H5OH,5.03,,-8.95,H-cell,,,,13530.0,,,
395,6.0,"Xintong Yuan, Sai Chen, Dongfang Cheng, Lulu Li, Wenjin Zhu, Dazhong Zhong, Prof. Dr. Zhi-Jian Zhao, Prof. Dr. Jingkun Li, Tuo Wang, Prof. Dr. Jinlong Gong",2021.0,Controllable Cu0-Cu+ Sites for Electrocatalytic Reduction of Carbon Dioxide,Angewandte Chemie International,16.1,https://doi.org/10.1002/anie.202105118,,,Cu2O,CuSiO3,30.0,nanorod,,2.5,5.8,8.5,,,,,,,glassy-carbon electrode,KHCO3,0.1,6.8,-1.1,H2,42.38,,-12.1,H-cell,,,,13530.0,,,
396,6.0,"Xintong Yuan, Sai Chen, Dongfang Cheng, Lulu Li, Wenjin Zhu, Dazhong Zhong, Prof. Dr. Zhi-Jian Zhao, Prof. Dr. Jingkun Li, Tuo Wang, Prof. Dr. Jinlong Gong",2021.0,Controllable Cu0-Cu+ Sites for Electrocatalytic Reduction of Carbon Dioxide,Angewandte Chemie International,16.1,https://doi.org/10.1002/anie.202105118,,,Cu2O,CuSiO3,30.0,nanorod,,2.5,5.8,8.5,,,,,,,glassy-carbon electrode,KHCO3,0.1,6.8,-1.1,CO,10.22,,-12.1,H-cell,,,,13530.0,,,
397,6.0,"Xintong Yuan, Sai Chen, Dongfang Cheng, Lulu Li, Wenjin Zhu, Dazhong Zhong, Prof. Dr. Zhi-Jian Zhao, Prof. Dr. Jingkun Li, Tuo Wang, Prof. Dr. Jinlong Gong",2021.0,Controllable Cu0-Cu+ Sites for Electrocatalytic Reduction of Carbon Dioxide,Angewandte Chemie International,16.1,https://doi.org/10.1002/anie.202105118,,,Cu2O,CuSiO3,30.0,nanorod,,2.5,5.8,8.5,,,,,,,glassy-carbon electrode,KHCO3,0.1,6.8,-1.1,CH4,3.02,,-12.1,H-cell,,,,13530.0,,,
398,6.0,"Xintong Yuan, Sai Chen, Dongfang Cheng, Lulu Li, Wenjin Zhu, Dazhong Zhong, Prof. Dr. Zhi-Jian Zhao, Prof. Dr. Jingkun Li, Tuo Wang, Prof. Dr. Jinlong Gong",2021.0,Controllable Cu0-Cu+ Sites for Electrocatalytic Reduction of Carbon Dioxide,Angewandte Chemie International,16.1,https://doi.org/10.1002/anie.202105118,,,Cu2O,CuSiO3,30.0,nanorod,,2.5,5.8,8.5,,,,,,,glassy-carbon electrode,KHCO3,0.1,6.8,-1.1,C2H4,33.67,,-12.1,H-cell,,,,13530.0,,,
399,6.0,"Xintong Yuan, Sai Chen, Dongfang Cheng, Lulu Li, Wenjin Zhu, Dazhong Zhong, Prof. Dr. Zhi-Jian Zhao, Prof. Dr. Jingkun Li, Tuo Wang, Prof. Dr. Jinlong Gong",2021.0,Controllable Cu0-Cu+ Sites for Electrocatalytic Reduction of Carbon Dioxide,Angewandte Chemie International,16.1,https://doi.org/10.1002/anie.202105118,,,Cu2O,CuSiO3,30.0,nanorod,,2.5,5.8,8.5,,,,,,,glassy-carbon electrode,KHCO3,0.1,6.8,-1.1,C2H5OH,9.72,,-12.1,H-cell,,,,13530.0,,,
400,6.0,"Xintong Yuan, Sai Chen, Dongfang Cheng, Lulu Li, Wenjin Zhu, Dazhong Zhong, Prof. Dr. Zhi-Jian Zhao, Prof. Dr. Jingkun Li, Tuo Wang, Prof. Dr. Jinlong Gong",2021.0,Controllable Cu0-Cu+ Sites for Electrocatalytic Reduction of Carbon Dioxide,Angewandte Chemie International,16.1,https://doi.org/10.1002/anie.202105118,,,Cu2O,CuSiO3,30.0,nanorod,,2.5,5.8,8.5,,,,,,,glassy-carbon electrode,KHCO3,0.1,6.8,-1.2,H2,50.08,,-15.4,H-cell,,,,13530.0,,,
401,6.0,"Xintong Yuan, Sai Chen, Dongfang Cheng, Lulu Li, Wenjin Zhu, Dazhong Zhong, Prof. Dr. Zhi-Jian Zhao, Prof. Dr. Jingkun Li, Tuo Wang, Prof. Dr. Jinlong Gong",2021.0,Controllable Cu0-Cu+ Sites for Electrocatalytic Reduction of Carbon Dioxide,Angewandte Chemie International,16.1,https://doi.org/10.1002/anie.202105118,,,Cu2O,CuSiO3,30.0,nanorod,,2.5,5.8,8.5,,,,,,,glassy-carbon electrode,KHCO3,0.1,6.8,-1.2,CO,7.37,,-15.4,H-cell,,,,13530.0,,,
402,6.0,"Xintong Yuan, Sai Chen, Dongfang Cheng, Lulu Li, Wenjin Zhu, Dazhong Zhong, Prof. Dr. Zhi-Jian Zhao, Prof. Dr. Jingkun Li, Tuo Wang, Prof. Dr. Jinlong Gong",2021.0,Controllable Cu0-Cu+ Sites for Electrocatalytic Reduction of Carbon Dioxide,Angewandte Chemie International,16.1,https://doi.org/10.1002/anie.202105118,,,Cu2O,CuSiO3,30.0,nanorod,,2.5,5.8,8.5,,,,,,,glassy-carbon electrode,KHCO3,0.1,6.8,-1.2,CH4,4.19,,-15.4,H-cell,,,,13530.0,,,
403,6.0,"Xintong Yuan, Sai Chen, Dongfang Cheng, Lulu Li, Wenjin Zhu, Dazhong Zhong, Prof. Dr. Zhi-Jian Zhao, Prof. Dr. Jingkun Li, Tuo Wang, Prof. Dr. Jinlong Gong",2021.0,Controllable Cu0-Cu+ Sites for Electrocatalytic Reduction of Carbon Dioxide,Angewandte Chemie International,16.1,https://doi.org/10.1002/anie.202105118,,,Cu2O,CuSiO3,30.0,nanorod,,2.5,5.8,8.5,,,,,,,glassy-carbon electrode,KHCO3,0.1,6.8,-1.2,C2H4,25.8,,-15.4,H-cell,,,,13530.0,,,
404,6.0,"Xintong Yuan, Sai Chen, Dongfang Cheng, Lulu Li, Wenjin Zhu, Dazhong Zhong, Prof. Dr. Zhi-Jian Zhao, Prof. Dr. Jingkun Li, Tuo Wang, Prof. Dr. Jinlong Gong",2021.0,Controllable Cu0-Cu+ Sites for Electrocatalytic Reduction of Carbon Dioxide,Angewandte Chemie International,16.1,https://doi.org/10.1002/anie.202105118,,,Cu2O,CuSiO3,30.0,nanorod,,2.5,5.8,8.5,,,,,,,glassy-carbon electrode,KHCO3,0.1,6.8,-1.2,C2H5OH,4.52,,-15.4,H-cell,,,,13530.0,,,
405,6.0,"Xintong Yuan, Sai Chen, Dongfang Cheng, Lulu Li, Wenjin Zhu, Dazhong Zhong, Prof. Dr. Zhi-Jian Zhao, Prof. Dr. Jingkun Li, Tuo Wang, Prof. Dr. Jinlong Gong",2021.0,Controllable Cu0-Cu+ Sites for Electrocatalytic Reduction of Carbon Dioxide,Angewandte Chemie International,16.1,https://doi.org/10.1002/anie.202105118,,,Cu2O,CuSiO3,30.0,nanorod,,2.5,5.8,8.5,,,,,,,glassy-carbon electrode,KHCO3,0.1,6.8,-1.3,H2,62.81,,-19.27,H-cell,,,,13530.0,,,
406,6.0,"Xintong Yuan, Sai Chen, Dongfang Cheng, Lulu Li, Wenjin Zhu, Dazhong Zhong, Prof. Dr. Zhi-Jian Zhao, Prof. Dr. Jingkun Li, Tuo Wang, Prof. Dr. Jinlong Gong",2021.0,Controllable Cu0-Cu+ Sites for Electrocatalytic Reduction of Carbon Dioxide,Angewandte Chemie International,16.1,https://doi.org/10.1002/anie.202105118,,,Cu2O,CuSiO3,30.0,nanorod,,2.5,5.8,8.5,,,,,,,glassy-carbon electrode,KHCO3,0.1,6.8,-1.3,CO,3.18,,-19.27,H-cell,,,,13530.0,,,
407,6.0,"Xintong Yuan, Sai Chen, Dongfang Cheng, Lulu Li, Wenjin Zhu, Dazhong Zhong, Prof. Dr. Zhi-Jian Zhao, Prof. Dr. Jingkun Li, Tuo Wang, Prof. Dr. Jinlong Gong",2021.0,Controllable Cu0-Cu+ Sites for Electrocatalytic Reduction of Carbon Dioxide,Angewandte Chemie International,16.1,https://doi.org/10.1002/anie.202105118,,,Cu2O,CuSiO3,30.0,nanorod,,2.5,5.8,8.5,,,,,,,glassy-carbon electrode,KHCO3,0.1,6.8,-1.3,CH4,6.2,,-19.27,H-cell,,,,13530.0,,,
408,6.0,"Xintong Yuan, Sai Chen, Dongfang Cheng, Lulu Li, Wenjin Zhu, Dazhong Zhong, Prof. Dr. Zhi-Jian Zhao, Prof. Dr. Jingkun Li, Tuo Wang, Prof. Dr. Jinlong Gong",2021.0,Controllable Cu0-Cu+ Sites for Electrocatalytic Reduction of Carbon Dioxide,Angewandte Chemie International,16.1,https://doi.org/10.1002/anie.202105118,,,Cu2O,CuSiO3,30.0,nanorod,,2.5,5.8,8.5,,,,,,,glassy-carbon electrode,KHCO3,0.1,6.8,-1.3,C2H4,23.62,,-19.27,H-cell,,,,13530.0,,,
409,6.0,"Xintong Yuan, Sai Chen, Dongfang Cheng, Lulu Li, Wenjin Zhu, Dazhong Zhong, Prof. Dr. Zhi-Jian Zhao, Prof. Dr. Jingkun Li, Tuo Wang, Prof. Dr. Jinlong Gong",2021.0,Controllable Cu0-Cu+ Sites for Electrocatalytic Reduction of Carbon Dioxide,Angewandte Chemie International,16.1,https://doi.org/10.1002/anie.202105118,,,Cu2O,CuSiO3,30.0,nanorod,,2.5,5.8,8.5,,,,,,,glassy-carbon electrode,KHCO3,0.1,6.8,-1.3,C2H5OH,1.68,,-19.27,H-cell,,,,13530.0,,,
410,6.0,"Xintong Yuan, Sai Chen, Dongfang Cheng, Lulu Li, Wenjin Zhu, Dazhong Zhong, Prof. Dr. Zhi-Jian Zhao, Prof. Dr. Jingkun Li, Tuo Wang, Prof. Dr. Jinlong Gong",2021.0,Controllable Cu0-Cu+ Sites for Electrocatalytic Reduction of Carbon Dioxide,Angewandte Chemie International,16.1,https://doi.org/10.1002/anie.202105118,,,Cu2O,CuSiO3,30.0,nanorod,,2.5,5.8,8.5,,,,,,,glassy-carbon electrode,KHCO3,0.1,6.8,-1.4,H2,74.87,,-23.63,H-cell,,,,13530.0,,,
411,6.0,"Xintong Yuan, Sai Chen, Dongfang Cheng, Lulu Li, Wenjin Zhu, Dazhong Zhong, Prof. Dr. Zhi-Jian Zhao, Prof. Dr. Jingkun Li, Tuo Wang, Prof. Dr. Jinlong Gong",2021.0,Controllable Cu0-Cu+ Sites for Electrocatalytic Reduction of Carbon Dioxide,Angewandte Chemie International,16.1,https://doi.org/10.1002/anie.202105118,,,Cu2O,CuSiO3,30.0,nanorod,,2.5,5.8,8.5,,,,,,,glassy-carbon electrode,KHCO3,0.1,6.8,-1.4,CO,1.84,,-23.63,H-cell,,,,13530.0,,,
412,6.0,"Xintong Yuan, Sai Chen, Dongfang Cheng, Lulu Li, Wenjin Zhu, Dazhong Zhong, Prof. Dr. Zhi-Jian Zhao, Prof. Dr. Jingkun Li, Tuo Wang, Prof. Dr. Jinlong Gong",2021.0,Controllable Cu0-Cu+ Sites for Electrocatalytic Reduction of Carbon Dioxide,Angewandte Chemie International,16.1,https://doi.org/10.1002/anie.202105118,,,Cu2O,CuSiO3,30.0,nanorod,,2.5,5.8,8.5,,,,,,,glassy-carbon electrode,KHCO3,0.1,6.8,-1.4,CH4,5.53,,-23.63,H-cell,,,,13530.0,,,
413,6.0,"Xintong Yuan, Sai Chen, Dongfang Cheng, Lulu Li, Wenjin Zhu, Dazhong Zhong, Prof. Dr. Zhi-Jian Zhao, Prof. Dr. Jingkun Li, Tuo Wang, Prof. Dr. Jinlong Gong",2021.0,Controllable Cu0-Cu+ Sites for Electrocatalytic Reduction of Carbon Dioxide,Angewandte Chemie International,16.1,https://doi.org/10.1002/anie.202105118,,,Cu2O,CuSiO3,30.0,nanorod,,2.5,5.8,8.5,,,,,,,glassy-carbon electrode,KHCO3,0.1,6.8,-1.4,C2H4,13.23,,-23.63,H-cell,,,,13530.0,,,
414,6.0,"Xintong Yuan, Sai Chen, Dongfang Cheng, Lulu Li, Wenjin Zhu, Dazhong Zhong, Prof. Dr. Zhi-Jian Zhao, Prof. Dr. Jingkun Li, Tuo Wang, Prof. Dr. Jinlong Gong",2021.0,Controllable Cu0-Cu+ Sites for Electrocatalytic Reduction of Carbon Dioxide,Angewandte Chemie International,16.1,https://doi.org/10.1002/anie.202105118,,,Cu2O,CuSiO3,30.0,nanorod,,2.5,5.8,8.5,,,,,,,glassy-carbon electrode,KHCO3,0.1,6.8,-1.4,C2H5OH,1.17,,-23.63,H-cell,,,,13530.0,,,
415,30.0,"Rui Zhang,b , Feifei Chen , Haokun Jin , Yong Zhang , Xiaoya Hao , Yingda Liu , Tianming Feng , Xinghua Zhang, Zunming Lu, Weihua Wang , Feng Lu , Hong Dong , Hui Liu, Hui Liu, , Yahui Cheng",2023.0,Highly stability Cu+ species in hollow Cu2O nanoreactors by modulating cavity size for CO2 electroreduction to C2+ products,Chemical Engineering Journal,13.3,https://doi.org/10.1016/j.cej.2023.142052,Cu2O-18,Cu1O0.5651,CuO,Cu2O,23.04,hollow,,45.0,65.0,95.0,45.0,65.0,95.0,0.0,86.98,13.02,glassy-carbon electrode,KHCO3,0.1,6.8,-1.11,C2H4,15.53,0.5,-14.88,H-cell,,,,730.0,,,
416,30.0,"Rui Zhang,b , Feifei Chen , Haokun Jin , Yong Zhang , Xiaoya Hao , Yingda Liu , Tianming Feng , Xinghua Zhang, Zunming Lu, Weihua Wang , Feng Lu , Hong Dong , Hui Liu, Hui Liu, , Yahui Cheng",2023.0,Highly stability Cu+ species in hollow Cu2O nanoreactors by modulating cavity size for CO2 electroreduction to C2+ products,Chemical Engineering Journal,13.3,https://doi.org/10.1016/j.cej.2023.142052,Cu2O-18,Cu1O0.5651,CuO,Cu2O,23.04,hollow,,45.0,65.0,95.0,45.0,65.0,95.0,0.0,86.98,13.02,glassy-carbon electrode,KHCO3,0.1,6.8,-1.11,CO,6.83,0.5,-14.88,H-cell,,,,730.0,,,
417,30.0,"Rui Zhang,b , Feifei Chen , Haokun Jin , Yong Zhang , Xiaoya Hao , Yingda Liu , Tianming Feng , Xinghua Zhang, Zunming Lu, Weihua Wang , Feng Lu , Hong Dong , Hui Liu, Hui Liu, , Yahui Cheng",2023.0,Highly stability Cu+ species in hollow Cu2O nanoreactors by modulating cavity size for CO2 electroreduction to C2+ products,Chemical Engineering Journal,13.3,https://doi.org/10.1016/j.cej.2023.142052,Cu2O-18,Cu1O0.5651,CuO,Cu2O,23.04,hollow,,45.0,65.0,95.0,45.0,65.0,95.0,0.0,86.98,13.02,glassy-carbon electrode,KHCO3,0.1,6.8,-1.11,HCOOH,2.22,0.5,-14.88,H-cell,,,,730.0,,,
418,30.0,"Rui Zhang,b , Feifei Chen , Haokun Jin , Yong Zhang , Xiaoya Hao , Yingda Liu , Tianming Feng , Xinghua Zhang, Zunming Lu, Weihua Wang , Feng Lu , Hong Dong , Hui Liu, Hui Liu, , Yahui Cheng",2023.0,Highly stability Cu+ species in hollow Cu2O nanoreactors by modulating cavity size for CO2 electroreduction to C2+ products,Chemical Engineering Journal,13.3,https://doi.org/10.1016/j.cej.2023.142052,Cu2O-18,Cu1O0.5651,CuO,Cu2O,23.04,hollow,,45.0,65.0,95.0,45.0,65.0,95.0,0.0,86.98,13.02,glassy-carbon electrode,KHCO3,0.1,6.8,-1.11,CH3OH,2.9,0.5,-14.88,H-cell,,,,730.0,,,
419,30.0,"Rui Zhang,b , Feifei Chen , Haokun Jin , Yong Zhang , Xiaoya Hao , Yingda Liu , Tianming Feng , Xinghua Zhang, Zunming Lu, Weihua Wang , Feng Lu , Hong Dong , Hui Liu, Hui Liu, , Yahui Cheng",2023.0,Highly stability Cu+ species in hollow Cu2O nanoreactors by modulating cavity size for CO2 electroreduction to C2+ products,Chemical Engineering Journal,13.3,https://doi.org/10.1016/j.cej.2023.142052,Cu2O-18,Cu1O0.5651,CuO,Cu2O,23.04,hollow,,45.0,65.0,95.0,45.0,65.0,95.0,0.0,86.98,13.02,glassy-carbon electrode,KHCO3,0.1,6.8,-1.11,C2H5OH,17.92,0.5,-14.88,H-cell,,,,730.0,,,
420,30.0,"Rui Zhang,b , Feifei Chen , Haokun Jin , Yong Zhang , Xiaoya Hao , Yingda Liu , Tianming Feng , Xinghua Zhang, Zunming Lu, Weihua Wang , Feng Lu , Hong Dong , Hui Liu, Hui Liu, , Yahui Cheng",2023.0,Highly stability Cu+ species in hollow Cu2O nanoreactors by modulating cavity size for CO2 electroreduction to C2+ products,Chemical Engineering Journal,13.3,https://doi.org/10.1016/j.cej.2023.142052,Cu2O-18,Cu1O0.5651,CuO,Cu2O,23.04,hollow,,45.0,65.0,95.0,45.0,65.0,95.0,0.0,86.98,13.02,glassy-carbon electrode,KHCO3,0.1,6.8,-1.11,CH3COOH,1.02,0.5,-14.88,H-cell,,,,730.0,,,
421,30.0,"Rui Zhang,b , Feifei Chen , Haokun Jin , Yong Zhang , Xiaoya Hao , Yingda Liu , Tianming Feng , Xinghua Zhang, Zunming Lu, Weihua Wang , Feng Lu , Hong Dong , Hui Liu, Hui Liu, , Yahui Cheng",2023.0,Highly stability Cu+ species in hollow Cu2O nanoreactors by modulating cavity size for CO2 electroreduction to C2+ products,Chemical Engineering Journal,13.3,https://doi.org/10.1016/j.cej.2023.142052,Cu2O-18,Cu1O0.5651,CuO,Cu2O,23.04,hollow,,45.0,65.0,95.0,45.0,65.0,95.0,0.0,86.98,13.02,glassy-carbon electrode,KHCO3,0.1,6.8,-1.11,C3H7OH,15.7,0.5,-14.88,H-cell,,,,730.0,,,
422,30.0,"Rui Zhang,b , Feifei Chen , Haokun Jin , Yong Zhang , Xiaoya Hao , Yingda Liu , Tianming Feng , Xinghua Zhang, Zunming Lu, Weihua Wang , Feng Lu , Hong Dong , Hui Liu, Hui Liu, , Yahui Cheng",2023.0,Highly stability Cu+ species in hollow Cu2O nanoreactors by modulating cavity size for CO2 electroreduction to C2+ products,Chemical Engineering Journal,13.3,https://doi.org/10.1016/j.cej.2023.142052,Cu2O-18,Cu1O0.5651,CuO,Cu2O,23.04,hollow,,45.0,65.0,95.0,45.0,65.0,95.0,0.0,86.98,13.02,glassy-carbon electrode,KHCO3,0.1,6.8,-1.11,H2,23.38,0.5,-14.88,H-cell,,,,730.0,,,
423,30.0,"Rui Zhang,b , Feifei Chen , Haokun Jin , Yong Zhang , Xiaoya Hao , Yingda Liu , Tianming Feng , Xinghua Zhang, Zunming Lu, Weihua Wang , Feng Lu , Hong Dong , Hui Liu, Hui Liu, , Yahui Cheng",2023.0,Highly stability Cu+ species in hollow Cu2O nanoreactors by modulating cavity size for CO2 electroreduction to C2+ products,Chemical Engineering Journal,13.3,https://doi.org/10.1016/j.cej.2023.142052,Cu2O-18,Cu1O0.5651,CuO,Cu2O,23.04,hollow,,45.0,65.0,95.0,45.0,65.0,95.0,0.0,86.98,13.02,glassy-carbon electrode,KHCO3,0.1,6.8,-1.05,C2H4,10.24,0.5,-17.91,H-cell,,,,730.0,,,
424,30.0,"Rui Zhang,b , Feifei Chen , Haokun Jin , Yong Zhang , Xiaoya Hao , Yingda Liu , Tianming Feng , Xinghua Zhang, Zunming Lu, Weihua Wang , Feng Lu , Hong Dong , Hui Liu, Hui Liu, , Yahui Cheng",2023.0,Highly stability Cu+ species in hollow Cu2O nanoreactors by modulating cavity size for CO2 electroreduction to C2+ products,Chemical Engineering Journal,13.3,https://doi.org/10.1016/j.cej.2023.142052,Cu2O-18,Cu1O0.5651,CuO,Cu2O,23.04,hollow,,45.0,65.0,95.0,45.0,65.0,95.0,0.0,86.98,13.02,glassy-carbon electrode,KHCO3,0.1,6.8,-1.05,CO,7.34,0.5,-17.91,H-cell,,,,730.0,,,
425,30.0,"Rui Zhang,b , Feifei Chen , Haokun Jin , Yong Zhang , Xiaoya Hao , Yingda Liu , Tianming Feng , Xinghua Zhang, Zunming Lu, Weihua Wang , Feng Lu , Hong Dong , Hui Liu, Hui Liu, , Yahui Cheng",2023.0,Highly stability Cu+ species in hollow Cu2O nanoreactors by modulating cavity size for CO2 electroreduction to C2+ products,Chemical Engineering Journal,13.3,https://doi.org/10.1016/j.cej.2023.142052,Cu2O-18,Cu1O0.5651,CuO,Cu2O,23.04,hollow,,45.0,65.0,95.0,45.0,65.0,95.0,0.0,86.98,13.02,glassy-carbon electrode,KHCO3,0.1,6.8,-1.05,HCOOH,8.87,0.5,-17.91,H-cell,,,,730.0,,,
426,30.0,"Rui Zhang,b , Feifei Chen , Haokun Jin , Yong Zhang , Xiaoya Hao , Yingda Liu , Tianming Feng , Xinghua Zhang, Zunming Lu, Weihua Wang , Feng Lu , Hong Dong , Hui Liu, Hui Liu, , Yahui Cheng",2023.0,Highly stability Cu+ species in hollow Cu2O nanoreactors by modulating cavity size for CO2 electroreduction to C2+ products,Chemical Engineering Journal,13.3,https://doi.org/10.1016/j.cej.2023.142052,Cu2O-18,Cu1O0.5651,CuO,Cu2O,23.04,hollow,,45.0,65.0,95.0,45.0,65.0,95.0,0.0,86.98,13.02,glassy-carbon electrode,KHCO3,0.1,6.8,-1.05,CH3OH,3.41,0.5,-17.91,H-cell,,,,730.0,,,
427,30.0,"Rui Zhang,b , Feifei Chen , Haokun Jin , Yong Zhang , Xiaoya Hao , Yingda Liu , Tianming Feng , Xinghua Zhang, Zunming Lu, Weihua Wang , Feng Lu , Hong Dong , Hui Liu, Hui Liu, , Yahui Cheng",2023.0,Highly stability Cu+ species in hollow Cu2O nanoreactors by modulating cavity size for CO2 electroreduction to C2+ products,Chemical Engineering Journal,13.3,https://doi.org/10.1016/j.cej.2023.142052,Cu2O-18,Cu1O0.5651,CuO,Cu2O,23.04,hollow,,45.0,65.0,95.0,45.0,65.0,95.0,0.0,86.98,13.02,glassy-carbon electrode,KHCO3,0.1,6.8,-1.05,C2H5OH,16.55,0.5,-17.91,H-cell,,,,730.0,,,
428,30.0,"Rui Zhang,b , Feifei Chen , Haokun Jin , Yong Zhang , Xiaoya Hao , Yingda Liu , Tianming Feng , Xinghua Zhang, Zunming Lu, Weihua Wang , Feng Lu , Hong Dong , Hui Liu, Hui Liu, , Yahui Cheng",2023.0,Highly stability Cu+ species in hollow Cu2O nanoreactors by modulating cavity size for CO2 electroreduction to C2+ products,Chemical Engineering Journal,13.3,https://doi.org/10.1016/j.cej.2023.142052,Cu2O-18,Cu1O0.5651,CuO,Cu2O,23.04,hollow,,45.0,65.0,95.0,45.0,65.0,95.0,0.0,86.98,13.02,glassy-carbon electrode,KHCO3,0.1,6.8,-1.05,CH3COOH,4.95,0.5,-17.91,H-cell,,,,730.0,,,
429,30.0,"Rui Zhang,b , Feifei Chen , Haokun Jin , Yong Zhang , Xiaoya Hao , Yingda Liu , Tianming Feng , Xinghua Zhang, Zunming Lu, Weihua Wang , Feng Lu , Hong Dong , Hui Liu, Hui Liu, , Yahui Cheng",2023.0,Highly stability Cu+ species in hollow Cu2O nanoreactors by modulating cavity size for CO2 electroreduction to C2+ products,Chemical Engineering Journal,13.3,https://doi.org/10.1016/j.cej.2023.142052,Cu2O-18,Cu1O0.5651,CuO,Cu2O,23.04,hollow,,45.0,65.0,95.0,45.0,65.0,95.0,0.0,86.98,13.02,glassy-carbon electrode,KHCO3,0.1,6.8,-1.05,C3H7OH,9.56,0.5,-17.91,H-cell,,,,730.0,,,
430,30.0,"Rui Zhang,b , Feifei Chen , Haokun Jin , Yong Zhang , Xiaoya Hao , Yingda Liu , Tianming Feng , Xinghua Zhang, Zunming Lu, Weihua Wang , Feng Lu , Hong Dong , Hui Liu, Hui Liu, , Yahui Cheng",2023.0,Highly stability Cu+ species in hollow Cu2O nanoreactors by modulating cavity size for CO2 electroreduction to C2+ products,Chemical Engineering Journal,13.3,https://doi.org/10.1016/j.cej.2023.142052,Cu2O-18,Cu1O0.5651,CuO,Cu2O,23.04,hollow,,45.0,65.0,95.0,45.0,65.0,95.0,0.0,86.98,13.02,glassy-carbon electrode,KHCO3,0.1,6.8,-1.05,H2,27.65,0.5,-17.91,H-cell,,,,730.0,,,
431,30.0,"Rui Zhang,b , Feifei Chen , Haokun Jin , Yong Zhang , Xiaoya Hao , Yingda Liu , Tianming Feng , Xinghua Zhang, Zunming Lu, Weihua Wang , Feng Lu , Hong Dong , Hui Liu, Hui Liu, , Yahui Cheng",2023.0,Highly stability Cu+ species in hollow Cu2O nanoreactors by modulating cavity size for CO2 electroreduction to C2+ products,Chemical Engineering Journal,13.3,https://doi.org/10.1016/j.cej.2023.142052,Cu2O-18,Cu1O0.5651,CuO,Cu2O,23.04,hollow,,45.0,65.0,95.0,45.0,65.0,95.0,0.0,86.98,13.02,glassy-carbon electrode,KHCO3,0.1,6.8,-0.99,C2H4,6.14,0.5,-21.19,H-cell,,,,730.0,,,
432,30.0,"Rui Zhang,b , Feifei Chen , Haokun Jin , Yong Zhang , Xiaoya Hao , Yingda Liu , Tianming Feng , Xinghua Zhang, Zunming Lu, Weihua Wang , Feng Lu , Hong Dong , Hui Liu, Hui Liu, , Yahui Cheng",2023.0,Highly stability Cu+ species in hollow Cu2O nanoreactors by modulating cavity size for CO2 electroreduction to C2+ products,Chemical Engineering Journal,13.3,https://doi.org/10.1016/j.cej.2023.142052,Cu2O-18,Cu1O0.5651,CuO,Cu2O,23.04,hollow,,45.0,65.0,95.0,45.0,65.0,95.0,0.0,86.98,13.02,glassy-carbon electrode,KHCO3,0.1,6.8,-0.99,CO,9.56,0.5,-21.19,H-cell,,,,730.0,,,
433,30.0,"Rui Zhang,b , Feifei Chen , Haokun Jin , Yong Zhang , Xiaoya Hao , Yingda Liu , Tianming Feng , Xinghua Zhang, Zunming Lu, Weihua Wang , Feng Lu , Hong Dong , Hui Liu, Hui Liu, , Yahui Cheng",2023.0,Highly stability Cu+ species in hollow Cu2O nanoreactors by modulating cavity size for CO2 electroreduction to C2+ products,Chemical Engineering Journal,13.3,https://doi.org/10.1016/j.cej.2023.142052,Cu2O-18,Cu1O0.5651,CuO,Cu2O,23.04,hollow,,45.0,65.0,95.0,45.0,65.0,95.0,0.0,86.98,13.02,glassy-carbon electrode,KHCO3,0.1,6.8,-0.99,HCOOH,10.75,0.5,-21.19,H-cell,,,,730.0,,,
434,30.0,"Rui Zhang,b , Feifei Chen , Haokun Jin , Yong Zhang , Xiaoya Hao , Yingda Liu , Tianming Feng , Xinghua Zhang, Zunming Lu, Weihua Wang , Feng Lu , Hong Dong , Hui Liu, Hui Liu, , Yahui Cheng",2023.0,Highly stability Cu+ species in hollow Cu2O nanoreactors by modulating cavity size for CO2 electroreduction to C2+ products,Chemical Engineering Journal,13.3,https://doi.org/10.1016/j.cej.2023.142052,Cu2O-18,Cu1O0.5651,CuO,Cu2O,23.04,hollow,,45.0,65.0,95.0,45.0,65.0,95.0,0.0,86.98,13.02,glassy-carbon electrode,KHCO3,0.1,6.8,-0.99,CH3OH,2.05,0.5,-21.19,H-cell,,,,730.0,,,
435,30.0,"Rui Zhang,b , Feifei Chen , Haokun Jin , Yong Zhang , Xiaoya Hao , Yingda Liu , Tianming Feng , Xinghua Zhang, Zunming Lu, Weihua Wang , Feng Lu , Hong Dong , Hui Liu, Hui Liu, , Yahui Cheng",2023.0,Highly stability Cu+ species in hollow Cu2O nanoreactors by modulating cavity size for CO2 electroreduction to C2+ products,Chemical Engineering Journal,13.3,https://doi.org/10.1016/j.cej.2023.142052,Cu2O-18,Cu1O0.5651,CuO,Cu2O,23.04,hollow,,45.0,65.0,95.0,45.0,65.0,95.0,0.0,86.98,13.02,glassy-carbon electrode,KHCO3,0.1,6.8,-0.99,C2H5OH,12.29,0.5,-21.19,H-cell,,,,730.0,,,
