Repository: vovamirosh/CO2RR_PISH

File: Datasets/R_prepr_2024_12_13.csv (part 7 of 14)
,DOI,Article name,Formula,Cat. compound,Support,"Cat./Support ratio, % (at)",Morphology (TEM/SEM),"Pore size, nm",width min (nm),width aver (nm),width max (nm),length min (nm),length aver (nm),length max (nm),"Cu, % (at.)","Cu+, % (at.)","Cu(2+), % (at.)",Base,electrolyte,"conc, M",pH,RHE vs V,Product,"FE, %","Time, h",Type of reactor
1192,https://doi.org/10.1016/j.jes.2024.03.012,3C1W-Cu2O,Cu1O0.431N0.58,Cu2O,N,63.78,cubic,0.0,680.0,680.0,680.0,680.0,680.0,680.0,13.83,86.17,0.0,glassy-carbon electrode,KHCO3,0.5,8.4,-1.0,C2H4,24.19,1.0,H-cell
1193,https://doi.org/10.1016/j.jes.2024.03.012,3C1W-Cu2O,Cu1O0.431N0.58,Cu2O,N,63.78,cubic,0.0,680.0,680.0,680.0,680.0,680.0,680.0,13.83,86.17,0.0,glassy-carbon electrode,KHCO3,0.5,8.4,-1.0,C2H5OH,5.91,1.0,H-cell
1194,https://doi.org/10.1016/j.jes.2024.03.012,3C1W-Cu2O,Cu1O0.431N0.58,Cu2O,N,63.78,cubic,0.0,680.0,680.0,680.0,680.0,680.0,680.0,13.83,86.17,0.0,glassy-carbon electrode,KHCO3,0.5,8.4,-1.0,CH3COOH,0.96,1.0,H-cell
1195,https://doi.org/10.1016/j.jes.2024.03.012,3C1W-Cu2O,Cu1O0.431N0.58,Cu2O,N,63.78,cubic,0.0,680.0,680.0,680.0,680.0,680.0,680.0,13.83,86.17,0.0,glassy-carbon electrode,KHCO3,0.5,8.4,-1.0,C3H7OH,4.12,1.0,H-cell
1196,https://doi.org/10.1016/j.jes.2024.03.012,3C1W-Cu2O,Cu1O0.431N0.58,Cu2O,N,63.78,cubic,0.0,680.0,680.0,680.0,680.0,680.0,680.0,13.83,86.17,0.0,glassy-carbon electrode,KHCO3,0.5,8.4,-1.0,CO,4.12,1.0,H-cell
1197,https://doi.org/10.1016/j.jes.2024.03.012,3C1W-Cu2O,Cu1O0.431N0.58,Cu2O,N,63.78,cubic,0.0,680.0,680.0,680.0,680.0,680.0,680.0,13.83,86.17,0.0,glassy-carbon electrode,KHCO3,0.5,8.4,-1.0,CH4,4.12,1.0,H-cell
1198,https://doi.org/10.1016/j.jes.2024.03.012,3C1W-Cu2O,Cu1O0.431N0.58,Cu2O,N,63.78,cubic,0.0,680.0,680.0,680.0,680.0,680.0,680.0,13.83,86.17,0.0,glassy-carbon electrode,KHCO3,0.5,8.4,-1.0,HCOOH,22.68,1.0,H-cell
1199,https://doi.org/10.1016/j.jes.2024.03.012,3C1W-Cu2O,Cu1O0.431N0.58,Cu2O,N,63.78,cubic,0.0,680.0,680.0,680.0,680.0,680.0,680.0,13.83,86.17,0.0,glassy-carbon electrode,KHCO3,0.5,8.4,-1.0,H2,16.49,1.0,H-cell
1200,https://doi.org/10.1016/j.matre.2023.100195,o-Cu2O/Ag,Cu1O0.525Ag0.1,Cu2O,Ag,83.33,octahedron,0.0,475.0,590.0,875.0,475.0,590.0,875.0,0.0,95.0,5.0,glassy-carbon electrode,KHCO3,0.5,7.2,-0.9,CO,15.0,1.0,H-cell
1201,https://doi.org/10.1016/j.matre.2023.100195,o-Cu2O/Ag,Cu1O0.525Ag0.1,Cu2O,Ag,83.33,octahedron,0.0,475.0,590.0,875.0,475.0,590.0,875.0,0.0,95.0,5.0,glassy-carbon electrode,KHCO3,0.5,7.2,-0.9,H2,90.24,1.0,H-cell
1202,https://doi.org/10.1016/j.matre.2023.100195,o-Cu2O/Ag,Cu1O0.525Ag0.1,Cu2O,Ag,83.33,octahedron,0.0,475.0,590.0,875.0,475.0,590.0,875.0,0.0,95.0,5.0,glassy-carbon electrode,KHCO3,0.5,7.2,-1.0,CO,8.94,1.0,H-cell
1203,https://doi.org/10.1016/j.matre.2023.100195,o-Cu2O/Ag,Cu1O0.525Ag0.1,Cu2O,Ag,83.33,octahedron,0.0,475.0,590.0,875.0,475.0,590.0,875.0,0.0,95.0,5.0,glassy-carbon electrode,KHCO3,0.5,7.2,-1.0,C2H4,16.92,1.0,H-cell
1204,https://doi.org/10.1016/j.matre.2023.100195,o-Cu2O/Ag,Cu1O0.525Ag0.1,Cu2O,Ag,83.33,octahedron,0.0,475.0,590.0,875.0,475.0,590.0,875.0,0.0,95.0,5.0,glassy-carbon electrode,KHCO3,0.5,7.2,-1.0,H2,82.27,1.0,H-cell
1205,https://doi.org/10.1016/j.matre.2023.100195,o-Cu2O/Ag,Cu1O0.525Ag0.1,Cu2O,Ag,83.33,octahedron,0.0,475.0,590.0,875.0,475.0,590.0,875.0,0.0,95.0,5.0,glassy-carbon electrode,KHCO3,0.5,7.2,-1.1,CH4,2.71,1.0,H-cell
1206,https://doi.org/10.1016/j.matre.2023.100195,o-Cu2O/Ag,Cu1O0.525Ag0.1,Cu2O,Ag,83.33,octahedron,0.0,475.0,590.0,875.0,475.0,590.0,875.0,0.0,95.0,5.0,glassy-carbon electrode,KHCO3,0.5,7.2,-1.1,CO,4.92,1.0,H-cell
1207,https://doi.org/10.1016/j.matre.2023.100195,o-Cu2O/Ag,Cu1O0.525Ag0.1,Cu2O,Ag,83.33,octahedron,0.0,475.0,590.0,875.0,475.0,590.0,875.0,0.0,95.0,5.0,glassy-carbon electrode,KHCO3,0.5,7.2,-1.1,H2,39.13,1.0,H-cell
1208,https://doi.org/10.1016/j.matre.2023.100195,o-Cu2O/Ag,Cu1O0.525Ag0.1,Cu2O,Ag,83.33,octahedron,0.0,475.0,590.0,875.0,475.0,590.0,875.0,0.0,95.0,5.0,glassy-carbon electrode,KHCO3,0.5,7.2,-1.1,C2H4,51.04,1.0,H-cell
1209,https://doi.org/10.1016/j.matre.2023.100195,o-Cu2O/Ag,Cu1O0.525Ag0.1,Cu2O,Ag,83.33,octahedron,0.0,475.0,590.0,875.0,475.0,590.0,875.0,0.0,95.0,5.0,glassy-carbon electrode,KHCO3,0.5,7.2,-1.2,CH4,3.05,1.0,H-cell
1210,https://doi.org/10.1016/j.matre.2023.100195,o-Cu2O/Ag,Cu1O0.525Ag0.1,Cu2O,Ag,83.33,octahedron,0.0,475.0,590.0,875.0,475.0,590.0,875.0,0.0,95.0,5.0,glassy-carbon electrode,KHCO3,0.5,7.2,-1.2,CO,4.18,1.0,H-cell
1211,https://doi.org/10.1016/j.matre.2023.100195,o-Cu2O/Ag,Cu1O0.525Ag0.1,Cu2O,Ag,83.33,octahedron,0.0,475.0,590.0,875.0,475.0,590.0,875.0,0.0,95.0,5.0,glassy-carbon electrode,KHCO3,0.5,7.2,-1.2,H2,21.26,1.0,H-cell
1212,https://doi.org/10.1016/j.matre.2023.100195,o-Cu2O/Ag,Cu1O0.525Ag0.1,Cu2O,Ag,83.33,octahedron,0.0,475.0,590.0,875.0,475.0,590.0,875.0,0.0,95.0,5.0,glassy-carbon electrode,KHCO3,0.5,7.2,-1.2,C2H4,66.88,1.0,H-cell
1213,https://doi.org/10.1016/j.matre.2023.100195,o-Cu2O/Ag,Cu1O0.525Ag0.1,Cu2O,Ag,83.33,octahedron,0.0,475.0,590.0,875.0,475.0,590.0,875.0,0.0,95.0,5.0,glassy-carbon electrode,KHCO3,0.5,7.2,-1.3,CO,2.24,1.0,H-cell
1214,https://doi.org/10.1016/j.matre.2023.100195,o-Cu2O/Ag,Cu1O0.525Ag0.1,Cu2O,Ag,83.33,octahedron,0.0,475.0,590.0,875.0,475.0,590.0,875.0,0.0,95.0,5.0,glassy-carbon electrode,KHCO3,0.5,7.2,-1.3,CH4,4.34,1.0,H-cell
1215,https://doi.org/10.1016/j.matre.2023.100195,o-Cu2O/Ag,Cu1O0.525Ag0.1,Cu2O,Ag,83.33,octahedron,0.0,475.0,590.0,875.0,475.0,590.0,875.0,0.0,95.0,5.0,glassy-carbon electrode,KHCO3,0.5,7.2,-1.3,H2,43.08,1.0,H-cell
1216,https://doi.org/10.1016/j.matre.2023.100195,o-Cu2O/Ag,Cu1O0.525Ag0.1,Cu2O,Ag,83.33,octahedron,0.0,475.0,590.0,875.0,475.0,590.0,875.0,0.0,95.0,5.0,glassy-carbon electrode,KHCO3,0.5,7.2,-1.3,C2H4,52.07,1.0,H-cell
1217,https://doi.org/10.1016/j.matre.2023.100195,o-Cu2O/Ag,Cu1O0.525Ag0.1,Cu2O,Ag,83.33,octahedron,0.0,475.0,590.0,875.0,475.0,590.0,875.0,0.0,95.0,5.0,glassy-carbon electrode,KHCO3,0.5,7.2,-1.2,C2H4,63.26,2.0,H-cell
1218,https://doi.org/10.1016/j.matre.2023.100195,o-Cu2O/Ag,Cu1O0.525Ag0.1,Cu2O,Ag,83.33,octahedron,0.0,475.0,590.0,875.0,475.0,590.0,875.0,0.0,95.0,5.0,glassy-carbon electrode,KHCO3,0.5,7.2,-1.2,C2H4,63.48,4.0,H-cell
1219,https://doi.org/10.1016/j.matre.2023.100195,o-Cu2O/Ag,Cu1O0.525Ag0.1,Cu2O,Ag,83.33,octahedron,0.0,475.0,590.0,875.0,475.0,590.0,875.0,0.0,95.0,5.0,glassy-carbon electrode,KHCO3,0.5,7.2,-1.2,C2H4,65.08,6.0,H-cell
1220,https://doi.org/10.1016/j.matre.2023.100195,o-Cu2O/Ag,Cu1O0.525Ag0.1,Cu2O,Ag,83.33,octahedron,0.0,475.0,590.0,875.0,475.0,590.0,875.0,0.0,95.0,5.0,glassy-carbon electrode,KHCO3,0.5,7.2,-1.2,C2H4,66.91,8.0,H-cell
1221,https://doi.org/10.1016/j.matre.2023.100195,o-Cu2O/Ag,Cu1O0.525Ag0.1,Cu2O,Ag,83.33,octahedron,0.0,475.0,590.0,875.0,475.0,590.0,875.0,0.0,95.0,5.0,glassy-carbon electrode,KHCO3,0.5,7.2,-1.2,C2H4,64.07,10.0,H-cell
1222,https://doi.org/10.1016/j.matre.2023.100195,o-Cu2O/Ag,Cu1O0.525Ag0.1,Cu2O,Ag,83.33,octahedron,0.0,475.0,590.0,875.0,475.0,590.0,875.0,0.0,95.0,5.0,glassy-carbon electrode,KHCO3,0.5,7.2,-1.2,C2H4,65.28,12.0,H-cell
1223,https://doi.org/10.1016/j.matre.2023.100195,o-Cu2O/Ag,Cu1O0.525Ag0.1,Cu2O,Ag,83.33,octahedron,0.0,475.0,590.0,875.0,475.0,590.0,875.0,0.0,95.0,5.0,glassy-carbon electrode,KHCO3,0.5,7.2,-1.2,C2H4,65.88,14.0,H-cell
1224,https://doi.org/10.1016/j.matre.2023.100195,o-Cu2O/Ag,Cu1O0.525Ag0.1,Cu2O,Ag,83.33,octahedron,0.0,475.0,590.0,875.0,475.0,590.0,875.0,0.0,95.0,5.0,glassy-carbon electrode,KHCO3,0.5,7.2,-1.2,C2H4,62.04,16.0,H-cell
1225,https://doi.org/10.1016/j.matre.2023.100195,d-Cu2O/Ag,Cu1O0.525Ag0.1,Cu2O,Ag,83.33,dodecahedron,0.0,275.0,350.0,475.0,275.0,350.0,475.0,0.0,95.0,5.0,glassy-carbon electrode,KHCO3,0.5,7.2,-0.9,CO,17.15,1.0,H-cell
1226,https://doi.org/10.1016/j.matre.2023.100195,d-Cu2O/Ag,Cu1O0.525Ag0.1,Cu2O,Ag,83.33,dodecahedron,0.0,275.0,350.0,475.0,275.0,350.0,475.0,0.0,95.0,5.0,glassy-carbon electrode,KHCO3,0.5,7.2,-0.9,H2,72.22,1.0,H-cell
1227,https://doi.org/10.1016/j.matre.2023.100195,d-Cu2O/Ag,Cu1O0.525Ag0.1,Cu2O,Ag,83.33,dodecahedron,0.0,275.0,350.0,475.0,275.0,350.0,475.0,0.0,95.0,5.0,glassy-carbon electrode,KHCO3,0.5,7.2,-1.0,CO,17.09,1.0,H-cell
1228,https://doi.org/10.1016/j.matre.2023.100195,d-Cu2O/Ag,Cu1O0.525Ag0.1,Cu2O,Ag,83.33,dodecahedron,0.0,275.0,350.0,475.0,275.0,350.0,475.0,0.0,95.0,5.0,glassy-carbon electrode,KHCO3,0.5,7.2,-1.0,C2H4,21.14,1.0,H-cell
1229,https://doi.org/10.1016/j.matre.2023.100195,d-Cu2O/Ag,Cu1O0.525Ag0.1,Cu2O,Ag,83.33,dodecahedron,0.0,275.0,350.0,475.0,275.0,350.0,475.0,0.0,95.0,5.0,glassy-carbon electrode,KHCO3,0.5,7.2,-1.0,H2,55.24,1.0,H-cell
1230,https://doi.org/10.1016/j.matre.2023.100195,d-Cu2O/Ag,Cu1O0.525Ag0.1,Cu2O,Ag,83.33,dodecahedron,0.0,275.0,350.0,475.0,275.0,350.0,475.0,0.0,95.0,5.0,glassy-carbon electrode,KHCO3,0.5,7.2,-1.1,CO,7.98,1.0,H-cell
1231,https://doi.org/10.1016/j.matre.2023.100195,d-Cu2O/Ag,Cu1O0.525Ag0.1,Cu2O,Ag,83.33,dodecahedron,0.0,275.0,350.0,475.0,275.0,350.0,475.0,0.0,95.0,5.0,glassy-carbon electrode,KHCO3,0.5,7.2,-1.1,C2H4,40.13,1.0,H-cell
1232,https://doi.org/10.1016/j.matre.2023.100195,d-Cu2O/Ag,Cu1O0.525Ag0.1,Cu2O,Ag,83.33,dodecahedron,0.0,275.0,350.0,475.0,275.0,350.0,475.0,0.0,95.0,5.0,glassy-carbon electrode,KHCO3,0.5,7.2,-1.1,H2,45.11,1.0,H-cell
1233,https://doi.org/10.1016/j.matre.2023.100195,d-Cu2O/Ag,Cu1O0.525Ag0.1,Cu2O,Ag,83.33,dodecahedron,0.0,275.0,350.0,475.0,275.0,350.0,475.0,0.0,95.0,5.0,glassy-carbon electrode,KHCO3,0.5,7.2,-1.2,CO,1.94,1.0,H-cell
1234,https://doi.org/10.1016/j.matre.2023.100195,d-Cu2O/Ag,Cu1O0.525Ag0.1,Cu2O,Ag,83.33,dodecahedron,0.0,275.0,350.0,475.0,275.0,350.0,475.0,0.0,95.0,5.0,glassy-carbon electrode,KHCO3,0.5,7.2,-1.2,CH4,3.94,1.0,H-cell
1235,https://doi.org/10.1016/j.matre.2023.100195,d-Cu2O/Ag,Cu1O0.525Ag0.1,Cu2O,Ag,83.33,dodecahedron,0.0,275.0,350.0,475.0,275.0,350.0,475.0,0.0,95.0,5.0,glassy-carbon electrode,KHCO3,0.5,7.2,-1.2,H2,37.12,1.0,H-cell
1236,https://doi.org/10.1016/j.matre.2023.100195,d-Cu2O/Ag,Cu1O0.525Ag0.1,Cu2O,Ag,83.33,dodecahedron,0.0,275.0,350.0,475.0,275.0,350.0,475.0,0.0,95.0,5.0,glassy-carbon electrode,KHCO3,0.5,7.2,-1.2,C2H4,52.23,1.0,H-cell
1237,https://doi.org/10.1016/j.matre.2023.100195,d-Cu2O/Ag,Cu1O0.525Ag0.1,Cu2O,Ag,83.33,dodecahedron,0.0,275.0,350.0,475.0,275.0,350.0,475.0,0.0,95.0,5.0,glassy-carbon electrode,KHCO3,0.5,7.2,-1.3,CO,1.67,1.0,H-cell
1238,https://doi.org/10.1016/j.matre.2023.100195,d-Cu2O/Ag,Cu1O0.525Ag0.1,Cu2O,Ag,83.33,dodecahedron,0.0,275.0,350.0,475.0,275.0,350.0,475.0,0.0,95.0,5.0,glassy-carbon electrode,KHCO3,0.5,7.2,-1.3,CH4,4.99,1.0,H-cell
1239,https://doi.org/10.1016/j.matre.2023.100195,d-Cu2O/Ag,Cu1O0.525Ag0.1,Cu2O,Ag,83.33,dodecahedron,0.0,275.0,350.0,475.0,275.0,350.0,475.0,0.0,95.0,5.0,glassy-carbon electrode,KHCO3,0.5,7.2,-1.3,H2,38.21,1.0,H-cell
1240,https://doi.org/10.1016/j.matre.2023.100195,d-Cu2O/Ag,Cu1O0.525Ag0.1,Cu2O,Ag,83.33,dodecahedron,0.0,275.0,350.0,475.0,275.0,350.0,475.0,0.0,95.0,5.0,glassy-carbon electrode,KHCO3,0.5,7.2,-1.3,C2H4,48.13,1.0,H-cell
1241,https://doi.org/10.1016/j.matre.2023.100195,c-Cu2O/Ag,Cu1O0.525Ag0.1,Cu2O,Ag,83.33,cubic,0.0,225.0,400.0,625.0,225.0,400.0,625.0,0.0,95.0,5.0,glassy-carbon electrode,KHCO3,0.5,7.2,-0.9,CO,27.1,1.0,H-cell
1242,https://doi.org/10.1016/j.matre.2023.100195,c-Cu2O/Ag,Cu1O0.525Ag0.1,Cu2O,Ag,83.33,cubic,0.0,225.0,400.0,625.0,225.0,400.0,625.0,0.0,95.0,5.0,glassy-carbon electrode,KHCO3,0.5,7.2,-0.9,H2,77.1,1.0,H-cell
1243,https://doi.org/10.1016/j.matre.2023.100195,c-Cu2O/Ag,Cu1O0.525Ag0.1,Cu2O,Ag,83.33,cubic,0.0,225.0,400.0,625.0,225.0,400.0,625.0,0.0,95.0,5.0,glassy-carbon electrode,KHCO3,0.5,7.2,-1.0,C2H4,4.0,1.0,H-cell
1244,https://doi.org/10.1016/j.matre.2023.100195,c-Cu2O/Ag,Cu1O0.525Ag0.1,Cu2O,Ag,83.33,cubic,0.0,225.0,400.0,625.0,225.0,400.0,625.0,0.0,95.0,5.0,glassy-carbon electrode,KHCO3,0.5,7.2,-1.0,CO,23.07,1.0,H-cell
1245,https://doi.org/10.1016/j.matre.2023.100195,c-Cu2O/Ag,Cu1O0.525Ag0.1,Cu2O,Ag,83.33,cubic,0.0,225.0,400.0,625.0,225.0,400.0,625.0,0.0,95.0,5.0,glassy-carbon electrode,KHCO3,0.5,7.2,-1.0,H2,70.06,1.0,H-cell
1246,https://doi.org/10.1016/j.matre.2023.100195,c-Cu2O/Ag,Cu1O0.525Ag0.1,Cu2O,Ag,83.33,cubic,0.0,225.0,400.0,625.0,225.0,400.0,625.0,0.0,95.0,5.0,glassy-carbon electrode,KHCO3,0.5,7.2,-1.1,CO,14.05,1.0,H-cell
1247,https://doi.org/10.1016/j.matre.2023.100195,c-Cu2O/Ag,Cu1O0.525Ag0.1,Cu2O,Ag,83.33,cubic,0.0,225.0,400.0,625.0,225.0,400.0,625.0,0.0,95.0,5.0,glassy-carbon electrode,KHCO3,0.5,7.2,-1.1,C2H4,25.97,1.0,H-cell
1248,https://doi.org/10.1016/j.matre.2023.100195,c-Cu2O/Ag,Cu1O0.525Ag0.1,Cu2O,Ag,83.33,cubic,0.0,225.0,400.0,625.0,225.0,400.0,625.0,0.0,95.0,5.0,glassy-carbon electrode,KHCO3,0.5,7.2,-1.1,H2,59.98,1.0,H-cell
1249,https://doi.org/10.1016/j.matre.2023.100195,c-Cu2O/Ag,Cu1O0.525Ag0.1,Cu2O,Ag,83.33,cubic,0.0,225.0,400.0,625.0,225.0,400.0,625.0,0.0,95.0,5.0,glassy-carbon electrode,KHCO3,0.5,7.2,-1.2,CO,5.04,1.0,H-cell
1250,https://doi.org/10.1016/j.matre.2023.100195,c-Cu2O/Ag,Cu1O0.525Ag0.1,Cu2O,Ag,83.33,cubic,0.0,225.0,400.0,625.0,225.0,400.0,625.0,0.0,95.0,5.0,glassy-carbon electrode,KHCO3,0.5,7.2,-1.2,CH4,8.01,1.0,H-cell
1251,https://doi.org/10.1016/j.matre.2023.100195,c-Cu2O/Ag,Cu1O0.525Ag0.1,Cu2O,Ag,83.33,cubic,0.0,225.0,400.0,625.0,225.0,400.0,625.0,0.0,95.0,5.0,glassy-carbon electrode,KHCO3,0.5,7.2,-1.2,C2H4,38.98,1.0,H-cell
1252,https://doi.org/10.1016/j.matre.2023.100195,c-Cu2O/Ag,Cu1O0.525Ag0.1,Cu2O,Ag,83.33,cubic,0.0,225.0,400.0,625.0,225.0,400.0,625.0,0.0,95.0,5.0,glassy-carbon electrode,KHCO3,0.5,7.2,-1.2,H2,44.98,1.0,H-cell
1253,https://doi.org/10.1016/j.matre.2023.100195,c-Cu2O/Ag,Cu1O0.525Ag0.1,Cu2O,Ag,83.33,cubic,0.0,225.0,400.0,625.0,225.0,400.0,625.0,0.0,95.0,5.0,glassy-carbon electrode,KHCO3,0.5,7.2,-1.3,CO,0.94,1.0,H-cell
1254,https://doi.org/10.1016/j.matre.2023.100195,c-Cu2O/Ag,Cu1O0.525Ag0.1,Cu2O,Ag,83.33,cubic,0.0,225.0,400.0,625.0,225.0,400.0,625.0,0.0,95.0,5.0,glassy-carbon electrode,KHCO3,0.5,7.2,-1.3,CH4,14.05,1.0,H-cell
1255,https://doi.org/10.1016/j.matre.2023.100195,c-Cu2O/Ag,Cu1O0.525Ag0.1,Cu2O,Ag,83.33,cubic,0.0,225.0,400.0,625.0,225.0,400.0,625.0,0.0,95.0,5.0,glassy-carbon electrode,KHCO3,0.5,7.2,-1.3,C2H4,30.03,1.0,H-cell
1256,https://doi.org/10.1016/j.matre.2023.100195,c-Cu2O/Ag,Cu1O0.525Ag0.1,Cu2O,Ag,83.33,cubic,0.0,225.0,400.0,625.0,225.0,400.0,625.0,0.0,95.0,5.0,glassy-carbon electrode,KHCO3,0.5,7.2,-1.3,H2,42.05,1.0,H-cell
1257,https://doi.org/10.1016/j.cej.2022.139358, c-Cu2O,Cu2O,Cu2O,No,100.0,cubic,0.0,1000.0,1000.0,1000.0,1000.0,1000.0,1000.0,0.0,100.0,0.0,carbon paper electrode,KHCO3,0.5,7.2,-0.9,C2H4,3.37,1.0,H-cell
1258,https://doi.org/10.1016/j.cej.2022.139358, c-Cu2O,Cu2O,Cu2O,No,100.0,cubic,0.0,1000.0,1000.0,1000.0,1000.0,1000.0,1000.0,0.0,100.0,0.0,carbon paper electrode,KHCO3,0.5,7.2,-0.9,CO,33.37,1.0,H-cell
1259,https://doi.org/10.1016/j.cej.2022.139358, c-Cu2O,Cu2O,Cu2O,No,100.0,cubic,0.0,1000.0,1000.0,1000.0,1000.0,1000.0,1000.0,0.0,100.0,0.0,carbon paper electrode,KHCO3,0.5,7.2,-0.9,H2,51.5,1.0,H-cell
1260,https://doi.org/10.1016/j.cej.2022.139358, c-Cu2O,Cu2O,Cu2O,No,100.0,cubic,0.0,1000.0,1000.0,1000.0,1000.0,1000.0,1000.0,0.0,100.0,0.0,carbon paper electrode,KHCO3,0.5,7.2,-1.0,CH4,2.09,1.0,H-cell
1261,https://doi.org/10.1016/j.cej.2022.139358, c-Cu2O,Cu2O,Cu2O,No,100.0,cubic,0.0,1000.0,1000.0,1000.0,1000.0,1000.0,1000.0,0.0,100.0,0.0,carbon paper electrode,KHCO3,0.5,7.2,-1.0,CO,16.68,1.0,H-cell
1262,https://doi.org/10.1016/j.cej.2022.139358, c-Cu2O,Cu2O,Cu2O,No,100.0,cubic,0.0,1000.0,1000.0,1000.0,1000.0,1000.0,1000.0,0.0,100.0,0.0,carbon paper electrode,KHCO3,0.5,7.2,-1.0,C2H4,21.66,1.0,H-cell
1263,https://doi.org/10.1016/j.cej.2022.139358, c-Cu2O,Cu2O,Cu2O,No,100.0,cubic,0.0,1000.0,1000.0,1000.0,1000.0,1000.0,1000.0,0.0,100.0,0.0,carbon paper electrode,KHCO3,0.5,7.2,-1.0,H2,49.73,1.0,H-cell
1264,https://doi.org/10.1016/j.cej.2022.139358, c-Cu2O,Cu2O,Cu2O,No,100.0,cubic,0.0,1000.0,1000.0,1000.0,1000.0,1000.0,1000.0,0.0,100.0,0.0,carbon paper electrode,KHCO3,0.5,7.2,-1.1,CH4,3.69,1.0,H-cell
1265,https://doi.org/10.1016/j.cej.2022.139358, c-Cu2O,Cu2O,Cu2O,No,100.0,cubic,0.0,1000.0,1000.0,1000.0,1000.0,1000.0,1000.0,0.0,100.0,0.0,carbon paper electrode,KHCO3,0.5,7.2,-1.1,CO,10.75,1.0,H-cell
1266,https://doi.org/10.1016/j.cej.2022.139358, c-Cu2O,Cu2O,Cu2O,No,100.0,cubic,0.0,1000.0,1000.0,1000.0,1000.0,1000.0,1000.0,0.0,100.0,0.0,carbon paper electrode,KHCO3,0.5,7.2,-1.1,H2,31.93,1.0,H-cell
1267,https://doi.org/10.1016/j.cej.2022.139358, c-Cu2O,Cu2O,Cu2O,No,100.0,cubic,0.0,1000.0,1000.0,1000.0,1000.0,1000.0,1000.0,0.0,100.0,0.0,carbon paper electrode,KHCO3,0.5,7.2,-1.1,C2H4,43.96,1.0,H-cell
1268,https://doi.org/10.1016/j.cej.2022.139358, c-Cu2O,Cu2O,Cu2O,No,100.0,cubic,0.0,1000.0,1000.0,1000.0,1000.0,1000.0,1000.0,0.0,100.0,0.0,carbon paper electrode,KHCO3,0.5,7.2,-1.1,C2H4,45.0,1.0,H-cell
1269,https://doi.org/10.1016/j.cej.2022.139358, c-Cu2O,Cu2O,Cu2O,No,100.0,cubic,0.0,1000.0,1000.0,1000.0,1000.0,1000.0,1000.0,0.0,100.0,0.0,carbon paper electrode,KHCO3,0.5,7.2,-1.1,C2H4,42.2,2.0,H-cell
1270,https://doi.org/10.1016/j.cej.2022.139358, c-Cu2O,Cu2O,Cu2O,No,100.0,cubic,0.0,1000.0,1000.0,1000.0,1000.0,1000.0,1000.0,0.0,100.0,0.0,carbon paper electrode,KHCO3,0.5,7.2,-1.1,C2H4,40.79,3.0,H-cell
1271,https://doi.org/10.1016/j.cej.2022.139358, c-Cu2O,Cu2O,Cu2O,No,100.0,cubic,0.0,1000.0,1000.0,1000.0,1000.0,1000.0,1000.0,0.0,100.0,0.0,carbon paper electrode,KHCO3,0.5,7.2,-1.1,C2H4,37.29,4.0,H-cell
1272,https://doi.org/10.1016/j.cej.2022.139358, c-Cu2O,Cu2O,Cu2O,No,100.0,cubic,0.0,1000.0,1000.0,1000.0,1000.0,1000.0,1000.0,0.0,100.0,0.0,carbon paper electrode,KHCO3,0.5,7.2,-1.1,C2H4,36.03,5.0,H-cell
1273,https://doi.org/10.1016/j.cej.2022.139358, c-Cu2O,Cu2O,Cu2O,No,100.0,cubic,0.0,1000.0,1000.0,1000.0,1000.0,1000.0,1000.0,0.0,100.0,0.0,carbon paper electrode,KHCO3,0.5,7.2,-1.1,C2H4,35.19,6.0,H-cell
1274,https://doi.org/10.1016/j.cej.2022.139358, c-Cu2O,Cu2O,Cu2O,No,100.0,cubic,0.0,1000.0,1000.0,1000.0,1000.0,1000.0,1000.0,0.0,100.0,0.0,carbon paper electrode,KHCO3,0.5,7.2,-1.1,C2H4,31.96,7.0,H-cell
1275,https://doi.org/10.1016/j.cej.2022.139358, c-Cu2O,Cu2O,Cu2O,No,100.0,cubic,0.0,1000.0,1000.0,1000.0,1000.0,1000.0,1000.0,0.0,100.0,0.0,carbon paper electrode,KHCO3,0.5,7.2,-1.1,C2H4,31.12,8.0,H-cell
1276,https://doi.org/10.1016/j.cej.2022.139358, c-Cu2O,Cu2O,Cu2O,No,100.0,cubic,0.0,1000.0,1000.0,1000.0,1000.0,1000.0,1000.0,0.0,100.0,0.0,carbon paper electrode,KHCO3,0.5,7.2,-1.1,C2H4,31.82,9.0,H-cell
1277,https://doi.org/10.1016/j.cej.2022.139358, c-Cu2O,Cu2O,Cu2O,No,100.0,cubic,0.0,1000.0,1000.0,1000.0,1000.0,1000.0,1000.0,0.0,100.0,0.0,carbon paper electrode,KHCO3,0.5,7.2,-1.1,C2H4,29.02,10.0,H-cell
1278,https://doi.org/10.1016/j.cej.2022.139358, c-Cu2O,Cu2O,Cu2O,No,100.0,cubic,0.0,1000.0,1000.0,1000.0,1000.0,1000.0,1000.0,0.0,100.0,0.0,carbon paper electrode,KHCO3,0.5,7.2,-1.1,C2H4,30.0,11.0,H-cell
1279,https://doi.org/10.1016/j.cej.2022.139358, c-Cu2O,Cu2O,Cu2O,No,100.0,cubic,0.0,1000.0,1000.0,1000.0,1000.0,1000.0,1000.0,0.0,100.0,0.0,carbon paper electrode,KHCO3,0.5,7.2,-1.1,C2H4,27.76,12.0,H-cell
1280,https://doi.org/10.1016/j.cej.2022.139358, c-Cu2O,Cu2O,Cu2O,No,100.0,cubic,0.0,1000.0,1000.0,1000.0,1000.0,1000.0,1000.0,0.0,100.0,0.0,carbon paper electrode,KHCO3,0.5,7.2,-1.1,C2H4,30.0,13.0,H-cell
1281,https://doi.org/10.1016/j.cej.2022.139358, c-Cu2O,Cu2O,Cu2O,No,100.0,cubic,0.0,1000.0,1000.0,1000.0,1000.0,1000.0,1000.0,0.0,100.0,0.0,carbon paper electrode,KHCO3,0.5,7.2,-1.1,C2H4,28.88,14.0,H-cell
1282,https://doi.org/10.1016/j.cej.2022.139358, c-Cu2O,Cu2O,Cu2O,No,100.0,cubic,0.0,1000.0,1000.0,1000.0,1000.0,1000.0,1000.0,0.0,100.0,0.0,carbon paper electrode,KHCO3,0.5,7.2,-1.1,C2H4,28.18,22.0,H-cell
1283,https://doi.org/10.1016/j.cej.2022.139358, c-Cu2O,Cu2O,Cu2O,No,100.0,cubic,0.0,1000.0,1000.0,1000.0,1000.0,1000.0,1000.0,0.0,100.0,0.0,carbon paper electrode,KHCO3,0.5,7.2,-1.1,C2H4,29.72,23.0,H-cell
1284,https://doi.org/10.1016/j.cej.2022.139358, c-Cu2O,Cu2O,Cu2O,No,100.0,cubic,0.0,1000.0,1000.0,1000.0,1000.0,1000.0,1000.0,0.0,100.0,0.0,carbon paper electrode,KHCO3,0.5,7.2,-1.1,C2H4,28.04,24.0,H-cell
1285,https://doi.org/10.1016/j.cej.2022.139358, c-Cu2O,Cu2O,Cu2O,No,100.0,cubic,0.0,1000.0,1000.0,1000.0,1000.0,1000.0,1000.0,0.0,100.0,0.0,carbon paper electrode,KHCO3,0.5,7.2,-1.2,CO,3.53,1.0,H-cell
1286,https://doi.org/10.1016/j.cej.2022.139358, c-Cu2O,Cu2O,Cu2O,No,100.0,cubic,0.0,1000.0,1000.0,1000.0,1000.0,1000.0,1000.0,0.0,100.0,0.0,carbon paper electrode,KHCO3,0.5,7.2,-1.2,CH4,5.94,1.0,H-cell
1287,https://doi.org/10.1016/j.cej.2022.139358, c-Cu2O,Cu2O,Cu2O,No,100.0,cubic,0.0,1000.0,1000.0,1000.0,1000.0,1000.0,1000.0,0.0,100.0,0.0,carbon paper electrode,KHCO3,0.5,7.2,-1.2,H2,30.8,1.0,H-cell
1288,https://doi.org/10.1016/j.cej.2022.139358, c-Cu2O,Cu2O,Cu2O,No,100.0,cubic,0.0,1000.0,1000.0,1000.0,1000.0,1000.0,1000.0,0.0,100.0,0.0,carbon paper electrode,KHCO3,0.5,7.2,-1.2,C2H4,46.04,1.0,H-cell
1289,https://doi.org/10.1016/j.cej.2022.139358, c-Cu2O,Cu2O,Cu2O,No,100.0,cubic,0.0,1000.0,1000.0,1000.0,1000.0,1000.0,1000.0,0.0,100.0,0.0,carbon paper electrode,KHCO3,0.5,7.2,-1.3,CO,3.21,1.0,H-cell
1290,https://doi.org/10.1016/j.cej.2022.139358, c-Cu2O,Cu2O,Cu2O,No,100.0,cubic,0.0,1000.0,1000.0,1000.0,1000.0,1000.0,1000.0,0.0,100.0,0.0,carbon paper electrode,KHCO3,0.5,7.2,-1.3,CH4,7.54,1.0,H-cell
1291,https://doi.org/10.1016/j.cej.2022.139358, c-Cu2O,Cu2O,Cu2O,No,100.0,cubic,0.0,1000.0,1000.0,1000.0,1000.0,1000.0,1000.0,0.0,100.0,0.0,carbon paper electrode,KHCO3,0.5,7.2,-1.3,H2,37.54,1.0,H-cell
1292,https://doi.org/10.1016/j.cej.2022.139358, c-Cu2O,Cu2O,Cu2O,No,100.0,cubic,0.0,1000.0,1000.0,1000.0,1000.0,1000.0,1000.0,0.0,100.0,0.0,carbon paper electrode,KHCO3,0.5,7.2,-1.3,C2H4,40.27,1.0,H-cell
1293,https://doi.org/10.1016/j.cej.2022.139358,Pd-Cu2O,Cu1.946O0.973Pd0.027,Cu2O,Pd,97.3,cubic,0.0,1000.0,1000.0,1000.0,1000.0,1000.0,1000.0,0.0,100.0,0.0,carbon paper electrode,KHCO3,0.5,7.2,-0.9,C2H4,7.21,1.0,H-cell
1294,https://doi.org/10.1016/j.cej.2022.139358,Pd-Cu2O,Cu1.946O0.973Pd0.027,Cu2O,Pd,97.3,cubic,0.0,1000.0,1000.0,1000.0,1000.0,1000.0,1000.0,0.0,100.0,0.0,carbon paper electrode,KHCO3,0.5,7.2,-0.9,CO,31.3,1.0,H-cell
1295,https://doi.org/10.1016/j.cej.2022.139358,Pd-Cu2O,Cu1.946O0.973Pd0.027,Cu2O,Pd,97.3,cubic,0.0,1000.0,1000.0,1000.0,1000.0,1000.0,1000.0,0.0,100.0,0.0,carbon paper electrode,KHCO3,0.5,7.2,-0.9,H2,43.43,1.0,H-cell
1296,https://doi.org/10.1016/j.cej.2022.139358,Pd-Cu2O,Cu1.946O0.973Pd0.027,Cu2O,Pd,97.3,cubic,0.0,1000.0,1000.0,1000.0,1000.0,1000.0,1000.0,0.0,100.0,0.0,carbon paper electrode,KHCO3,0.5,7.2,-1.0,CH4,2.3,1.0,H-cell
1297,https://doi.org/10.1016/j.cej.2022.139358,Pd-Cu2O,Cu1.946O0.973Pd0.027,Cu2O,Pd,97.3,cubic,0.0,1000.0,1000.0,1000.0,1000.0,1000.0,1000.0,0.0,100.0,0.0,carbon paper electrode,KHCO3,0.5,7.2,-1.0,CO,25.78,1.0,H-cell
1298,https://doi.org/10.1016/j.cej.2022.139358,Pd-Cu2O,Cu1.946O0.973Pd0.027,Cu2O,Pd,97.3,cubic,0.0,1000.0,1000.0,1000.0,1000.0,1000.0,1000.0,0.0,100.0,0.0,carbon paper electrode,KHCO3,0.5,7.2,-1.0,C2H4,31.76,1.0,H-cell
1299,https://doi.org/10.1016/j.cej.2022.139358,Pd-Cu2O,Cu1.946O0.973Pd0.027,Cu2O,Pd,97.3,cubic,0.0,1000.0,1000.0,1000.0,1000.0,1000.0,1000.0,0.0,100.0,0.0,carbon paper electrode,KHCO3,0.5,7.2,-1.0,H2,35.45,1.0,H-cell
1300,https://doi.org/10.1016/j.cej.2022.139358,Pd-Cu2O,Cu1.946O0.973Pd0.027,Cu2O,Pd,97.3,cubic,0.0,1000.0,1000.0,1000.0,1000.0,1000.0,1000.0,0.0,100.0,0.0,carbon paper electrode,KHCO3,0.5,7.2,-1.1,CH4,3.68,1.0,H-cell
1301,https://doi.org/10.1016/j.cej.2022.139358,Pd-Cu2O,Cu1.946O0.973Pd0.027,Cu2O,Pd,97.3,cubic,0.0,1000.0,1000.0,1000.0,1000.0,1000.0,1000.0,0.0,100.0,0.0,carbon paper electrode,KHCO3,0.5,7.2,-1.1,CO,6.29,1.0,H-cell
1302,https://doi.org/10.1016/j.cej.2022.139358,Pd-Cu2O,Cu1.946O0.973Pd0.027,Cu2O,Pd,97.3,cubic,0.0,1000.0,1000.0,1000.0,1000.0,1000.0,1000.0,0.0,100.0,0.0,carbon paper electrode,KHCO3,0.5,7.2,-1.1,H2,20.1,1.0,H-cell
1303,https://doi.org/10.1016/j.cej.2022.139358,Pd-Cu2O,Cu1.946O0.973Pd0.027,Cu2O,Pd,97.3,cubic,0.0,1000.0,1000.0,1000.0,1000.0,1000.0,1000.0,0.0,100.0,0.0,carbon paper electrode,KHCO3,0.5,7.2,-1.1,C2H4,63.99,1.0,H-cell
1304,https://doi.org/10.1016/j.cej.2022.139358,Pd-Cu2O,Cu1.946O0.973Pd0.027,Cu2O,Pd,97.3,cubic,0.0,1000.0,1000.0,1000.0,1000.0,1000.0,1000.0,0.0,100.0,0.0,carbon paper electrode,KHCO3,0.5,7.2,-1.1,C2H4,62.24,1.0,H-cell
1305,https://doi.org/10.1016/j.cej.2022.139358,Pd-Cu2O,Cu1.946O0.973Pd0.027,Cu2O,Pd,97.3,cubic,0.0,1000.0,1000.0,1000.0,1000.0,1000.0,1000.0,0.0,100.0,0.0,carbon paper electrode,KHCO3,0.5,7.2,-1.1,C2H4,62.94,2.0,H-cell
1306,https://doi.org/10.1016/j.cej.2022.139358,Pd-Cu2O,Cu1.946O0.973Pd0.027,Cu2O,Pd,97.3,cubic,0.0,1000.0,1000.0,1000.0,1000.0,1000.0,1000.0,0.0,100.0,0.0,carbon paper electrode,KHCO3,0.5,7.2,-1.1,C2H4,63.22,3.0,H-cell
1307,https://doi.org/10.1016/j.cej.2022.139358,Pd-Cu2O,Cu1.946O0.973Pd0.027,Cu2O,Pd,97.3,cubic,0.0,1000.0,1000.0,1000.0,1000.0,1000.0,1000.0,0.0,100.0,0.0,carbon paper electrode,KHCO3,0.5,7.2,-1.1,C2H4,64.07,4.0,H-cell
1308,https://doi.org/10.1016/j.cej.2022.139358,Pd-Cu2O,Cu1.946O0.973Pd0.027,Cu2O,Pd,97.3,cubic,0.0,1000.0,1000.0,1000.0,1000.0,1000.0,1000.0,0.0,100.0,0.0,carbon paper electrode,KHCO3,0.5,7.2,-1.1,C2H4,62.94,5.0,H-cell
1309,https://doi.org/10.1016/j.cej.2022.139358,Pd-Cu2O,Cu1.946O0.973Pd0.027,Cu2O,Pd,97.3,cubic,0.0,1000.0,1000.0,1000.0,1000.0,1000.0,1000.0,0.0,100.0,0.0,carbon paper electrode,KHCO3,0.5,7.2,-1.1,C2H4,63.08,6.0,H-cell
1310,https://doi.org/10.1016/j.cej.2022.139358,Pd-Cu2O,Cu1.946O0.973Pd0.027,Cu2O,Pd,97.3,cubic,0.0,1000.0,1000.0,1000.0,1000.0,1000.0,1000.0,0.0,100.0,0.0,carbon paper electrode,KHCO3,0.5,7.2,-1.1,C2H4,64.21,7.0,H-cell
1311,https://doi.org/10.1016/j.cej.2022.139358,Pd-Cu2O,Cu1.946O0.973Pd0.027,Cu2O,Pd,97.3,cubic,0.0,1000.0,1000.0,1000.0,1000.0,1000.0,1000.0,0.0,100.0,0.0,carbon paper electrode,KHCO3,0.5,7.2,-1.1,C2H4,61.82,8.0,H-cell
1312,https://doi.org/10.1016/j.cej.2022.139358,Pd-Cu2O,Cu1.946O0.973Pd0.027,Cu2O,Pd,97.3,cubic,0.0,1000.0,1000.0,1000.0,1000.0,1000.0,1000.0,0.0,100.0,0.0,carbon paper electrode,KHCO3,0.5,7.2,-1.1,C2H4,60.98,9.0,H-cell
1313,https://doi.org/10.1016/j.cej.2022.139358,Pd-Cu2O,Cu1.946O0.973Pd0.027,Cu2O,Pd,97.3,cubic,0.0,1000.0,1000.0,1000.0,1000.0,1000.0,1000.0,0.0,100.0,0.0,carbon paper electrode,KHCO3,0.5,7.2,-1.1,C2H4,63.22,10.0,H-cell
1314,https://doi.org/10.1016/j.cej.2022.139358,Pd-Cu2O,Cu1.946O0.973Pd0.027,Cu2O,Pd,97.3,cubic,0.0,1000.0,1000.0,1000.0,1000.0,1000.0,1000.0,0.0,100.0,0.0,carbon paper electrode,KHCO3,0.5,7.2,-1.1,C2H4,61.82,11.0,H-cell
1315,https://doi.org/10.1016/j.cej.2022.139358,Pd-Cu2O,Cu1.946O0.973Pd0.027,Cu2O,Pd,97.3,cubic,0.0,1000.0,1000.0,1000.0,1000.0,1000.0,1000.0,0.0,100.0,0.0,carbon paper electrode,KHCO3,0.5,7.2,-1.1,C2H4,63.22,12.0,H-cell
1316,https://doi.org/10.1016/j.cej.2022.139358,Pd-Cu2O,Cu1.946O0.973Pd0.027,Cu2O,Pd,97.3,cubic,0.0,1000.0,1000.0,1000.0,1000.0,1000.0,1000.0,0.0,100.0,0.0,carbon paper electrode,KHCO3,0.5,7.2,-1.1,C2H4,64.07,13.0,H-cell
1317,https://doi.org/10.1016/j.cej.2022.139358,Pd-Cu2O,Cu1.946O0.973Pd0.027,Cu2O,Pd,97.3,cubic,0.0,1000.0,1000.0,1000.0,1000.0,1000.0,1000.0,0.0,100.0,0.0,carbon paper electrode,KHCO3,0.5,7.2,-1.1,C2H4,61.12,14.0,H-cell
1318,https://doi.org/10.1016/j.cej.2022.139358,Pd-Cu2O,Cu1.946O0.973Pd0.027,Cu2O,Pd,97.3,cubic,0.0,1000.0,1000.0,1000.0,1000.0,1000.0,1000.0,0.0,100.0,0.0,carbon paper electrode,KHCO3,0.5,7.2,-1.1,C2H4,63.08,22.0,H-cell
1319,https://doi.org/10.1016/j.cej.2022.139358,Pd-Cu2O,Cu1.946O0.973Pd0.027,Cu2O,Pd,97.3,cubic,0.0,1000.0,1000.0,1000.0,1000.0,1000.0,1000.0,0.0,100.0,0.0,carbon paper electrode,KHCO3,0.5,7.2,-1.1,C2H4,61.96,23.0,H-cell
1320,https://doi.org/10.1016/j.cej.2022.139358,Pd-Cu2O,Cu1.946O0.973Pd0.027,Cu2O,Pd,97.3,cubic,0.0,1000.0,1000.0,1000.0,1000.0,1000.0,1000.0,0.0,100.0,0.0,carbon paper electrode,KHCO3,0.5,7.2,-1.1,C2H4,63.36,24.0,H-cell
1321,https://doi.org/10.1016/j.cej.2022.139358,Pd-Cu2O,Cu1.946O0.973Pd0.027,Cu2O,Pd,97.3,cubic,0.0,1000.0,1000.0,1000.0,1000.0,1000.0,1000.0,0.0,100.0,0.0,carbon paper electrode,KHCO3,0.5,7.2,-1.1,C2H4,63.08,25.0,H-cell
1322,https://doi.org/10.1016/j.cej.2022.139358,Pd-Cu2O,Cu1.946O0.973Pd0.027,Cu2O,Pd,97.3,cubic,0.0,1000.0,1000.0,1000.0,1000.0,1000.0,1000.0,0.0,100.0,0.0,carbon paper electrode,KHCO3,0.5,7.2,-1.1,C2H4,62.1,26.0,H-cell
1323,https://doi.org/10.1016/j.cej.2022.139358,Pd-Cu2O,Cu1.946O0.973Pd0.027,Cu2O,Pd,97.3,cubic,0.0,1000.0,1000.0,1000.0,1000.0,1000.0,1000.0,0.0,100.0,0.0,carbon paper electrode,KHCO3,0.5,7.2,-1.1,C2H4,64.07,27.0,H-cell
1324,https://doi.org/10.1016/j.cej.2022.139358,Pd-Cu2O,Cu1.946O0.973Pd0.027,Cu2O,Pd,97.3,cubic,0.0,1000.0,1000.0,1000.0,1000.0,1000.0,1000.0,0.0,100.0,0.0,carbon paper electrode,KHCO3,0.5,7.2,-1.1,C2H4,61.96,28.0,H-cell
1325,https://doi.org/10.1016/j.cej.2022.139358,Pd-Cu2O,Cu1.946O0.973Pd0.027,Cu2O,Pd,97.3,cubic,0.0,1000.0,1000.0,1000.0,1000.0,1000.0,1000.0,0.0,100.0,0.0,carbon paper electrode,KHCO3,0.5,7.2,-1.1,C2H4,60.84,29.0,H-cell
1326,https://doi.org/10.1016/j.cej.2022.139358,Pd-Cu2O,Cu1.946O0.973Pd0.027,Cu2O,Pd,97.3,cubic,0.0,1000.0,1000.0,1000.0,1000.0,1000.0,1000.0,0.0,100.0,0.0,carbon paper electrode,KHCO3,0.5,7.2,-1.1,C2H4,63.08,30.0,H-cell
1327,https://doi.org/10.1016/j.cej.2022.139358,Pd-Cu2O,Cu1.946O0.973Pd0.027,Cu2O,Pd,97.3,cubic,0.0,1000.0,1000.0,1000.0,1000.0,1000.0,1000.0,0.0,100.0,0.0,carbon paper electrode,KHCO3,0.5,7.2,-1.1,C2H4,61.96,31.0,H-cell
1328,https://doi.org/10.1016/j.cej.2022.139358,Pd-Cu2O,Cu1.946O0.973Pd0.027,Cu2O,Pd,97.3,cubic,0.0,1000.0,1000.0,1000.0,1000.0,1000.0,1000.0,0.0,100.0,0.0,carbon paper electrode,KHCO3,0.5,7.2,-1.1,C2H4,63.36,32.0,H-cell
1329,https://doi.org/10.1016/j.cej.2022.139358,Pd-Cu2O,Cu1.946O0.973Pd0.027,Cu2O,Pd,97.3,cubic,0.0,1000.0,1000.0,1000.0,1000.0,1000.0,1000.0,0.0,100.0,0.0,carbon paper electrode,KHCO3,0.5,7.2,-1.1,C2H4,63.22,33.0,H-cell
1330,https://doi.org/10.1016/j.cej.2022.139358,Pd-Cu2O,Cu1.946O0.973Pd0.027,Cu2O,Pd,97.3,cubic,0.0,1000.0,1000.0,1000.0,1000.0,1000.0,1000.0,0.0,100.0,0.0,carbon paper electrode,KHCO3,0.5,7.2,-1.1,C2H4,64.21,34.0,H-cell
1331,https://doi.org/10.1016/j.cej.2022.139358,Pd-Cu2O,Cu1.946O0.973Pd0.027,Cu2O,Pd,97.3,cubic,0.0,1000.0,1000.0,1000.0,1000.0,1000.0,1000.0,0.0,100.0,0.0,carbon paper electrode,KHCO3,0.5,7.2,-1.1,C2H4,63.22,35.0,H-cell
1332,https://doi.org/10.1016/j.cej.2022.139358,Pd-Cu2O,Cu1.946O0.973Pd0.027,Cu2O,Pd,97.3,cubic,0.0,1000.0,1000.0,1000.0,1000.0,1000.0,1000.0,0.0,100.0,0.0,carbon paper electrode,KHCO3,0.5,7.2,-1.2,CO,3.84,1.0,H-cell
1333,https://doi.org/10.1016/j.cej.2022.139358,Pd-Cu2O,Cu1.946O0.973Pd0.027,Cu2O,Pd,97.3,cubic,0.0,1000.0,1000.0,1000.0,1000.0,1000.0,1000.0,0.0,100.0,0.0,carbon paper electrode,KHCO3,0.5,7.2,-1.2,CH4,6.14,1.0,H-cell
1334,https://doi.org/10.1016/j.cej.2022.139358,Pd-Cu2O,Cu1.946O0.973Pd0.027,Cu2O,Pd,97.3,cubic,0.0,1000.0,1000.0,1000.0,1000.0,1000.0,1000.0,0.0,100.0,0.0,carbon paper electrode,KHCO3,0.5,7.2,-1.2,H2,20.56,1.0,H-cell
1335,https://doi.org/10.1016/j.cej.2022.139358,Pd-Cu2O,Cu1.946O0.973Pd0.027,Cu2O,Pd,97.3,cubic,0.0,1000.0,1000.0,1000.0,1000.0,1000.0,1000.0,0.0,100.0,0.0,carbon paper electrode,KHCO3,0.5,7.2,-1.2,C2H4,59.39,1.0,H-cell
1336,https://doi.org/10.1016/j.cej.2022.139358,Pd-Cu2O,Cu1.946O0.973Pd0.027,Cu2O,Pd,97.3,cubic,0.0,1000.0,1000.0,1000.0,1000.0,1000.0,1000.0,0.0,100.0,0.0,carbon paper electrode,KHCO3,0.5,7.2,-1.3,CO,1.99,1.0,H-cell
1337,https://doi.org/10.1016/j.cej.2022.139358,Pd-Cu2O,Cu1.946O0.973Pd0.027,Cu2O,Pd,97.3,cubic,0.0,1000.0,1000.0,1000.0,1000.0,1000.0,1000.0,0.0,100.0,0.0,carbon paper electrode,KHCO3,0.5,7.2,-1.3,CH4,10.13,1.0,H-cell
1338,https://doi.org/10.1016/j.cej.2022.139358,Pd-Cu2O,Cu1.946O0.973Pd0.027,Cu2O,Pd,97.3,cubic,0.0,1000.0,1000.0,1000.0,1000.0,1000.0,1000.0,0.0,100.0,0.0,carbon paper electrode,KHCO3,0.5,7.2,-1.3,H2,25.78,1.0,H-cell
1339,https://doi.org/10.1016/j.cej.2022.139358,Pd-Cu2O,Cu1.946O0.973Pd0.027,Cu2O,Pd,97.3,cubic,0.0,1000.0,1000.0,1000.0,1000.0,1000.0,1000.0,0.0,100.0,0.0,carbon paper electrode,KHCO3,0.5,7.2,-1.3,C2H4,49.72,1.0,H-cell
1340,https://doi.org/10.1016/j.cej.2022.139358,Pd-Cu2O-1,Cu0.493O0.9865Pd0.0135,Cu2O,Pd,98.65,cubic,0.0,1000.0,1000.0,1000.0,1000.0,1000.0,1000.0,0.0,100.0,0.0,carbon paper electrode,KHCO3,0.5,7.2,-1.1,H2,28.38,1.0,H-cell
1341,https://doi.org/10.1016/j.cej.2022.139358,Pd-Cu2O-1,Cu0.493O0.9865Pd0.0135,Cu2O,Pd,98.65,cubic,0.0,1000.0,1000.0,1000.0,1000.0,1000.0,1000.0,0.0,100.0,0.0,carbon paper electrode,KHCO3,0.5,7.2,-1.1,CH4,4.86,1.0,H-cell
1342,https://doi.org/10.1016/j.cej.2022.139358,Pd-Cu2O-1,Cu0.493O0.9865Pd0.0135,Cu2O,Pd,98.65,cubic,0.0,1000.0,1000.0,1000.0,1000.0,1000.0,1000.0,0.0,100.0,0.0,carbon paper electrode,KHCO3,0.5,7.2,-1.1,CO,9.32,1.0,H-cell
1343,https://doi.org/10.1016/j.cej.2022.139358,Pd-Cu2O-1,Cu0.493O0.9865Pd0.0135,Cu2O,Pd,98.65,cubic,0.0,1000.0,1000.0,1000.0,1000.0,1000.0,1000.0,0.0,100.0,0.0,carbon paper electrode,KHCO3,0.5,7.2,-1.1,C2H4,48.85,1.0,H-cell
1344,https://doi.org/10.1002/adfm.202102142,Cu/Cu2O-aerogel,Cu1O0.108,Cu2O,Cu,12.11,aerogel,0.0,50.0,50.0,50.0,50.0,50.0,50.0,78.4,21.6,0.0,carbon paper electrode,KCl,0.1,5.64,-1.3,CO,0.18,1.0,H-cell
1345,https://doi.org/10.1002/adfm.202102142,Cu/Cu2O-aerogel,Cu1O0.108,Cu2O,Cu,12.11,aerogel,0.0,50.0,50.0,50.0,50.0,50.0,50.0,78.4,21.6,0.0,carbon paper electrode,KCl,0.1,5.64,-1.3,HCOOH,0.97,1.0,H-cell
1346,https://doi.org/10.1002/adfm.202102142,Cu/Cu2O-aerogel,Cu1O0.108,Cu2O,Cu,12.11,aerogel,0.0,50.0,50.0,50.0,50.0,50.0,50.0,78.4,21.6,0.0,carbon paper electrode,KCl,0.1,5.64,-1.3,C2H5OH,15.49,1.0,H-cell
1347,https://doi.org/10.1002/adfm.202102142,Cu/Cu2O-aerogel,Cu1O0.108,Cu2O,Cu,12.11,aerogel,0.0,50.0,50.0,50.0,50.0,50.0,50.0,78.4,21.6,0.0,carbon paper electrode,KCl,0.1,5.64,-1.3,CH4,20.05,1.0,H-cell
1348,https://doi.org/10.1002/adfm.202102142,Cu/Cu2O-aerogel,Cu1O0.108,Cu2O,Cu,12.11,aerogel,0.0,50.0,50.0,50.0,50.0,50.0,50.0,78.4,21.6,0.0,carbon paper electrode,KCl,0.1,5.64,-1.3,C2H4,20.83,1.0,H-cell
1349,https://doi.org/10.1002/adfm.202102142,Cu/Cu2O-aerogel,Cu1O0.108,Cu2O,Cu,12.11,aerogel,0.0,50.0,50.0,50.0,50.0,50.0,50.0,78.4,21.6,0.0,carbon paper electrode,KCl,0.1,5.64,-1.3,H2,28.88,1.0,H-cell
1350,https://doi.org/10.1002/adfm.202102142,Cu/Cu2O-aerogel,Cu1O0.108,Cu2O,Cu,12.11,aerogel,0.0,50.0,50.0,50.0,50.0,50.0,50.0,78.4,21.6,0.0,carbon paper electrode,KCl,0.1,5.64,-1.2,CO,0.25,1.0,H-cell
1351,https://doi.org/10.1002/adfm.202102142,Cu/Cu2O-aerogel,Cu1O0.108,Cu2O,Cu,12.11,aerogel,0.0,50.0,50.0,50.0,50.0,50.0,50.0,78.4,21.6,0.0,carbon paper electrode,KCl,0.1,5.64,-1.2,HCOOH,1.22,1.0,H-cell
1352,https://doi.org/10.1002/adfm.202102142,Cu/Cu2O-aerogel,Cu1O0.108,Cu2O,Cu,12.11,aerogel,0.0,50.0,50.0,50.0,50.0,50.0,50.0,78.4,21.6,0.0,carbon paper electrode,KCl,0.1,5.64,-1.2,CH4,9.98,1.0,H-cell
1353,https://doi.org/10.1002/adfm.202102142,Cu/Cu2O-aerogel,Cu1O0.108,Cu2O,Cu,12.11,aerogel,0.0,50.0,50.0,50.0,50.0,50.0,50.0,78.4,21.6,0.0,carbon paper electrode,KCl,0.1,5.64,-1.2,H2,19.78,1.0,H-cell
1354,https://doi.org/10.1002/adfm.202102142,Cu/Cu2O-aerogel,Cu1O0.108,Cu2O,Cu,12.11,aerogel,0.0,50.0,50.0,50.0,50.0,50.0,50.0,78.4,21.6,0.0,carbon paper electrode,KCl,0.1,5.64,-1.2,C2H5OH,26.33,1.0,H-cell
1355,https://doi.org/10.1002/adfm.202102142,Cu/Cu2O-aerogel,Cu1O0.108,Cu2O,Cu,12.11,aerogel,0.0,50.0,50.0,50.0,50.0,50.0,50.0,78.4,21.6,0.0,carbon paper electrode,KCl,0.1,5.64,-1.2,C2H4,34.31,1.0,H-cell
1356,https://doi.org/10.1002/adfm.202102142,Cu/Cu2O-aerogel,Cu1O0.108,Cu2O,Cu,12.11,aerogel,0.0,50.0,50.0,50.0,50.0,50.0,50.0,78.4,21.6,0.0,carbon paper electrode,KCl,0.1,5.64,-1.1,CO,2.06,1.0,H-cell
1357,https://doi.org/10.1002/adfm.202102142,Cu/Cu2O-aerogel,Cu1O0.108,Cu2O,Cu,12.11,aerogel,0.0,50.0,50.0,50.0,50.0,50.0,50.0,78.4,21.6,0.0,carbon paper electrode,KCl,0.1,5.64,-1.1,HCOOH,2.06,1.0,H-cell
1358,https://doi.org/10.1002/adfm.202102142,Cu/Cu2O-aerogel,Cu1O0.108,Cu2O,Cu,12.11,aerogel,0.0,50.0,50.0,50.0,50.0,50.0,50.0,78.4,21.6,0.0,carbon paper electrode,KCl,0.1,5.64,-1.1,CH4,3.49,1.0,H-cell
1359,https://doi.org/10.1002/adfm.202102142,Cu/Cu2O-aerogel,Cu1O0.108,Cu2O,Cu,12.11,aerogel,0.0,50.0,50.0,50.0,50.0,50.0,50.0,78.4,21.6,0.0,carbon paper electrode,KCl,0.1,5.64,-1.1,H2,17.44,1.0,H-cell
1360,https://doi.org/10.1002/adfm.202102142,Cu/Cu2O-aerogel,Cu1O0.108,Cu2O,Cu,12.11,aerogel,0.0,50.0,50.0,50.0,50.0,50.0,50.0,78.4,21.6,0.0,carbon paper electrode,KCl,0.1,5.64,-1.1,C2H4,39.7,1.0,H-cell
1361,https://doi.org/10.1002/adfm.202102142,Cu/Cu2O-aerogel,Cu1O0.108,Cu2O,Cu,12.11,aerogel,0.0,50.0,50.0,50.0,50.0,50.0,50.0,78.4,21.6,0.0,carbon paper electrode,KCl,0.1,5.64,-1.1,C2H5OH,41.38,1.0,H-cell
1362,https://doi.org/10.1002/adfm.202102142,Cu/Cu2O-aerogel,Cu1O0.108,Cu2O,Cu,12.11,aerogel,0.0,50.0,50.0,50.0,50.0,50.0,50.0,78.4,21.6,0.0,carbon paper electrode,KCl,0.1,5.64,-1.0,CH4,1.05,1.0,H-cell
1363,https://doi.org/10.1002/adfm.202102142,Cu/Cu2O-aerogel,Cu1O0.108,Cu2O,Cu,12.11,aerogel,0.0,50.0,50.0,50.0,50.0,50.0,50.0,78.4,21.6,0.0,carbon paper electrode,KCl,0.1,5.64,-1.0,HCOOH,3.62,1.0,H-cell
1364,https://doi.org/10.1002/adfm.202102142,Cu/Cu2O-aerogel,Cu1O0.108,Cu2O,Cu,12.11,aerogel,0.0,50.0,50.0,50.0,50.0,50.0,50.0,78.4,21.6,0.0,carbon paper electrode,KCl,0.1,5.64,-1.0,CO,5.05,1.0,H-cell
1365,https://doi.org/10.1002/adfm.202102142,Cu/Cu2O-aerogel,Cu1O0.108,Cu2O,Cu,12.11,aerogel,0.0,50.0,50.0,50.0,50.0,50.0,50.0,78.4,21.6,0.0,carbon paper electrode,KCl,0.1,5.64,-1.0,H2,20.03,1.0,H-cell
1366,https://doi.org/10.1002/adfm.202102142,Cu/Cu2O-aerogel,Cu1O0.108,Cu2O,Cu,12.11,aerogel,0.0,50.0,50.0,50.0,50.0,50.0,50.0,78.4,21.6,0.0,carbon paper electrode,KCl,0.1,5.64,-1.0,C2H4,31.47,1.0,H-cell
1367,https://doi.org/10.1002/adfm.202102142,Cu/Cu2O-aerogel,Cu1O0.108,Cu2O,Cu,12.11,aerogel,0.0,50.0,50.0,50.0,50.0,50.0,50.0,78.4,21.6,0.0,carbon paper electrode,KCl,0.1,5.64,-1.0,C2H5OH,33.36,1.0,H-cell
1368,https://doi.org/10.1002/adfm.202102142,Cu/Cu2O-aerogel,Cu1O0.108,Cu2O,Cu,12.11,aerogel,0.0,50.0,50.0,50.0,50.0,50.0,50.0,78.4,21.6,0.0,carbon paper electrode,KCl,0.1,5.64,-0.9,CH4,0.0,1.0,H-cell
1369,https://doi.org/10.1002/adfm.202102142,Cu/Cu2O-aerogel,Cu1O0.108,Cu2O,Cu,12.11,aerogel,0.0,50.0,50.0,50.0,50.0,50.0,50.0,78.4,21.6,0.0,carbon paper electrode,KCl,0.1,5.64,-0.9,C2H5OH,1.82,1.0,H-cell
1370,https://doi.org/10.1002/adfm.202102142,Cu/Cu2O-aerogel,Cu1O0.108,Cu2O,Cu,12.11,aerogel,0.0,50.0,50.0,50.0,50.0,50.0,50.0,78.4,21.6,0.0,carbon paper electrode,KCl,0.1,5.64,-0.9,CO,14.94,1.0,H-cell
1371,https://doi.org/10.1002/adfm.202102142,Cu/Cu2O-aerogel,Cu1O0.108,Cu2O,Cu,12.11,aerogel,0.0,50.0,50.0,50.0,50.0,50.0,50.0,78.4,21.6,0.0,carbon paper electrode,KCl,0.1,5.64,-0.9,C2H4,18.95,1.0,H-cell
1372,https://doi.org/10.1002/adfm.202102142,Cu/Cu2O-aerogel,Cu1O0.108,Cu2O,Cu,12.11,aerogel,0.0,50.0,50.0,50.0,50.0,50.0,50.0,78.4,21.6,0.0,carbon paper electrode,KCl,0.1,5.64,-0.9,HCOOH,23.9,1.0,H-cell
1373,https://doi.org/10.1002/adfm.202102142,Cu/Cu2O-aerogel,Cu1O0.108,Cu2O,Cu,12.11,aerogel,0.0,50.0,50.0,50.0,50.0,50.0,50.0,78.4,21.6,0.0,carbon paper electrode,KCl,0.1,5.64,-0.9,H2,24.78,1.0,H-cell
1374,https://doi.org/10.1002/adfm.202102142,Cu/Cu2O-aerogel,Cu1O0.108,Cu2O,Cu,12.11,aerogel,0.0,50.0,50.0,50.0,50.0,50.0,50.0,78.4,21.6,0.0,carbon paper electrode,KCl,0.1,5.64,-0.8,CH4,0.1,1.0,H-cell
1375,https://doi.org/10.1002/adfm.202102142,Cu/Cu2O-aerogel,Cu1O0.108,Cu2O,Cu,12.11,aerogel,0.0,50.0,50.0,50.0,50.0,50.0,50.0,78.4,21.6,0.0,carbon paper electrode,KCl,0.1,5.64,-0.8,C2H5OH,0.1,1.0,H-cell
1376,https://doi.org/10.1002/adfm.202102142,Cu/Cu2O-aerogel,Cu1O0.108,Cu2O,Cu,12.11,aerogel,0.0,50.0,50.0,50.0,50.0,50.0,50.0,78.4,21.6,0.0,carbon paper electrode,KCl,0.1,5.64,-0.8,C2H4,0.1,1.0,H-cell
1377,https://doi.org/10.1002/adfm.202102142,Cu/Cu2O-aerogel,Cu1O0.108,Cu2O,Cu,12.11,aerogel,0.0,50.0,50.0,50.0,50.0,50.0,50.0,78.4,21.6,0.0,carbon paper electrode,KCl,0.1,5.64,-0.8,HCOOH,9.36,1.0,H-cell
1378,https://doi.org/10.1002/adfm.202102142,Cu/Cu2O-aerogel,Cu1O0.108,Cu2O,Cu,12.11,aerogel,0.0,50.0,50.0,50.0,50.0,50.0,50.0,78.4,21.6,0.0,carbon paper electrode,KCl,0.1,5.64,-0.8,CO,26.24,1.0,H-cell
1379,https://doi.org/10.1002/adfm.202102142,Cu/Cu2O-aerogel,Cu1O0.108,Cu2O,Cu,12.11,aerogel,0.0,50.0,50.0,50.0,50.0,50.0,50.0,78.4,21.6,0.0,carbon paper electrode,KCl,0.1,5.64,-0.8,H2,57.38,1.0,H-cell
1380,https://doi.org/10.1002/adfm.202102142,Cu/Cu2O-aerogel,Cu1O0.108,Cu2O,Cu,12.11,aerogel,0.0,50.0,50.0,50.0,50.0,50.0,50.0,78.4,21.6,0.0,carbon paper electrode,KCl,0.1,5.64,-1.1,C2H5OH,39.74,1.0,H-cell
