Repository: vovamirosh/CO2RR_PISH

File: Datasets/data_with_0.csv (part 7 of 28)
,DOI,Article name,Formula,Cat. compound,Support,"Cat./Support ratio, % (at)",Morphology (TEM/SEM),"Pore size, nm",width min (nm),width aver (nm),width max (nm),length min (nm),length aver (nm),length max (nm),"Cu, % (at.)","Cu+, % (at.)","Cu(2+), % (at.)",Base,electrolyte,"conc, M",pH,RHE vs V,"Time, h",Type of reactor,Av_ar_exactmw,Av_ar_lipinskiHBA,Av_ar_lipinskiHBD,Av_ar_NumHBA,Av_ar_NumHeavyAtoms,Av_harm_labuteASA,Av_harm_CrippenClogP,Av_harm_kappa1,Av_harm_kappa3,Av_harm_Energy of +1 ion,Av_harm_Metal_radius,Product,"FE, %"
677,https://doi.org/10.1016/j.cej.2022.139358,Pd-Cu2O-1,Cu0.493O0.9865Pd0.0135,Cu2O,Pd,98.65,cubic,0.0,1000.0,1000.0,1000.0,1000.0,1000.0,1000.0,0.0,100.0,0.0,carbon paper electrode,KHCO3,0.5,7.2,-1.1,1.0,H-cell,141.36877620112998,0.9865,0.0,0.0,2.9730000000000003,39.56331933625604,-0.07480272141726393,28.17455330823172,2.9945106468592217,8.403679493079263,1.3898965214402992,CO,9.32
678,https://doi.org/10.1016/j.cej.2023.142052,I-Au/Cu2O-30,Cu1O0.5404Au0.016,CuO,Au,98.35,hollow,0.0,45.0,52.5,65.0,45.0,52.5,65.0,0.0,95.1,4.9,glassy-carbon electrode,KHCO3,0.1,6.8,-1.05,0.3,H-cell,80.87220605357001,0.9834999999999999,0.0,0.9834999999999999,1.9834999999999998,20.713931251113888,-0.06799022465360285,2.3068119900515724,1.4573486074275674,7.655388171528851,1.5802297628027373,CO,2.38
679,https://doi.org/10.1016/j.cej.2023.142052,I-Au/Cu2O-30,Cu1O0.5404Au0.016,CuO,Au,98.35,hollow,0.0,45.0,52.5,65.0,45.0,52.5,65.0,0.0,95.1,4.9,glassy-carbon electrode,KHCO3,0.1,6.8,-1.04,0.3,H-cell,80.87220605357001,0.9834999999999999,0.0,0.9834999999999999,1.9834999999999998,20.713931251113888,-0.06799022465360285,2.3068119900515724,1.4573486074275674,7.655388171528851,1.5802297628027373,CO,9.14
680,https://doi.org/10.1016/j.cej.2023.142052,I-Au/Cu2O-30,Cu1O0.5404Au0.016,CuO,Au,98.35,hollow,0.0,45.0,52.5,65.0,45.0,52.5,65.0,0.0,95.1,4.9,glassy-carbon electrode,KHCO3,0.1,6.8,-0.99,0.3,H-cell,80.87220605357001,0.9834999999999999,0.0,0.9834999999999999,1.9834999999999998,20.713931251113888,-0.06799022465360285,2.3068119900515724,1.4573486074275674,7.655388171528851,1.5802297628027373,CO,11.88
681,https://doi.org/10.1016/j.cej.2023.142052,I-Au/Cu2O-30,Cu1O0.5404Au0.016,CuO,Au,98.35,hollow,0.0,45.0,52.5,65.0,45.0,52.5,65.0,0.0,95.1,4.9,glassy-carbon electrode,KHCO3,0.1,6.8,-0.96,0.3,H-cell,80.87220605357001,0.9834999999999999,0.0,0.9834999999999999,1.9834999999999998,20.713931251113888,-0.06799022465360285,2.3068119900515724,1.4573486074275674,7.655388171528851,1.5802297628027373,CO,13.35
682,https://doi.org/10.1016/j.cej.2023.142052,I-Au/Cu2O-30,Cu1O0.5404Au0.016,CuO,Au,98.35,hollow,0.0,45.0,52.5,65.0,45.0,52.5,65.0,0.0,95.1,4.9,glassy-carbon electrode,KHCO3,0.1,6.8,-0.91,0.3,H-cell,80.87220605357001,0.9834999999999999,0.0,0.9834999999999999,1.9834999999999998,20.713931251113888,-0.06799022465360285,2.3068119900515724,1.4573486074275674,7.655388171528851,1.5802297628027373,CO,18.83
683,https://doi.org/10.1016/j.cej.2023.142052,I-Au/Cu2O-30,Cu1O0.5404Au0.016,CuO,Au,98.35,hollow,0.0,45.0,52.5,65.0,45.0,52.5,65.0,0.0,95.1,4.9,glassy-carbon electrode,KHCO3,0.1,6.8,-0.84,0.3,H-cell,80.87220605357001,0.9834999999999999,0.0,0.9834999999999999,1.9834999999999998,20.713931251113888,-0.06799022465360285,2.3068119900515724,1.4573486074275674,7.655388171528851,1.5802297628027373,CO,19.74
684,https://doi.org/10.1016/j.apsusc.2023.159243,c-Cu2O,Cu2O,Cu2O,No,100.0,cubic,0.0,459.5,810.75,1162.0,459.5,810.75,1162.0,0.0,100.0,0.0,glassy-carbon electrode,KHCO3,0.1,6.8,-1.1,1.0,H-cell,141.85410961999997,1.0,0.0,0.0,3.0,40.040471732759606,-0.12380000000000001,36.040575683266006,2.998961038961039,8.336839,1.4,C2H4,0.0
685,https://doi.org/10.1016/j.apsusc.2023.159243,o-Cu2O,Cu2O,Cu2O,No,100.0,octahedron,0.0,805.0,1204.0,1603.0,961.7,1276.4,1591.1,0.0,100.0,0.0,glassy-carbon electrode,KHCO3,0.1,6.8,-1.1,1.0,H-cell,141.85410961999997,1.0,0.0,0.0,3.0,40.040471732759606,-0.12380000000000001,36.040575683266006,2.998961038961039,8.336839,1.4,C2H4,19.71
686,https://doi.org/10.1016/j.apsusc.2023.159243,d-Cu2O,Cu2O,Cu2O,No,100.0,dodecahedron,0.0,634.8,938.05,1241.3,634.8,938.05,1241.3,0.0,100.0,0.0,glassy-carbon electrode,KHCO3,0.1,6.8,-1.1,1.0,H-cell,141.85410961999997,1.0,0.0,0.0,3.0,40.040471732759606,-0.12380000000000001,36.040575683266006,2.998961038961039,8.336839,1.4,C2H4,30.27
687,https://doi.org/10.1016/j.apsusc.2023.159243,p-Cu2O,Cu2O,Cu2O,No,100.0,polyhedron,0.0,1273.5,1841.4,2409.3,1273.5,1841.4,2409.3,0.0,100.0,0.0,glassy-carbon electrode,KHCO3,0.1,6.8,-1.1,1.0,H-cell,141.85410961999997,1.0,0.0,0.0,3.0,40.040471732759606,-0.12380000000000001,36.040575683266006,2.998961038961039,8.336839,1.4,C2H4,34.91
688,https://doi.org/10.1016/j.apsusc.2023.159243,c-Cu2O,Cu2O,Cu2O,No,100.0,cubic,0.0,459.5,810.75,1162.0,459.5,810.75,1162.0,0.0,100.0,0.0,glassy-carbon electrode,KHCO3,0.1,6.8,-1.2,1.0,H-cell,141.85410961999997,1.0,0.0,0.0,3.0,40.040471732759606,-0.12380000000000001,36.040575683266006,2.998961038961039,8.336839,1.4,C2H4,59.13
689,https://doi.org/10.1016/j.apsusc.2023.159243,o-Cu2O,Cu2O,Cu2O,No,100.0,octahedron,0.0,805.0,1204.0,1603.0,961.7,1276.4,1591.1,0.0,100.0,0.0,glassy-carbon electrode,KHCO3,0.1,6.8,-1.2,1.0,H-cell,141.85410961999997,1.0,0.0,0.0,3.0,40.040471732759606,-0.12380000000000001,36.040575683266006,2.998961038961039,8.336839,1.4,C2H4,41.61
690,https://doi.org/10.1016/j.apsusc.2023.159243,d-Cu2O,Cu2O,Cu2O,No,100.0,dodecahedron,0.0,634.8,938.05,1241.3,634.8,938.05,1241.3,0.0,100.0,0.0,glassy-carbon electrode,KHCO3,0.1,6.8,-1.2,1.0,H-cell,141.85410961999997,1.0,0.0,0.0,3.0,40.040471732759606,-0.12380000000000001,36.040575683266006,2.998961038961039,8.336839,1.4,C2H4,38.9
691,https://doi.org/10.1016/j.apsusc.2023.159243,p-Cu2O,Cu2O,Cu2O,No,100.0,polyhedron,0.0,1273.5,1841.4,2409.3,1273.5,1841.4,2409.3,0.0,100.0,0.0,glassy-carbon electrode,KHCO3,0.1,6.8,-1.2,1.0,H-cell,141.85410961999997,1.0,0.0,0.0,3.0,40.040471732759606,-0.12380000000000001,36.040575683266006,2.998961038961039,8.336839,1.4,C2H4,19.45
692,https://doi.org/10.1016/j.apsusc.2023.159243,c-Cu2O,Cu2O,Cu2O,No,100.0,cubic,0.0,459.5,810.75,1162.0,459.5,810.75,1162.0,0.0,100.0,0.0,glassy-carbon electrode,KHCO3,0.1,6.8,-1.3,1.0,H-cell,141.85410961999997,1.0,0.0,0.0,3.0,40.040471732759606,-0.12380000000000001,36.040575683266006,2.998961038961039,8.336839,1.4,C2H4,55.14
693,https://doi.org/10.1016/j.apsusc.2023.159243,o-Cu2O,Cu2O,Cu2O,No,100.0,octahedron,0.0,805.0,1204.0,1603.0,961.7,1276.4,1591.1,0.0,100.0,0.0,glassy-carbon electrode,KHCO3,0.1,6.8,-1.3,1.0,H-cell,141.85410961999997,1.0,0.0,0.0,3.0,40.040471732759606,-0.12380000000000001,36.040575683266006,2.998961038961039,8.336839,1.4,C2H4,35.56
694,https://doi.org/10.1016/j.apsusc.2023.159243,d-Cu2O,Cu2O,Cu2O,No,100.0,dodecahedron,0.0,634.8,938.05,1241.3,634.8,938.05,1241.3,0.0,100.0,0.0,glassy-carbon electrode,KHCO3,0.1,6.8,-1.3,1.0,H-cell,141.85410961999997,1.0,0.0,0.0,3.0,40.040471732759606,-0.12380000000000001,36.040575683266006,2.998961038961039,8.336839,1.4,C2H4,42.13
695,https://doi.org/10.1016/j.apsusc.2023.159243,p-Cu2O,Cu2O,Cu2O,No,100.0,polyhedron,0.0,1273.5,1841.4,2409.3,1273.5,1841.4,2409.3,0.0,100.0,0.0,glassy-carbon electrode,KHCO3,0.1,6.8,-1.3,1.0,H-cell,141.85410961999997,1.0,0.0,0.0,3.0,40.040471732759606,-0.12380000000000001,36.040575683266006,2.998961038961039,8.336839,1.4,C2H4,12.24
696,10.1016/j.jcis.2019.05.073,Cu@Cu2O,Cu1O0.056,Cu2O,Cu,8.91,nanorod,0.0,150.0,150.0,150.0,0.0,0.0,0.0,90.0,8.8,1.2,carbon paper electrode,KHCO3,0.1,6.8,-1.6,0.48,H-cell,69.96177152989199,0.0891,0.0,0.0,1.1782,18.892184485261005,-0.002739127852841484,1.6612581358439176,4.071827948033456,7.7771201326128505,1.354309606641133,C2H4,31.57
697,10.1016/j.jcis.2019.05.073,Cu@Cu2O,Cu1O0.056,Cu2O,Cu,8.91,nanorod,0.0,150.0,150.0,150.0,0.0,0.0,0.0,90.0,8.8,1.2,carbon paper electrode,KHCO3,0.1,6.8,-1.4,0.48,H-cell,69.96177152989199,0.0891,0.0,0.0,1.1782,18.892184485261005,-0.002739127852841484,1.6612581358439176,4.071827948033456,7.7771201326128505,1.354309606641133,C2H4,36.93
698,10.1016/j.jcis.2019.05.073,Cu@Cu2O,Cu1O0.056,Cu2O,Cu,8.91,nanorod,0.0,150.0,150.0,150.0,0.0,0.0,0.0,90.0,8.8,1.2,carbon paper electrode,KHCO3,0.1,6.8,-1.4,1.01,H-cell,69.96177152989199,0.0891,0.0,0.0,1.1782,18.892184485261005,-0.002739127852841484,1.6612581358439176,4.071827948033456,7.7771201326128505,1.354309606641133,C2H4,41.58
699,10.1016/j.jcis.2019.05.073,Cu@Cu2O,Cu1O0.056,Cu2O,Cu,8.91,nanorod,0.0,150.0,150.0,150.0,0.0,0.0,0.0,90.0,8.8,1.2,carbon paper electrode,KHCO3,0.1,6.8,-1.4,1.56,H-cell,69.96177152989199,0.0891,0.0,0.0,1.1782,18.892184485261005,-0.002739127852841484,1.6612581358439176,4.071827948033456,7.7771201326128505,1.354309606641133,C2H4,42.54
700,10.1016/j.jcis.2019.05.073,Cu@Cu2O,Cu1O0.056,Cu2O,Cu,8.91,nanorod,0.0,150.0,150.0,150.0,0.0,0.0,0.0,90.0,8.8,1.2,carbon paper electrode,KHCO3,0.1,6.8,-1.4,2.14,H-cell,69.96177152989199,0.0891,0.0,0.0,1.1782,18.892184485261005,-0.002739127852841484,1.6612581358439176,4.071827948033456,7.7771201326128505,1.354309606641133,C2H4,42.54
701,10.1016/j.jcis.2019.05.073,Cu@Cu2O,Cu1O0.056,Cu2O,Cu,8.91,nanorod,0.0,150.0,150.0,150.0,0.0,0.0,0.0,90.0,8.8,1.2,carbon paper electrode,KHCO3,0.1,6.8,-1.4,2.68,H-cell,69.96177152989199,0.0891,0.0,0.0,1.1782,18.892184485261005,-0.002739127852841484,1.6612581358439176,4.071827948033456,7.7771201326128505,1.354309606641133,C2H4,45.79
702,10.1016/j.jcis.2019.05.073,Cu@Cu2O,Cu1O0.056,Cu2O,Cu,8.91,nanorod,0.0,150.0,150.0,150.0,0.0,0.0,0.0,90.0,8.8,1.2,carbon paper electrode,KHCO3,0.1,6.8,-1.4,3.24,H-cell,69.96177152989199,0.0891,0.0,0.0,1.1782,18.892184485261005,-0.002739127852841484,1.6612581358439176,4.071827948033456,7.7771201326128505,1.354309606641133,C2H4,42.19
703,10.1016/j.jcis.2019.05.073,Cu@Cu2O,Cu1O0.056,Cu2O,Cu,8.91,nanorod,0.0,150.0,150.0,150.0,0.0,0.0,0.0,90.0,8.8,1.2,carbon paper electrode,KHCO3,0.1,6.8,-1.4,3.79,H-cell,69.96177152989199,0.0891,0.0,0.0,1.1782,18.892184485261005,-0.002739127852841484,1.6612581358439176,4.071827948033456,7.7771201326128505,1.354309606641133,C2H4,37.28
704,10.1016/j.jcis.2019.05.073,Cu@Cu2O,Cu1O0.056,Cu2O,Cu,8.91,nanorod,0.0,150.0,150.0,150.0,0.0,0.0,0.0,90.0,8.8,1.2,carbon paper electrode,KHCO3,0.1,6.8,-1.4,4.36,H-cell,69.96177152989199,0.0891,0.0,0.0,1.1782,18.892184485261005,-0.002739127852841484,1.6612581358439176,4.071827948033456,7.7771201326128505,1.354309606641133,C2H4,26.67
705,10.1016/j.jcis.2019.05.073,Cu@Cu2O,Cu1O0.056,Cu2O,Cu,8.91,nanorod,0.0,150.0,150.0,150.0,0.0,0.0,0.0,90.0,8.8,1.2,carbon paper electrode,KHCO3,0.1,6.8,-1.4,4.89,H-cell,69.96177152989199,0.0891,0.0,0.0,1.1782,18.892184485261005,-0.002739127852841484,1.6612581358439176,4.071827948033456,7.7771201326128505,1.354309606641133,C2H4,22.02
706,10.1016/j.jcis.2019.05.073,Cu@Cu2O,Cu1O0.056,Cu2O,Cu,8.91,nanorod,0.0,150.0,150.0,150.0,0.0,0.0,0.0,90.0,8.8,1.2,carbon paper electrode,KHCO3,0.1,6.8,-1.4,5.47,H-cell,69.96177152989199,0.0891,0.0,0.0,1.1782,18.892184485261005,-0.002739127852841484,1.6612581358439176,4.071827948033456,7.7771201326128505,1.354309606641133,C2H4,16.23
707,10.1016/j.jcis.2019.05.073,Cu@Cu2O,Cu1O0.056,Cu2O,Cu,8.91,nanorod,0.0,150.0,150.0,150.0,0.0,0.0,0.0,90.0,8.8,1.2,carbon paper electrode,KHCO3,0.1,6.8,-1.4,0.43,H-cell,69.96177152989199,0.0891,0.0,0.0,1.1782,18.892184485261005,-0.002739127852841484,1.6612581358439176,4.071827948033456,7.7771201326128505,1.354309606641133,C2H4,0.0
708,10.1016/j.jcis.2019.05.073,Cu@Cu2O,Cu1O0.056,Cu2O,Cu,8.91,nanorod,0.0,150.0,150.0,150.0,0.0,0.0,0.0,90.0,8.8,1.2,carbon paper electrode,KHCO3,0.1,6.8,-1.2,0.43,H-cell,69.96177152989199,0.0891,0.0,0.0,1.1782,18.892184485261005,-0.002739127852841484,1.6612581358439176,4.071827948033456,7.7771201326128505,1.354309606641133,C2H4,25.65
709,10.1016/j.jcis.2019.05.073,Cu@Cu2O,Cu1O0.056,Cu2O,Cu,8.91,nanorod,0.0,150.0,150.0,150.0,0.0,0.0,0.0,90.0,8.8,1.2,carbon paper electrode,KHCO3,0.1,6.8,-1.2,1.04,H-cell,69.96177152989199,0.0891,0.0,0.0,1.1782,18.892184485261005,-0.002739127852841484,1.6612581358439176,4.071827948033456,7.7771201326128505,1.354309606641133,C2H4,30.04
710,10.1016/j.jcis.2019.05.073,Cu@Cu2O,Cu1O0.056,Cu2O,Cu,8.91,nanorod,0.0,150.0,150.0,150.0,0.0,0.0,0.0,90.0,8.8,1.2,carbon paper electrode,KHCO3,0.1,6.8,-1.2,1.64,H-cell,69.96177152989199,0.0891,0.0,0.0,1.1782,18.892184485261005,-0.002739127852841484,1.6612581358439176,4.071827948033456,7.7771201326128505,1.354309606641133,C2H4,31.66
711,10.1016/j.jcis.2019.05.073,Cu@Cu2O,Cu1O0.056,Cu2O,Cu,8.91,nanorod,0.0,150.0,150.0,150.0,0.0,0.0,0.0,90.0,8.8,1.2,carbon paper electrode,KHCO3,0.1,6.8,-1.2,2.29,H-cell,69.96177152989199,0.0891,0.0,0.0,1.1782,18.892184485261005,-0.002739127852841484,1.6612581358439176,4.071827948033456,7.7771201326128505,1.354309606641133,C2H4,32.23
712,10.1016/j.jcis.2019.05.073,Cu@Cu2O,Cu1O0.056,Cu2O,Cu,8.91,nanorod,0.0,150.0,150.0,150.0,0.0,0.0,0.0,90.0,8.8,1.2,carbon paper electrode,KHCO3,0.1,6.8,-1.2,2.93,H-cell,69.96177152989199,0.0891,0.0,0.0,1.1782,18.892184485261005,-0.002739127852841484,1.6612581358439176,4.071827948033456,7.7771201326128505,1.354309606641133,C2H4,33.0
713,10.1016/j.jcis.2019.05.073,Cu@Cu2O,Cu1O0.056,Cu2O,Cu,8.91,nanorod,0.0,150.0,150.0,150.0,0.0,0.0,0.0,90.0,8.8,1.2,carbon paper electrode,KHCO3,0.1,6.8,-1.2,3.54,H-cell,69.96177152989199,0.0891,0.0,0.0,1.1782,18.892184485261005,-0.002739127852841484,1.6612581358439176,4.071827948033456,7.7771201326128505,1.354309606641133,C2H4,33.64
714,10.1016/j.jcis.2019.05.073,Cu@Cu2O,Cu1O0.056,Cu2O,Cu,8.91,nanorod,0.0,150.0,150.0,150.0,0.0,0.0,0.0,90.0,8.8,1.2,carbon paper electrode,KHCO3,0.1,6.8,-1.2,4.15,H-cell,69.96177152989199,0.0891,0.0,0.0,1.1782,18.892184485261005,-0.002739127852841484,1.6612581358439176,4.071827948033456,7.7771201326128505,1.354309606641133,C2H4,34.91
715,10.1016/j.jcis.2019.05.073,Cu@Cu2O,Cu1O0.056,Cu2O,Cu,8.91,nanorod,0.0,150.0,150.0,150.0,0.0,0.0,0.0,90.0,8.8,1.2,carbon paper electrode,KHCO3,0.1,6.8,-1.2,4.76,H-cell,69.96177152989199,0.0891,0.0,0.0,1.1782,18.892184485261005,-0.002739127852841484,1.6612581358439176,4.071827948033456,7.7771201326128505,1.354309606641133,C2H4,33.85
716,10.1016/j.jcis.2019.05.073,Cu@Cu2O,Cu1O0.056,Cu2O,Cu,8.91,nanorod,0.0,150.0,150.0,150.0,0.0,0.0,0.0,90.0,8.8,1.2,carbon paper electrode,KHCO3,0.1,6.8,-1.2,5.42,H-cell,69.96177152989199,0.0891,0.0,0.0,1.1782,18.892184485261005,-0.002739127852841484,1.6612581358439176,4.071827948033456,7.7771201326128505,1.354309606641133,C2H4,35.34
717,10.1016/j.jcis.2019.05.073,Cu@Cu2O,Cu1O0.056,Cu2O,Cu,8.91,nanorod,0.0,150.0,150.0,150.0,0.0,0.0,0.0,90.0,8.8,1.2,carbon paper electrode,KHCO3,0.1,6.8,-1.2,6.0,H-cell,69.96177152989199,0.0891,0.0,0.0,1.1782,18.892184485261005,-0.002739127852841484,1.6612581358439176,4.071827948033456,7.7771201326128505,1.354309606641133,C2H4,33.57
718,10.1016/j.jcis.2019.05.073,Cu@Cu2O,Cu1O0.056,Cu2O,Cu,8.91,nanorod,0.0,150.0,150.0,150.0,0.0,0.0,0.0,90.0,8.8,1.2,carbon paper electrode,KHCO3,0.1,6.8,-1.2,6.67,H-cell,69.96177152989199,0.0891,0.0,0.0,1.1782,18.892184485261005,-0.002739127852841484,1.6612581358439176,4.071827948033456,7.7771201326128505,1.354309606641133,C2H4,34.77
719,10.1016/j.jcis.2019.05.073,Cu@Cu2O,Cu1O0.056,Cu2O,Cu,8.91,nanorod,0.0,150.0,150.0,150.0,0.0,0.0,0.0,90.0,8.8,1.2,carbon paper electrode,KHCO3,0.1,6.8,-1.2,7.27,H-cell,69.96177152989199,0.0891,0.0,0.0,1.1782,18.892184485261005,-0.002739127852841484,1.6612581358439176,4.071827948033456,7.7771201326128505,1.354309606641133,C2H4,31.94
720,10.1016/j.jcis.2019.05.073,Cu@Cu2O,Cu1O0.056,Cu2O,Cu,8.91,nanorod,0.0,150.0,150.0,150.0,0.0,0.0,0.0,90.0,8.8,1.2,carbon paper electrode,KHCO3,0.1,6.8,-1.2,7.87,H-cell,69.96177152989199,0.0891,0.0,0.0,1.1782,18.892184485261005,-0.002739127852841484,1.6612581358439176,4.071827948033456,7.7771201326128505,1.354309606641133,C2H4,38.23
721,10.1016/j.jcis.2019.05.073,Cu@Cu2O,Cu1O0.056,Cu2O,Cu,8.91,nanorod,0.0,150.0,150.0,150.0,0.0,0.0,0.0,90.0,8.8,1.2,carbon paper electrode,KHCO3,0.1,6.8,-1.2,8.48,H-cell,69.96177152989199,0.0891,0.0,0.0,1.1782,18.892184485261005,-0.002739127852841484,1.6612581358439176,4.071827948033456,7.7771201326128505,1.354309606641133,C2H4,29.47
722,10.1016/j.jcis.2019.05.073,Cu@Cu2O,Cu1O0.056,Cu2O,Cu,8.91,nanorod,0.0,150.0,150.0,150.0,0.0,0.0,0.0,90.0,8.8,1.2,carbon paper electrode,KHCO3,0.1,6.8,-1.2,0.48,H-cell,69.96177152989199,0.0891,0.0,0.0,1.1782,18.892184485261005,-0.002739127852841484,1.6612581358439176,4.071827948033456,7.7771201326128505,1.354309606641133,C2H4,0.0
723,10.1016/j.jcis.2019.05.073,Cu@Cu2O,Cu1O0.056,Cu2O,Cu,8.91,nanorod,0.0,150.0,150.0,150.0,0.0,0.0,0.0,90.0,8.8,1.2,carbon paper electrode,KHCO3,0.1,6.8,-1.0,0.48,H-cell,69.96177152989199,0.0891,0.0,0.0,1.1782,18.892184485261005,-0.002739127852841484,1.6612581358439176,4.071827948033456,7.7771201326128505,1.354309606641133,C2H4,20.62
724,10.1016/j.jcis.2019.05.073,Cu@Cu2O,Cu1O0.056,Cu2O,Cu,8.91,nanorod,0.0,150.0,150.0,150.0,0.0,0.0,0.0,90.0,8.8,1.2,carbon paper electrode,KHCO3,0.1,6.8,-0.8,0.48,H-cell,69.96177152989199,0.0891,0.0,0.0,1.1782,18.892184485261005,-0.002739127852841484,1.6612581358439176,4.071827948033456,7.7771201326128505,1.354309606641133,C2H4,0.0
725,10.1016/j.jcis.2019.05.073,Cu@Cu2O,Cu1O0.056,Cu2O,Cu,8.91,nanorod,0.0,150.0,150.0,150.0,0.0,0.0,0.0,90.0,8.8,1.2,carbon paper electrode,KHCO3,0.1,6.8,-0.6,0.48,H-cell,69.96177152989199,0.0891,0.0,0.0,1.1782,18.892184485261005,-0.002739127852841484,1.6612581358439176,4.071827948033456,7.7771201326128505,1.354309606641133,C2H4,0.0
726,10.1016/j.jcis.2019.05.073,Cu ,Cu,Cu,No,100.0,nanorod,0.0,100.0,100.0,100.0,0.0,0.0,0.0,100.0,0.0,0.0,carbon paper electrode,KHCO3,0.1,6.8,-1.6,0.48,H-cell,62.9295975,0.0,0.0,0.0,1.0,17.964098032124472,-0.0025,1.5194805194805197,4.21948051948052,7.72638,1.35,C2H4,4.89
727,10.1016/j.jcis.2019.05.073,Cu ,Cu,Cu,No,100.0,nanorod,0.0,100.0,100.0,100.0,0.0,0.0,0.0,100.0,0.0,0.0,carbon paper electrode,KHCO3,0.1,6.8,-1.4,0.48,H-cell,62.9295975,0.0,0.0,0.0,1.0,17.964098032124472,-0.0025,1.5194805194805197,4.21948051948052,7.72638,1.35,C2H4,3.08
728,10.1016/j.jcis.2019.05.073,Cu ,Cu,Cu,No,100.0,nanorod,0.0,100.0,100.0,100.0,0.0,0.0,0.0,100.0,0.0,0.0,carbon paper electrode,KHCO3,0.1,6.8,-1.2,0.48,H-cell,62.9295975,0.0,0.0,0.0,1.0,17.964098032124472,-0.0025,1.5194805194805197,4.21948051948052,7.72638,1.35,C2H4,2.54
729,10.1016/j.jcis.2019.05.073,Cu ,Cu,Cu,No,100.0,nanorod,0.0,100.0,100.0,100.0,0.0,0.0,0.0,100.0,0.0,0.0,carbon paper electrode,KHCO3,0.1,6.8,-1.0,0.48,H-cell,62.9295975,0.0,0.0,0.0,1.0,17.964098032124472,-0.0025,1.5194805194805197,4.21948051948052,7.72638,1.35,C2H4,0.0
730,10.1016/j.jcis.2019.05.073,Cu ,Cu,Cu,No,100.0,nanorod,0.0,100.0,100.0,100.0,0.0,0.0,0.0,100.0,0.0,0.0,carbon paper electrode,KHCO3,0.1,6.8,-0.8,0.48,H-cell,62.9295975,0.0,0.0,0.0,1.0,17.964098032124472,-0.0025,1.5194805194805197,4.21948051948052,7.72638,1.35,C2H4,0.0
731,10.1016/j.jcis.2019.05.073,Cu ,Cu,Cu,No,100.0,nanorod,0.0,100.0,100.0,100.0,0.0,0.0,0.0,100.0,0.0,0.0,carbon paper electrode,KHCO3,0.1,6.8,-0.6,0.48,H-cell,62.9295975,0.0,0.0,0.0,1.0,17.964098032124472,-0.0025,1.5194805194805197,4.21948051948052,7.72638,1.35,C2H4,0.0
732,10.1016/j.jcis.2019.05.073,CuOx,Cu1O0.91,CuO,Cu2O,90.11,nanorod,0.0,500.0,500.0,500.0,0.0,0.0,0.0,0.0,18.0,82.0,carbon paper electrode,KHCO3,0.1,6.8,-1.6,0.48,H-cell,85.14824931275,1.0,0.0,0.9011,2.0989,21.718017223733103,-0.12154274186531665,2.556000105623388,1.5276172945992776,7.645217287303093,1.5777092225556073,C2H4,25.42
733,10.1016/j.jcis.2019.05.073,CuOx,Cu1O0.91,CuO,Cu2O,90.11,nanorod,0.0,500.0,500.0,500.0,0.0,0.0,0.0,0.0,18.0,82.0,carbon paper electrode,KHCO3,0.1,6.8,-1.4,0.48,H-cell,85.14824931275,1.0,0.0,0.9011,2.0989,21.718017223733103,-0.12154274186531665,2.556000105623388,1.5276172945992776,7.645217287303093,1.5777092225556073,C2H4,18.18
734,10.1016/j.jcis.2019.05.073,CuOx,Cu1O0.91,CuO,Cu2O,90.11,nanorod,0.0,500.0,500.0,500.0,0.0,0.0,0.0,0.0,18.0,82.0,carbon paper electrode,KHCO3,0.1,6.8,-1.2,0.48,H-cell,85.14824931275,1.0,0.0,0.9011,2.0989,21.718017223733103,-0.12154274186531665,2.556000105623388,1.5276172945992776,7.645217287303093,1.5777092225556073,C2H4,14.31
735,10.1016/j.jcis.2019.05.073,CuOx,Cu1O0.91,CuO,Cu2O,90.11,nanorod,0.0,500.0,500.0,500.0,0.0,0.0,0.0,0.0,18.0,82.0,carbon paper electrode,KHCO3,0.1,6.8,-1.0,0.48,H-cell,85.14824931275,1.0,0.0,0.9011,2.0989,21.718017223733103,-0.12154274186531665,2.556000105623388,1.5276172945992776,7.645217287303093,1.5777092225556073,C2H4,5.22
736,10.1016/j.jcis.2019.05.073,CuOx,Cu1O0.91,CuO,Cu2O,90.11,nanorod,0.0,500.0,500.0,500.0,0.0,0.0,0.0,0.0,18.0,82.0,carbon paper electrode,KHCO3,0.1,6.8,-0.8,0.48,H-cell,85.14824931275,1.0,0.0,0.9011,2.0989,21.718017223733103,-0.12154274186531665,2.556000105623388,1.5276172945992776,7.645217287303093,1.5777092225556073,C2H4,1.01
737,10.1016/j.jcis.2019.05.073,CuOx,Cu1O0.91,CuO,Cu2O,90.11,nanorod,0.0,500.0,500.0,500.0,0.0,0.0,0.0,0.0,18.0,82.0,carbon paper electrode,KHCO3,0.1,6.8,-0.6,0.48,H-cell,85.14824931275,1.0,0.0,0.9011,2.0989,21.718017223733103,-0.12154274186531665,2.556000105623388,1.5276172945992776,7.645217287303093,1.5777092225556073,C2H4,0.0
738,10.1038/s41467-018-06311-0,Cu,Cu,Cu,No,100.0,sphere,0.0,23.86,34.91,45.95,23.86,34.91,45.95,100.0,0.0,0.0,glassy-carbon electrode,KHCO3,0.1,6.8,-0.55,1.0,H-cell,62.9295975,0.0,0.0,0.0,1.0,17.964098032124472,-0.0025,1.5194805194805197,4.21948051948052,7.72638,1.35,C2H4,0.8
739,10.1038/s41467-018-06311-0,Cu,Cu,Cu,No,100.0,sphere,0.0,23.86,34.91,45.95,23.86,34.91,45.95,100.0,0.0,0.0,glassy-carbon electrode,KHCO3,0.1,6.8,-0.65,1.0,H-cell,62.9295975,0.0,0.0,0.0,1.0,17.964098032124472,-0.0025,1.5194805194805197,4.21948051948052,7.72638,1.35,C2H4,5.0
740,10.1038/s41467-018-06311-0,Cu,Cu,Cu,No,100.0,sphere,0.0,23.86,34.91,45.95,23.86,34.91,45.95,100.0,0.0,0.0,glassy-carbon electrode,KHCO3,0.1,6.8,-0.75,1.0,H-cell,62.9295975,0.0,0.0,0.0,1.0,17.964098032124472,-0.0025,1.5194805194805197,4.21948051948052,7.72638,1.35,C2H4,11.3
741,10.1038/s41467-018-06311-0,Cu,Cu,Cu,No,100.0,sphere,0.0,23.86,34.91,45.95,23.86,34.91,45.95,100.0,0.0,0.0,glassy-carbon electrode,KHCO3,0.1,6.8,-0.85,1.0,H-cell,62.9295975,0.0,0.0,0.0,1.0,17.964098032124472,-0.0025,1.5194805194805197,4.21948051948052,7.72638,1.35,C2H4,13.2
742,10.1038/s41467-018-06311-0,Cu,Cu,Cu,No,100.0,sphere,0.0,23.86,34.91,45.95,23.86,34.91,45.95,100.0,0.0,0.0,glassy-carbon electrode,KHCO3,0.1,6.8,-0.95,1.0,H-cell,62.9295975,0.0,0.0,0.0,1.0,17.964098032124472,-0.0025,1.5194805194805197,4.21948051948052,7.72638,1.35,C2H4,23.0
743,10.1038/s41467-018-06311-0,Cu,Cu,Cu,No,100.0,sphere,0.0,23.86,34.91,45.95,23.86,34.91,45.95,100.0,0.0,0.0,glassy-carbon electrode,KHCO3,0.1,6.8,-1.05,1.0,H-cell,62.9295975,0.0,0.0,0.0,1.0,17.964098032124472,-0.0025,1.5194805194805197,4.21948051948052,7.72638,1.35,C2H4,26.0
744,10.1038/s41467-018-06311-0,Cu,Cu,Cu,No,100.0,sphere,0.0,23.86,34.91,45.95,23.86,34.91,45.95,100.0,0.0,0.0,glassy-carbon electrode,KHCO3,0.1,6.8,-1.15,1.0,H-cell,62.9295975,0.0,0.0,0.0,1.0,17.964098032124472,-0.0025,1.5194805194805197,4.21948051948052,7.72638,1.35,C2H4,29.0
745,10.1038/s41467-018-06311-0,Cu,Cu,Cu,No,100.0,sphere,0.0,23.86,34.91,45.95,23.86,34.91,45.95,100.0,0.0,0.0,glassy-carbon electrode,KHCO3,0.1,6.8,-1.25,1.0,H-cell,62.9295975,0.0,0.0,0.0,1.0,17.964098032124472,-0.0025,1.5194805194805197,4.21948051948052,7.72638,1.35,C2H4,19.7
746,10.1038/s41467-018-06311-0,Cu,Cu,Cu,No,100.0,sphere,0.0,23.86,34.91,45.95,23.86,34.91,45.95,100.0,0.0,0.0,glassy-carbon electrode,KHCO3,0.1,6.8,-1.35,1.0,H-cell,62.9295975,0.0,0.0,0.0,1.0,17.964098032124472,-0.0025,1.5194805194805197,4.21948051948052,7.72638,1.35,C2H4,15.0
747,10.1038/s41467-018-06311-0,Cu,Cu,Cu,No,100.0,sphere,0.0,23.86,34.91,45.95,23.86,34.91,45.95,100.0,0.0,0.0,glassy-carbon electrode,KHCO3,0.1,6.8,-1.45,1.0,H-cell,62.9295975,0.0,0.0,0.0,1.0,17.964098032124472,-0.0025,1.5194805194805197,4.21948051948052,7.72638,1.35,C2H4,13.7
748,10.1038/s41467-018-06311-0,Cu-on-Cu2O,Cu1O0.35,Cu,Cu2O,40.0,sphere,0.0,21.22,31.51,41.8,21.22,31.51,41.8,30.0,70.0,0.0,glassy-carbon electrode,KHCO3,0.1,6.8,-0.55,1.0,H-cell,110.28430477199998,0.6,0.0,0.0,2.1999999999999997,26.844576295601804,-0.00606624852998824,3.5727585815334555,3.3913515863061297,8.081434305702047,1.3795620437956204,C2H4,2.4
749,10.1038/s41467-018-06311-0,Cu-on-Cu2O,Cu1O0.35,Cu,Cu2O,40.0,sphere,0.0,21.22,31.51,41.8,21.22,31.51,41.8,30.0,70.0,0.0,glassy-carbon electrode,KHCO3,0.1,6.8,-0.65,1.0,H-cell,110.28430477199998,0.6,0.0,0.0,2.1999999999999997,26.844576295601804,-0.00606624852998824,3.5727585815334555,3.3913515863061297,8.081434305702047,1.3795620437956204,C2H4,9.0
750,10.1038/s41467-018-06311-0,Cu-on-Cu2O,Cu1O0.35,Cu,Cu2O,40.0,sphere,0.0,21.22,31.51,41.8,21.22,31.51,41.8,30.0,70.0,0.0,glassy-carbon electrode,KHCO3,0.1,6.8,-0.75,1.0,H-cell,110.28430477199998,0.6,0.0,0.0,2.1999999999999997,26.844576295601804,-0.00606624852998824,3.5727585815334555,3.3913515863061297,8.081434305702047,1.3795620437956204,C2H4,12.6
751,10.1038/s41467-018-06311-0,Cu-on-Cu2O,Cu1O0.35,Cu,Cu2O,40.0,sphere,0.0,21.22,31.51,41.8,21.22,31.51,41.8,30.0,70.0,0.0,glassy-carbon electrode,KHCO3,0.1,6.8,-0.85,1.0,H-cell,110.28430477199998,0.6,0.0,0.0,2.1999999999999997,26.844576295601804,-0.00606624852998824,3.5727585815334555,3.3913515863061297,8.081434305702047,1.3795620437956204,C2H4,19.3
752,10.1038/s41467-018-06311-0,Cu-on-Cu2O,Cu1O0.35,Cu,Cu2O,40.0,sphere,0.0,21.22,31.51,41.8,21.22,31.51,41.8,30.0,70.0,0.0,glassy-carbon electrode,KHCO3,0.1,6.8,-0.95,1.0,H-cell,110.28430477199998,0.6,0.0,0.0,2.1999999999999997,26.844576295601804,-0.00606624852998824,3.5727585815334555,3.3913515863061297,8.081434305702047,1.3795620437956204,C2H4,27.0
753,10.1038/s41467-018-06311-0,Cu-on-Cu2O,Cu1O0.35,Cu,Cu2O,40.0,sphere,0.0,21.22,31.51,41.8,21.22,31.51,41.8,30.0,70.0,0.0,glassy-carbon electrode,KHCO3,0.1,6.8,-1.05,1.0,H-cell,110.28430477199998,0.6,0.0,0.0,2.1999999999999997,26.844576295601804,-0.00606624852998824,3.5727585815334555,3.3913515863061297,8.081434305702047,1.3795620437956204,C2H4,23.0
754,10.1038/s41467-018-06311-0,Cu-on-Cu2O,Cu1O0.35,Cu,Cu2O,40.0,sphere,0.0,21.22,31.51,41.8,21.22,31.51,41.8,30.0,70.0,0.0,glassy-carbon electrode,KHCO3,0.1,6.8,-1.15,1.0,H-cell,110.28430477199998,0.6,0.0,0.0,2.1999999999999997,26.844576295601804,-0.00606624852998824,3.5727585815334555,3.3913515863061297,8.081434305702047,1.3795620437956204,C2H4,22.0
755,10.1038/s41467-018-06311-0,Cu-on-Cu2O,Cu1O0.35,Cu,Cu2O,40.0,sphere,0.0,21.22,31.51,41.8,21.22,31.51,41.8,30.0,70.0,0.0,glassy-carbon electrode,KHCO3,0.1,6.8,-1.25,1.0,H-cell,110.28430477199998,0.6,0.0,0.0,2.1999999999999997,26.844576295601804,-0.00606624852998824,3.5727585815334555,3.3913515863061297,8.081434305702047,1.3795620437956204,C2H4,20.6
756,10.1038/s41467-018-06311-0,Cu-on-Cu2O,Cu1O0.35,Cu,Cu2O,40.0,sphere,0.0,21.22,31.51,41.8,21.22,31.51,41.8,30.0,70.0,0.0,glassy-carbon electrode,KHCO3,0.1,6.8,-1.35,1.0,H-cell,110.28430477199998,0.6,0.0,0.0,2.1999999999999997,26.844576295601804,-0.00606624852998824,3.5727585815334555,3.3913515863061297,8.081434305702047,1.3795620437956204,C2H4,18.7
757,10.1038/s41467-018-06311-0,Cu-on-Cu2O,Cu1O0.35,Cu,Cu2O,40.0,sphere,0.0,21.22,31.51,41.8,21.22,31.51,41.8,30.0,70.0,0.0,glassy-carbon electrode,KHCO3,0.1,6.8,-1.45,1.0,H-cell,110.28430477199998,0.6,0.0,0.0,2.1999999999999997,26.844576295601804,-0.00606624852998824,3.5727585815334555,3.3913515863061297,8.081434305702047,1.3795620437956204,C2H4,14.0
758,10.1038/s41467-018-06311-0,Cu-on-Cu3N,Cu1N0.22,Cu,Cu3N,61.76,sphere,0.0,10.0,17.5,25.0,10.0,17.5,25.0,35.0,65.0,0.0,glassy-carbon electrode,KHCO3,0.1,6.8,-0.55,1.0,H-cell,117.18371375007362,0.3824000000000001,0.7648000000000001,0.0,2.1472,24.35794364908967,-0.00405677694879881,2.4138243701590496,5.379870365676079,11.072519619625407,1.1148002186887787,C2H4,4.5
759,10.1038/s41467-018-06311-0,Cu-on-Cu3N,Cu1N0.22,Cu,Cu3N,61.76,sphere,0.0,10.0,17.5,25.0,10.0,17.5,25.0,35.0,65.0,0.0,glassy-carbon electrode,KHCO3,0.1,6.8,-0.65,1.0,H-cell,117.18371375007362,0.3824000000000001,0.7648000000000001,0.0,2.1472,24.35794364908967,-0.00405677694879881,2.4138243701590496,5.379870365676079,11.072519619625407,1.1148002186887787,C2H4,11.3
760,10.1038/s41467-018-06311-0,Cu-on-Cu3N,Cu1N0.22,Cu,Cu3N,61.76,sphere,0.0,10.0,17.5,25.0,10.0,17.5,25.0,35.0,65.0,0.0,glassy-carbon electrode,KHCO3,0.1,6.8,-0.75,1.0,H-cell,117.18371375007362,0.3824000000000001,0.7648000000000001,0.0,2.1472,24.35794364908967,-0.00405677694879881,2.4138243701590496,5.379870365676079,11.072519619625407,1.1148002186887787,C2H4,27.0
761,10.1038/s41467-018-06311-0,Cu-on-Cu3N,Cu1N0.22,Cu,Cu3N,61.76,sphere,0.0,10.0,17.5,25.0,10.0,17.5,25.0,35.0,65.0,0.0,glassy-carbon electrode,KHCO3,0.1,6.8,-0.85,1.0,H-cell,117.18371375007362,0.3824000000000001,0.7648000000000001,0.0,2.1472,24.35794364908967,-0.00405677694879881,2.4138243701590496,5.379870365676079,11.072519619625407,1.1148002186887787,C2H4,35.0
762,10.1038/s41467-018-06311-0,Cu-on-Cu3N,Cu1N0.22,Cu,Cu3N,61.76,sphere,0.0,10.0,17.5,25.0,10.0,17.5,25.0,35.0,65.0,0.0,glassy-carbon electrode,KHCO3,0.1,6.8,-0.95,1.0,H-cell,117.18371375007362,0.3824000000000001,0.7648000000000001,0.0,2.1472,24.35794364908967,-0.00405677694879881,2.4138243701590496,5.379870365676079,11.072519619625407,1.1148002186887787,C2H4,39.3
763,10.1038/s41467-018-06311-0,Cu-on-Cu3N,Cu1N0.22,Cu,Cu3N,61.76,sphere,0.0,10.0,17.5,25.0,10.0,17.5,25.0,35.0,65.0,0.0,glassy-carbon electrode,KHCO3,0.1,6.8,-0.95,2.5,H-cell,117.18371375007362,0.3824000000000001,0.7648000000000001,0.0,2.1472,24.35794364908967,-0.00405677694879881,2.4138243701590496,5.379870365676079,11.072519619625407,1.1148002186887787,C2H4,6.24
764,10.1038/s41467-018-06311-0,Cu-on-Cu3N,Cu1N0.22,Cu,Cu3N,61.76,sphere,0.0,10.0,17.5,25.0,10.0,17.5,25.0,35.0,65.0,0.0,glassy-carbon electrode,KHCO3,0.1,6.8,-0.95,10.0,H-cell,117.18371375007362,0.3824000000000001,0.7648000000000001,0.0,2.1472,24.35794364908967,-0.00405677694879881,2.4138243701590496,5.379870365676079,11.072519619625407,1.1148002186887787,C2H4,5.52
765,10.1038/s41467-018-06311-0,Cu-on-Cu3N,Cu1N0.22,Cu,Cu3N,61.76,sphere,0.0,10.0,17.5,25.0,10.0,17.5,25.0,35.0,65.0,0.0,glassy-carbon electrode,KHCO3,0.1,6.8,-0.95,15.0,H-cell,117.18371375007362,0.3824000000000001,0.7648000000000001,0.0,2.1472,24.35794364908967,-0.00405677694879881,2.4138243701590496,5.379870365676079,11.072519619625407,1.1148002186887787,C2H4,5.32
766,10.1038/s41467-018-06311-0,Cu-on-Cu3N,Cu1N0.22,Cu,Cu3N,61.76,sphere,0.0,10.0,17.5,25.0,10.0,17.5,25.0,35.0,65.0,0.0,glassy-carbon electrode,KHCO3,0.1,6.8,-0.95,20.0,H-cell,117.18371375007362,0.3824000000000001,0.7648000000000001,0.0,2.1472,24.35794364908967,-0.00405677694879881,2.4138243701590496,5.379870365676079,11.072519619625407,1.1148002186887787,C2H4,5.01
767,10.1038/s41467-018-06311-0,Cu-on-Cu3N,Cu1N0.22,Cu,Cu3N,61.76,sphere,0.0,10.0,17.5,25.0,10.0,17.5,25.0,35.0,65.0,0.0,glassy-carbon electrode,KHCO3,0.1,6.8,-0.95,32.5,H-cell,117.18371375007362,0.3824000000000001,0.7648000000000001,0.0,2.1472,24.35794364908967,-0.00405677694879881,2.4138243701590496,5.379870365676079,11.072519619625407,1.1148002186887787,C2H4,4.7
768,10.1038/s41467-018-06311-0,Cu-on-Cu3N,Cu1N0.22,Cu,Cu3N,61.76,sphere,0.0,10.0,17.5,25.0,10.0,17.5,25.0,35.0,65.0,0.0,glassy-carbon electrode,KHCO3,0.1,6.8,-1.05,1.0,H-cell,117.18371375007362,0.3824000000000001,0.7648000000000001,0.0,2.1472,24.35794364908967,-0.00405677694879881,2.4138243701590496,5.379870365676079,11.072519619625407,1.1148002186887787,C2H4,43.0
769,10.1038/s41467-018-06311-0,Cu-on-Cu3N,Cu1N0.22,Cu,Cu3N,61.76,sphere,0.0,10.0,17.5,25.0,10.0,17.5,25.0,35.0,65.0,0.0,glassy-carbon electrode,KHCO3,0.1,6.8,-1.15,1.0,H-cell,117.18371375007362,0.3824000000000001,0.7648000000000001,0.0,2.1472,24.35794364908967,-0.00405677694879881,2.4138243701590496,5.379870365676079,11.072519619625407,1.1148002186887787,C2H4,39.0
770,10.1038/s41467-018-06311-0,Cu-on-Cu3N,Cu1N0.22,Cu,Cu3N,61.76,sphere,0.0,10.0,17.5,25.0,10.0,17.5,25.0,35.0,65.0,0.0,glassy-carbon electrode,KHCO3,0.1,6.8,-1.25,1.0,H-cell,117.18371375007362,0.3824000000000001,0.7648000000000001,0.0,2.1472,24.35794364908967,-0.00405677694879881,2.4138243701590496,5.379870365676079,11.072519619625407,1.1148002186887787,C2H4,40.9
771,10.1038/s41467-018-06311-0,Cu-on-Cu3N,Cu1N0.22,Cu,Cu3N,61.76,sphere,0.0,10.0,17.5,25.0,10.0,17.5,25.0,35.0,65.0,0.0,glassy-carbon electrode,KHCO3,0.1,6.8,-1.35,1.0,H-cell,117.18371375007362,0.3824000000000001,0.7648000000000001,0.0,2.1472,24.35794364908967,-0.00405677694879881,2.4138243701590496,5.379870365676079,11.072519619625407,1.1148002186887787,C2H4,36.0
772,10.1038/s41467-018-06311-0,Cu-on-Cu3N,Cu1N0.22,Cu,Cu3N,61.76,sphere,0.0,10.0,17.5,25.0,10.0,17.5,25.0,35.0,65.0,0.0,glassy-carbon electrode,KHCO3,0.1,6.8,-1.45,1.0,H-cell,117.18371375007362,0.3824000000000001,0.7648000000000001,0.0,2.1472,24.35794364908967,-0.00405677694879881,2.4138243701590496,5.379870365676079,11.072519619625407,1.1148002186887787,C2H4,28.0
773,https://doi.org/10.1016/j.cej.2023.142052,Cu2O-18,Cu1O0.5651,CuO,Cu2O,23.04,hollow,0.0,45.0,65.0,95.0,45.0,65.0,95.0,0.0,86.98,13.02,glassy-carbon electrode,KHCO3,0.1,6.8,-1.11,0.5,H-cell,127.35513035599999,1.0,0.0,0.2304,2.7696,32.935838157888995,-0.12321490695460958,8.285944858247039,2.4063520544068497,8.148361904469061,1.4415156507413507,C2H4,15.53
774,https://doi.org/10.1016/j.cej.2023.142052,Cu2O-18,Cu1O0.5651,CuO,Cu2O,23.04,hollow,0.0,45.0,65.0,95.0,45.0,65.0,95.0,0.0,86.98,13.02,glassy-carbon electrode,KHCO3,0.1,6.8,-1.05,0.5,H-cell,127.35513035599999,1.0,0.0,0.2304,2.7696,32.935838157888995,-0.12321490695460958,8.285944858247039,2.4063520544068497,8.148361904469061,1.4415156507413507,C2H4,10.24
775,https://doi.org/10.1016/j.cej.2023.142052,Cu2O-18,Cu1O0.5651,CuO,Cu2O,23.04,hollow,0.0,45.0,65.0,95.0,45.0,65.0,95.0,0.0,86.98,13.02,glassy-carbon electrode,KHCO3,0.1,6.8,-0.99,0.5,H-cell,127.35513035599999,1.0,0.0,0.2304,2.7696,32.935838157888995,-0.12321490695460958,8.285944858247039,2.4063520544068497,8.148361904469061,1.4415156507413507,C2H4,6.14
776,https://doi.org/10.1016/j.cej.2023.142052,Cu2O-18,Cu1O0.5651,CuO,Cu2O,23.04,hollow,0.0,45.0,65.0,95.0,45.0,65.0,95.0,0.0,86.98,13.02,glassy-carbon electrode,KHCO3,0.1,6.8,-0.94,0.5,H-cell,127.35513035599999,1.0,0.0,0.2304,2.7696,32.935838157888995,-0.12321490695460958,8.285944858247039,2.4063520544068497,8.148361904469061,1.4415156507413507,C2H4,2.9
777,https://doi.org/10.1016/j.cej.2023.142052,Cu2O-18,Cu1O0.5651,CuO,Cu2O,23.04,hollow,0.0,45.0,65.0,95.0,45.0,65.0,95.0,0.0,86.98,13.02,glassy-carbon electrode,KHCO3,0.1,6.8,-0.87,0.5,H-cell,127.35513035599999,1.0,0.0,0.2304,2.7696,32.935838157888995,-0.12321490695460958,8.285944858247039,2.4063520544068497,8.148361904469061,1.4415156507413507,C2H4,0.0
778,https://doi.org/10.1016/j.cej.2023.142052,Cu2O-24,Cu1O0.5404,CuO,Cu2O,14.95,hollow,0.0,47.5,55.0,72.5,47.5,55.0,72.5,0.0,91.92,8.08,glassy-carbon electrode,KHCO3,0.1,6.8,-1.11,0.5,H-cell,132.44613479375,1.0,0.0,0.1495,2.8505,35.12417771656046,-0.12341971871500633,11.356862313730888,2.5857644366579886,8.213562986772928,1.4266607222469907,C2H4,32.42
779,https://doi.org/10.1016/j.cej.2023.142052,Cu2O-24,Cu1O0.5404,CuO,Cu2O,14.95,hollow,0.0,47.5,55.0,72.5,47.5,55.0,72.5,0.0,91.92,8.08,glassy-carbon electrode,KHCO3,0.1,6.8,-1.05,0.5,H-cell,132.44613479375,1.0,0.0,0.1495,2.8505,35.12417771656046,-0.12341971871500633,11.356862313730888,2.5857644366579886,8.213562986772928,1.4266607222469907,C2H4,31.46
780,https://doi.org/10.1016/j.cej.2023.142052,Cu2O-24,Cu1O0.5404,CuO,Cu2O,14.95,hollow,0.0,47.5,55.0,72.5,47.5,55.0,72.5,0.0,91.92,8.08,glassy-carbon electrode,KHCO3,0.1,6.8,-1.04,0.5,H-cell,132.44613479375,1.0,0.0,0.1495,2.8505,35.12417771656046,-0.12341971871500633,11.356862313730888,2.5857644366579886,8.213562986772928,1.4266607222469907,C2H4,26.81
781,https://doi.org/10.1016/j.cej.2023.142052,Cu2O-24,Cu1O0.5404,CuO,Cu2O,14.95,hollow,0.0,47.5,55.0,72.5,47.5,55.0,72.5,0.0,91.92,8.08,glassy-carbon electrode,KHCO3,0.1,6.8,-1.0,0.5,H-cell,132.44613479375,1.0,0.0,0.1495,2.8505,35.12417771656046,-0.12341971871500633,11.356862313730888,2.5857644366579886,8.213562986772928,1.4266607222469907,C2H4,24.56
782,https://doi.org/10.1016/j.cej.2023.142052,Cu2O-24,Cu1O0.5404,CuO,Cu2O,14.95,hollow,0.0,47.5,55.0,72.5,47.5,55.0,72.5,0.0,91.92,8.08,glassy-carbon electrode,KHCO3,0.1,6.8,-0.96,0.5,H-cell,132.44613479375,1.0,0.0,0.1495,2.8505,35.12417771656046,-0.12341971871500633,11.356862313730888,2.5857644366579886,8.213562986772928,1.4266607222469907,C2H4,17.5
783,https://doi.org/10.1016/j.cej.2023.142052,Cu2O-24,Cu1O0.5404,CuO,Cu2O,14.95,hollow,0.0,47.5,55.0,72.5,47.5,55.0,72.5,0.0,91.92,8.08,glassy-carbon electrode,KHCO3,0.1,6.8,-0.93,0.5,H-cell,132.44613479375,1.0,0.0,0.1495,2.8505,35.12417771656046,-0.12341971871500633,11.356862313730888,2.5857644366579886,8.213562986772928,1.4266607222469907,C2H4,12.84
784,https://doi.org/10.1016/j.cej.2023.142052,Cu2O-24,Cu1O0.5404,CuO,Cu2O,14.95,hollow,0.0,47.5,55.0,72.5,47.5,55.0,72.5,0.0,91.92,8.08,glassy-carbon electrode,KHCO3,0.1,6.8,-0.86,0.5,H-cell,132.44613479375,1.0,0.0,0.1495,2.8505,35.12417771656046,-0.12341971871500633,11.356862313730888,2.5857644366579886,8.213562986772928,1.4266607222469907,C2H4,11.08
785,https://doi.org/10.1016/j.cej.2023.142052,Cu2O-30,Cu1O0.5245,CuO,Cu2O,10.3,hollow,0.0,37.5,57.5,72.5,37.5,57.5,72.5,0.0,95.1,4.9,glassy-carbon electrode,KHCO3,0.1,6.8,-1.05,0.5,H-cell,135.3723610775,1.0,0.0,0.10300000000000001,2.897,36.51883445845602,-0.12353774962466324,14.431032804398928,2.701537821343147,8.251513929066627,1.4182600987716854,C2H4,3.49
786,https://doi.org/10.1016/j.cej.2023.142052,Cu2O-30,Cu1O0.5245,CuO,Cu2O,10.3,hollow,0.0,37.5,57.5,72.5,37.5,57.5,72.5,0.0,95.1,4.9,glassy-carbon electrode,KHCO3,0.1,6.8,-1.03,0.5,H-cell,135.3723610775,1.0,0.0,0.10300000000000001,2.897,36.51883445845602,-0.12353774962466324,14.431032804398928,2.701537821343147,8.251513929066627,1.4182600987716854,C2H4,12.37
787,https://doi.org/10.1016/j.cej.2023.142052,Cu2O-30,Cu1O0.5245,CuO,Cu2O,10.3,hollow,0.0,37.5,57.5,72.5,37.5,57.5,72.5,0.0,95.1,4.9,glassy-carbon electrode,KHCO3,0.1,6.8,-1.01,0.5,H-cell,135.3723610775,1.0,0.0,0.10300000000000001,2.897,36.51883445845602,-0.12353774962466324,14.431032804398928,2.701537821343147,8.251513929066627,1.4182600987716854,C2H4,25.1
788,https://doi.org/10.1016/j.cej.2023.142052,Cu2O-30,Cu1O0.5245,CuO,Cu2O,10.3,hollow,0.0,37.5,57.5,72.5,37.5,57.5,72.5,0.0,95.1,4.9,glassy-carbon electrode,KHCO3,0.1,6.8,-0.99,0.5,H-cell,135.3723610775,1.0,0.0,0.10300000000000001,2.897,36.51883445845602,-0.12353774962466324,14.431032804398928,2.701537821343147,8.251513929066627,1.4182600987716854,C2H4,30.5
789,https://doi.org/10.1016/j.cej.2023.142052,Cu2O-30,Cu1O0.5245,CuO,Cu2O,10.3,hollow,0.0,37.5,57.5,72.5,37.5,57.5,72.5,0.0,95.1,4.9,glassy-carbon electrode,KHCO3,0.1,6.8,-0.96,0.5,H-cell,135.3723610775,1.0,0.0,0.10300000000000001,2.897,36.51883445845602,-0.12353774962466324,14.431032804398928,2.701537821343147,8.251513929066627,1.4182600987716854,C2H4,26.67
790,https://doi.org/10.1016/j.cej.2023.142052,Cu2O-30,Cu1O0.5245,CuO,Cu2O,10.3,hollow,0.0,37.5,57.5,72.5,37.5,57.5,72.5,0.0,95.1,4.9,glassy-carbon electrode,KHCO3,0.1,6.8,-0.9,0.5,H-cell,135.3723610775,1.0,0.0,0.10300000000000001,2.897,36.51883445845602,-0.12353774962466324,14.431032804398928,2.701537821343147,8.251513929066627,1.4182600987716854,C2H4,18.82
791,https://doi.org/10.1016/j.cej.2023.142052,Cu2O-30,Cu1O0.5245,CuO,Cu2O,10.3,hollow,0.0,37.5,57.5,72.5,37.5,57.5,72.5,0.0,95.1,4.9,glassy-carbon electrode,KHCO3,0.1,6.8,-0.83,0.5,H-cell,135.3723610775,1.0,0.0,0.10300000000000001,2.897,36.51883445845602,-0.12353774962466324,14.431032804398928,2.701537821343147,8.251513929066627,1.4182600987716854,C2H4,17.43
792,https://doi.org/10.1016/j.cej.2023.142052,Cu2O-36,Cu1O0.5391,CuO,Cu2O,14.49,hollow,0.0,55.0,75.0,105.0,55.0,75.0,105.0,0.0,92.19,7.81,glassy-carbon electrode,KHCO3,0.1,6.8,-1.12,0.5,H-cell,132.73561094225,1.0,0.0,0.1449,2.8550999999999997,35.25737805053455,-0.12343138483794278,11.601342497071736,2.5967731501491333,8.217301707607225,1.4258252600221513,C2H4,23.42
793,https://doi.org/10.1016/j.cej.2023.142052,Cu2O-36,Cu1O0.5391,CuO,Cu2O,14.49,hollow,0.0,55.0,75.0,105.0,55.0,75.0,105.0,0.0,92.19,7.81,glassy-carbon electrode,KHCO3,0.1,6.8,-1.05,0.5,H-cell,132.73561094225,1.0,0.0,0.1449,2.8550999999999997,35.25737805053455,-0.12343138483794278,11.601342497071736,2.5967731501491333,8.217301707607225,1.4258252600221513,C2H4,18.58
