Repository: vovamirosh/CO2RR_PISH

File: Datasets/raw_dataset.csv (part 7 of 22)
,Number,Autor,Publication,Title,Journal,IF,DOI,Article name,Formula,Cat. compound,Support,"Cat./Support ratio, % (at)",Morphology (TEM/SEM),"Pore size, nm",width min (nm),width aver (nm),width max (nm),length min (nm),length aver (nm),length max (nm),"Cu, % (at.)","Cu+, % (at.)","Cu(2+), % (at.)",Base,electrolyte,"conc, M",pH,RHE vs V,Product,"FE, %","Time, h","Current density, mA/cm2",Type of reactor," Energy efficiency, %",Сarbon efficiency (equivalent to single-pass carbon efficiency (SPCE),"Loading, μg/cm2","Capacitance, (uF/cm2)","ECSA, cm2",R,"BET surface, m2/g"
436,30.0,"Rui Zhang,b , Feifei Chen , Haokun Jin , Yong Zhang , Xiaoya Hao , Yingda Liu , Tianming Feng , Xinghua Zhang, Zunming Lu, Weihua Wang , Feng Lu , Hong Dong , Hui Liu, Hui Liu, , Yahui Cheng",2023.0,Highly stability Cu+ species in hollow Cu2O nanoreactors by modulating cavity size for CO2 electroreduction to C2+ products,Chemical Engineering Journal,13.3,https://doi.org/10.1016/j.cej.2023.142052,Cu2O-18,Cu1O0.5651,CuO,Cu2O,23.04,hollow,,45.0,65.0,95.0,45.0,65.0,95.0,0.0,86.98,13.02,glassy-carbon electrode,KHCO3,0.1,6.8,-0.99,CH3COOH,1.37,0.5,-21.19,H-cell,,,,730.0,,,
437,30.0,"Rui Zhang,b , Feifei Chen , Haokun Jin , Yong Zhang , Xiaoya Hao , Yingda Liu , Tianming Feng , Xinghua Zhang, Zunming Lu, Weihua Wang , Feng Lu , Hong Dong , Hui Liu, Hui Liu, , Yahui Cheng",2023.0,Highly stability Cu+ species in hollow Cu2O nanoreactors by modulating cavity size for CO2 electroreduction to C2+ products,Chemical Engineering Journal,13.3,https://doi.org/10.1016/j.cej.2023.142052,Cu2O-18,Cu1O0.5651,CuO,Cu2O,23.04,hollow,,45.0,65.0,95.0,45.0,65.0,95.0,0.0,86.98,13.02,glassy-carbon electrode,KHCO3,0.1,6.8,-0.99,C3H7OH,8.87,0.5,-21.19,H-cell,,,,730.0,,,
438,30.0,"Rui Zhang,b , Feifei Chen , Haokun Jin , Yong Zhang , Xiaoya Hao , Yingda Liu , Tianming Feng , Xinghua Zhang, Zunming Lu, Weihua Wang , Feng Lu , Hong Dong , Hui Liu, Hui Liu, , Yahui Cheng",2023.0,Highly stability Cu+ species in hollow Cu2O nanoreactors by modulating cavity size for CO2 electroreduction to C2+ products,Chemical Engineering Journal,13.3,https://doi.org/10.1016/j.cej.2023.142052,Cu2O-18,Cu1O0.5651,CuO,Cu2O,23.04,hollow,,45.0,65.0,95.0,45.0,65.0,95.0,0.0,86.98,13.02,glassy-carbon electrode,KHCO3,0.1,6.8,-0.99,H2,33.45,0.5,-21.19,H-cell,,,,730.0,,,
439,30.0,"Rui Zhang,b , Feifei Chen , Haokun Jin , Yong Zhang , Xiaoya Hao , Yingda Liu , Tianming Feng , Xinghua Zhang, Zunming Lu, Weihua Wang , Feng Lu , Hong Dong , Hui Liu, Hui Liu, , Yahui Cheng",2023.0,Highly stability Cu+ species in hollow Cu2O nanoreactors by modulating cavity size for CO2 electroreduction to C2+ products,Chemical Engineering Journal,13.3,https://doi.org/10.1016/j.cej.2023.142052,Cu2O-18,Cu1O0.5651,CuO,Cu2O,23.04,hollow,,45.0,65.0,95.0,45.0,65.0,95.0,0.0,86.98,13.02,glassy-carbon electrode,KHCO3,0.1,6.8,-0.94,C2H4,2.9,0.5,-25.01,H-cell,,,,730.0,,,
440,30.0,"Rui Zhang,b , Feifei Chen , Haokun Jin , Yong Zhang , Xiaoya Hao , Yingda Liu , Tianming Feng , Xinghua Zhang, Zunming Lu, Weihua Wang , Feng Lu , Hong Dong , Hui Liu, Hui Liu, , Yahui Cheng",2023.0,Highly stability Cu+ species in hollow Cu2O nanoreactors by modulating cavity size for CO2 electroreduction to C2+ products,Chemical Engineering Journal,13.3,https://doi.org/10.1016/j.cej.2023.142052,Cu2O-18,Cu1O0.5651,CuO,Cu2O,23.04,hollow,,45.0,65.0,95.0,45.0,65.0,95.0,0.0,86.98,13.02,glassy-carbon electrode,KHCO3,0.1,6.8,-0.94,CO,12.46,0.5,-25.01,H-cell,,,,730.0,,,
441,30.0,"Rui Zhang,b , Feifei Chen , Haokun Jin , Yong Zhang , Xiaoya Hao , Yingda Liu , Tianming Feng , Xinghua Zhang, Zunming Lu, Weihua Wang , Feng Lu , Hong Dong , Hui Liu, Hui Liu, , Yahui Cheng",2023.0,Highly stability Cu+ species in hollow Cu2O nanoreactors by modulating cavity size for CO2 electroreduction to C2+ products,Chemical Engineering Journal,13.3,https://doi.org/10.1016/j.cej.2023.142052,Cu2O-18,Cu1O0.5651,CuO,Cu2O,23.04,hollow,,45.0,65.0,95.0,45.0,65.0,95.0,0.0,86.98,13.02,glassy-carbon electrode,KHCO3,0.1,6.8,-0.94,HCOOH,11.26,0.5,-25.01,H-cell,,,,730.0,,,
442,30.0,"Rui Zhang,b , Feifei Chen , Haokun Jin , Yong Zhang , Xiaoya Hao , Yingda Liu , Tianming Feng , Xinghua Zhang, Zunming Lu, Weihua Wang , Feng Lu , Hong Dong , Hui Liu, Hui Liu, , Yahui Cheng",2023.0,Highly stability Cu+ species in hollow Cu2O nanoreactors by modulating cavity size for CO2 electroreduction to C2+ products,Chemical Engineering Journal,13.3,https://doi.org/10.1016/j.cej.2023.142052,Cu2O-18,Cu1O0.5651,CuO,Cu2O,23.04,hollow,,45.0,65.0,95.0,45.0,65.0,95.0,0.0,86.98,13.02,glassy-carbon electrode,KHCO3,0.1,6.8,-0.94,CH3OH,1.37,0.5,-25.01,H-cell,,,,730.0,,,
443,30.0,"Rui Zhang,b , Feifei Chen , Haokun Jin , Yong Zhang , Xiaoya Hao , Yingda Liu , Tianming Feng , Xinghua Zhang, Zunming Lu, Weihua Wang , Feng Lu , Hong Dong , Hui Liu, Hui Liu, , Yahui Cheng",2023.0,Highly stability Cu+ species in hollow Cu2O nanoreactors by modulating cavity size for CO2 electroreduction to C2+ products,Chemical Engineering Journal,13.3,https://doi.org/10.1016/j.cej.2023.142052,Cu2O-18,Cu1O0.5651,CuO,Cu2O,23.04,hollow,,45.0,65.0,95.0,45.0,65.0,95.0,0.0,86.98,13.02,glassy-carbon electrode,KHCO3,0.1,6.8,-0.94,C2H5OH,6.14,0.5,-25.01,H-cell,,,,730.0,,,
444,30.0,"Rui Zhang,b , Feifei Chen , Haokun Jin , Yong Zhang , Xiaoya Hao , Yingda Liu , Tianming Feng , Xinghua Zhang, Zunming Lu, Weihua Wang , Feng Lu , Hong Dong , Hui Liu, Hui Liu, , Yahui Cheng",2023.0,Highly stability Cu+ species in hollow Cu2O nanoreactors by modulating cavity size for CO2 electroreduction to C2+ products,Chemical Engineering Journal,13.3,https://doi.org/10.1016/j.cej.2023.142052,Cu2O-18,Cu1O0.5651,CuO,Cu2O,23.04,hollow,,45.0,65.0,95.0,45.0,65.0,95.0,0.0,86.98,13.02,glassy-carbon electrode,KHCO3,0.1,6.8,-0.94,CH3COOH,1.02,0.5,-25.01,H-cell,,,,730.0,,,
445,30.0,"Rui Zhang,b , Feifei Chen , Haokun Jin , Yong Zhang , Xiaoya Hao , Yingda Liu , Tianming Feng , Xinghua Zhang, Zunming Lu, Weihua Wang , Feng Lu , Hong Dong , Hui Liu, Hui Liu, , Yahui Cheng",2023.0,Highly stability Cu+ species in hollow Cu2O nanoreactors by modulating cavity size for CO2 electroreduction to C2+ products,Chemical Engineering Journal,13.3,https://doi.org/10.1016/j.cej.2023.142052,Cu2O-18,Cu1O0.5651,CuO,Cu2O,23.04,hollow,,45.0,65.0,95.0,45.0,65.0,95.0,0.0,86.98,13.02,glassy-carbon electrode,KHCO3,0.1,6.8,-0.94,C3H7OH,17.92,0.5,-25.01,H-cell,,,,730.0,,,
446,30.0,"Rui Zhang,b , Feifei Chen , Haokun Jin , Yong Zhang , Xiaoya Hao , Yingda Liu , Tianming Feng , Xinghua Zhang, Zunming Lu, Weihua Wang , Feng Lu , Hong Dong , Hui Liu, Hui Liu, , Yahui Cheng",2023.0,Highly stability Cu+ species in hollow Cu2O nanoreactors by modulating cavity size for CO2 electroreduction to C2+ products,Chemical Engineering Journal,13.3,https://doi.org/10.1016/j.cej.2023.142052,Cu2O-18,Cu1O0.5651,CuO,Cu2O,23.04,hollow,,45.0,65.0,95.0,45.0,65.0,95.0,0.0,86.98,13.02,glassy-carbon electrode,KHCO3,0.1,6.8,-0.94,H2,46.42,0.5,-25.01,H-cell,,,,730.0,,,
447,30.0,"Rui Zhang,b , Feifei Chen , Haokun Jin , Yong Zhang , Xiaoya Hao , Yingda Liu , Tianming Feng , Xinghua Zhang, Zunming Lu, Weihua Wang , Feng Lu , Hong Dong , Hui Liu, Hui Liu, , Yahui Cheng",2023.0,Highly stability Cu+ species in hollow Cu2O nanoreactors by modulating cavity size for CO2 electroreduction to C2+ products,Chemical Engineering Journal,13.3,https://doi.org/10.1016/j.cej.2023.142052,Cu2O-18,Cu1O0.5651,CuO,Cu2O,23.04,hollow,,45.0,65.0,95.0,45.0,65.0,95.0,0.0,86.98,13.02,glassy-carbon electrode,KHCO3,0.1,6.8,-0.87,CO,4.27,0.5,-27.21,H-cell,,,,730.0,,,
448,30.0,"Rui Zhang,b , Feifei Chen , Haokun Jin , Yong Zhang , Xiaoya Hao , Yingda Liu , Tianming Feng , Xinghua Zhang, Zunming Lu, Weihua Wang , Feng Lu , Hong Dong , Hui Liu, Hui Liu, , Yahui Cheng",2023.0,Highly stability Cu+ species in hollow Cu2O nanoreactors by modulating cavity size for CO2 electroreduction to C2+ products,Chemical Engineering Journal,13.3,https://doi.org/10.1016/j.cej.2023.142052,Cu2O-18,Cu1O0.5651,CuO,Cu2O,23.04,hollow,,45.0,65.0,95.0,45.0,65.0,95.0,0.0,86.98,13.02,glassy-carbon electrode,KHCO3,0.1,6.8,-0.87,HCOOH,8.53,0.5,-27.21,H-cell,,,,730.0,,,
449,30.0,"Rui Zhang,b , Feifei Chen , Haokun Jin , Yong Zhang , Xiaoya Hao , Yingda Liu , Tianming Feng , Xinghua Zhang, Zunming Lu, Weihua Wang , Feng Lu , Hong Dong , Hui Liu, Hui Liu, , Yahui Cheng",2023.0,Highly stability Cu+ species in hollow Cu2O nanoreactors by modulating cavity size for CO2 electroreduction to C2+ products,Chemical Engineering Journal,13.3,https://doi.org/10.1016/j.cej.2023.142052,Cu2O-18,Cu1O0.5651,CuO,Cu2O,23.04,hollow,,45.0,65.0,95.0,45.0,65.0,95.0,0.0,86.98,13.02,glassy-carbon electrode,KHCO3,0.1,6.8,-0.87,CH3OH,2.05,0.5,-27.21,H-cell,,,,730.0,,,
450,30.0,"Rui Zhang,b , Feifei Chen , Haokun Jin , Yong Zhang , Xiaoya Hao , Yingda Liu , Tianming Feng , Xinghua Zhang, Zunming Lu, Weihua Wang , Feng Lu , Hong Dong , Hui Liu, Hui Liu, , Yahui Cheng",2023.0,Highly stability Cu+ species in hollow Cu2O nanoreactors by modulating cavity size for CO2 electroreduction to C2+ products,Chemical Engineering Journal,13.3,https://doi.org/10.1016/j.cej.2023.142052,Cu2O-18,Cu1O0.5651,CuO,Cu2O,23.04,hollow,,45.0,65.0,95.0,45.0,65.0,95.0,0.0,86.98,13.02,glassy-carbon electrode,KHCO3,0.1,6.8,-0.87,C2H5OH,15.02,0.5,-27.21,H-cell,,,,730.0,,,
451,30.0,"Rui Zhang,b , Feifei Chen , Haokun Jin , Yong Zhang , Xiaoya Hao , Yingda Liu , Tianming Feng , Xinghua Zhang, Zunming Lu, Weihua Wang , Feng Lu , Hong Dong , Hui Liu, Hui Liu, , Yahui Cheng",2023.0,Highly stability Cu+ species in hollow Cu2O nanoreactors by modulating cavity size for CO2 electroreduction to C2+ products,Chemical Engineering Journal,13.3,https://doi.org/10.1016/j.cej.2023.142052,Cu2O-18,Cu1O0.5651,CuO,Cu2O,23.04,hollow,,45.0,65.0,95.0,45.0,65.0,95.0,0.0,86.98,13.02,glassy-carbon electrode,KHCO3,0.1,6.8,-0.87,CH3COOH,3.92,0.5,-27.21,H-cell,,,,730.0,,,
452,30.0,"Rui Zhang,b , Feifei Chen , Haokun Jin , Yong Zhang , Xiaoya Hao , Yingda Liu , Tianming Feng , Xinghua Zhang, Zunming Lu, Weihua Wang , Feng Lu , Hong Dong , Hui Liu, Hui Liu, , Yahui Cheng",2023.0,Highly stability Cu+ species in hollow Cu2O nanoreactors by modulating cavity size for CO2 electroreduction to C2+ products,Chemical Engineering Journal,13.3,https://doi.org/10.1016/j.cej.2023.142052,Cu2O-18,Cu1O0.5651,CuO,Cu2O,23.04,hollow,,45.0,65.0,95.0,45.0,65.0,95.0,0.0,86.98,13.02,glassy-carbon electrode,KHCO3,0.1,6.8,-0.87,C3H7OH,8.36,0.5,-27.21,H-cell,,,,730.0,,,
453,30.0,"Rui Zhang,b , Feifei Chen , Haokun Jin , Yong Zhang , Xiaoya Hao , Yingda Liu , Tianming Feng , Xinghua Zhang, Zunming Lu, Weihua Wang , Feng Lu , Hong Dong , Hui Liu, Hui Liu, , Yahui Cheng",2023.0,Highly stability Cu+ species in hollow Cu2O nanoreactors by modulating cavity size for CO2 electroreduction to C2+ products,Chemical Engineering Journal,13.3,https://doi.org/10.1016/j.cej.2023.142052,Cu2O-18,Cu1O0.5651,CuO,Cu2O,23.04,hollow,,45.0,65.0,95.0,45.0,65.0,95.0,0.0,86.98,13.02,glassy-carbon electrode,KHCO3,0.1,6.8,-0.87,H2,57.0,0.5,-27.21,H-cell,,,,730.0,,,
454,30.0,"Rui Zhang,b , Feifei Chen , Haokun Jin , Yong Zhang , Xiaoya Hao , Yingda Liu , Tianming Feng , Xinghua Zhang, Zunming Lu, Weihua Wang , Feng Lu , Hong Dong , Hui Liu, Hui Liu, , Yahui Cheng",2023.0,Highly stability Cu+ species in hollow Cu2O nanoreactors by modulating cavity size for CO2 electroreduction to C2+ products,Chemical Engineering Journal,13.3,https://doi.org/10.1016/j.cej.2023.142052,Cu2O-24,Cu1O0.5404,CuO,Cu2O,14.95,hollow,,47.5,55.0,72.5,47.5,55.0,72.5,0.0,91.92,8.08,glassy-carbon electrode,KHCO3,0.1,6.8,-1.11,CH4,4.17,0.5,-27.89,H-cell,,,,1280.0,,,
455,30.0,"Rui Zhang,b , Feifei Chen , Haokun Jin , Yong Zhang , Xiaoya Hao , Yingda Liu , Tianming Feng , Xinghua Zhang, Zunming Lu, Weihua Wang , Feng Lu , Hong Dong , Hui Liu, Hui Liu, , Yahui Cheng",2023.0,Highly stability Cu+ species in hollow Cu2O nanoreactors by modulating cavity size for CO2 electroreduction to C2+ products,Chemical Engineering Journal,13.3,https://doi.org/10.1016/j.cej.2023.142052,Cu2O-24,Cu1O0.5404,CuO,Cu2O,14.95,hollow,,47.5,55.0,72.5,47.5,55.0,72.5,0.0,91.92,8.08,glassy-carbon electrode,KHCO3,0.1,6.8,-1.11,C2H4,32.42,0.5,-27.89,H-cell,,,,1280.0,,,
456,30.0,"Rui Zhang,b , Feifei Chen , Haokun Jin , Yong Zhang , Xiaoya Hao , Yingda Liu , Tianming Feng , Xinghua Zhang, Zunming Lu, Weihua Wang , Feng Lu , Hong Dong , Hui Liu, Hui Liu, , Yahui Cheng",2023.0,Highly stability Cu+ species in hollow Cu2O nanoreactors by modulating cavity size for CO2 electroreduction to C2+ products,Chemical Engineering Journal,13.3,https://doi.org/10.1016/j.cej.2023.142052,Cu2O-24,Cu1O0.5404,CuO,Cu2O,14.95,hollow,,47.5,55.0,72.5,47.5,55.0,72.5,0.0,91.92,8.08,glassy-carbon electrode,KHCO3,0.1,6.8,-1.11,CO,2.73,0.5,-27.89,H-cell,,,,1280.0,,,
457,30.0,"Rui Zhang,b , Feifei Chen , Haokun Jin , Yong Zhang , Xiaoya Hao , Yingda Liu , Tianming Feng , Xinghua Zhang, Zunming Lu, Weihua Wang , Feng Lu , Hong Dong , Hui Liu, Hui Liu, , Yahui Cheng",2023.0,Highly stability Cu+ species in hollow Cu2O nanoreactors by modulating cavity size for CO2 electroreduction to C2+ products,Chemical Engineering Journal,13.3,https://doi.org/10.1016/j.cej.2023.142052,Cu2O-24,Cu1O0.5404,CuO,Cu2O,14.95,hollow,,47.5,55.0,72.5,47.5,55.0,72.5,0.0,91.92,8.08,glassy-carbon electrode,KHCO3,0.1,6.8,-1.11,HCOOH,4.01,0.5,-27.89,H-cell,,,,1280.0,,,
458,30.0,"Rui Zhang,b , Feifei Chen , Haokun Jin , Yong Zhang , Xiaoya Hao , Yingda Liu , Tianming Feng , Xinghua Zhang, Zunming Lu, Weihua Wang , Feng Lu , Hong Dong , Hui Liu, Hui Liu, , Yahui Cheng",2023.0,Highly stability Cu+ species in hollow Cu2O nanoreactors by modulating cavity size for CO2 electroreduction to C2+ products,Chemical Engineering Journal,13.3,https://doi.org/10.1016/j.cej.2023.142052,Cu2O-24,Cu1O0.5404,CuO,Cu2O,14.95,hollow,,47.5,55.0,72.5,47.5,55.0,72.5,0.0,91.92,8.08,glassy-carbon electrode,KHCO3,0.1,6.8,-1.11,C2H5OH,16.85,0.5,-27.89,H-cell,,,,1280.0,,,
459,30.0,"Rui Zhang,b , Feifei Chen , Haokun Jin , Yong Zhang , Xiaoya Hao , Yingda Liu , Tianming Feng , Xinghua Zhang, Zunming Lu, Weihua Wang , Feng Lu , Hong Dong , Hui Liu, Hui Liu, , Yahui Cheng",2023.0,Highly stability Cu+ species in hollow Cu2O nanoreactors by modulating cavity size for CO2 electroreduction to C2+ products,Chemical Engineering Journal,13.3,https://doi.org/10.1016/j.cej.2023.142052,Cu2O-24,Cu1O0.5404,CuO,Cu2O,14.95,hollow,,47.5,55.0,72.5,47.5,55.0,72.5,0.0,91.92,8.08,glassy-carbon electrode,KHCO3,0.1,6.8,-1.11,CH3COOH,1.12,0.5,-27.89,H-cell,,,,1280.0,,,
460,30.0,"Rui Zhang,b , Feifei Chen , Haokun Jin , Yong Zhang , Xiaoya Hao , Yingda Liu , Tianming Feng , Xinghua Zhang, Zunming Lu, Weihua Wang , Feng Lu , Hong Dong , Hui Liu, Hui Liu, , Yahui Cheng",2023.0,Highly stability Cu+ species in hollow Cu2O nanoreactors by modulating cavity size for CO2 electroreduction to C2+ products,Chemical Engineering Journal,13.3,https://doi.org/10.1016/j.cej.2023.142052,Cu2O-24,Cu1O0.5404,CuO,Cu2O,14.95,hollow,,47.5,55.0,72.5,47.5,55.0,72.5,0.0,91.92,8.08,glassy-carbon electrode,KHCO3,0.1,6.8,-1.11,C3H7OH,4.65,0.5,-27.89,H-cell,,,,1280.0,,,
461,30.0,"Rui Zhang,b , Feifei Chen , Haokun Jin , Yong Zhang , Xiaoya Hao , Yingda Liu , Tianming Feng , Xinghua Zhang, Zunming Lu, Weihua Wang , Feng Lu , Hong Dong , Hui Liu, Hui Liu, , Yahui Cheng",2023.0,Highly stability Cu+ species in hollow Cu2O nanoreactors by modulating cavity size for CO2 electroreduction to C2+ products,Chemical Engineering Journal,13.3,https://doi.org/10.1016/j.cej.2023.142052,Cu2O-24,Cu1O0.5404,CuO,Cu2O,14.95,hollow,,47.5,55.0,72.5,47.5,55.0,72.5,0.0,91.92,8.08,glassy-carbon electrode,KHCO3,0.1,6.8,-1.11,H2,28.25,0.5,-27.89,H-cell,,,,1280.0,,,
462,30.0,"Rui Zhang,b , Feifei Chen , Haokun Jin , Yong Zhang , Xiaoya Hao , Yingda Liu , Tianming Feng , Xinghua Zhang, Zunming Lu, Weihua Wang , Feng Lu , Hong Dong , Hui Liu, Hui Liu, , Yahui Cheng",2023.0,Highly stability Cu+ species in hollow Cu2O nanoreactors by modulating cavity size for CO2 electroreduction to C2+ products,Chemical Engineering Journal,13.3,https://doi.org/10.1016/j.cej.2023.142052,Cu2O-24,Cu1O0.5404,CuO,Cu2O,14.95,hollow,,47.5,55.0,72.5,47.5,55.0,72.5,0.0,91.92,8.08,glassy-carbon electrode,KHCO3,0.1,6.8,-1.05,CH4,4.17,0.5,-25.05,H-cell,,,,1280.0,,,
463,30.0,"Rui Zhang,b , Feifei Chen , Haokun Jin , Yong Zhang , Xiaoya Hao , Yingda Liu , Tianming Feng , Xinghua Zhang, Zunming Lu, Weihua Wang , Feng Lu , Hong Dong , Hui Liu, Hui Liu, , Yahui Cheng",2023.0,Highly stability Cu+ species in hollow Cu2O nanoreactors by modulating cavity size for CO2 electroreduction to C2+ products,Chemical Engineering Journal,13.3,https://doi.org/10.1016/j.cej.2023.142052,Cu2O-24,Cu1O0.5404,CuO,Cu2O,14.95,hollow,,47.5,55.0,72.5,47.5,55.0,72.5,0.0,91.92,8.08,glassy-carbon electrode,KHCO3,0.1,6.8,-1.05,C2H4,31.46,0.5,-25.05,H-cell,,,,1280.0,,,
464,30.0,"Rui Zhang,b , Feifei Chen , Haokun Jin , Yong Zhang , Xiaoya Hao , Yingda Liu , Tianming Feng , Xinghua Zhang, Zunming Lu, Weihua Wang , Feng Lu , Hong Dong , Hui Liu, Hui Liu, , Yahui Cheng",2023.0,Highly stability Cu+ species in hollow Cu2O nanoreactors by modulating cavity size for CO2 electroreduction to C2+ products,Chemical Engineering Journal,13.3,https://doi.org/10.1016/j.cej.2023.142052,Cu2O-24,Cu1O0.5404,CuO,Cu2O,14.95,hollow,,47.5,55.0,72.5,47.5,55.0,72.5,0.0,91.92,8.08,glassy-carbon electrode,KHCO3,0.1,6.8,-1.05,CO,3.05,0.5,-25.05,H-cell,,,,1280.0,,,
465,30.0,"Rui Zhang,b , Feifei Chen , Haokun Jin , Yong Zhang , Xiaoya Hao , Yingda Liu , Tianming Feng , Xinghua Zhang, Zunming Lu, Weihua Wang , Feng Lu , Hong Dong , Hui Liu, Hui Liu, , Yahui Cheng",2023.0,Highly stability Cu+ species in hollow Cu2O nanoreactors by modulating cavity size for CO2 electroreduction to C2+ products,Chemical Engineering Journal,13.3,https://doi.org/10.1016/j.cej.2023.142052,Cu2O-24,Cu1O0.5404,CuO,Cu2O,14.95,hollow,,47.5,55.0,72.5,47.5,55.0,72.5,0.0,91.92,8.08,glassy-carbon electrode,KHCO3,0.1,6.8,-1.05,HCOOH,5.46,0.5,-25.05,H-cell,,,,1280.0,,,
466,30.0,"Rui Zhang,b , Feifei Chen , Haokun Jin , Yong Zhang , Xiaoya Hao , Yingda Liu , Tianming Feng , Xinghua Zhang, Zunming Lu, Weihua Wang , Feng Lu , Hong Dong , Hui Liu, Hui Liu, , Yahui Cheng",2023.0,Highly stability Cu+ species in hollow Cu2O nanoreactors by modulating cavity size for CO2 electroreduction to C2+ products,Chemical Engineering Journal,13.3,https://doi.org/10.1016/j.cej.2023.142052,Cu2O-24,Cu1O0.5404,CuO,Cu2O,14.95,hollow,,47.5,55.0,72.5,47.5,55.0,72.5,0.0,91.92,8.08,glassy-carbon electrode,KHCO3,0.1,6.8,-1.05,CH3OH,0.8,0.5,-25.05,H-cell,,,,1280.0,,,
467,30.0,"Rui Zhang,b , Feifei Chen , Haokun Jin , Yong Zhang , Xiaoya Hao , Yingda Liu , Tianming Feng , Xinghua Zhang, Zunming Lu, Weihua Wang , Feng Lu , Hong Dong , Hui Liu, Hui Liu, , Yahui Cheng",2023.0,Highly stability Cu+ species in hollow Cu2O nanoreactors by modulating cavity size for CO2 electroreduction to C2+ products,Chemical Engineering Journal,13.3,https://doi.org/10.1016/j.cej.2023.142052,Cu2O-24,Cu1O0.5404,CuO,Cu2O,14.95,hollow,,47.5,55.0,72.5,47.5,55.0,72.5,0.0,91.92,8.08,glassy-carbon electrode,KHCO3,0.1,6.8,-1.05,C2H5OH,14.93,0.5,-25.05,H-cell,,,,1280.0,,,
468,30.0,"Rui Zhang,b , Feifei Chen , Haokun Jin , Yong Zhang , Xiaoya Hao , Yingda Liu , Tianming Feng , Xinghua Zhang, Zunming Lu, Weihua Wang , Feng Lu , Hong Dong , Hui Liu, Hui Liu, , Yahui Cheng",2023.0,Highly stability Cu+ species in hollow Cu2O nanoreactors by modulating cavity size for CO2 electroreduction to C2+ products,Chemical Engineering Journal,13.3,https://doi.org/10.1016/j.cej.2023.142052,Cu2O-24,Cu1O0.5404,CuO,Cu2O,14.95,hollow,,47.5,55.0,72.5,47.5,55.0,72.5,0.0,91.92,8.08,glassy-carbon electrode,KHCO3,0.1,6.8,-1.05,CH3COOH,0.64,0.5,-25.05,H-cell,,,,1280.0,,,
469,30.0,"Rui Zhang,b , Feifei Chen , Haokun Jin , Yong Zhang , Xiaoya Hao , Yingda Liu , Tianming Feng , Xinghua Zhang, Zunming Lu, Weihua Wang , Feng Lu , Hong Dong , Hui Liu, Hui Liu, , Yahui Cheng",2023.0,Highly stability Cu+ species in hollow Cu2O nanoreactors by modulating cavity size for CO2 electroreduction to C2+ products,Chemical Engineering Journal,13.3,https://doi.org/10.1016/j.cej.2023.142052,Cu2O-24,Cu1O0.5404,CuO,Cu2O,14.95,hollow,,47.5,55.0,72.5,47.5,55.0,72.5,0.0,91.92,8.08,glassy-carbon electrode,KHCO3,0.1,6.8,-1.05,C3H7OH,3.21,0.5,-25.05,H-cell,,,,1280.0,,,
470,30.0,"Rui Zhang,b , Feifei Chen , Haokun Jin , Yong Zhang , Xiaoya Hao , Yingda Liu , Tianming Feng , Xinghua Zhang, Zunming Lu, Weihua Wang , Feng Lu , Hong Dong , Hui Liu, Hui Liu, , Yahui Cheng",2023.0,Highly stability Cu+ species in hollow Cu2O nanoreactors by modulating cavity size for CO2 electroreduction to C2+ products,Chemical Engineering Journal,13.3,https://doi.org/10.1016/j.cej.2023.142052,Cu2O-24,Cu1O0.5404,CuO,Cu2O,14.95,hollow,,47.5,55.0,72.5,47.5,55.0,72.5,0.0,91.92,8.08,glassy-carbon electrode,KHCO3,0.1,6.8,-1.05,H2,26.97,0.5,-25.05,H-cell,,,,1280.0,,,
471,30.0,"Rui Zhang,b , Feifei Chen , Haokun Jin , Yong Zhang , Xiaoya Hao , Yingda Liu , Tianming Feng , Xinghua Zhang, Zunming Lu, Weihua Wang , Feng Lu , Hong Dong , Hui Liu, Hui Liu, , Yahui Cheng",2023.0,Highly stability Cu+ species in hollow Cu2O nanoreactors by modulating cavity size for CO2 electroreduction to C2+ products,Chemical Engineering Journal,13.3,https://doi.org/10.1016/j.cej.2023.142052,Cu2O-24,Cu1O0.5404,CuO,Cu2O,14.95,hollow,,47.5,55.0,72.5,47.5,55.0,72.5,0.0,91.92,8.08,glassy-carbon electrode,KHCO3,0.1,6.8,-1.04,CH4,1.77,0.5,-18.14,H-cell,,,,1280.0,,,
472,30.0,"Rui Zhang,b , Feifei Chen , Haokun Jin , Yong Zhang , Xiaoya Hao , Yingda Liu , Tianming Feng , Xinghua Zhang, Zunming Lu, Weihua Wang , Feng Lu , Hong Dong , Hui Liu, Hui Liu, , Yahui Cheng",2023.0,Highly stability Cu+ species in hollow Cu2O nanoreactors by modulating cavity size for CO2 electroreduction to C2+ products,Chemical Engineering Journal,13.3,https://doi.org/10.1016/j.cej.2023.142052,Cu2O-24,Cu1O0.5404,CuO,Cu2O,14.95,hollow,,47.5,55.0,72.5,47.5,55.0,72.5,0.0,91.92,8.08,glassy-carbon electrode,KHCO3,0.1,6.8,-1.04,C2H4,26.81,0.5,-18.14,H-cell,,,,1280.0,,,
473,30.0,"Rui Zhang,b , Feifei Chen , Haokun Jin , Yong Zhang , Xiaoya Hao , Yingda Liu , Tianming Feng , Xinghua Zhang, Zunming Lu, Weihua Wang , Feng Lu , Hong Dong , Hui Liu, Hui Liu, , Yahui Cheng",2023.0,Highly stability Cu+ species in hollow Cu2O nanoreactors by modulating cavity size for CO2 electroreduction to C2+ products,Chemical Engineering Journal,13.3,https://doi.org/10.1016/j.cej.2023.142052,Cu2O-24,Cu1O0.5404,CuO,Cu2O,14.95,hollow,,47.5,55.0,72.5,47.5,55.0,72.5,0.0,91.92,8.08,glassy-carbon electrode,KHCO3,0.1,6.8,-1.04,CO,3.53,0.5,-18.14,H-cell,,,,1280.0,,,
474,30.0,"Rui Zhang,b , Feifei Chen , Haokun Jin , Yong Zhang , Xiaoya Hao , Yingda Liu , Tianming Feng , Xinghua Zhang, Zunming Lu, Weihua Wang , Feng Lu , Hong Dong , Hui Liu, Hui Liu, , Yahui Cheng",2023.0,Highly stability Cu+ species in hollow Cu2O nanoreactors by modulating cavity size for CO2 electroreduction to C2+ products,Chemical Engineering Journal,13.3,https://doi.org/10.1016/j.cej.2023.142052,Cu2O-24,Cu1O0.5404,CuO,Cu2O,14.95,hollow,,47.5,55.0,72.5,47.5,55.0,72.5,0.0,91.92,8.08,glassy-carbon electrode,KHCO3,0.1,6.8,-1.04,HCOOH,2.89,0.5,-18.14,H-cell,,,,1280.0,,,
475,30.0,"Rui Zhang,b , Feifei Chen , Haokun Jin , Yong Zhang , Xiaoya Hao , Yingda Liu , Tianming Feng , Xinghua Zhang, Zunming Lu, Weihua Wang , Feng Lu , Hong Dong , Hui Liu, Hui Liu, , Yahui Cheng",2023.0,Highly stability Cu+ species in hollow Cu2O nanoreactors by modulating cavity size for CO2 electroreduction to C2+ products,Chemical Engineering Journal,13.3,https://doi.org/10.1016/j.cej.2023.142052,Cu2O-24,Cu1O0.5404,CuO,Cu2O,14.95,hollow,,47.5,55.0,72.5,47.5,55.0,72.5,0.0,91.92,8.08,glassy-carbon electrode,KHCO3,0.1,6.8,-1.04,CH3OH,1.12,0.5,-18.14,H-cell,,,,1280.0,,,
476,30.0,"Rui Zhang,b , Feifei Chen , Haokun Jin , Yong Zhang , Xiaoya Hao , Yingda Liu , Tianming Feng , Xinghua Zhang, Zunming Lu, Weihua Wang , Feng Lu , Hong Dong , Hui Liu, Hui Liu, , Yahui Cheng",2023.0,Highly stability Cu+ species in hollow Cu2O nanoreactors by modulating cavity size for CO2 electroreduction to C2+ products,Chemical Engineering Journal,13.3,https://doi.org/10.1016/j.cej.2023.142052,Cu2O-24,Cu1O0.5404,CuO,Cu2O,14.95,hollow,,47.5,55.0,72.5,47.5,55.0,72.5,0.0,91.92,8.08,glassy-carbon electrode,KHCO3,0.1,6.8,-1.04,C2H5OH,13.16,0.5,-18.14,H-cell,,,,1280.0,,,
477,30.0,"Rui Zhang,b , Feifei Chen , Haokun Jin , Yong Zhang , Xiaoya Hao , Yingda Liu , Tianming Feng , Xinghua Zhang, Zunming Lu, Weihua Wang , Feng Lu , Hong Dong , Hui Liu, Hui Liu, , Yahui Cheng",2023.0,Highly stability Cu+ species in hollow Cu2O nanoreactors by modulating cavity size for CO2 electroreduction to C2+ products,Chemical Engineering Journal,13.3,https://doi.org/10.1016/j.cej.2023.142052,Cu2O-24,Cu1O0.5404,CuO,Cu2O,14.95,hollow,,47.5,55.0,72.5,47.5,55.0,72.5,0.0,91.92,8.08,glassy-carbon electrode,KHCO3,0.1,6.8,-1.04,CH3COOH,0.96,0.5,-18.14,H-cell,,,,1280.0,,,
478,30.0,"Rui Zhang,b , Feifei Chen , Haokun Jin , Yong Zhang , Xiaoya Hao , Yingda Liu , Tianming Feng , Xinghua Zhang, Zunming Lu, Weihua Wang , Feng Lu , Hong Dong , Hui Liu, Hui Liu, , Yahui Cheng",2023.0,Highly stability Cu+ species in hollow Cu2O nanoreactors by modulating cavity size for CO2 electroreduction to C2+ products,Chemical Engineering Journal,13.3,https://doi.org/10.1016/j.cej.2023.142052,Cu2O-24,Cu1O0.5404,CuO,Cu2O,14.95,hollow,,47.5,55.0,72.5,47.5,55.0,72.5,0.0,91.92,8.08,glassy-carbon electrode,KHCO3,0.1,6.8,-1.04,C3H7OH,11.24,0.5,-18.14,H-cell,,,,1280.0,,,
479,30.0,"Rui Zhang,b , Feifei Chen , Haokun Jin , Yong Zhang , Xiaoya Hao , Yingda Liu , Tianming Feng , Xinghua Zhang, Zunming Lu, Weihua Wang , Feng Lu , Hong Dong , Hui Liu, Hui Liu, , Yahui Cheng",2023.0,Highly stability Cu+ species in hollow Cu2O nanoreactors by modulating cavity size for CO2 electroreduction to C2+ products,Chemical Engineering Journal,13.3,https://doi.org/10.1016/j.cej.2023.142052,Cu2O-24,Cu1O0.5404,CuO,Cu2O,14.95,hollow,,47.5,55.0,72.5,47.5,55.0,72.5,0.0,91.92,8.08,glassy-carbon electrode,KHCO3,0.1,6.8,-1.04,H2,26.65,0.5,-18.14,H-cell,,,,1280.0,,,
480,30.0,"Rui Zhang,b , Feifei Chen , Haokun Jin , Yong Zhang , Xiaoya Hao , Yingda Liu , Tianming Feng , Xinghua Zhang, Zunming Lu, Weihua Wang , Feng Lu , Hong Dong , Hui Liu, Hui Liu, , Yahui Cheng",2023.0,Highly stability Cu+ species in hollow Cu2O nanoreactors by modulating cavity size for CO2 electroreduction to C2+ products,Chemical Engineering Journal,13.3,https://doi.org/10.1016/j.cej.2023.142052,Cu2O-24,Cu1O0.5404,CuO,Cu2O,14.95,hollow,,47.5,55.0,72.5,47.5,55.0,72.5,0.0,91.92,8.08,glassy-carbon electrode,KHCO3,0.1,6.8,-1.0,C2H4,24.56,0.5,-14.17,H-cell,,,,1280.0,,,
481,30.0,"Rui Zhang,b , Feifei Chen , Haokun Jin , Yong Zhang , Xiaoya Hao , Yingda Liu , Tianming Feng , Xinghua Zhang, Zunming Lu, Weihua Wang , Feng Lu , Hong Dong , Hui Liu, Hui Liu, , Yahui Cheng",2023.0,Highly stability Cu+ species in hollow Cu2O nanoreactors by modulating cavity size for CO2 electroreduction to C2+ products,Chemical Engineering Journal,13.3,https://doi.org/10.1016/j.cej.2023.142052,Cu2O-24,Cu1O0.5404,CuO,Cu2O,14.95,hollow,,47.5,55.0,72.5,47.5,55.0,72.5,0.0,91.92,8.08,glassy-carbon electrode,KHCO3,0.1,6.8,-1.0,CO,7.7,0.5,-14.17,H-cell,,,,1280.0,,,
482,30.0,"Rui Zhang,b , Feifei Chen , Haokun Jin , Yong Zhang , Xiaoya Hao , Yingda Liu , Tianming Feng , Xinghua Zhang, Zunming Lu, Weihua Wang , Feng Lu , Hong Dong , Hui Liu, Hui Liu, , Yahui Cheng",2023.0,Highly stability Cu+ species in hollow Cu2O nanoreactors by modulating cavity size for CO2 electroreduction to C2+ products,Chemical Engineering Journal,13.3,https://doi.org/10.1016/j.cej.2023.142052,Cu2O-24,Cu1O0.5404,CuO,Cu2O,14.95,hollow,,47.5,55.0,72.5,47.5,55.0,72.5,0.0,91.92,8.08,glassy-carbon electrode,KHCO3,0.1,6.8,-1.0,HCOOH,6.26,0.5,-14.17,H-cell,,,,1280.0,,,
483,30.0,"Rui Zhang,b , Feifei Chen , Haokun Jin , Yong Zhang , Xiaoya Hao , Yingda Liu , Tianming Feng , Xinghua Zhang, Zunming Lu, Weihua Wang , Feng Lu , Hong Dong , Hui Liu, Hui Liu, , Yahui Cheng",2023.0,Highly stability Cu+ species in hollow Cu2O nanoreactors by modulating cavity size for CO2 electroreduction to C2+ products,Chemical Engineering Journal,13.3,https://doi.org/10.1016/j.cej.2023.142052,Cu2O-24,Cu1O0.5404,CuO,Cu2O,14.95,hollow,,47.5,55.0,72.5,47.5,55.0,72.5,0.0,91.92,8.08,glassy-carbon electrode,KHCO3,0.1,6.8,-1.0,CH3OH,2.41,0.5,-14.17,H-cell,,,,1280.0,,,
484,30.0,"Rui Zhang,b , Feifei Chen , Haokun Jin , Yong Zhang , Xiaoya Hao , Yingda Liu , Tianming Feng , Xinghua Zhang, Zunming Lu, Weihua Wang , Feng Lu , Hong Dong , Hui Liu, Hui Liu, , Yahui Cheng",2023.0,Highly stability Cu+ species in hollow Cu2O nanoreactors by modulating cavity size for CO2 electroreduction to C2+ products,Chemical Engineering Journal,13.3,https://doi.org/10.1016/j.cej.2023.142052,Cu2O-24,Cu1O0.5404,CuO,Cu2O,14.95,hollow,,47.5,55.0,72.5,47.5,55.0,72.5,0.0,91.92,8.08,glassy-carbon electrode,KHCO3,0.1,6.8,-1.0,C2H5OH,15.25,0.5,-14.17,H-cell,,,,1280.0,,,
485,30.0,"Rui Zhang,b , Feifei Chen , Haokun Jin , Yong Zhang , Xiaoya Hao , Yingda Liu , Tianming Feng , Xinghua Zhang, Zunming Lu, Weihua Wang , Feng Lu , Hong Dong , Hui Liu, Hui Liu, , Yahui Cheng",2023.0,Highly stability Cu+ species in hollow Cu2O nanoreactors by modulating cavity size for CO2 electroreduction to C2+ products,Chemical Engineering Journal,13.3,https://doi.org/10.1016/j.cej.2023.142052,Cu2O-24,Cu1O0.5404,CuO,Cu2O,14.95,hollow,,47.5,55.0,72.5,47.5,55.0,72.5,0.0,91.92,8.08,glassy-carbon electrode,KHCO3,0.1,6.8,-1.0,CH3COOH,1.77,0.5,-14.17,H-cell,,,,1280.0,,,
486,30.0,"Rui Zhang,b , Feifei Chen , Haokun Jin , Yong Zhang , Xiaoya Hao , Yingda Liu , Tianming Feng , Xinghua Zhang, Zunming Lu, Weihua Wang , Feng Lu , Hong Dong , Hui Liu, Hui Liu, , Yahui Cheng",2023.0,Highly stability Cu+ species in hollow Cu2O nanoreactors by modulating cavity size for CO2 electroreduction to C2+ products,Chemical Engineering Journal,13.3,https://doi.org/10.1016/j.cej.2023.142052,Cu2O-24,Cu1O0.5404,CuO,Cu2O,14.95,hollow,,47.5,55.0,72.5,47.5,55.0,72.5,0.0,91.92,8.08,glassy-carbon electrode,KHCO3,0.1,6.8,-1.0,C3H7OH,4.65,0.5,-14.17,H-cell,,,,1280.0,,,
487,30.0,"Rui Zhang,b , Feifei Chen , Haokun Jin , Yong Zhang , Xiaoya Hao , Yingda Liu , Tianming Feng , Xinghua Zhang, Zunming Lu, Weihua Wang , Feng Lu , Hong Dong , Hui Liu, Hui Liu, , Yahui Cheng",2023.0,Highly stability Cu+ species in hollow Cu2O nanoreactors by modulating cavity size for CO2 electroreduction to C2+ products,Chemical Engineering Journal,13.3,https://doi.org/10.1016/j.cej.2023.142052,Cu2O-24,Cu1O0.5404,CuO,Cu2O,14.95,hollow,,47.5,55.0,72.5,47.5,55.0,72.5,0.0,91.92,8.08,glassy-carbon electrode,KHCO3,0.1,6.8,-1.0,H2,31.78,0.5,-14.17,H-cell,,,,1280.0,,,
488,30.0,"Rui Zhang,b , Feifei Chen , Haokun Jin , Yong Zhang , Xiaoya Hao , Yingda Liu , Tianming Feng , Xinghua Zhang, Zunming Lu, Weihua Wang , Feng Lu , Hong Dong , Hui Liu, Hui Liu, , Yahui Cheng",2023.0,Highly stability Cu+ species in hollow Cu2O nanoreactors by modulating cavity size for CO2 electroreduction to C2+ products,Chemical Engineering Journal,13.3,https://doi.org/10.1016/j.cej.2023.142052,Cu2O-24,Cu1O0.5404,CuO,Cu2O,14.95,hollow,,47.5,55.0,72.5,47.5,55.0,72.5,0.0,91.92,8.08,glassy-carbon electrode,KHCO3,0.1,6.8,-0.96,C2H4,17.5,0.5,-9.66,H-cell,,,,1280.0,,,
489,30.0,"Rui Zhang,b , Feifei Chen , Haokun Jin , Yong Zhang , Xiaoya Hao , Yingda Liu , Tianming Feng , Xinghua Zhang, Zunming Lu, Weihua Wang , Feng Lu , Hong Dong , Hui Liu, Hui Liu, , Yahui Cheng",2023.0,Highly stability Cu+ species in hollow Cu2O nanoreactors by modulating cavity size for CO2 electroreduction to C2+ products,Chemical Engineering Journal,13.3,https://doi.org/10.1016/j.cej.2023.142052,Cu2O-24,Cu1O0.5404,CuO,Cu2O,14.95,hollow,,47.5,55.0,72.5,47.5,55.0,72.5,0.0,91.92,8.08,glassy-carbon electrode,KHCO3,0.1,6.8,-0.96,CO,5.46,0.5,-9.66,H-cell,,,,1280.0,,,
490,30.0,"Rui Zhang,b , Feifei Chen , Haokun Jin , Yong Zhang , Xiaoya Hao , Yingda Liu , Tianming Feng , Xinghua Zhang, Zunming Lu, Weihua Wang , Feng Lu , Hong Dong , Hui Liu, Hui Liu, , Yahui Cheng",2023.0,Highly stability Cu+ species in hollow Cu2O nanoreactors by modulating cavity size for CO2 electroreduction to C2+ products,Chemical Engineering Journal,13.3,https://doi.org/10.1016/j.cej.2023.142052,Cu2O-24,Cu1O0.5404,CuO,Cu2O,14.95,hollow,,47.5,55.0,72.5,47.5,55.0,72.5,0.0,91.92,8.08,glassy-carbon electrode,KHCO3,0.1,6.8,-0.96,HCOOH,10.11,0.5,-9.66,H-cell,,,,1280.0,,,
491,30.0,"Rui Zhang,b , Feifei Chen , Haokun Jin , Yong Zhang , Xiaoya Hao , Yingda Liu , Tianming Feng , Xinghua Zhang, Zunming Lu, Weihua Wang , Feng Lu , Hong Dong , Hui Liu, Hui Liu, , Yahui Cheng",2023.0,Highly stability Cu+ species in hollow Cu2O nanoreactors by modulating cavity size for CO2 electroreduction to C2+ products,Chemical Engineering Journal,13.3,https://doi.org/10.1016/j.cej.2023.142052,Cu2O-24,Cu1O0.5404,CuO,Cu2O,14.95,hollow,,47.5,55.0,72.5,47.5,55.0,72.5,0.0,91.92,8.08,glassy-carbon electrode,KHCO3,0.1,6.8,-0.96,CH3OH,1.28,0.5,-9.66,H-cell,,,,1280.0,,,
492,30.0,"Rui Zhang,b , Feifei Chen , Haokun Jin , Yong Zhang , Xiaoya Hao , Yingda Liu , Tianming Feng , Xinghua Zhang, Zunming Lu, Weihua Wang , Feng Lu , Hong Dong , Hui Liu, Hui Liu, , Yahui Cheng",2023.0,Highly stability Cu+ species in hollow Cu2O nanoreactors by modulating cavity size for CO2 electroreduction to C2+ products,Chemical Engineering Journal,13.3,https://doi.org/10.1016/j.cej.2023.142052,Cu2O-24,Cu1O0.5404,CuO,Cu2O,14.95,hollow,,47.5,55.0,72.5,47.5,55.0,72.5,0.0,91.92,8.08,glassy-carbon electrode,KHCO3,0.1,6.8,-0.96,C2H5OH,10.75,0.5,-9.66,H-cell,,,,1280.0,,,
493,30.0,"Rui Zhang,b , Feifei Chen , Haokun Jin , Yong Zhang , Xiaoya Hao , Yingda Liu , Tianming Feng , Xinghua Zhang, Zunming Lu, Weihua Wang , Feng Lu , Hong Dong , Hui Liu, Hui Liu, , Yahui Cheng",2023.0,Highly stability Cu+ species in hollow Cu2O nanoreactors by modulating cavity size for CO2 electroreduction to C2+ products,Chemical Engineering Journal,13.3,https://doi.org/10.1016/j.cej.2023.142052,Cu2O-24,Cu1O0.5404,CuO,Cu2O,14.95,hollow,,47.5,55.0,72.5,47.5,55.0,72.5,0.0,91.92,8.08,glassy-carbon electrode,KHCO3,0.1,6.8,-0.96,CH3COOH,0.96,0.5,-9.66,H-cell,,,,1280.0,,,
494,30.0,"Rui Zhang,b , Feifei Chen , Haokun Jin , Yong Zhang , Xiaoya Hao , Yingda Liu , Tianming Feng , Xinghua Zhang, Zunming Lu, Weihua Wang , Feng Lu , Hong Dong , Hui Liu, Hui Liu, , Yahui Cheng",2023.0,Highly stability Cu+ species in hollow Cu2O nanoreactors by modulating cavity size for CO2 electroreduction to C2+ products,Chemical Engineering Journal,13.3,https://doi.org/10.1016/j.cej.2023.142052,Cu2O-24,Cu1O0.5404,CuO,Cu2O,14.95,hollow,,47.5,55.0,72.5,47.5,55.0,72.5,0.0,91.92,8.08,glassy-carbon electrode,KHCO3,0.1,6.8,-0.96,C3H7OH,11.24,0.5,-9.66,H-cell,,,,1280.0,,,
495,30.0,"Rui Zhang,b , Feifei Chen , Haokun Jin , Yong Zhang , Xiaoya Hao , Yingda Liu , Tianming Feng , Xinghua Zhang, Zunming Lu, Weihua Wang , Feng Lu , Hong Dong , Hui Liu, Hui Liu, , Yahui Cheng",2023.0,Highly stability Cu+ species in hollow Cu2O nanoreactors by modulating cavity size for CO2 electroreduction to C2+ products,Chemical Engineering Journal,13.3,https://doi.org/10.1016/j.cej.2023.142052,Cu2O-24,Cu1O0.5404,CuO,Cu2O,14.95,hollow,,47.5,55.0,72.5,47.5,55.0,72.5,0.0,91.92,8.08,glassy-carbon electrode,KHCO3,0.1,6.8,-0.96,H2,30.82,0.5,-9.66,H-cell,,,,1280.0,,,
496,30.0,"Rui Zhang,b , Feifei Chen , Haokun Jin , Yong Zhang , Xiaoya Hao , Yingda Liu , Tianming Feng , Xinghua Zhang, Zunming Lu, Weihua Wang , Feng Lu , Hong Dong , Hui Liu, Hui Liu, , Yahui Cheng",2023.0,Highly stability Cu+ species in hollow Cu2O nanoreactors by modulating cavity size for CO2 electroreduction to C2+ products,Chemical Engineering Journal,13.3,https://doi.org/10.1016/j.cej.2023.142052,Cu2O-24,Cu1O0.5404,CuO,Cu2O,14.95,hollow,,47.5,55.0,72.5,47.5,55.0,72.5,0.0,91.92,8.08,glassy-carbon electrode,KHCO3,0.1,6.8,-0.93,C2H4,12.84,0.5,-5.34,H-cell,,,,1280.0,,,
497,30.0,"Rui Zhang,b , Feifei Chen , Haokun Jin , Yong Zhang , Xiaoya Hao , Yingda Liu , Tianming Feng , Xinghua Zhang, Zunming Lu, Weihua Wang , Feng Lu , Hong Dong , Hui Liu, Hui Liu, , Yahui Cheng",2023.0,Highly stability Cu+ species in hollow Cu2O nanoreactors by modulating cavity size for CO2 electroreduction to C2+ products,Chemical Engineering Journal,13.3,https://doi.org/10.1016/j.cej.2023.142052,Cu2O-24,Cu1O0.5404,CuO,Cu2O,14.95,hollow,,47.5,55.0,72.5,47.5,55.0,72.5,0.0,91.92,8.08,glassy-carbon electrode,KHCO3,0.1,6.8,-0.93,CO,7.06,0.5,-5.34,H-cell,,,,1280.0,,,
498,30.0,"Rui Zhang,b , Feifei Chen , Haokun Jin , Yong Zhang , Xiaoya Hao , Yingda Liu , Tianming Feng , Xinghua Zhang, Zunming Lu, Weihua Wang , Feng Lu , Hong Dong , Hui Liu, Hui Liu, , Yahui Cheng",2023.0,Highly stability Cu+ species in hollow Cu2O nanoreactors by modulating cavity size for CO2 electroreduction to C2+ products,Chemical Engineering Journal,13.3,https://doi.org/10.1016/j.cej.2023.142052,Cu2O-24,Cu1O0.5404,CuO,Cu2O,14.95,hollow,,47.5,55.0,72.5,47.5,55.0,72.5,0.0,91.92,8.08,glassy-carbon electrode,KHCO3,0.1,6.8,-0.93,HCOOH,14.45,0.5,-5.34,H-cell,,,,1280.0,,,
499,30.0,"Rui Zhang,b , Feifei Chen , Haokun Jin , Yong Zhang , Xiaoya Hao , Yingda Liu , Tianming Feng , Xinghua Zhang, Zunming Lu, Weihua Wang , Feng Lu , Hong Dong , Hui Liu, Hui Liu, , Yahui Cheng",2023.0,Highly stability Cu+ species in hollow Cu2O nanoreactors by modulating cavity size for CO2 electroreduction to C2+ products,Chemical Engineering Journal,13.3,https://doi.org/10.1016/j.cej.2023.142052,Cu2O-24,Cu1O0.5404,CuO,Cu2O,14.95,hollow,,47.5,55.0,72.5,47.5,55.0,72.5,0.0,91.92,8.08,glassy-carbon electrode,KHCO3,0.1,6.8,-0.93,C2H5OH,7.54,0.5,-5.34,H-cell,,,,1280.0,,,
500,30.0,"Rui Zhang,b , Feifei Chen , Haokun Jin , Yong Zhang , Xiaoya Hao , Yingda Liu , Tianming Feng , Xinghua Zhang, Zunming Lu, Weihua Wang , Feng Lu , Hong Dong , Hui Liu, Hui Liu, , Yahui Cheng",2023.0,Highly stability Cu+ species in hollow Cu2O nanoreactors by modulating cavity size for CO2 electroreduction to C2+ products,Chemical Engineering Journal,13.3,https://doi.org/10.1016/j.cej.2023.142052,Cu2O-24,Cu1O0.5404,CuO,Cu2O,14.95,hollow,,47.5,55.0,72.5,47.5,55.0,72.5,0.0,91.92,8.08,glassy-carbon electrode,KHCO3,0.1,6.8,-0.93,CH3COOH,0.96,0.5,-5.34,H-cell,,,,1280.0,,,
501,30.0,"Rui Zhang,b , Feifei Chen , Haokun Jin , Yong Zhang , Xiaoya Hao , Yingda Liu , Tianming Feng , Xinghua Zhang, Zunming Lu, Weihua Wang , Feng Lu , Hong Dong , Hui Liu, Hui Liu, , Yahui Cheng",2023.0,Highly stability Cu+ species in hollow Cu2O nanoreactors by modulating cavity size for CO2 electroreduction to C2+ products,Chemical Engineering Journal,13.3,https://doi.org/10.1016/j.cej.2023.142052,Cu2O-24,Cu1O0.5404,CuO,Cu2O,14.95,hollow,,47.5,55.0,72.5,47.5,55.0,72.5,0.0,91.92,8.08,glassy-carbon electrode,KHCO3,0.1,6.8,-0.93,C3H7OH,15.25,0.5,-5.34,H-cell,,,,1280.0,,,
502,30.0,"Rui Zhang,b , Feifei Chen , Haokun Jin , Yong Zhang , Xiaoya Hao , Yingda Liu , Tianming Feng , Xinghua Zhang, Zunming Lu, Weihua Wang , Feng Lu , Hong Dong , Hui Liu, Hui Liu, , Yahui Cheng",2023.0,Highly stability Cu+ species in hollow Cu2O nanoreactors by modulating cavity size for CO2 electroreduction to C2+ products,Chemical Engineering Journal,13.3,https://doi.org/10.1016/j.cej.2023.142052,Cu2O-24,Cu1O0.5404,CuO,Cu2O,14.95,hollow,,47.5,55.0,72.5,47.5,55.0,72.5,0.0,91.92,8.08,glassy-carbon electrode,KHCO3,0.1,6.8,-0.93,H2,33.71,0.5,-5.34,H-cell,,,,1280.0,,,
503,30.0,"Rui Zhang,b , Feifei Chen , Haokun Jin , Yong Zhang , Xiaoya Hao , Yingda Liu , Tianming Feng , Xinghua Zhang, Zunming Lu, Weihua Wang , Feng Lu , Hong Dong , Hui Liu, Hui Liu, , Yahui Cheng",2023.0,Highly stability Cu+ species in hollow Cu2O nanoreactors by modulating cavity size for CO2 electroreduction to C2+ products,Chemical Engineering Journal,13.3,https://doi.org/10.1016/j.cej.2023.142052,Cu2O-24,Cu1O0.5404,CuO,Cu2O,14.95,hollow,,47.5,55.0,72.5,47.5,55.0,72.5,0.0,91.92,8.08,glassy-carbon electrode,KHCO3,0.1,6.8,-0.86,C2H4,11.08,0.5,-2.84,H-cell,,,,1280.0,,,
