Repository: vovamirosh/CO2RR_PISH

File: Datasets/with_av_features.csv (part 7 of 12)
DOI,Article name,Formula,Cat. compound,Support,"Cat./Support ratio, % (at)",Morphology (TEM/SEM),"Pore size, nm",width min (nm),width aver (nm),width max (nm),length min (nm),length aver (nm),length max (nm),"Cu, % (at.)","Cu+, % (at.)","Cu(2+), % (at.)",Base,electrolyte,"conc, M",pH,RHE vs V,Product,"FE, %","Time, h",Type of reactor,Av_ar_exactmw,Av_ar_lipinskiHBA,Av_ar_lipinskiHBD,Av_ar_NumHBA,Av_ar_NumHeavyAtoms,Av_harm_labuteASA,Av_harm_CrippenClogP,Av_harm_kappa1,Av_harm_kappa3,Av_harm_Energy of +1 ion,Av_harm_Metal_radius
https://doi.org/10.1039/D3SC04840C,Cu2O-CO,Cu1O0.655,Cu2O,CuO,52.67,cuboctahedron,0.0,750.0,750.0,750.0,750.0,750.0,750.0,0.0,69.0,31.0,glassy-carbon electrode,KHCO3,0.1,6.8,-1.4,C2H4,37.9,1.0,H-cell,112.06953112324999,1.0,0.0,0.47329999999999994,2.5267,27.745656648789364,-0.12260402953056845,4.573134579589093,1.991476667493465,10.13063345644868,0.9040608850234492
https://doi.org/10.1039/D3SC04840C,Cu2O-CO,Cu1O0.655,Cu2O,CuO,52.67,cuboctahedron,0.0,750.0,750.0,750.0,750.0,750.0,750.0,0.0,69.0,31.0,glassy-carbon electrode,KHCO3,0.1,6.8,-1.4,C2H5OH,14.8,1.0,H-cell,112.06953112324999,1.0,0.0,0.47329999999999994,2.5267,27.745656648789364,-0.12260402953056845,4.573134579589093,1.991476667493465,10.13063345644868,0.9040608850234492
https://doi.org/10.1039/D3SC04840C,Cu2O-CO,Cu1O0.655,Cu2O,CuO,52.67,cuboctahedron,0.0,750.0,750.0,750.0,750.0,750.0,750.0,0.0,69.0,31.0,glassy-carbon electrode,KHCO3,0.1,6.8,-1.4,C3H7OH,2.8,1.0,H-cell,112.06953112324999,1.0,0.0,0.47329999999999994,2.5267,27.745656648789364,-0.12260402953056845,4.573134579589093,1.991476667493465,10.13063345644868,0.9040608850234492
https://doi.org/10.1039/D3SC04840C,Cu2O-CO,Cu1O0.655,Cu2O,CuO,52.67,cuboctahedron,0.0,750.0,750.0,750.0,750.0,750.0,750.0,0.0,69.0,31.0,glassy-carbon electrode,KHCO3,0.1,6.8,-1.5,H2,11.7,1.0,H-cell,112.06953112324999,1.0,0.0,0.47329999999999994,2.5267,27.745656648789364,-0.12260402953056845,4.573134579589093,1.991476667493465,10.13063345644868,0.9040608850234492
https://doi.org/10.1039/D3SC04840C,Cu2O-CO,Cu1O0.655,Cu2O,CuO,52.67,cuboctahedron,0.0,750.0,750.0,750.0,750.0,750.0,750.0,0.0,69.0,31.0,glassy-carbon electrode,KHCO3,0.1,6.8,-1.5,CO,0.7,1.0,H-cell,112.06953112324999,1.0,0.0,0.47329999999999994,2.5267,27.745656648789364,-0.12260402953056845,4.573134579589093,1.991476667493465,10.13063345644868,0.9040608850234492
https://doi.org/10.1039/D3SC04840C,Cu2O-CO,Cu1O0.655,Cu2O,CuO,52.67,cuboctahedron,0.0,750.0,750.0,750.0,750.0,750.0,750.0,0.0,69.0,31.0,glassy-carbon electrode,KHCO3,0.1,6.8,-1.5,CH4,14.1,1.0,H-cell,112.06953112324999,1.0,0.0,0.47329999999999994,2.5267,27.745656648789364,-0.12260402953056845,4.573134579589093,1.991476667493465,10.13063345644868,0.9040608850234492
https://doi.org/10.1039/D3SC04840C,Cu2O-CO,Cu1O0.655,Cu2O,CuO,52.67,cuboctahedron,0.0,750.0,750.0,750.0,750.0,750.0,750.0,0.0,69.0,31.0,glassy-carbon electrode,KHCO3,0.1,6.8,-1.5,HCOOH,2.9,1.0,H-cell,112.06953112324999,1.0,0.0,0.47329999999999994,2.5267,27.745656648789364,-0.12260402953056845,4.573134579589093,1.991476667493465,10.13063345644868,0.9040608850234492
https://doi.org/10.1039/D3SC04840C,Cu2O-CO,Cu1O0.655,Cu2O,CuO,52.67,cuboctahedron,0.0,750.0,750.0,750.0,750.0,750.0,750.0,0.0,69.0,31.0,glassy-carbon electrode,KHCO3,0.1,6.8,-1.5,CH3COOH,1.5,1.0,H-cell,112.06953112324999,1.0,0.0,0.47329999999999994,2.5267,27.745656648789364,-0.12260402953056845,4.573134579589093,1.991476667493465,10.13063345644868,0.9040608850234492
https://doi.org/10.1039/D3SC04840C,Cu2O-CO,Cu1O0.655,Cu2O,CuO,52.67,cuboctahedron,0.0,750.0,750.0,750.0,750.0,750.0,750.0,0.0,69.0,31.0,glassy-carbon electrode,KHCO3,0.1,6.8,-1.5,C2H4,37.1,1.0,H-cell,112.06953112324999,1.0,0.0,0.47329999999999994,2.5267,27.745656648789364,-0.12260402953056845,4.573134579589093,1.991476667493465,10.13063345644868,0.9040608850234492
https://doi.org/10.1039/D3SC04840C,Cu2O-CO,Cu1O0.655,Cu2O,CuO,52.67,cuboctahedron,0.0,750.0,750.0,750.0,750.0,750.0,750.0,0.0,69.0,31.0,glassy-carbon electrode,KHCO3,0.1,6.8,-1.5,C2H5OH,15.2,1.0,H-cell,112.06953112324999,1.0,0.0,0.47329999999999994,2.5267,27.745656648789364,-0.12260402953056845,4.573134579589093,1.991476667493465,10.13063345644868,0.9040608850234492
https://doi.org/10.1039/D3SC04840C,Cu2O-CO,Cu1O0.655,Cu2O,CuO,52.67,cuboctahedron,0.0,750.0,750.0,750.0,750.0,750.0,750.0,0.0,69.0,31.0,glassy-carbon electrode,KHCO3,0.1,6.8,-1.6,H2,23.3,1.0,H-cell,112.06953112324999,1.0,0.0,0.47329999999999994,2.5267,27.745656648789364,-0.12260402953056845,4.573134579589093,1.991476667493465,10.13063345644868,0.9040608850234492
https://doi.org/10.1039/D3SC04840C,Cu2O-CO,Cu1O0.655,Cu2O,CuO,52.67,cuboctahedron,0.0,750.0,750.0,750.0,750.0,750.0,750.0,0.0,69.0,31.0,glassy-carbon electrode,KHCO3,0.1,6.8,-1.6,CO,0.4,1.0,H-cell,112.06953112324999,1.0,0.0,0.47329999999999994,2.5267,27.745656648789364,-0.12260402953056845,4.573134579589093,1.991476667493465,10.13063345644868,0.9040608850234492
https://doi.org/10.1039/D3SC04840C,Cu2O-CO,Cu1O0.655,Cu2O,CuO,52.67,cuboctahedron,0.0,750.0,750.0,750.0,750.0,750.0,750.0,0.0,69.0,31.0,glassy-carbon electrode,KHCO3,0.1,6.8,-1.6,CH4,17.6,1.0,H-cell,112.06953112324999,1.0,0.0,0.47329999999999994,2.5267,27.745656648789364,-0.12260402953056845,4.573134579589093,1.991476667493465,10.13063345644868,0.9040608850234492
https://doi.org/10.1039/D3SC04840C,Cu2O-CO,Cu1O0.655,Cu2O,CuO,52.67,cuboctahedron,0.0,750.0,750.0,750.0,750.0,750.0,750.0,0.0,69.0,31.0,glassy-carbon electrode,KHCO3,0.1,6.8,-1.6,HCOOH,2.3,1.0,H-cell,112.06953112324999,1.0,0.0,0.47329999999999994,2.5267,27.745656648789364,-0.12260402953056845,4.573134579589093,1.991476667493465,10.13063345644868,0.9040608850234492
https://doi.org/10.1039/D3SC04840C,Cu2O-CO,Cu1O0.655,Cu2O,CuO,52.67,cuboctahedron,0.0,750.0,750.0,750.0,750.0,750.0,750.0,0.0,69.0,31.0,glassy-carbon electrode,KHCO3,0.1,6.8,-1.6,CH3COOH,1.4,1.0,H-cell,112.06953112324999,1.0,0.0,0.47329999999999994,2.5267,27.745656648789364,-0.12260402953056845,4.573134579589093,1.991476667493465,10.13063345644868,0.9040608850234492
https://doi.org/10.1039/D3SC04840C,Cu2O-CO,Cu1O0.655,Cu2O,CuO,52.67,cuboctahedron,0.0,750.0,750.0,750.0,750.0,750.0,750.0,0.0,69.0,31.0,glassy-carbon electrode,KHCO3,0.1,6.8,-1.6,C2H4,20.5,1.0,H-cell,112.06953112324999,1.0,0.0,0.47329999999999994,2.5267,27.745656648789364,-0.12260402953056845,4.573134579589093,1.991476667493465,10.13063345644868,0.9040608850234492
https://doi.org/10.1039/D3SC04840C,Cu2O-CO,Cu1O0.655,Cu2O,CuO,52.67,cuboctahedron,0.0,750.0,750.0,750.0,750.0,750.0,750.0,0.0,69.0,31.0,glassy-carbon electrode,KHCO3,0.1,6.8,-1.6,C2H5OH,9.2,1.0,H-cell,112.06953112324999,1.0,0.0,0.47329999999999994,2.5267,27.745656648789364,-0.12260402953056845,4.573134579589093,1.991476667493465,10.13063345644868,0.9040608850234492
https://doi.org/10.1039/D3SC04840C,Cu2O-CO,Cu1O0.655,Cu2O,CuO,52.67,cuboctahedron,0.0,750.0,750.0,750.0,750.0,750.0,750.0,0.0,69.0,31.0,glassy-carbon electrode,KHCO3,0.1,6.8,-1.6,C3H7OH,4.5,1.0,H-cell,112.06953112324999,1.0,0.0,0.47329999999999994,2.5267,27.745656648789364,-0.12260402953056845,4.573134579589093,1.991476667493465,10.13063345644868,0.9040608850234492
https://doi.org/10.1039/D3SC04840C,Cu2O-CO,Cu1O0.655,Cu2O,CuO,52.67,cuboctahedron,0.0,750.0,750.0,750.0,750.0,750.0,750.0,0.0,69.0,31.0,glassy-carbon electrode,KHCO3,0.1,6.8,-1.7,H2,43.4,1.0,H-cell,112.06953112324999,1.0,0.0,0.47329999999999994,2.5267,27.745656648789364,-0.12260402953056845,4.573134579589093,1.991476667493465,10.13063345644868,0.9040608850234492
https://doi.org/10.1039/D3SC04840C,Cu2O-CO,Cu1O0.655,Cu2O,CuO,52.67,cuboctahedron,0.0,750.0,750.0,750.0,750.0,750.0,750.0,0.0,69.0,31.0,glassy-carbon electrode,KHCO3,0.1,6.8,-1.7,CO,0.5,1.0,H-cell,112.06953112324999,1.0,0.0,0.47329999999999994,2.5267,27.745656648789364,-0.12260402953056845,4.573134579589093,1.991476667493465,10.13063345644868,0.9040608850234492
https://doi.org/10.1039/D3SC04840C,Cu2O-CO,Cu1O0.655,Cu2O,CuO,52.67,cuboctahedron,0.0,750.0,750.0,750.0,750.0,750.0,750.0,0.0,69.0,31.0,glassy-carbon electrode,KHCO3,0.1,6.8,-1.7,CH4,20.6,1.0,H-cell,112.06953112324999,1.0,0.0,0.47329999999999994,2.5267,27.745656648789364,-0.12260402953056845,4.573134579589093,1.991476667493465,10.13063345644868,0.9040608850234492
https://doi.org/10.1039/D3SC04840C,Cu2O-CO,Cu1O0.655,Cu2O,CuO,52.67,cuboctahedron,0.0,750.0,750.0,750.0,750.0,750.0,750.0,0.0,69.0,31.0,glassy-carbon electrode,KHCO3,0.1,6.8,-1.7,HCOOH,1.8,1.0,H-cell,112.06953112324999,1.0,0.0,0.47329999999999994,2.5267,27.745656648789364,-0.12260402953056845,4.573134579589093,1.991476667493465,10.13063345644868,0.9040608850234492
https://doi.org/10.1039/D3SC04840C,Cu2O-CO,Cu1O0.655,Cu2O,CuO,52.67,cuboctahedron,0.0,750.0,750.0,750.0,750.0,750.0,750.0,0.0,69.0,31.0,glassy-carbon electrode,KHCO3,0.1,6.8,-1.7,CH3COOH,0.7,1.0,H-cell,112.06953112324999,1.0,0.0,0.47329999999999994,2.5267,27.745656648789364,-0.12260402953056845,4.573134579589093,1.991476667493465,10.13063345644868,0.9040608850234492
https://doi.org/10.1039/D3SC04840C,Cu2O-CO,Cu1O0.655,Cu2O,CuO,52.67,cuboctahedron,0.0,750.0,750.0,750.0,750.0,750.0,750.0,0.0,69.0,31.0,glassy-carbon electrode,KHCO3,0.1,6.8,-1.7,C2H4,15.5,1.0,H-cell,112.06953112324999,1.0,0.0,0.47329999999999994,2.5267,27.745656648789364,-0.12260402953056845,4.573134579589093,1.991476667493465,10.13063345644868,0.9040608850234492
https://doi.org/10.1039/D3SC04840C,Cu2O-CO,Cu1O0.655,Cu2O,CuO,52.67,cuboctahedron,0.0,750.0,750.0,750.0,750.0,750.0,750.0,0.0,69.0,31.0,glassy-carbon electrode,KHCO3,0.1,6.8,-1.7,C2H5OH,1.4,1.0,H-cell,112.06953112324999,1.0,0.0,0.47329999999999994,2.5267,27.745656648789364,-0.12260402953056845,4.573134579589093,1.991476667493465,10.13063345644868,0.9040608850234492
https://doi.org/10.1039/D3SC04840C,Cu2O-CO,Cu1O0.655,Cu2O,CuO,52.67,cuboctahedron,0.0,750.0,750.0,750.0,750.0,750.0,750.0,0.0,69.0,31.0,glassy-carbon electrode,KHCO3,0.1,6.8,-1.7,C3H7OH,0.6,1.0,H-cell,112.06953112324999,1.0,0.0,0.47329999999999994,2.5267,27.745656648789364,-0.12260402953056845,4.573134579589093,1.991476667493465,10.13063345644868,0.9040608850234492
https://doi.org/10.1039/D3SC04840C,Cu2O-CO,Cu1O0.655,Cu2O,CuO,52.67,cuboctahedron,0.0,750.0,750.0,750.0,750.0,750.0,750.0,0.0,69.0,31.0,glassy-carbon electrode,KOH,1.0,14.0,-1.56,H2,36.0,1.0,Flow cell,112.06953112324999,1.0,0.0,0.47329999999999994,2.5267,27.745656648789364,-0.12260402953056845,4.573134579589093,1.991476667493465,10.13063345644868,0.9040608850234492
https://doi.org/10.1039/D3SC04840C,Cu2O-CO,Cu1O0.655,Cu2O,CuO,52.67,cuboctahedron,0.0,750.0,750.0,750.0,750.0,750.0,750.0,0.0,69.0,31.0,glassy-carbon electrode,KOH,1.0,14.0,-1.56,CO,19.3,1.0,Flow cell,112.06953112324999,1.0,0.0,0.47329999999999994,2.5267,27.745656648789364,-0.12260402953056845,4.573134579589093,1.991476667493465,10.13063345644868,0.9040608850234492
https://doi.org/10.1039/D3SC04840C,Cu2O-CO,Cu1O0.655,Cu2O,CuO,52.67,cuboctahedron,0.0,750.0,750.0,750.0,750.0,750.0,750.0,0.0,69.0,31.0,glassy-carbon electrode,KOH,1.0,14.0,-1.56,CH4,11.4,1.0,Flow cell,112.06953112324999,1.0,0.0,0.47329999999999994,2.5267,27.745656648789364,-0.12260402953056845,4.573134579589093,1.991476667493465,10.13063345644868,0.9040608850234492
https://doi.org/10.1039/D3SC04840C,Cu2O-CO,Cu1O0.655,Cu2O,CuO,52.67,cuboctahedron,0.0,750.0,750.0,750.0,750.0,750.0,750.0,0.0,69.0,31.0,glassy-carbon electrode,KOH,1.0,14.0,-1.56,HCOOH,3.1,1.0,Flow cell,112.06953112324999,1.0,0.0,0.47329999999999994,2.5267,27.745656648789364,-0.12260402953056845,4.573134579589093,1.991476667493465,10.13063345644868,0.9040608850234492
https://doi.org/10.1039/D3SC04840C,Cu2O-CO,Cu1O0.655,Cu2O,CuO,52.67,cuboctahedron,0.0,750.0,750.0,750.0,750.0,750.0,750.0,0.0,69.0,31.0,glassy-carbon electrode,KOH,1.0,14.0,-1.56,CH3COOH,2.5,1.0,Flow cell,112.06953112324999,1.0,0.0,0.47329999999999994,2.5267,27.745656648789364,-0.12260402953056845,4.573134579589093,1.991476667493465,10.13063345644868,0.9040608850234492
https://doi.org/10.1039/D3SC04840C,Cu2O-CO,Cu1O0.655,Cu2O,CuO,52.67,cuboctahedron,0.0,750.0,750.0,750.0,750.0,750.0,750.0,0.0,69.0,31.0,glassy-carbon electrode,KOH,1.0,14.0,-1.56,C2H4,21.2,1.0,Flow cell,112.06953112324999,1.0,0.0,0.47329999999999994,2.5267,27.745656648789364,-0.12260402953056845,4.573134579589093,1.991476667493465,10.13063345644868,0.9040608850234492
https://doi.org/10.1039/D3SC04840C,Cu2O-CO,Cu1O0.655,Cu2O,CuO,52.67,cuboctahedron,0.0,750.0,750.0,750.0,750.0,750.0,750.0,0.0,69.0,31.0,glassy-carbon electrode,KOH,1.0,14.0,-1.56,C2H5OH,8.8,1.0,Flow cell,112.06953112324999,1.0,0.0,0.47329999999999994,2.5267,27.745656648789364,-0.12260402953056845,4.573134579589093,1.991476667493465,10.13063345644868,0.9040608850234492
https://doi.org/10.1039/D3SC04840C,Cu2O-CO,Cu1O0.655,Cu2O,CuO,52.67,cuboctahedron,0.0,750.0,750.0,750.0,750.0,750.0,750.0,0.0,69.0,31.0,glassy-carbon electrode,KOH,1.0,14.0,-2.06,H2,21.5,1.0,Flow cell,112.06953112324999,1.0,0.0,0.47329999999999994,2.5267,27.745656648789364,-0.12260402953056845,4.573134579589093,1.991476667493465,10.13063345644868,0.9040608850234492
https://doi.org/10.1039/D3SC04840C,Cu2O-CO,Cu1O0.655,Cu2O,CuO,52.67,cuboctahedron,0.0,750.0,750.0,750.0,750.0,750.0,750.0,0.0,69.0,31.0,glassy-carbon electrode,KOH,1.0,14.0,-2.06,CO,14.6,1.0,Flow cell,112.06953112324999,1.0,0.0,0.47329999999999994,2.5267,27.745656648789364,-0.12260402953056845,4.573134579589093,1.991476667493465,10.13063345644868,0.9040608850234492
https://doi.org/10.1039/D3SC04840C,Cu2O-CO,Cu1O0.655,Cu2O,CuO,52.67,cuboctahedron,0.0,750.0,750.0,750.0,750.0,750.0,750.0,0.0,69.0,31.0,glassy-carbon electrode,KOH,1.0,14.0,-2.06,CH4,9.2,1.0,Flow cell,112.06953112324999,1.0,0.0,0.47329999999999994,2.5267,27.745656648789364,-0.12260402953056845,4.573134579589093,1.991476667493465,10.13063345644868,0.9040608850234492
https://doi.org/10.1039/D3SC04840C,Cu2O-CO,Cu1O0.655,Cu2O,CuO,52.67,cuboctahedron,0.0,750.0,750.0,750.0,750.0,750.0,750.0,0.0,69.0,31.0,glassy-carbon electrode,KOH,1.0,14.0,-2.06,HCOOH,3.3,1.0,Flow cell,112.06953112324999,1.0,0.0,0.47329999999999994,2.5267,27.745656648789364,-0.12260402953056845,4.573134579589093,1.991476667493465,10.13063345644868,0.9040608850234492
https://doi.org/10.1039/D3SC04840C,Cu2O-CO,Cu1O0.655,Cu2O,CuO,52.67,cuboctahedron,0.0,750.0,750.0,750.0,750.0,750.0,750.0,0.0,69.0,31.0,glassy-carbon electrode,KOH,1.0,14.0,-2.06,CH3COOH,5.2,1.0,Flow cell,112.06953112324999,1.0,0.0,0.47329999999999994,2.5267,27.745656648789364,-0.12260402953056845,4.573134579589093,1.991476667493465,10.13063345644868,0.9040608850234492
https://doi.org/10.1039/D3SC04840C,Cu2O-CO,Cu1O0.655,Cu2O,CuO,52.67,cuboctahedron,0.0,750.0,750.0,750.0,750.0,750.0,750.0,0.0,69.0,31.0,glassy-carbon electrode,KOH,1.0,14.0,-2.06,C2H4,19.3,1.0,Flow cell,112.06953112324999,1.0,0.0,0.47329999999999994,2.5267,27.745656648789364,-0.12260402953056845,4.573134579589093,1.991476667493465,10.13063345644868,0.9040608850234492
https://doi.org/10.1039/D3SC04840C,Cu2O-CO,Cu1O0.655,Cu2O,CuO,52.67,cuboctahedron,0.0,750.0,750.0,750.0,750.0,750.0,750.0,0.0,69.0,31.0,glassy-carbon electrode,KOH,1.0,14.0,-2.06,C2H5OH,11.8,1.0,Flow cell,112.06953112324999,1.0,0.0,0.47329999999999994,2.5267,27.745656648789364,-0.12260402953056845,4.573134579589093,1.991476667493465,10.13063345644868,0.9040608850234492
https://doi.org/10.1039/D3SC04840C,Cu2O-CO,Cu1O0.655,Cu2O,CuO,52.67,cuboctahedron,0.0,750.0,750.0,750.0,750.0,750.0,750.0,0.0,69.0,31.0,glassy-carbon electrode,KOH,1.0,14.0,-2.06,C3H7OH,0.3,1.0,Flow cell,112.06953112324999,1.0,0.0,0.47329999999999994,2.5267,27.745656648789364,-0.12260402953056845,4.573134579589093,1.991476667493465,10.13063345644868,0.9040608850234492
https://doi.org/10.1039/D3SC04840C,Cu2O-CO,Cu1O0.655,Cu2O,CuO,52.67,cuboctahedron,0.0,750.0,750.0,750.0,750.0,750.0,750.0,0.0,69.0,31.0,glassy-carbon electrode,KOH,1.0,14.0,-2.56,H2,20.0,1.0,Flow cell,112.06953112324999,1.0,0.0,0.47329999999999994,2.5267,27.745656648789364,-0.12260402953056845,4.573134579589093,1.991476667493465,10.13063345644868,0.9040608850234492
https://doi.org/10.1039/D3SC04840C,Cu2O-CO,Cu1O0.655,Cu2O,CuO,52.67,cuboctahedron,0.0,750.0,750.0,750.0,750.0,750.0,750.0,0.0,69.0,31.0,glassy-carbon electrode,KOH,1.0,14.0,-2.56,CO,10.6,1.0,Flow cell,112.06953112324999,1.0,0.0,0.47329999999999994,2.5267,27.745656648789364,-0.12260402953056845,4.573134579589093,1.991476667493465,10.13063345644868,0.9040608850234492
https://doi.org/10.1039/D3SC04840C,Cu2O-CO,Cu1O0.655,Cu2O,CuO,52.67,cuboctahedron,0.0,750.0,750.0,750.0,750.0,750.0,750.0,0.0,69.0,31.0,glassy-carbon electrode,KOH,1.0,14.0,-2.56,CH4,14.6,1.0,Flow cell,112.06953112324999,1.0,0.0,0.47329999999999994,2.5267,27.745656648789364,-0.12260402953056845,4.573134579589093,1.991476667493465,10.13063345644868,0.9040608850234492
https://doi.org/10.1039/D3SC04840C,Cu2O-CO,Cu1O0.655,Cu2O,CuO,52.67,cuboctahedron,0.0,750.0,750.0,750.0,750.0,750.0,750.0,0.0,69.0,31.0,glassy-carbon electrode,KOH,1.0,14.0,-2.56,HCOOH,2.3,1.0,Flow cell,112.06953112324999,1.0,0.0,0.47329999999999994,2.5267,27.745656648789364,-0.12260402953056845,4.573134579589093,1.991476667493465,10.13063345644868,0.9040608850234492
https://doi.org/10.1039/D3SC04840C,Cu2O-CO,Cu1O0.655,Cu2O,CuO,52.67,cuboctahedron,0.0,750.0,750.0,750.0,750.0,750.0,750.0,0.0,69.0,31.0,glassy-carbon electrode,KOH,1.0,14.0,-2.56,CH3COOH,5.3,1.0,Flow cell,112.06953112324999,1.0,0.0,0.47329999999999994,2.5267,27.745656648789364,-0.12260402953056845,4.573134579589093,1.991476667493465,10.13063345644868,0.9040608850234492
https://doi.org/10.1039/D3SC04840C,Cu2O-CO,Cu1O0.655,Cu2O,CuO,52.67,cuboctahedron,0.0,750.0,750.0,750.0,750.0,750.0,750.0,0.0,69.0,31.0,glassy-carbon electrode,KOH,1.0,14.0,-2.56,C2H4,23.8,1.0,Flow cell,112.06953112324999,1.0,0.0,0.47329999999999994,2.5267,27.745656648789364,-0.12260402953056845,4.573134579589093,1.991476667493465,10.13063345644868,0.9040608850234492
https://doi.org/10.1039/D3SC04840C,Cu2O-CO,Cu1O0.655,Cu2O,CuO,52.67,cuboctahedron,0.0,750.0,750.0,750.0,750.0,750.0,750.0,0.0,69.0,31.0,glassy-carbon electrode,KOH,1.0,14.0,-2.56,C2H5OH,10.9,1.0,Flow cell,112.06953112324999,1.0,0.0,0.47329999999999994,2.5267,27.745656648789364,-0.12260402953056845,4.573134579589093,1.991476667493465,10.13063345644868,0.9040608850234492
https://doi.org/10.1039/D3SC04840C,Cu2O-CO,Cu1O0.655,Cu2O,CuO,52.67,cuboctahedron,0.0,750.0,750.0,750.0,750.0,750.0,750.0,0.0,69.0,31.0,glassy-carbon electrode,KOH,1.0,14.0,-2.56,C3H7OH,0.3,1.0,Flow cell,112.06953112324999,1.0,0.0,0.47329999999999994,2.5267,27.745656648789364,-0.12260402953056845,4.573134579589093,1.991476667493465,10.13063345644868,0.9040608850234492
https://doi.org/10.1039/D3SC04840C,Cu2O-CO,Cu1O0.655,Cu2O,CuO,52.67,cuboctahedron,0.0,750.0,750.0,750.0,750.0,750.0,750.0,0.0,69.0,31.0,glassy-carbon electrode,KOH,1.0,14.0,-3.06,H2,19.5,1.0,Flow cell,112.06953112324999,1.0,0.0,0.47329999999999994,2.5267,27.745656648789364,-0.12260402953056845,4.573134579589093,1.991476667493465,10.13063345644868,0.9040608850234492
https://doi.org/10.1039/D3SC04840C,Cu2O-CO,Cu1O0.655,Cu2O,CuO,52.67,cuboctahedron,0.0,750.0,750.0,750.0,750.0,750.0,750.0,0.0,69.0,31.0,glassy-carbon electrode,KOH,1.0,14.0,-3.06,CO,6.4,1.0,Flow cell,112.06953112324999,1.0,0.0,0.47329999999999994,2.5267,27.745656648789364,-0.12260402953056845,4.573134579589093,1.991476667493465,10.13063345644868,0.9040608850234492
https://doi.org/10.1039/D3SC04840C,Cu2O-CO,Cu1O0.655,Cu2O,CuO,52.67,cuboctahedron,0.0,750.0,750.0,750.0,750.0,750.0,750.0,0.0,69.0,31.0,glassy-carbon electrode,KOH,1.0,14.0,-3.06,CH4,18.9,1.0,Flow cell,112.06953112324999,1.0,0.0,0.47329999999999994,2.5267,27.745656648789364,-0.12260402953056845,4.573134579589093,1.991476667493465,10.13063345644868,0.9040608850234492
https://doi.org/10.1039/D3SC04840C,Cu2O-CO,Cu1O0.655,Cu2O,CuO,52.67,cuboctahedron,0.0,750.0,750.0,750.0,750.0,750.0,750.0,0.0,69.0,31.0,glassy-carbon electrode,KOH,1.0,14.0,-3.06,HCOOH,4.2,1.0,Flow cell,112.06953112324999,1.0,0.0,0.47329999999999994,2.5267,27.745656648789364,-0.12260402953056845,4.573134579589093,1.991476667493465,10.13063345644868,0.9040608850234492
https://doi.org/10.1039/D3SC04840C,Cu2O-CO,Cu1O0.655,Cu2O,CuO,52.67,cuboctahedron,0.0,750.0,750.0,750.0,750.0,750.0,750.0,0.0,69.0,31.0,glassy-carbon electrode,KOH,1.0,14.0,-3.06,CH3COOH,9.0,1.0,Flow cell,112.06953112324999,1.0,0.0,0.47329999999999994,2.5267,27.745656648789364,-0.12260402953056845,4.573134579589093,1.991476667493465,10.13063345644868,0.9040608850234492
https://doi.org/10.1039/D3SC04840C,Cu2O-CO,Cu1O0.655,Cu2O,CuO,52.67,cuboctahedron,0.0,750.0,750.0,750.0,750.0,750.0,750.0,0.0,69.0,31.0,glassy-carbon electrode,KOH,1.0,14.0,-3.06,C2H4,17.2,1.0,Flow cell,112.06953112324999,1.0,0.0,0.47329999999999994,2.5267,27.745656648789364,-0.12260402953056845,4.573134579589093,1.991476667493465,10.13063345644868,0.9040608850234492
https://doi.org/10.1039/D3SC04840C,Cu2O-CO,Cu1O0.655,Cu2O,CuO,52.67,cuboctahedron,0.0,750.0,750.0,750.0,750.0,750.0,750.0,0.0,69.0,31.0,glassy-carbon electrode,KOH,1.0,14.0,-3.06,C2H5OH,14.7,1.0,Flow cell,112.06953112324999,1.0,0.0,0.47329999999999994,2.5267,27.745656648789364,-0.12260402953056845,4.573134579589093,1.991476667493465,10.13063345644868,0.9040608850234492
https://doi.org/10.1039/D3SC04840C,Cu2O-CO,Cu1O0.655,Cu2O,CuO,52.67,cuboctahedron,0.0,750.0,750.0,750.0,750.0,750.0,750.0,0.0,69.0,31.0,glassy-carbon electrode,KOH,1.0,14.0,-3.06,C3H7OH,0.3,1.0,Flow cell,112.06953112324999,1.0,0.0,0.47329999999999994,2.5267,27.745656648789364,-0.12260402953056845,4.573134579589093,1.991476667493465,10.13063345644868,0.9040608850234492
https://doi.org/10.1039/D3SC04840C,Cu2O-CO,Cu1O0.655,Cu2O,CuO,52.67,cuboctahedron,0.0,750.0,750.0,750.0,750.0,750.0,750.0,0.0,69.0,31.0,glassy-carbon electrode,KOH,1.0,14.0,-3.56,H2,20.8,1.0,Flow cell,112.06953112324999,1.0,0.0,0.47329999999999994,2.5267,27.745656648789364,-0.12260402953056845,4.573134579589093,1.991476667493465,10.13063345644868,0.9040608850234492
https://doi.org/10.1039/D3SC04840C,Cu2O-CO,Cu1O0.655,Cu2O,CuO,52.67,cuboctahedron,0.0,750.0,750.0,750.0,750.0,750.0,750.0,0.0,69.0,31.0,glassy-carbon electrode,KOH,1.0,14.0,-3.56,CO,6.6,1.0,Flow cell,112.06953112324999,1.0,0.0,0.47329999999999994,2.5267,27.745656648789364,-0.12260402953056845,4.573134579589093,1.991476667493465,10.13063345644868,0.9040608850234492
https://doi.org/10.1039/D3SC04840C,Cu2O-CO,Cu1O0.655,Cu2O,CuO,52.67,cuboctahedron,0.0,750.0,750.0,750.0,750.0,750.0,750.0,0.0,69.0,31.0,glassy-carbon electrode,KOH,1.0,14.0,-3.56,CH4,17.6,1.0,Flow cell,112.06953112324999,1.0,0.0,0.47329999999999994,2.5267,27.745656648789364,-0.12260402953056845,4.573134579589093,1.991476667493465,10.13063345644868,0.9040608850234492
https://doi.org/10.1039/D3SC04840C,Cu2O-CO,Cu1O0.655,Cu2O,CuO,52.67,cuboctahedron,0.0,750.0,750.0,750.0,750.0,750.0,750.0,0.0,69.0,31.0,glassy-carbon electrode,KOH,1.0,14.0,-3.56,HCOOH,3.5,1.0,Flow cell,112.06953112324999,1.0,0.0,0.47329999999999994,2.5267,27.745656648789364,-0.12260402953056845,4.573134579589093,1.991476667493465,10.13063345644868,0.9040608850234492
https://doi.org/10.1039/D3SC04840C,Cu2O-CO,Cu1O0.655,Cu2O,CuO,52.67,cuboctahedron,0.0,750.0,750.0,750.0,750.0,750.0,750.0,0.0,69.0,31.0,glassy-carbon electrode,KOH,1.0,14.0,-3.56,CH3COOH,9.1,1.0,Flow cell,112.06953112324999,1.0,0.0,0.47329999999999994,2.5267,27.745656648789364,-0.12260402953056845,4.573134579589093,1.991476667493465,10.13063345644868,0.9040608850234492
https://doi.org/10.1039/D3SC04840C,Cu2O-CO,Cu1O0.655,Cu2O,CuO,52.67,cuboctahedron,0.0,750.0,750.0,750.0,750.0,750.0,750.0,0.0,69.0,31.0,glassy-carbon electrode,KOH,1.0,14.0,-3.56,C2H4,15.8,1.0,Flow cell,112.06953112324999,1.0,0.0,0.47329999999999994,2.5267,27.745656648789364,-0.12260402953056845,4.573134579589093,1.991476667493465,10.13063345644868,0.9040608850234492
https://doi.org/10.1039/D3SC04840C,Cu2O-CO,Cu1O0.655,Cu2O,CuO,52.67,cuboctahedron,0.0,750.0,750.0,750.0,750.0,750.0,750.0,0.0,69.0,31.0,glassy-carbon electrode,KOH,1.0,14.0,-3.56,C2H5OH,13.1,1.0,Flow cell,112.06953112324999,1.0,0.0,0.47329999999999994,2.5267,27.745656648789364,-0.12260402953056845,4.573134579589093,1.991476667493465,10.13063345644868,0.9040608850234492
https://doi.org/10.1039/D3SC04840C,Cu2O-CO,Cu1O0.655,Cu2O,CuO,52.67,cuboctahedron,0.0,750.0,750.0,750.0,750.0,750.0,750.0,0.0,69.0,31.0,glassy-carbon electrode,KOH,1.0,14.0,-3.56,C3H7OH,1.1,1.0,Flow cell,112.06953112324999,1.0,0.0,0.47329999999999994,2.5267,27.745656648789364,-0.12260402953056845,4.573134579589093,1.991476667493465,10.13063345644868,0.9040608850234492
https://doi.org/10.1016/j.nanoen.2023.108920,O-Cu2O,Cu1O0.5,Cu2O,No,100.0,octahedron,0.0,400.0,400.0,400.0,400.0,400.0,400.0,0.0,100.0,0.0,carbon paper electrode,KCl,1.0,6.9,-0.9,H2,64.43,1.0,H-cell,141.85410961999997,1.0,0.0,0.0,3.0,40.040471732759606,-0.12380000000000001,36.040575683266006,2.998961038961039,14.53413,0.65
https://doi.org/10.1016/j.nanoen.2023.108920,O-Cu2O,Cu1O0.5,Cu2O,No,100.0,octahedron,0.0,400.0,400.0,400.0,400.0,400.0,400.0,0.0,100.0,0.0,carbon paper electrode,KCl,1.0,6.9,-0.9,CO,10.74,1.0,H-cell,141.85410961999997,1.0,0.0,0.0,3.0,40.040471732759606,-0.12380000000000001,36.040575683266006,2.998961038961039,14.53413,0.65
https://doi.org/10.1016/j.nanoen.2023.108920,O-Cu2O,Cu1O0.5,Cu2O,No,100.0,octahedron,0.0,400.0,400.0,400.0,400.0,400.0,400.0,0.0,100.0,0.0,carbon paper electrode,KCl,1.0,6.9,-0.9,C2H4,13.09,1.0,H-cell,141.85410961999997,1.0,0.0,0.0,3.0,40.040471732759606,-0.12380000000000001,36.040575683266006,2.998961038961039,14.53413,0.65
https://doi.org/10.1016/j.nanoen.2023.108920,O-Cu2O,Cu1O0.5,Cu2O,No,100.0,octahedron,0.0,400.0,400.0,400.0,400.0,400.0,400.0,0.0,100.0,0.0,carbon paper electrode,KCl,1.0,6.9,-1.0,H2,54.36,1.0,H-cell,141.85410961999997,1.0,0.0,0.0,3.0,40.040471732759606,-0.12380000000000001,36.040575683266006,2.998961038961039,14.53413,0.65
https://doi.org/10.1016/j.nanoen.2023.108920,O-Cu2O,Cu1O0.5,Cu2O,No,100.0,octahedron,0.0,400.0,400.0,400.0,400.0,400.0,400.0,0.0,100.0,0.0,carbon paper electrode,KCl,1.0,6.9,-1.0,CO,9.06,1.0,H-cell,141.85410961999997,1.0,0.0,0.0,3.0,40.040471732759606,-0.12380000000000001,36.040575683266006,2.998961038961039,14.53413,0.65
https://doi.org/10.1016/j.nanoen.2023.108920,O-Cu2O,Cu1O0.5,Cu2O,No,100.0,octahedron,0.0,400.0,400.0,400.0,400.0,400.0,400.0,0.0,100.0,0.0,carbon paper electrode,KCl,1.0,6.9,-1.0,C2H4,23.83,1.0,H-cell,141.85410961999997,1.0,0.0,0.0,3.0,40.040471732759606,-0.12380000000000001,36.040575683266006,2.998961038961039,14.53413,0.65
https://doi.org/10.1016/j.nanoen.2023.108920,O-Cu2O,Cu1O0.5,Cu2O,No,100.0,octahedron,0.0,400.0,400.0,400.0,400.0,400.0,400.0,0.0,100.0,0.0,carbon paper electrode,KCl,1.0,6.9,-1.1,H2,45.3,1.0,H-cell,141.85410961999997,1.0,0.0,0.0,3.0,40.040471732759606,-0.12380000000000001,36.040575683266006,2.998961038961039,14.53413,0.65
https://doi.org/10.1016/j.nanoen.2023.108920,O-Cu2O,Cu1O0.5,Cu2O,No,100.0,octahedron,0.0,400.0,400.0,400.0,400.0,400.0,400.0,0.0,100.0,0.0,carbon paper electrode,KCl,1.0,6.9,-1.1,CO,5.7,1.0,H-cell,141.85410961999997,1.0,0.0,0.0,3.0,40.040471732759606,-0.12380000000000001,36.040575683266006,2.998961038961039,14.53413,0.65
https://doi.org/10.1016/j.nanoen.2023.108920,O-Cu2O,Cu1O0.5,Cu2O,No,100.0,octahedron,0.0,400.0,400.0,400.0,400.0,400.0,400.0,0.0,100.0,0.0,carbon paper electrode,KCl,1.0,6.9,-1.1,C2H4,40.27,1.0,H-cell,141.85410961999997,1.0,0.0,0.0,3.0,40.040471732759606,-0.12380000000000001,36.040575683266006,2.998961038961039,14.53413,0.65
https://doi.org/10.1016/j.nanoen.2023.108920,O-Cu2O,Cu1O0.5,Cu2O,No,100.0,octahedron,0.0,400.0,400.0,400.0,400.0,400.0,400.0,2.02,97.98,0.0,carbon paper electrode,KCl,1.0,6.9,-1.1,H2,27.24,0.25,H-cell,141.85410961999997,1.0,0.0,0.0,3.0,40.040471732759606,-0.12380000000000001,36.040575683266006,2.998961038961039,14.53413,0.65
https://doi.org/10.1016/j.nanoen.2023.108920,O-Cu2O,Cu1O0.5,Cu2O,No,100.0,octahedron,0.0,400.0,400.0,400.0,400.0,400.0,400.0,2.02,97.98,0.0,carbon paper electrode,KCl,1.0,6.9,-1.1,CO,4.98,0.25,H-cell,141.85410961999997,1.0,0.0,0.0,3.0,40.040471732759606,-0.12380000000000001,36.040575683266006,2.998961038961039,14.53413,0.65
https://doi.org/10.1016/j.nanoen.2023.108920,O-Cu2O,Cu1O0.5,Cu2O,No,100.0,octahedron,0.0,400.0,400.0,400.0,400.0,400.0,400.0,2.02,97.98,0.0,carbon paper electrode,KCl,1.0,6.9,-1.1,CH4,1.99,0.25,H-cell,141.85410961999997,1.0,0.0,0.0,3.0,40.040471732759606,-0.12380000000000001,36.040575683266006,2.998961038961039,14.53413,0.65
https://doi.org/10.1016/j.nanoen.2023.108920,O-Cu2O,Cu1O0.5,Cu2O,No,100.0,octahedron,0.0,400.0,400.0,400.0,400.0,400.0,400.0,2.02,97.98,0.0,carbon paper electrode,KCl,1.0,6.9,-1.1,C2H4,38.87,0.25,H-cell,141.85410961999997,1.0,0.0,0.0,3.0,40.040471732759606,-0.12380000000000001,36.040575683266006,2.998961038961039,14.53413,0.65
https://doi.org/10.1016/j.nanoen.2023.108920,O-Cu2O,Cu1O0.5,Cu2O,No,100.0,octahedron,0.0,400.0,400.0,400.0,400.0,400.0,400.0,2.8,97.2,0.0,carbon paper electrode,KCl,1.0,6.9,-1.1,H2,30.9,0.5,H-cell,141.85410961999997,1.0,0.0,0.0,3.0,40.040471732759606,-0.12380000000000001,36.040575683266006,2.998961038961039,14.53413,0.65
https://doi.org/10.1016/j.nanoen.2023.108920,O-Cu2O,Cu1O0.5,Cu2O,No,100.0,octahedron,0.0,400.0,400.0,400.0,400.0,400.0,400.0,2.8,97.2,0.0,carbon paper electrode,KCl,1.0,6.9,-1.1,CO,3.65,0.5,H-cell,141.85410961999997,1.0,0.0,0.0,3.0,40.040471732759606,-0.12380000000000001,36.040575683266006,2.998961038961039,14.53413,0.65
https://doi.org/10.1016/j.nanoen.2023.108920,O-Cu2O,Cu1O0.5,Cu2O,No,100.0,octahedron,0.0,400.0,400.0,400.0,400.0,400.0,400.0,2.8,97.2,0.0,carbon paper electrode,KCl,1.0,6.9,-1.1,CH4,2.33,0.5,H-cell,141.85410961999997,1.0,0.0,0.0,3.0,40.040471732759606,-0.12380000000000001,36.040575683266006,2.998961038961039,14.53413,0.65
https://doi.org/10.1016/j.nanoen.2023.108920,O-Cu2O,Cu1O0.5,Cu2O,No,100.0,octahedron,0.0,400.0,400.0,400.0,400.0,400.0,400.0,2.8,97.2,0.0,carbon paper electrode,KCl,1.0,6.9,-1.1,C2H4,44.19,0.5,H-cell,141.85410961999997,1.0,0.0,0.0,3.0,40.040471732759606,-0.12380000000000001,36.040575683266006,2.998961038961039,14.53413,0.65
https://doi.org/10.1016/j.nanoen.2023.108920,O-Cu2O,Cu1O0.5,Cu2O,No,100.0,octahedron,0.0,400.0,400.0,400.0,400.0,400.0,400.0,2.56,97.44,0.0,carbon paper electrode,KCl,1.0,6.9,-1.1,H2,32.23,0.75,H-cell,141.85410961999997,1.0,0.0,0.0,3.0,40.040471732759606,-0.12380000000000001,36.040575683266006,2.998961038961039,14.53413,0.65
https://doi.org/10.1016/j.nanoen.2023.108920,O-Cu2O,Cu1O0.5,Cu2O,No,100.0,octahedron,0.0,400.0,400.0,400.0,400.0,400.0,400.0,2.56,97.44,0.0,carbon paper electrode,KCl,1.0,6.9,-1.1,CO,3.99,0.75,H-cell,141.85410961999997,1.0,0.0,0.0,3.0,40.040471732759606,-0.12380000000000001,36.040575683266006,2.998961038961039,14.53413,0.65
https://doi.org/10.1016/j.nanoen.2023.108920,O-Cu2O,Cu1O0.5,Cu2O,No,100.0,octahedron,0.0,400.0,400.0,400.0,400.0,400.0,400.0,2.56,97.44,0.0,carbon paper electrode,KCl,1.0,6.9,-1.1,CH4,1.33,0.75,H-cell,141.85410961999997,1.0,0.0,0.0,3.0,40.040471732759606,-0.12380000000000001,36.040575683266006,2.998961038961039,14.53413,0.65
https://doi.org/10.1016/j.nanoen.2023.108920,O-Cu2O,Cu1O0.5,Cu2O,No,100.0,octahedron,0.0,400.0,400.0,400.0,400.0,400.0,400.0,2.56,97.44,0.0,carbon paper electrode,KCl,1.0,6.9,-1.1,C2H4,41.53,0.75,H-cell,141.85410961999997,1.0,0.0,0.0,3.0,40.040471732759606,-0.12380000000000001,36.040575683266006,2.998961038961039,14.53413,0.65
https://doi.org/10.1016/j.nanoen.2023.108920,O-Cu2O,Cu1O0.5,Cu2O,No,100.0,octahedron,0.0,400.0,400.0,400.0,400.0,400.0,400.0,2.94,97.06,0.0,carbon paper electrode,KCl,1.0,6.9,-1.1,H2,34.88,1.0,H-cell,141.85410961999997,1.0,0.0,0.0,3.0,40.040471732759606,-0.12380000000000001,36.040575683266006,2.998961038961039,14.53413,0.65
https://doi.org/10.1016/j.nanoen.2023.108920,O-Cu2O,Cu1O0.5,Cu2O,No,100.0,octahedron,0.0,400.0,400.0,400.0,400.0,400.0,400.0,2.94,97.06,0.0,carbon paper electrode,KCl,1.0,6.9,-1.1,CO,3.32,1.0,H-cell,141.85410961999997,1.0,0.0,0.0,3.0,40.040471732759606,-0.12380000000000001,36.040575683266006,2.998961038961039,14.53413,0.65
https://doi.org/10.1016/j.nanoen.2023.108920,O-Cu2O,Cu1O0.5,Cu2O,No,100.0,octahedron,0.0,400.0,400.0,400.0,400.0,400.0,400.0,2.94,97.06,0.0,carbon paper electrode,KCl,1.0,6.9,-1.1,CH4,1.33,1.0,H-cell,141.85410961999997,1.0,0.0,0.0,3.0,40.040471732759606,-0.12380000000000001,36.040575683266006,2.998961038961039,14.53413,0.65
https://doi.org/10.1016/j.nanoen.2023.108920,O-Cu2O,Cu1O0.5,Cu2O,No,100.0,octahedron,0.0,400.0,400.0,400.0,400.0,400.0,400.0,2.94,97.06,0.0,carbon paper electrode,KCl,1.0,6.9,-1.1,C2H4,40.2,1.0,H-cell,141.85410961999997,1.0,0.0,0.0,3.0,40.040471732759606,-0.12380000000000001,36.040575683266006,2.998961038961039,14.53413,0.65
https://doi.org/10.1016/j.nanoen.2023.108920,O-Cu2O,Cu1O0.5,Cu2O,No,100.0,octahedron,0.0,400.0,400.0,400.0,400.0,400.0,400.0,6.15,93.85,0.0,carbon paper electrode,KCl,1.0,6.9,-1.1,H2,36.21,1.25,H-cell,141.85410961999997,1.0,0.0,0.0,3.0,40.040471732759606,-0.12380000000000001,36.040575683266006,2.998961038961039,14.53413,0.65
https://doi.org/10.1016/j.nanoen.2023.108920,O-Cu2O,Cu1O0.5,Cu2O,No,100.0,octahedron,0.0,400.0,400.0,400.0,400.0,400.0,400.0,6.15,93.85,0.0,carbon paper electrode,KCl,1.0,6.9,-1.1,CO,3.99,1.25,H-cell,141.85410961999997,1.0,0.0,0.0,3.0,40.040471732759606,-0.12380000000000001,36.040575683266006,2.998961038961039,14.53413,0.65
https://doi.org/10.1016/j.nanoen.2023.108920,O-Cu2O,Cu1O0.5,Cu2O,No,100.0,octahedron,0.0,400.0,400.0,400.0,400.0,400.0,400.0,6.15,93.85,0.0,carbon paper electrode,KCl,1.0,6.9,-1.1,CH4,1.66,1.25,H-cell,141.85410961999997,1.0,0.0,0.0,3.0,40.040471732759606,-0.12380000000000001,36.040575683266006,2.998961038961039,14.53413,0.65
https://doi.org/10.1016/j.nanoen.2023.108920,O-Cu2O,Cu1O0.5,Cu2O,No,100.0,octahedron,0.0,400.0,400.0,400.0,400.0,400.0,400.0,6.15,93.85,0.0,carbon paper electrode,KCl,1.0,6.9,-1.1,C2H4,41.53,1.25,H-cell,141.85410961999997,1.0,0.0,0.0,3.0,40.040471732759606,-0.12380000000000001,36.040575683266006,2.998961038961039,14.53413,0.65
https://doi.org/10.1016/j.nanoen.2023.108920,O-Cu2O,Cu1O0.5,Cu2O,No,100.0,octahedron,0.0,400.0,400.0,400.0,400.0,400.0,400.0,6.93,93.07,0.0,carbon paper electrode,KCl,1.0,6.9,-1.1,H2,38.54,1.5,H-cell,141.85410961999997,1.0,0.0,0.0,3.0,40.040471732759606,-0.12380000000000001,36.040575683266006,2.998961038961039,14.53413,0.65
https://doi.org/10.1016/j.nanoen.2023.108920,O-Cu2O,Cu1O0.5,Cu2O,No,100.0,octahedron,0.0,400.0,400.0,400.0,400.0,400.0,400.0,6.93,93.07,0.0,carbon paper electrode,KCl,1.0,6.9,-1.1,CO,2.33,1.5,H-cell,141.85410961999997,1.0,0.0,0.0,3.0,40.040471732759606,-0.12380000000000001,36.040575683266006,2.998961038961039,14.53413,0.65
https://doi.org/10.1016/j.nanoen.2023.108920,O-Cu2O,Cu1O0.5,Cu2O,No,100.0,octahedron,0.0,400.0,400.0,400.0,400.0,400.0,400.0,6.93,93.07,0.0,carbon paper electrode,KCl,1.0,6.9,-1.1,CH4,2.33,1.5,H-cell,141.85410961999997,1.0,0.0,0.0,3.0,40.040471732759606,-0.12380000000000001,36.040575683266006,2.998961038961039,14.53413,0.65
https://doi.org/10.1016/j.nanoen.2023.108920,O-Cu2O,Cu1O0.5,Cu2O,No,100.0,octahedron,0.0,400.0,400.0,400.0,400.0,400.0,400.0,6.93,93.07,0.0,carbon paper electrode,KCl,1.0,6.9,-1.1,C2H4,41.2,1.5,H-cell,141.85410961999997,1.0,0.0,0.0,3.0,40.040471732759606,-0.12380000000000001,36.040575683266006,2.998961038961039,14.53413,0.65
https://doi.org/10.1016/j.nanoen.2023.108920,O-Cu2O,Cu1O0.5,Cu2O,No,100.0,octahedron,0.0,400.0,400.0,400.0,400.0,400.0,400.0,7.97,92.03,0.0,carbon paper electrode,KCl,1.0,6.9,-1.1,H2,37.87,1.75,H-cell,141.85410961999997,1.0,0.0,0.0,3.0,40.040471732759606,-0.12380000000000001,36.040575683266006,2.998961038961039,14.53413,0.65
https://doi.org/10.1016/j.nanoen.2023.108920,O-Cu2O,Cu1O0.5,Cu2O,No,100.0,octahedron,0.0,400.0,400.0,400.0,400.0,400.0,400.0,7.97,92.03,0.0,carbon paper electrode,KCl,1.0,6.9,-1.1,CO,2.99,1.75,H-cell,141.85410961999997,1.0,0.0,0.0,3.0,40.040471732759606,-0.12380000000000001,36.040575683266006,2.998961038961039,14.53413,0.65
https://doi.org/10.1016/j.nanoen.2023.108920,O-Cu2O,Cu1O0.5,Cu2O,No,100.0,octahedron,0.0,400.0,400.0,400.0,400.0,400.0,400.0,7.97,92.03,0.0,carbon paper electrode,KCl,1.0,6.9,-1.1,CH4,1.66,1.75,H-cell,141.85410961999997,1.0,0.0,0.0,3.0,40.040471732759606,-0.12380000000000001,36.040575683266006,2.998961038961039,14.53413,0.65
https://doi.org/10.1016/j.nanoen.2023.108920,O-Cu2O,Cu1O0.5,Cu2O,No,100.0,octahedron,0.0,400.0,400.0,400.0,400.0,400.0,400.0,7.97,92.03,0.0,carbon paper electrode,KCl,1.0,6.9,-1.1,C2H4,36.88,1.75,H-cell,141.85410961999997,1.0,0.0,0.0,3.0,40.040471732759606,-0.12380000000000001,36.040575683266006,2.998961038961039,14.53413,0.65
https://doi.org/10.1016/j.nanoen.2023.108920,O-Cu2O,Cu1O0.5,Cu2O,No,100.0,octahedron,0.0,400.0,400.0,400.0,400.0,400.0,400.0,14.94,85.06,0.0,carbon paper electrode,KCl,1.0,6.9,-1.1,H2,39.87,2.0,H-cell,141.85410961999997,1.0,0.0,0.0,3.0,40.040471732759606,-0.12380000000000001,36.040575683266006,2.998961038961039,14.53413,0.65
https://doi.org/10.1016/j.nanoen.2023.108920,O-Cu2O,Cu1O0.5,Cu2O,No,100.0,octahedron,0.0,400.0,400.0,400.0,400.0,400.0,400.0,14.94,85.06,0.0,carbon paper electrode,KCl,1.0,6.9,-1.1,CO,3.65,2.0,H-cell,141.85410961999997,1.0,0.0,0.0,3.0,40.040471732759606,-0.12380000000000001,36.040575683266006,2.998961038961039,14.53413,0.65
https://doi.org/10.1016/j.nanoen.2023.108920,O-Cu2O,Cu1O0.5,Cu2O,No,100.0,octahedron,0.0,400.0,400.0,400.0,400.0,400.0,400.0,14.94,85.06,0.0,carbon paper electrode,KCl,1.0,6.9,-1.1,CH4,1.33,2.0,H-cell,141.85410961999997,1.0,0.0,0.0,3.0,40.040471732759606,-0.12380000000000001,36.040575683266006,2.998961038961039,14.53413,0.65
https://doi.org/10.1016/j.nanoen.2023.108920,O-Cu2O,Cu1O0.5,Cu2O,No,100.0,octahedron,0.0,400.0,400.0,400.0,400.0,400.0,400.0,14.94,85.06,0.0,carbon paper electrode,KCl,1.0,6.9,-1.1,C2H4,37.87,2.0,H-cell,141.85410961999997,1.0,0.0,0.0,3.0,40.040471732759606,-0.12380000000000001,36.040575683266006,2.998961038961039,14.53413,0.65
https://doi.org/10.1016/j.nanoen.2023.108920,O-Cu2O,Cu1O0.5,Cu2O,No,100.0,octahedron,0.0,400.0,400.0,400.0,400.0,400.0,400.0,0.0,100.0,0.0,carbon paper electrode,KCl,1.0,6.9,-1.2,H2,56.04,1.0,H-cell,141.85410961999997,1.0,0.0,0.0,3.0,40.040471732759606,-0.12380000000000001,36.040575683266006,2.998961038961039,14.53413,0.65
https://doi.org/10.1016/j.nanoen.2023.108920,O-Cu2O,Cu1O0.5,Cu2O,No,100.0,octahedron,0.0,400.0,400.0,400.0,400.0,400.0,400.0,0.0,100.0,0.0,carbon paper electrode,KCl,1.0,6.9,-1.2,CO,1.68,1.0,H-cell,141.85410961999997,1.0,0.0,0.0,3.0,40.040471732759606,-0.12380000000000001,36.040575683266006,2.998961038961039,14.53413,0.65
https://doi.org/10.1016/j.nanoen.2023.108920,O-Cu2O,Cu1O0.5,Cu2O,No,100.0,octahedron,0.0,400.0,400.0,400.0,400.0,400.0,400.0,0.0,100.0,0.0,carbon paper electrode,KCl,1.0,6.9,-1.2,CH4,1.68,1.0,H-cell,141.85410961999997,1.0,0.0,0.0,3.0,40.040471732759606,-0.12380000000000001,36.040575683266006,2.998961038961039,14.53413,0.65
https://doi.org/10.1016/j.nanoen.2023.108920,O-Cu2O,Cu1O0.5,Cu2O,No,100.0,octahedron,0.0,400.0,400.0,400.0,400.0,400.0,400.0,0.0,100.0,0.0,carbon paper electrode,KCl,1.0,6.9,-1.2,C2H4,28.52,1.0,H-cell,141.85410961999997,1.0,0.0,0.0,3.0,40.040471732759606,-0.12380000000000001,36.040575683266006,2.998961038961039,14.53413,0.65
https://doi.org/10.1016/j.nanoen.2023.108920,C-Cu2O,Cu1O0.5,Cu2O,No,100.0,cubic,0.0,390.0,390.0,390.0,390.0,390.0,390.0,0.0,100.0,0.0,carbon paper electrode,KCl,1.0,6.9,-0.9,H2,65.44,1.0,H-cell,141.85410961999997,1.0,0.0,0.0,3.0,40.040471732759606,-0.12380000000000001,36.040575683266006,2.998961038961039,14.53413,0.65
https://doi.org/10.1016/j.nanoen.2023.108920,C-Cu2O,Cu1O0.5,Cu2O,No,100.0,cubic,0.0,390.0,390.0,390.0,390.0,390.0,390.0,0.0,100.0,0.0,carbon paper electrode,KCl,1.0,6.9,-0.9,CO,9.06,1.0,H-cell,141.85410961999997,1.0,0.0,0.0,3.0,40.040471732759606,-0.12380000000000001,36.040575683266006,2.998961038961039,14.53413,0.65
https://doi.org/10.1016/j.nanoen.2023.108920,C-Cu2O,Cu1O0.5,Cu2O,No,100.0,cubic,0.0,390.0,390.0,390.0,390.0,390.0,390.0,0.0,100.0,0.0,carbon paper electrode,KCl,1.0,6.9,-0.9,C2H4,19.8,1.0,H-cell,141.85410961999997,1.0,0.0,0.0,3.0,40.040471732759606,-0.12380000000000001,36.040575683266006,2.998961038961039,14.53413,0.65
https://doi.org/10.1016/j.nanoen.2023.108920,C-Cu2O,Cu1O0.5,Cu2O,No,100.0,cubic,0.0,390.0,390.0,390.0,390.0,390.0,390.0,0.0,100.0,0.0,carbon paper electrode,KCl,1.0,6.9,-1.0,H2,73.49,1.0,H-cell,141.85410961999997,1.0,0.0,0.0,3.0,40.040471732759606,-0.12380000000000001,36.040575683266006,2.998961038961039,14.53413,0.65
