Repository: vovamirosh/CO2RR_PISH

File: Datasets/R_prepr_2024_12_13.csv (part 8 of 14)
,DOI,Article name,Formula,Cat. compound,Support,"Cat./Support ratio, % (at)",Morphology (TEM/SEM),"Pore size, nm",width min (nm),width aver (nm),width max (nm),length min (nm),length aver (nm),length max (nm),"Cu, % (at.)","Cu+, % (at.)","Cu(2+), % (at.)",Base,electrolyte,"conc, M",pH,RHE vs V,Product,"FE, %","Time, h",Type of reactor
1381,https://doi.org/10.1002/adfm.202102142,Cu/Cu2O-aerogel,Cu1O0.108,Cu2O,Cu,12.11,aerogel,0.0,50.0,50.0,50.0,50.0,50.0,50.0,78.4,21.6,0.0,carbon paper electrode,KCl,0.1,5.64,-1.1,C2H5OH,36.5,1.0,H-cell
1382,https://doi.org/10.1002/adfm.202102142,Cu/Cu2O-aerogel,Cu1O0.108,Cu2O,Cu,12.11,aerogel,0.0,50.0,50.0,50.0,50.0,50.0,50.0,78.4,21.6,0.0,carbon paper electrode,KCl,0.1,5.64,-1.1,C2H5OH,32.25,1.0,H-cell
1383,https://doi.org/10.1002/adfm.202102142,Cu/Cu2O-aerogel,Cu1O0.108,Cu2O,Cu,12.11,aerogel,0.0,50.0,50.0,50.0,50.0,50.0,50.0,78.4,21.6,0.0,carbon paper electrode,KCl,0.1,5.64,-1.1,C2H5OH,34.44,1.0,H-cell
1384,https://doi.org/10.1002/adfm.202102142,Cu/Cu2O-aerogel,Cu1O0.108,Cu2O,Cu,12.11,aerogel,0.0,50.0,50.0,50.0,50.0,50.0,50.0,78.4,21.6,0.0,carbon paper electrode,KCl,0.1,5.64,-1.1,C2H5OH,31.16,1.0,H-cell
1385,https://doi.org/10.1002/adfm.202102142,Cu/Cu2O-aerogel,Cu1O0.108,Cu2O,Cu,12.11,aerogel,0.0,50.0,50.0,50.0,50.0,50.0,50.0,78.4,21.6,0.0,carbon paper electrode,KCl,0.1,5.64,-1.1,C2H5OH,32.18,1.0,H-cell
1386,https://doi.org/10.1002/adfm.202102142,Cu/Cu2O-aerogel,Cu1O0.108,Cu2O,Cu,12.11,aerogel,0.0,50.0,50.0,50.0,50.0,50.0,50.0,78.4,21.6,0.0,carbon paper electrode,KCl,0.1,5.64,-1.1,C2H5OH,29.82,1.0,H-cell
1387,https://doi.org/10.1002/adfm.202102142,Cu/Cu2O-aerogel,Cu1O0.108,Cu2O,Cu,12.11,aerogel,0.0,50.0,50.0,50.0,50.0,50.0,50.0,78.4,21.6,0.0,carbon paper electrode,KCl,0.1,5.64,-1.1,C2H5OH,34.47,1.0,H-cell
1388,https://doi.org/10.1002/adfm.202102142,Cu/Cu2O-aerogel,Cu1O0.108,Cu2O,Cu,12.11,aerogel,0.0,50.0,50.0,50.0,50.0,50.0,50.0,78.4,21.6,0.0,carbon paper electrode,KCl,0.1,5.64,-1.1,C2H5OH,32.03,1.0,H-cell
1389,https://doi.org/10.1002/adfm.202102142,Cu/Cu2O-aerogel,Cu1O0.108,Cu2O,Cu,12.11,aerogel,0.0,50.0,50.0,50.0,50.0,50.0,50.0,78.4,21.6,0.0,carbon paper electrode,KCl,0.1,5.64,-1.1,C2H5OH,32.21,1.0,H-cell
1390,https://doi.org/10.1002/adfm.202102142,Cu2O-aerogel,Cu1O0.208,Cu2O,Cu,26.26,aerogel,0.0,50.0,50.0,50.0,50.0,50.0,50.0,58.4,41.6,0.0,carbon paper electrode,KCl,0.1,5.64,-1.3,CO,2.43,1.0,H-cell
1391,https://doi.org/10.1002/adfm.202102142,Cu2O-aerogel,Cu1O0.208,Cu2O,Cu,26.26,aerogel,0.0,50.0,50.0,50.0,50.0,50.0,50.0,58.4,41.6,0.0,carbon paper electrode,KCl,0.1,5.64,-1.3,CH4,11.54,1.0,H-cell
1392,https://doi.org/10.1002/adfm.202102142,Cu2O-aerogel,Cu1O0.208,Cu2O,Cu,26.26,aerogel,0.0,50.0,50.0,50.0,50.0,50.0,50.0,58.4,41.6,0.0,carbon paper electrode,KCl,0.1,5.64,-1.3,C2H4,21.85,1.0,H-cell
1393,https://doi.org/10.1002/adfm.202102142,Cu2O-aerogel,Cu1O0.208,Cu2O,Cu,26.26,aerogel,0.0,50.0,50.0,50.0,50.0,50.0,50.0,58.4,41.6,0.0,carbon paper electrode,KCl,0.1,5.64,-1.3,H2,41.49,1.0,H-cell
1394,https://doi.org/10.1002/adfm.202102142,Cu2O-aerogel,Cu1O0.208,Cu2O,Cu,26.26,aerogel,0.0,50.0,50.0,50.0,50.0,50.0,50.0,58.4,41.6,0.0,carbon paper electrode,KCl,0.1,5.64,-1.2,CO,2.4,1.0,H-cell
1395,https://doi.org/10.1002/adfm.202102142,Cu2O-aerogel,Cu1O0.208,Cu2O,Cu,26.26,aerogel,0.0,50.0,50.0,50.0,50.0,50.0,50.0,58.4,41.6,0.0,carbon paper electrode,KCl,0.1,5.64,-1.2,CH4,4.25,1.0,H-cell
1396,https://doi.org/10.1002/adfm.202102142,Cu2O-aerogel,Cu1O0.208,Cu2O,Cu,26.26,aerogel,0.0,50.0,50.0,50.0,50.0,50.0,50.0,58.4,41.6,0.0,carbon paper electrode,KCl,0.1,5.64,-1.2,C2H4,30.67,1.0,H-cell
1397,https://doi.org/10.1002/adfm.202102142,Cu2O-aerogel,Cu1O0.208,Cu2O,Cu,26.26,aerogel,0.0,50.0,50.0,50.0,50.0,50.0,50.0,58.4,41.6,0.0,carbon paper electrode,KCl,0.1,5.64,-1.2,H2,30.67,1.0,H-cell
1398,https://doi.org/10.1002/adfm.202102142,Cu2O-aerogel,Cu1O0.208,Cu2O,Cu,26.26,aerogel,0.0,50.0,50.0,50.0,50.0,50.0,50.0,58.4,41.6,0.0,carbon paper electrode,KCl,0.1,5.64,-1.1,CH4,4.39,1.0,H-cell
1399,https://doi.org/10.1002/adfm.202102142,Cu2O-aerogel,Cu1O0.208,Cu2O,Cu,26.26,aerogel,0.0,50.0,50.0,50.0,50.0,50.0,50.0,58.4,41.6,0.0,carbon paper electrode,KCl,0.1,5.64,-1.1,CO,12.67,1.0,H-cell
1400,https://doi.org/10.1002/adfm.202102142,Cu2O-aerogel,Cu1O0.208,Cu2O,Cu,26.26,aerogel,0.0,50.0,50.0,50.0,50.0,50.0,50.0,58.4,41.6,0.0,carbon paper electrode,KCl,0.1,5.64,-1.1,C2H4,29.77,1.0,H-cell
1401,https://doi.org/10.1002/adfm.202102142,Cu2O-aerogel,Cu1O0.208,Cu2O,Cu,26.26,aerogel,0.0,50.0,50.0,50.0,50.0,50.0,50.0,58.4,41.6,0.0,carbon paper electrode,KCl,0.1,5.64,-1.1,H2,36.31,1.0,H-cell
1402,https://doi.org/10.1002/adfm.202102142,Cu2O-aerogel,Cu1O0.208,Cu2O,Cu,26.26,aerogel,0.0,50.0,50.0,50.0,50.0,50.0,50.0,58.4,41.6,0.0,carbon paper electrode,KCl,0.1,5.64,-1.0,CH4,2.17,1.0,H-cell
1403,https://doi.org/10.1002/adfm.202102142,Cu2O-aerogel,Cu1O0.208,Cu2O,Cu,26.26,aerogel,0.0,50.0,50.0,50.0,50.0,50.0,50.0,58.4,41.6,0.0,carbon paper electrode,KCl,0.1,5.64,-1.0,CO,17.51,1.0,H-cell
1404,https://doi.org/10.1002/adfm.202102142,Cu2O-aerogel,Cu1O0.208,Cu2O,Cu,26.26,aerogel,0.0,50.0,50.0,50.0,50.0,50.0,50.0,58.4,41.6,0.0,carbon paper electrode,KCl,0.1,5.64,-1.0,C2H4,17.51,1.0,H-cell
1405,https://doi.org/10.1002/adfm.202102142,Cu2O-aerogel,Cu1O0.208,Cu2O,Cu,26.26,aerogel,0.0,50.0,50.0,50.0,50.0,50.0,50.0,58.4,41.6,0.0,carbon paper electrode,KCl,0.1,5.64,-1.0,H2,37.17,1.0,H-cell
1406,https://doi.org/10.1002/adfm.202102142,Cu2O-aerogel,Cu1O0.208,Cu2O,Cu,26.26,aerogel,0.0,50.0,50.0,50.0,50.0,50.0,50.0,58.4,41.6,0.0,carbon paper electrode,KCl,0.1,5.64,-0.9,CH4,2.02,1.0,H-cell
1407,https://doi.org/10.1002/adfm.202102142,Cu2O-aerogel,Cu1O0.208,Cu2O,Cu,26.26,aerogel,0.0,50.0,50.0,50.0,50.0,50.0,50.0,58.4,41.6,0.0,carbon paper electrode,KCl,0.1,5.64,-0.9,C2H4,10.3,1.0,H-cell
1408,https://doi.org/10.1002/adfm.202102142,Cu2O-aerogel,Cu1O0.208,Cu2O,Cu,26.26,aerogel,0.0,50.0,50.0,50.0,50.0,50.0,50.0,58.4,41.6,0.0,carbon paper electrode,KCl,0.1,5.64,-0.9,CO,21.61,1.0,H-cell
1409,https://doi.org/10.1002/adfm.202102142,Cu2O-aerogel,Cu1O0.208,Cu2O,Cu,26.26,aerogel,0.0,50.0,50.0,50.0,50.0,50.0,50.0,58.4,41.6,0.0,carbon paper electrode,KCl,0.1,5.64,-0.9,H2,34.77,1.0,H-cell
1410,https://doi.org/10.1002/adfm.202102142,Cu2O-aerogel,Cu1O0.208,Cu2O,Cu,26.26,aerogel,0.0,50.0,50.0,50.0,50.0,50.0,50.0,58.4,41.6,0.0,carbon paper electrode,KCl,0.1,5.64,-0.8,CH4,2.08,1.0,H-cell
1411,https://doi.org/10.1002/adfm.202102142,Cu2O-aerogel,Cu1O0.208,Cu2O,Cu,26.26,aerogel,0.0,50.0,50.0,50.0,50.0,50.0,50.0,58.4,41.6,0.0,carbon paper electrode,KCl,0.1,5.64,-0.8,C2H4,2.08,1.0,H-cell
1412,https://doi.org/10.1002/adfm.202102142,Cu2O-aerogel,Cu1O0.208,Cu2O,Cu,26.26,aerogel,0.0,50.0,50.0,50.0,50.0,50.0,50.0,58.4,41.6,0.0,carbon paper electrode,KCl,0.1,5.64,-0.8,CO,24.65,1.0,H-cell
1413,https://doi.org/10.1002/adfm.202102142,Cu2O-aerogel,Cu1O0.208,Cu2O,Cu,26.26,aerogel,0.0,50.0,50.0,50.0,50.0,50.0,50.0,58.4,41.6,0.0,carbon paper electrode,KCl,0.1,5.64,-0.8,H2,59.42,1.0,H-cell
1414,https://doi.org/10.1016/j.jcou.2022.102368,CuZn,Cu0.671Zn0.44O1.45H0.898,Cu(OH)2,ZnO,50.5,sphere,0.0,13.7,15.45,17.2,13.7,15.45,17.2,0.0,33.08,66.92,gasdiffusion electrode,KHCO3,0.1,6.8,-0.6,H2,98.1,1.0,H-cell
1415,https://doi.org/10.1016/j.jcou.2022.102368,CuZn,Cu0.671Zn0.44O1.45H0.898,Cu(OH)2,ZnO,50.5,sphere,0.0,13.7,15.45,17.2,13.7,15.45,17.2,0.0,33.08,66.92,gasdiffusion electrode,KHCO3,0.1,6.8,-0.8,H2,70.7,1.0,H-cell
1416,https://doi.org/10.1016/j.jcou.2022.102368,CuZn,Cu0.671Zn0.44O1.45H0.898,Cu(OH)2,ZnO,50.5,sphere,0.0,13.7,15.45,17.2,13.7,15.45,17.2,0.0,33.08,66.92,gasdiffusion electrode,KHCO3,0.1,6.8,-1.0,H2,66.3,1.0,H-cell
1417,https://doi.org/10.1016/j.jcou.2022.102368,CuZn,Cu0.671Zn0.44O1.45H0.898,Cu(OH)2,ZnO,50.5,sphere,0.0,13.7,15.45,17.2,13.7,15.45,17.2,0.0,33.08,66.92,gasdiffusion electrode,KHCO3,0.1,6.8,-1.2,H2,82.3,1.0,H-cell
1418,https://doi.org/10.1016/j.jcou.2022.102368,CuZn,Cu0.671Zn0.44O1.45H0.898,Cu(OH)2,ZnO,50.5,sphere,0.0,13.7,15.45,17.2,13.7,15.45,17.2,0.0,33.08,66.92,gasdiffusion electrode,KHCO3,0.1,6.8,-1.4,H2,64.3,1.0,H-cell
1419,https://doi.org/10.1016/j.jcou.2022.102368,CuZn,Cu0.671Zn0.44O1.45H0.898,Cu(OH)2,ZnO,50.5,sphere,0.0,13.7,15.45,17.2,13.7,15.45,17.2,0.0,33.08,66.92,gasdiffusion electrode,KHCO3,0.1,6.8,-0.6,CO,0.0,1.0,H-cell
1420,https://doi.org/10.1016/j.jcou.2022.102368,CuZn,Cu0.671Zn0.44O1.45H0.898,Cu(OH)2,ZnO,50.5,sphere,0.0,13.7,15.45,17.2,13.7,15.45,17.2,0.0,33.08,66.92,gasdiffusion electrode,KHCO3,0.1,6.8,-0.8,CO,28.2,1.0,H-cell
1421,https://doi.org/10.1016/j.jcou.2022.102368,CuZn,Cu0.671Zn0.44O1.45H0.898,Cu(OH)2,ZnO,50.5,sphere,0.0,13.7,15.45,17.2,13.7,15.45,17.2,0.0,33.08,66.92,gasdiffusion electrode,KHCO3,0.1,6.8,-1.0,CO,26.1,1.0,H-cell
1422,https://doi.org/10.1016/j.jcou.2022.102368,CuZn,Cu0.671Zn0.44O1.45H0.898,Cu(OH)2,ZnO,50.5,sphere,0.0,13.7,15.45,17.2,13.7,15.45,17.2,0.0,33.08,66.92,gasdiffusion electrode,KHCO3,0.1,6.8,-1.2,CO,17.2,1.0,H-cell
1423,https://doi.org/10.1016/j.jcou.2022.102368,CuZn,Cu0.671Zn0.44O1.45H0.898,Cu(OH)2,ZnO,50.5,sphere,0.0,13.7,15.45,17.2,13.7,15.45,17.2,0.0,33.08,66.92,gasdiffusion electrode,KHCO3,0.1,6.8,-1.4,CO,35.4,1.0,H-cell
1424,https://doi.org/10.1016/j.jcou.2022.102368,CuZn,Cu0.671Zn0.44O1.45H0.898,Cu(OH)2,ZnO,50.5,sphere,0.0,13.7,15.45,17.2,13.7,15.45,17.2,0.0,33.08,66.92,gasdiffusion electrode,KHCO3,0.1,6.8,-0.6,C2H5OH,0.0,1.0,H-cell
1425,https://doi.org/10.1016/j.jcou.2022.102368,CuZn,Cu0.671Zn0.44O1.45H0.898,Cu(OH)2,ZnO,50.5,sphere,0.0,13.7,15.45,17.2,13.7,15.45,17.2,0.0,33.08,66.92,gasdiffusion electrode,KHCO3,0.1,6.8,-0.8,C2H5OH,1.4,1.0,H-cell
1426,https://doi.org/10.1016/j.jcou.2022.102368,CuZn,Cu0.671Zn0.44O1.45H0.898,Cu(OH)2,ZnO,50.5,sphere,0.0,13.7,15.45,17.2,13.7,15.45,17.2,0.0,33.08,66.92,gasdiffusion electrode,KHCO3,0.1,6.8,-1.0,C2H5OH,4.7,1.0,H-cell
1427,https://doi.org/10.1016/j.jcou.2022.102368,CuZn,Cu0.671Zn0.44O1.45H0.898,Cu(OH)2,ZnO,50.5,sphere,0.0,13.7,15.45,17.2,13.7,15.45,17.2,0.0,33.08,66.92,gasdiffusion electrode,KHCO3,0.1,6.8,-1.2,C2H5OH,3.1,1.0,H-cell
1428,https://doi.org/10.1016/j.jcou.2022.102368,CuZn,Cu0.671Zn0.44O1.45H0.898,Cu(OH)2,ZnO,50.5,sphere,0.0,13.7,15.45,17.2,13.7,15.45,17.2,0.0,33.08,66.92,gasdiffusion electrode,KHCO3,0.1,6.8,-1.4,C2H5OH,1.6,1.0,H-cell
1429,https://doi.org/10.1016/j.jcou.2022.102368,CuZn,Cu0.671Zn0.44O1.45H0.898,Cu(OH)2,ZnO,50.5,sphere,0.0,13.7,15.45,17.2,13.7,15.45,17.2,0.0,33.08,66.92,gasdiffusion electrode,KHCO3,0.1,6.8,-0.6,CH4,0.0,1.0,H-cell
1430,https://doi.org/10.1016/j.jcou.2022.102368,CuZn,Cu0.671Zn0.44O1.45H0.898,Cu(OH)2,ZnO,50.5,sphere,0.0,13.7,15.45,17.2,13.7,15.45,17.2,0.0,33.08,66.92,gasdiffusion electrode,KHCO3,0.1,6.8,-0.8,CH4,0.0,1.0,H-cell
1431,https://doi.org/10.1016/j.jcou.2022.102368,CuZn,Cu0.671Zn0.44O1.45H0.898,Cu(OH)2,ZnO,50.5,sphere,0.0,13.7,15.45,17.2,13.7,15.45,17.2,0.0,33.08,66.92,gasdiffusion electrode,KHCO3,0.1,6.8,-1.0,CH4,1.8,1.0,H-cell
1432,https://doi.org/10.1016/j.jcou.2022.102368,CuZn,Cu0.671Zn0.44O1.45H0.898,Cu(OH)2,ZnO,50.5,sphere,0.0,13.7,15.45,17.2,13.7,15.45,17.2,0.0,33.08,66.92,gasdiffusion electrode,KHCO3,0.1,6.8,-1.2,CH4,0.0,1.0,H-cell
1433,https://doi.org/10.1016/j.jcou.2022.102368,CuZn,Cu0.671Zn0.44O1.45H0.898,Cu(OH)2,ZnO,50.5,sphere,0.0,13.7,15.45,17.2,13.7,15.45,17.2,0.0,33.08,66.92,gasdiffusion electrode,KHCO3,0.1,6.8,-1.4,CH4,0.0,1.0,H-cell
1434,https://doi.org/10.1016/j.jcou.2022.102368,CuZn_240,Cu0.527Zn0.473O0.723H0.25,Cu,ZnO,45.9,sphere,0.0,16.0,31.0,46.0,16.0,31.0,46.0,76.28,0.0,23.72,gasdiffusion electrode,KHCO3,0.1,6.8,-0.6,H2,96.3,1.0,H-cell
1435,https://doi.org/10.1016/j.jcou.2022.102368,CuZn_240,Cu0.527Zn0.473O0.723H0.25,Cu,ZnO,45.9,sphere,0.0,16.0,31.0,46.0,16.0,31.0,46.0,76.28,0.0,23.72,gasdiffusion electrode,KHCO3,0.1,6.8,-0.8,H2,84.2,1.0,H-cell
1436,https://doi.org/10.1016/j.jcou.2022.102368,CuZn_240,Cu0.527Zn0.473O0.723H0.25,Cu,ZnO,45.9,sphere,0.0,16.0,31.0,46.0,16.0,31.0,46.0,76.28,0.0,23.72,gasdiffusion electrode,KHCO3,0.1,6.8,-1.0,H2,76.7,1.0,H-cell
1437,https://doi.org/10.1016/j.jcou.2022.102368,CuZn_240,Cu0.527Zn0.473O0.723H0.25,Cu,ZnO,45.9,sphere,0.0,16.0,31.0,46.0,16.0,31.0,46.0,76.28,0.0,23.72,gasdiffusion electrode,KHCO3,0.1,6.8,-1.2,H2,65.8,1.0,H-cell
1438,https://doi.org/10.1016/j.jcou.2022.102368,CuZn_240,Cu0.527Zn0.473O0.723H0.25,Cu,ZnO,45.9,sphere,0.0,16.0,31.0,46.0,16.0,31.0,46.0,76.28,0.0,23.72,gasdiffusion electrode,KHCO3,0.1,6.8,-1.4,H2,65.9,1.0,H-cell
1439,https://doi.org/10.1016/j.jcou.2022.102368,CuZn_240,Cu0.527Zn0.473O0.723H0.25,Cu,ZnO,45.9,sphere,0.0,16.0,31.0,46.0,16.0,31.0,46.0,76.28,0.0,23.72,gasdiffusion electrode,KHCO3,0.1,6.8,-0.6,CO,0.0,1.0,H-cell
1440,https://doi.org/10.1016/j.jcou.2022.102368,CuZn_240,Cu0.527Zn0.473O0.723H0.25,Cu,ZnO,45.9,sphere,0.0,16.0,31.0,46.0,16.0,31.0,46.0,76.28,0.0,23.72,gasdiffusion electrode,KHCO3,0.1,6.8,-0.8,CO,13.2,1.0,H-cell
1441,https://doi.org/10.1016/j.jcou.2022.102368,CuZn_240,Cu0.527Zn0.473O0.723H0.25,Cu,ZnO,45.9,sphere,0.0,16.0,31.0,46.0,16.0,31.0,46.0,76.28,0.0,23.72,gasdiffusion electrode,KHCO3,0.1,6.8,-1.0,CO,23.6,1.0,H-cell
1442,https://doi.org/10.1016/j.jcou.2022.102368,CuZn_240,Cu0.527Zn0.473O0.723H0.25,Cu,ZnO,45.9,sphere,0.0,16.0,31.0,46.0,16.0,31.0,46.0,76.28,0.0,23.72,gasdiffusion electrode,KHCO3,0.1,6.8,-1.2,CO,31.9,1.0,H-cell
1443,https://doi.org/10.1016/j.jcou.2022.102368,CuZn_240,Cu0.527Zn0.473O0.723H0.25,Cu,ZnO,45.9,sphere,0.0,16.0,31.0,46.0,16.0,31.0,46.0,76.28,0.0,23.72,gasdiffusion electrode,KHCO3,0.1,6.8,-1.4,CO,34.3,1.0,H-cell
1444,https://doi.org/10.1016/j.jcou.2022.102368,CuZn_240,Cu0.527Zn0.473O0.723H0.25,Cu,ZnO,45.9,sphere,0.0,16.0,31.0,46.0,16.0,31.0,46.0,76.28,0.0,23.72,gasdiffusion electrode,KHCO3,0.1,6.8,-0.6,C2H5OH,4.1,1.0,H-cell
1445,https://doi.org/10.1016/j.jcou.2022.102368,CuZn_240,Cu0.527Zn0.473O0.723H0.25,Cu,ZnO,45.9,sphere,0.0,16.0,31.0,46.0,16.0,31.0,46.0,76.28,0.0,23.72,gasdiffusion electrode,KHCO3,0.1,6.8,-0.8,C2H5OH,0.9,1.0,H-cell
1446,https://doi.org/10.1016/j.jcou.2022.102368,CuZn_240,Cu0.527Zn0.473O0.723H0.25,Cu,ZnO,45.9,sphere,0.0,16.0,31.0,46.0,16.0,31.0,46.0,76.28,0.0,23.72,gasdiffusion electrode,KHCO3,0.1,6.8,-1.0,C2H5OH,0.8,1.0,H-cell
1447,https://doi.org/10.1016/j.jcou.2022.102368,CuZn_240,Cu0.527Zn0.473O0.723H0.25,Cu,ZnO,45.9,sphere,0.0,16.0,31.0,46.0,16.0,31.0,46.0,76.28,0.0,23.72,gasdiffusion electrode,KHCO3,0.1,6.8,-1.2,C2H5OH,0.0,1.0,H-cell
1448,https://doi.org/10.1016/j.jcou.2022.102368,CuZn_240,Cu0.527Zn0.473O0.723H0.25,Cu,ZnO,45.9,sphere,0.0,16.0,31.0,46.0,16.0,31.0,46.0,76.28,0.0,23.72,gasdiffusion electrode,KHCO3,0.1,6.8,-1.4,C2H5OH,0.4,1.0,H-cell
1449,https://doi.org/10.1016/j.jcou.2022.102368,CuZn_300,Cu0.887Zn0.113O0.947H0.834,Cu,ZnO,80.62,sphere,0.0,33.0,37.5,42.0,33.0,37.5,42.0,52.99,0.0,47.01,gasdiffusion electrode,KHCO3,0.1,6.8,-0.6,H2,98.7,1.0,H-cell
1450,https://doi.org/10.1016/j.jcou.2022.102368,CuZn_300,Cu0.887Zn0.113O0.947H0.834,Cu,ZnO,80.62,sphere,0.0,33.0,37.5,42.0,33.0,37.5,42.0,52.99,0.0,47.01,gasdiffusion electrode,KHCO3,0.1,6.8,-0.8,H2,68.5,1.0,H-cell
1451,https://doi.org/10.1016/j.jcou.2022.102368,CuZn_300,Cu0.887Zn0.113O0.947H0.834,Cu,ZnO,80.62,sphere,0.0,33.0,37.5,42.0,33.0,37.5,42.0,52.99,0.0,47.01,gasdiffusion electrode,KHCO3,0.1,6.8,-1.0,H2,74.2,1.0,H-cell
1452,https://doi.org/10.1016/j.jcou.2022.102368,CuZn_300,Cu0.887Zn0.113O0.947H0.834,Cu,ZnO,80.62,sphere,0.0,33.0,37.5,42.0,33.0,37.5,42.0,52.99,0.0,47.01,gasdiffusion electrode,KHCO3,0.1,6.8,-1.2,H2,64.4,1.0,H-cell
1453,https://doi.org/10.1016/j.jcou.2022.102368,CuZn_300,Cu0.887Zn0.113O0.947H0.834,Cu,ZnO,80.62,sphere,0.0,33.0,37.5,42.0,33.0,37.5,42.0,52.99,0.0,47.01,gasdiffusion electrode,KHCO3,0.1,6.8,-1.4,H2,61.4,1.0,H-cell
1454,https://doi.org/10.1016/j.jcou.2022.102368,CuZn_300,Cu0.887Zn0.113O0.947H0.834,Cu,ZnO,80.62,sphere,0.0,33.0,37.5,42.0,33.0,37.5,42.0,52.99,0.0,47.01,gasdiffusion electrode,KHCO3,0.1,6.8,-0.6,CO,0.0,1.0,H-cell
1455,https://doi.org/10.1016/j.jcou.2022.102368,CuZn_300,Cu0.887Zn0.113O0.947H0.834,Cu,ZnO,80.62,sphere,0.0,33.0,37.5,42.0,33.0,37.5,42.0,52.99,0.0,47.01,gasdiffusion electrode,KHCO3,0.1,6.8,-0.8,CO,16.3,1.0,H-cell
1456,https://doi.org/10.1016/j.jcou.2022.102368,CuZn_300,Cu0.887Zn0.113O0.947H0.834,Cu,ZnO,80.62,sphere,0.0,33.0,37.5,42.0,33.0,37.5,42.0,52.99,0.0,47.01,gasdiffusion electrode,KHCO3,0.1,6.8,-1.0,CO,23.9,1.0,H-cell
1457,https://doi.org/10.1016/j.jcou.2022.102368,CuZn_300,Cu0.887Zn0.113O0.947H0.834,Cu,ZnO,80.62,sphere,0.0,33.0,37.5,42.0,33.0,37.5,42.0,52.99,0.0,47.01,gasdiffusion electrode,KHCO3,0.1,6.8,-1.2,CO,31.8,1.0,H-cell
1458,https://doi.org/10.1016/j.jcou.2022.102368,CuZn_300,Cu0.887Zn0.113O0.947H0.834,Cu,ZnO,80.62,sphere,0.0,33.0,37.5,42.0,33.0,37.5,42.0,52.99,0.0,47.01,gasdiffusion electrode,KHCO3,0.1,6.8,-1.4,CO,33.2,1.0,H-cell
1459,https://doi.org/10.1016/j.jcou.2022.102368,CuZn_300,Cu0.887Zn0.113O0.947H0.834,Cu,ZnO,80.62,sphere,0.0,33.0,37.5,42.0,33.0,37.5,42.0,52.99,0.0,47.01,gasdiffusion electrode,KHCO3,0.1,6.8,-0.6,C2H5OH,3.4,1.0,H-cell
1460,https://doi.org/10.1016/j.jcou.2022.102368,CuZn_300,Cu0.887Zn0.113O0.947H0.834,Cu,ZnO,80.62,sphere,0.0,33.0,37.5,42.0,33.0,37.5,42.0,52.99,0.0,47.01,gasdiffusion electrode,KHCO3,0.1,6.8,-0.8,C2H5OH,4.4,1.0,H-cell
1461,https://doi.org/10.1016/j.jcou.2022.102368,CuZn_300,Cu0.887Zn0.113O0.947H0.834,Cu,ZnO,80.62,sphere,0.0,33.0,37.5,42.0,33.0,37.5,42.0,52.99,0.0,47.01,gasdiffusion electrode,KHCO3,0.1,6.8,-1.0,C2H5OH,1.8,1.0,H-cell
1462,https://doi.org/10.1016/j.jcou.2022.102368,CuZn_300,Cu0.887Zn0.113O0.947H0.834,Cu,ZnO,80.62,sphere,0.0,33.0,37.5,42.0,33.0,37.5,42.0,52.99,0.0,47.01,gasdiffusion electrode,KHCO3,0.1,6.8,-1.2,C2H5OH,2.1,1.0,H-cell
1463,https://doi.org/10.1016/j.jcou.2022.102368,CuZn_300,Cu0.887Zn0.113O0.947H0.834,Cu,ZnO,80.62,sphere,0.0,33.0,37.5,42.0,33.0,37.5,42.0,52.99,0.0,47.01,gasdiffusion electrode,KHCO3,0.1,6.8,-1.4,C2H5OH,2.4,1.0,H-cell
1464,https://doi.org/10.1016/j.jcou.2022.102368,CuZn_300,Cu0.887Zn0.113O0.947H0.834,Cu,ZnO,80.62,sphere,0.0,33.0,37.5,42.0,33.0,37.5,42.0,52.99,0.0,47.01,gasdiffusion electrode,KHCO3,0.1,6.8,-0.6,CH3OH,0.0,1.0,H-cell
1465,https://doi.org/10.1016/j.jcou.2022.102368,CuZn_300,Cu0.887Zn0.113O0.947H0.834,Cu,ZnO,80.62,sphere,0.0,33.0,37.5,42.0,33.0,37.5,42.0,52.99,0.0,47.01,gasdiffusion electrode,KHCO3,0.1,6.8,-0.8,CH3OH,9.3,1.0,H-cell
1466,https://doi.org/10.1016/j.jcou.2022.102368,CuZn_300,Cu0.887Zn0.113O0.947H0.834,Cu,ZnO,80.62,sphere,0.0,33.0,37.5,42.0,33.0,37.5,42.0,52.99,0.0,47.01,gasdiffusion electrode,KHCO3,0.1,6.8,-1.0,CH3OH,1.3,1.0,H-cell
1467,https://doi.org/10.1016/j.jcou.2022.102368,CuZn_300,Cu0.887Zn0.113O0.947H0.834,Cu,ZnO,80.62,sphere,0.0,33.0,37.5,42.0,33.0,37.5,42.0,52.99,0.0,47.01,gasdiffusion electrode,KHCO3,0.1,6.8,-1.2,CH3OH,1.5,1.0,H-cell
1468,https://doi.org/10.1016/j.jcou.2022.102368,CuZn_300,Cu0.887Zn0.113O0.947H0.834,Cu,ZnO,80.62,sphere,0.0,33.0,37.5,42.0,33.0,37.5,42.0,52.99,0.0,47.01,gasdiffusion electrode,KHCO3,0.1,6.8,-1.4,CH3OH,1.4,1.0,H-cell
1469,https://doi.org/10.1016/j.jcou.2022.102368,CuZn_As,Cu0.713Zn0.461O1.365H0.73,Cu(OH)2,ZnO,44.19, irregular solid blocks,0.0,14.5,16.35,18.2,14.5,16.35,18.2,0.0,48.81,51.19,gasdiffusion electrode,KHCO3,0.1,6.8,-0.6,H2,95.0,1.0,H-cell
1470,https://doi.org/10.1016/j.jcou.2022.102368,CuZn_As,Cu0.713Zn0.461O1.365H0.73,Cu(OH)2,ZnO,44.19, irregular solid blocks,0.0,14.5,16.35,18.2,14.5,16.35,18.2,0.0,48.81,51.19,gasdiffusion electrode,KHCO3,0.1,6.8,-0.8,H2,75.2,1.0,H-cell
1471,https://doi.org/10.1016/j.jcou.2022.102368,CuZn_As,Cu0.713Zn0.461O1.365H0.73,Cu(OH)2,ZnO,44.19, irregular solid blocks,0.0,14.5,16.35,18.2,14.5,16.35,18.2,0.0,48.81,51.19,gasdiffusion electrode,KHCO3,0.1,6.8,-1.0,H2,38.5,1.0,H-cell
1472,https://doi.org/10.1016/j.jcou.2022.102368,CuZn_As,Cu0.713Zn0.461O1.365H0.73,Cu(OH)2,ZnO,44.19, irregular solid blocks,0.0,14.5,16.35,18.2,14.5,16.35,18.2,0.0,48.81,51.19,gasdiffusion electrode,KHCO3,0.1,6.8,-1.2,H2,38.1,1.0,H-cell
1473,https://doi.org/10.1016/j.jcou.2022.102368,CuZn_As,Cu0.713Zn0.461O1.365H0.73,Cu(OH)2,ZnO,44.19, irregular solid blocks,0.0,14.5,16.35,18.2,14.5,16.35,18.2,0.0,48.81,51.19,gasdiffusion electrode,KHCO3,0.1,6.8,-1.4,H2,33.3,1.0,H-cell
1474,https://doi.org/10.1016/j.jcou.2022.102368,CuZn_As,Cu0.713Zn0.461O1.365H0.73,Cu(OH)2,ZnO,44.19, irregular solid blocks,0.0,14.5,16.35,18.2,14.5,16.35,18.2,0.0,48.81,51.19,gasdiffusion electrode,KHCO3,0.1,6.8,-0.6,CO,0.0,1.0,H-cell
1475,https://doi.org/10.1016/j.jcou.2022.102368,CuZn_As,Cu0.713Zn0.461O1.365H0.73,Cu(OH)2,ZnO,44.19, irregular solid blocks,0.0,14.5,16.35,18.2,14.5,16.35,18.2,0.0,48.81,51.19,gasdiffusion electrode,KHCO3,0.1,6.8,-0.8,CO,19.7,1.0,H-cell
1476,https://doi.org/10.1016/j.jcou.2022.102368,CuZn_As,Cu0.713Zn0.461O1.365H0.73,Cu(OH)2,ZnO,44.19, irregular solid blocks,0.0,14.5,16.35,18.2,14.5,16.35,18.2,0.0,48.81,51.19,gasdiffusion electrode,KHCO3,0.1,6.8,-1.0,CO,57.4,1.0,H-cell
1477,https://doi.org/10.1016/j.jcou.2022.102368,CuZn_As,Cu0.713Zn0.461O1.365H0.73,Cu(OH)2,ZnO,44.19, irregular solid blocks,0.0,14.5,16.35,18.2,14.5,16.35,18.2,0.0,48.81,51.19,gasdiffusion electrode,KHCO3,0.1,6.8,-1.2,CO,59.2,1.0,H-cell
1478,https://doi.org/10.1016/j.jcou.2022.102368,CuZn_As,Cu0.713Zn0.461O1.365H0.73,Cu(OH)2,ZnO,44.19, irregular solid blocks,0.0,14.5,16.35,18.2,14.5,16.35,18.2,0.0,48.81,51.19,gasdiffusion electrode,KHCO3,0.1,6.8,-1.4,CO,65.7,1.0,H-cell
1479,https://doi.org/10.1016/j.jcou.2022.102368,CuZn_As,Cu0.713Zn0.461O1.365H0.73,Cu(OH)2,ZnO,44.19, irregular solid blocks,0.0,14.5,16.35,18.2,14.5,16.35,18.2,0.0,48.81,51.19,gasdiffusion electrode,KHCO3,0.1,6.8,-0.6,C2H5OH,6.5,1.0,H-cell
1480,https://doi.org/10.1016/j.jcou.2022.102368,CuZn_As,Cu0.713Zn0.461O1.365H0.73,Cu(OH)2,ZnO,44.19, irregular solid blocks,0.0,14.5,16.35,18.2,14.5,16.35,18.2,0.0,48.81,51.19,gasdiffusion electrode,KHCO3,0.1,6.8,-0.8,C2H5OH,5.3,1.0,H-cell
1481,https://doi.org/10.1016/j.jcou.2022.102368,CuZn_As,Cu0.713Zn0.461O1.365H0.73,Cu(OH)2,ZnO,44.19, irregular solid blocks,0.0,14.5,16.35,18.2,14.5,16.35,18.2,0.0,48.81,51.19,gasdiffusion electrode,KHCO3,0.1,6.8,-1.0,C2H5OH,1.2,1.0,H-cell
1482,https://doi.org/10.1016/j.jcou.2022.102368,CuZn_As,Cu0.713Zn0.461O1.365H0.73,Cu(OH)2,ZnO,44.19, irregular solid blocks,0.0,14.5,16.35,18.2,14.5,16.35,18.2,0.0,48.81,51.19,gasdiffusion electrode,KHCO3,0.1,6.8,-1.2,C2H5OH,1.4,1.0,H-cell
1483,https://doi.org/10.1016/j.jcou.2022.102368,CuZn_As,Cu0.713Zn0.461O1.365H0.73,Cu(OH)2,ZnO,44.19, irregular solid blocks,0.0,14.5,16.35,18.2,14.5,16.35,18.2,0.0,48.81,51.19,gasdiffusion electrode,KHCO3,0.1,6.8,-1.4,C2H5OH,0.6,1.0,H-cell
1484,https://doi.org/10.1016/j.jcou.2022.102368,CuZn_CS,Cu0.689Zn0.459O1.393H0.786,Cu(OH)2,ZnO,46.13, irregular solid blocks,0.0,12.9,15.0,17.1,12.9,15.0,17.1,0.0,42.96,57.04,gasdiffusion electrode,KHCO3,0.1,6.8,-0.6,H2,95.2,1.0,H-cell
1485,https://doi.org/10.1016/j.jcou.2022.102368,CuZn_CS,Cu0.689Zn0.459O1.393H0.786,Cu(OH)2,ZnO,46.13, irregular solid blocks,0.0,12.9,15.0,17.1,12.9,15.0,17.1,0.0,42.96,57.04,gasdiffusion electrode,KHCO3,0.1,6.8,-0.8,H2,79.3,1.0,H-cell
1486,https://doi.org/10.1016/j.jcou.2022.102368,CuZn_CS,Cu0.689Zn0.459O1.393H0.786,Cu(OH)2,ZnO,46.13, irregular solid blocks,0.0,12.9,15.0,17.1,12.9,15.0,17.1,0.0,42.96,57.04,gasdiffusion electrode,KHCO3,0.1,6.8,-1.0,H2,81.0,1.0,H-cell
1487,https://doi.org/10.1016/j.jcou.2022.102368,CuZn_CS,Cu0.689Zn0.459O1.393H0.786,Cu(OH)2,ZnO,46.13, irregular solid blocks,0.0,12.9,15.0,17.1,12.9,15.0,17.1,0.0,42.96,57.04,gasdiffusion electrode,KHCO3,0.1,6.8,-1.2,H2,75.7,1.0,H-cell
1488,https://doi.org/10.1016/j.jcou.2022.102368,CuZn_CS,Cu0.689Zn0.459O1.393H0.786,Cu(OH)2,ZnO,46.13, irregular solid blocks,0.0,12.9,15.0,17.1,12.9,15.0,17.1,0.0,42.96,57.04,gasdiffusion electrode,KHCO3,0.1,6.8,-1.4,H2,69.9,1.0,H-cell
1489,https://doi.org/10.1016/j.jcou.2022.102368,CuZn_CS,Cu0.689Zn0.459O1.393H0.786,Cu(OH)2,ZnO,46.13, irregular solid blocks,0.0,12.9,15.0,17.1,12.9,15.0,17.1,0.0,42.96,57.04,gasdiffusion electrode,KHCO3,0.1,6.8,-0.6,CO,0.0,1.0,H-cell
1490,https://doi.org/10.1016/j.jcou.2022.102368,CuZn_CS,Cu0.689Zn0.459O1.393H0.786,Cu(OH)2,ZnO,46.13, irregular solid blocks,0.0,12.9,15.0,17.1,12.9,15.0,17.1,0.0,42.96,57.04,gasdiffusion electrode,KHCO3,0.1,6.8,-0.8,CO,15.9,1.0,H-cell
1491,https://doi.org/10.1016/j.jcou.2022.102368,CuZn_CS,Cu0.689Zn0.459O1.393H0.786,Cu(OH)2,ZnO,46.13, irregular solid blocks,0.0,12.9,15.0,17.1,12.9,15.0,17.1,0.0,42.96,57.04,gasdiffusion electrode,KHCO3,0.1,6.8,-1.0,CO,16.3,1.0,H-cell
1492,https://doi.org/10.1016/j.jcou.2022.102368,CuZn_CS,Cu0.689Zn0.459O1.393H0.786,Cu(OH)2,ZnO,46.13, irregular solid blocks,0.0,12.9,15.0,17.1,12.9,15.0,17.1,0.0,42.96,57.04,gasdiffusion electrode,KHCO3,0.1,6.8,-1.2,CO,23.9,1.0,H-cell
1493,https://doi.org/10.1016/j.jcou.2022.102368,CuZn_CS,Cu0.689Zn0.459O1.393H0.786,Cu(OH)2,ZnO,46.13, irregular solid blocks,0.0,12.9,15.0,17.1,12.9,15.0,17.1,0.0,42.96,57.04,gasdiffusion electrode,KHCO3,0.1,6.8,-1.4,CO,28.2,1.0,H-cell
1494,https://doi.org/10.1016/j.jcou.2022.102368,CuZn_CS,Cu0.689Zn0.459O1.393H0.786,Cu(OH)2,ZnO,46.13, irregular solid blocks,0.0,12.9,15.0,17.1,12.9,15.0,17.1,0.0,42.96,57.04,gasdiffusion electrode,KHCO3,0.1,6.8,-0.6,C2H5OH,6.4,1.0,H-cell
1495,https://doi.org/10.1016/j.jcou.2022.102368,CuZn_CS,Cu0.689Zn0.459O1.393H0.786,Cu(OH)2,ZnO,46.13, irregular solid blocks,0.0,12.9,15.0,17.1,12.9,15.0,17.1,0.0,42.96,57.04,gasdiffusion electrode,KHCO3,0.1,6.8,-0.8,C2H5OH,0.6,1.0,H-cell
1496,https://doi.org/10.1016/j.jcou.2022.102368,CuZn_CS,Cu0.689Zn0.459O1.393H0.786,Cu(OH)2,ZnO,46.13, irregular solid blocks,0.0,12.9,15.0,17.1,12.9,15.0,17.1,0.0,42.96,57.04,gasdiffusion electrode,KHCO3,0.1,6.8,-1.0,C2H5OH,0.4,1.0,H-cell
1497,https://doi.org/10.1016/j.jcou.2022.102368,CuZn_CS,Cu0.689Zn0.459O1.393H0.786,Cu(OH)2,ZnO,46.13, irregular solid blocks,0.0,12.9,15.0,17.1,12.9,15.0,17.1,0.0,42.96,57.04,gasdiffusion electrode,KHCO3,0.1,6.8,-1.2,C2H5OH,0.9,1.0,H-cell
1498,https://doi.org/10.1016/j.jcou.2022.102368,CuZn_CS,Cu0.689Zn0.459O1.393H0.786,Cu(OH)2,ZnO,46.13, irregular solid blocks,0.0,12.9,15.0,17.1,12.9,15.0,17.1,0.0,42.96,57.04,gasdiffusion electrode,KHCO3,0.1,6.8,-1.4,C2H5OH,0.6,1.0,H-cell
1499,https://doi.org/10.1016/j.jcat.2024.115458,f-Cu2O,Cu2O,Cu2O,No,100.0,flower,0.0,162.81,179.52,196.22,162.81,179.52,196.22,0.0,100.0,0.0,carbon paper electrode,KHCO3,0.5,7.2,-1.1,C2H5OH,30.71,1.0,H-cell
1500,https://doi.org/10.1016/j.jcat.2024.115458,f-Cu2O,Cu2O,Cu2O,No,100.0,flower,0.0,162.81,179.52,196.22,162.81,179.52,196.22,0.0,100.0,0.0,carbon paper electrode,KHCO3,0.5,7.2,-1.1,HCOOH,22.92,1.0,H-cell
1501,https://doi.org/10.1016/j.jcat.2024.115458,f-Cu2O,Cu2O,Cu2O,No,100.0,flower,0.0,162.81,179.52,196.22,162.81,179.52,196.22,0.0,100.0,0.0,carbon paper electrode,KHCO3,0.5,7.2,-1.1,CO,3.29,1.0,H-cell
1502,https://doi.org/10.1016/j.jcat.2024.115458,f-Cu2O,Cu2O,Cu2O,No,100.0,flower,0.0,162.81,179.52,196.22,162.81,179.52,196.22,0.0,100.0,0.0,carbon paper electrode,KHCO3,0.5,7.2,-1.1,H2,36.31,1.0,H-cell
1503,https://doi.org/10.1016/j.jcat.2024.115458,f-Cu2O,Cu2O,Cu2O,No,100.0,flower,0.0,162.81,179.52,196.22,162.81,179.52,196.22,0.0,100.0,0.0,carbon paper electrode,KHCO3,0.5,7.2,-1.1,C2H4,3.63,1.0,H-cell
1504,https://doi.org/10.1016/j.jcat.2024.115458,f-Cu2O,Cu2O,Cu2O,No,100.0,flower,0.0,162.81,179.52,196.22,162.81,179.52,196.22,0.0,100.0,0.0,carbon paper electrode,KHCO3,0.5,7.2,-1.0,C2H5OH,36.89,1.0,H-cell
1505,https://doi.org/10.1016/j.jcat.2024.115458,f-Cu2O,Cu2O,Cu2O,No,100.0,flower,0.0,162.81,179.52,196.22,162.81,179.52,196.22,0.0,100.0,0.0,carbon paper electrode,KHCO3,0.5,7.2,-1.0,HCOOH,27.89,1.0,H-cell
1506,https://doi.org/10.1016/j.jcat.2024.115458,f-Cu2O,Cu2O,Cu2O,No,100.0,flower,0.0,162.81,179.52,196.22,162.81,179.52,196.22,0.0,100.0,0.0,carbon paper electrode,KHCO3,0.5,7.2,-1.0,CO,4.99,1.0,H-cell
1507,https://doi.org/10.1016/j.jcat.2024.115458,f-Cu2O,Cu2O,Cu2O,No,100.0,flower,0.0,162.81,179.52,196.22,162.81,179.52,196.22,0.0,100.0,0.0,carbon paper electrode,KHCO3,0.5,7.2,-1.0,H2,23.33,1.0,H-cell
1508,https://doi.org/10.1016/j.jcat.2024.115458,f-Cu2O,Cu2O,Cu2O,No,100.0,flower,0.0,162.81,179.52,196.22,162.81,179.52,196.22,0.0,100.0,0.0,carbon paper electrode,KHCO3,0.5,7.2,-1.0,C2H4,2.62,1.0,H-cell
1509,https://doi.org/10.1016/j.jcat.2024.115458,f-Cu2O,Cu2O,Cu2O,No,100.0,flower,0.0,162.81,179.52,196.22,162.81,179.52,196.22,0.0,100.0,0.0,carbon paper electrode,KHCO3,0.5,7.2,-0.9,C2H5OH,45.09,1.0,H-cell
1510,https://doi.org/10.1016/j.jcat.2024.115458,f-Cu2O,Cu2O,Cu2O,No,100.0,flower,0.0,162.81,179.52,196.22,162.81,179.52,196.22,0.0,100.0,0.0,carbon paper electrode,KHCO3,0.5,7.2,-0.9,HCOOH,36.08,1.0,H-cell
1511,https://doi.org/10.1016/j.jcat.2024.115458,f-Cu2O,Cu2O,Cu2O,No,100.0,flower,0.0,162.81,179.52,196.22,162.81,179.52,196.22,0.0,100.0,0.0,carbon paper electrode,KHCO3,0.5,7.2,-0.9,CO,2.42,1.0,H-cell
1512,https://doi.org/10.1016/j.jcat.2024.115458,f-Cu2O,Cu2O,Cu2O,No,100.0,flower,0.0,162.81,179.52,196.22,162.81,179.52,196.22,0.0,100.0,0.0,carbon paper electrode,KHCO3,0.5,7.2,-0.9,H2,13.68,1.0,H-cell
1513,https://doi.org/10.1016/j.jcat.2024.115458,f-Cu2O,Cu2O,Cu2O,No,100.0,flower,0.0,162.81,179.52,196.22,162.81,179.52,196.22,0.0,100.0,0.0,carbon paper electrode,KHCO3,0.5,7.2,-0.9,C2H4,1.18,1.0,H-cell
1514,https://doi.org/10.1016/j.jcat.2024.115458,f-Cu2O,Cu2O,Cu2O,No,100.0,flower,0.0,162.81,179.52,196.22,162.81,179.52,196.22,0.0,100.0,0.0,carbon paper electrode,KHCO3,0.5,7.2,-0.8,C2H5OH,52.42,1.0,H-cell
1515,https://doi.org/10.1016/j.jcat.2024.115458,f-Cu2O,Cu2O,Cu2O,No,100.0,flower,0.0,162.81,179.52,196.22,162.81,179.52,196.22,0.0,100.0,0.0,carbon paper electrode,KHCO3,0.5,7.2,-0.8,HCOOH,40.08,1.0,H-cell
1516,https://doi.org/10.1016/j.jcat.2024.115458,f-Cu2O,Cu2O,Cu2O,No,100.0,flower,0.0,162.81,179.52,196.22,162.81,179.52,196.22,0.0,100.0,0.0,carbon paper electrode,KHCO3,0.5,7.2,-0.8,CO,1.13,1.0,H-cell
1517,https://doi.org/10.1016/j.jcat.2024.115458,f-Cu2O,Cu2O,Cu2O,No,100.0,flower,0.0,162.81,179.52,196.22,162.81,179.52,196.22,0.0,100.0,0.0,carbon paper electrode,KHCO3,0.5,7.2,-0.8,H2,4.99,1.0,H-cell
1518,https://doi.org/10.1016/j.jcat.2024.115458,f-Cu2O,Cu2O,Cu2O,No,100.0,flower,0.0,162.81,179.52,196.22,162.81,179.52,196.22,0.0,100.0,0.0,carbon paper electrode,KHCO3,0.5,7.2,-0.7,C2H5OH,38.63,1.0,H-cell
1519,https://doi.org/10.1016/j.jcat.2024.115458,f-Cu2O,Cu2O,Cu2O,No,100.0,flower,0.0,162.81,179.52,196.22,162.81,179.52,196.22,0.0,100.0,0.0,carbon paper electrode,KHCO3,0.5,7.2,-0.7,HCOOH,56.88,1.0,H-cell
1520,https://doi.org/10.1016/j.jcat.2024.115458,f-Cu2O,Cu2O,Cu2O,No,100.0,flower,0.0,162.81,179.52,196.22,162.81,179.52,196.22,0.0,100.0,0.0,carbon paper electrode,KHCO3,0.5,7.2,-0.7,CO,1.19,1.0,H-cell
1521,https://doi.org/10.1016/j.jcat.2024.115458,f-Cu2O,Cu2O,Cu2O,No,100.0,flower,0.0,162.81,179.52,196.22,162.81,179.52,196.22,0.0,100.0,0.0,carbon paper electrode,KHCO3,0.5,7.2,-0.7,H2,2.45,1.0,H-cell
1522,https://doi.org/10.1016/j.jcat.2024.115458,f-Cu2O,Cu2O,Cu2O,No,100.0,flower,0.0,162.81,179.52,196.22,162.81,179.52,196.22,0.0,100.0,0.0,carbon paper electrode,KHCO3,0.5,7.2,-0.6,C2H5OH,27.07,1.0,H-cell
1523,https://doi.org/10.1016/j.jcat.2024.115458,f-Cu2O,Cu2O,Cu2O,No,100.0,flower,0.0,162.81,179.52,196.22,162.81,179.52,196.22,0.0,100.0,0.0,carbon paper electrode,KHCO3,0.5,7.2,-0.6,HCOOH,42.07,1.0,H-cell
1524,https://doi.org/10.1016/j.jcat.2024.115458,f-Cu2O,Cu2O,Cu2O,No,100.0,flower,0.0,162.81,179.52,196.22,162.81,179.52,196.22,0.0,100.0,0.0,carbon paper electrode,KHCO3,0.5,7.2,-0.6,CO,1.01,1.0,H-cell
1525,https://doi.org/10.1016/j.jcat.2024.115458,f-Cu2O,Cu2O,Cu2O,No,100.0,flower,0.0,162.81,179.52,196.22,162.81,179.52,196.22,0.0,100.0,0.0,carbon paper electrode,KHCO3,0.5,7.2,-0.6,H2,26.69,1.0,H-cell
1526,https://doi.org/10.1016/j.jcat.2024.115458,f-Cu2O,Cu2O,Cu2O,No,100.0,flower,0.0,162.81,179.52,196.22,162.81,179.52,196.22,0.0,100.0,0.0,carbon paper electrode,KHCO3,0.5,7.2,-0.5,C2H5OH,12.05,1.0,H-cell
1527,https://doi.org/10.1016/j.jcat.2024.115458,f-Cu2O,Cu2O,Cu2O,No,100.0,flower,0.0,162.81,179.52,196.22,162.81,179.52,196.22,0.0,100.0,0.0,carbon paper electrode,KHCO3,0.5,7.2,-0.5,HCOOH,28.44,1.0,H-cell
1528,https://doi.org/10.1016/j.jcat.2024.115458,f-Cu2O,Cu2O,Cu2O,No,100.0,flower,0.0,162.81,179.52,196.22,162.81,179.52,196.22,0.0,100.0,0.0,carbon paper electrode,KHCO3,0.5,7.2,-0.5,CO,0.45,1.0,H-cell
1529,https://doi.org/10.1016/j.jcat.2024.115458,f-Cu2O,Cu2O,Cu2O,No,100.0,flower,0.0,162.81,179.52,196.22,162.81,179.52,196.22,0.0,100.0,0.0,carbon paper electrode,KHCO3,0.5,7.2,-0.5,H2,53.6,1.0,H-cell
1530,https://doi.org/10.1016/j.jcat.2024.115458,f-Cu2O,Cu2O,Cu2O,No,100.0,flower,0.0,162.81,179.52,196.22,162.81,179.52,196.22,0.0,100.0,0.0,carbon paper electrode,KHCO3,0.5,7.2,-0.8,HCOOH,41.81,0.0,H-cell
1531,https://doi.org/10.1016/j.jcat.2024.115458,f-Cu2O,Cu2O,Cu2O,No,100.0,flower,0.0,162.81,179.52,196.22,162.81,179.52,196.22,0.0,100.0,0.0,carbon paper electrode,KHCO3,0.5,7.2,-0.8,C2H5OH,52.62,0.0,H-cell
1532,https://doi.org/10.1016/j.jcat.2024.115458,f-Cu2O,Cu2O,Cu2O,No,100.0,flower,0.0,162.81,179.52,196.22,162.81,179.52,196.22,0.0,100.0,0.0,carbon paper electrode,KHCO3,0.5,7.2,-0.8,HCOOH,42.43,5.0,H-cell
1533,https://doi.org/10.1016/j.jcat.2024.115458,f-Cu2O,Cu2O,Cu2O,No,100.0,flower,0.0,162.81,179.52,196.22,162.81,179.52,196.22,0.0,100.0,0.0,carbon paper electrode,KHCO3,0.5,7.2,-0.8,C2H5OH,52.9,5.0,H-cell
1534,https://doi.org/10.1016/j.jcat.2024.115458,f-Cu2O,Cu2O,Cu2O,No,100.0,flower,0.0,162.81,179.52,196.22,162.81,179.52,196.22,0.0,100.0,0.0,carbon paper electrode,KHCO3,0.5,7.2,-0.8,HCOOH,42.06,10.0,H-cell
1535,https://doi.org/10.1016/j.jcat.2024.115458,f-Cu2O,Cu2O,Cu2O,No,100.0,flower,0.0,162.81,179.52,196.22,162.81,179.52,196.22,0.0,100.0,0.0,carbon paper electrode,KHCO3,0.5,7.2,-0.8,C2H5OH,52.36,10.0,H-cell
1536,https://doi.org/10.1016/j.jcat.2024.115458,f-Cu2O,Cu2O,Cu2O,No,100.0,flower,0.0,162.81,179.52,196.22,162.81,179.52,196.22,0.0,100.0,0.0,carbon paper electrode,KHCO3,0.5,7.2,-0.8,HCOOH,41.67,15.0,H-cell
1537,https://doi.org/10.1016/j.jcat.2024.115458,f-Cu2O,Cu2O,Cu2O,No,100.0,flower,0.0,162.81,179.52,196.22,162.81,179.52,196.22,0.0,100.0,0.0,carbon paper electrode,KHCO3,0.5,7.2,-0.8,C2H5OH,51.99,15.0,H-cell
1538,https://doi.org/10.1016/j.jcat.2024.115458,f-Cu2O,Cu2O,Cu2O,No,100.0,flower,0.0,162.81,179.52,196.22,162.81,179.52,196.22,0.0,100.0,0.0,carbon paper electrode,KHCO3,0.5,7.2,-0.8,HCOOH,40.83,20.0,H-cell
1539,https://doi.org/10.1016/j.jcat.2024.115458,f-Cu2O,Cu2O,Cu2O,No,100.0,flower,0.0,162.81,179.52,196.22,162.81,179.52,196.22,0.0,100.0,0.0,carbon paper electrode,KHCO3,0.5,7.2,-0.8,C2H5OH,52.52,20.0,H-cell
1540,https://doi.org/10.1016/j.jcat.2024.115458,f-Cu2O,Cu2O,Cu2O,No,100.0,flower,0.0,162.81,179.52,196.22,162.81,179.52,196.22,0.0,100.0,0.0,carbon paper electrode,KHCO3,0.5,7.2,-0.8,HCOOH,40.52,25.0,H-cell
1541,https://doi.org/10.1016/j.jcat.2024.115458,f-Cu2O,Cu2O,Cu2O,No,100.0,flower,0.0,162.81,179.52,196.22,162.81,179.52,196.22,0.0,100.0,0.0,carbon paper electrode,KHCO3,0.5,7.2,-0.8,C2H5OH,51.84,25.0,H-cell
1542,https://doi.org/10.1016/j.jcat.2024.115458,f-Cu2O,Cu2O,Cu2O,No,100.0,flower,0.0,162.81,179.52,196.22,162.81,179.52,196.22,0.0,100.0,0.0,carbon paper electrode,KHCO3,0.5,7.2,-0.8,HCOOH,39.72,30.0,H-cell
1543,https://doi.org/10.1016/j.jcat.2024.115458,f-Cu2O,Cu2O,Cu2O,No,100.0,flower,0.0,162.81,179.52,196.22,162.81,179.52,196.22,0.0,100.0,0.0,carbon paper electrode,KHCO3,0.5,7.2,-0.8,C2H5OH,51.45,30.0,H-cell
1544,https://doi.org/10.1016/j.jcat.2024.115458,f-Cu2O,Cu2O,Cu2O,No,100.0,flower,0.0,162.81,179.52,196.22,162.81,179.52,196.22,0.0,100.0,0.0,carbon paper electrode,KHCO3,0.5,7.2,-0.8,HCOOH,39.55,35.0,H-cell
1545,https://doi.org/10.1016/j.jcat.2024.115458,f-Cu2O,Cu2O,Cu2O,No,100.0,flower,0.0,162.81,179.52,196.22,162.81,179.52,196.22,0.0,100.0,0.0,carbon paper electrode,KHCO3,0.5,7.2,-0.8,C2H5OH,49.83,35.0,H-cell
1546,https://doi.org/10.1016/j.jcat.2024.115458,f-Cu2O,Cu2O,Cu2O,No,100.0,flower,0.0,162.81,179.52,196.22,162.81,179.52,196.22,0.0,100.0,0.0,carbon paper electrode,KHCO3,0.5,7.2,-0.8,HCOOH,39.07,40.0,H-cell
1547,https://doi.org/10.1016/j.jcat.2024.115458,f-Cu2O,Cu2O,Cu2O,No,100.0,flower,0.0,162.81,179.52,196.22,162.81,179.52,196.22,0.0,100.0,0.0,carbon paper electrode,KHCO3,0.5,7.2,-0.8,C2H5OH,49.72,40.0,H-cell
1548,https://doi.org/10.1016/j.jcat.2024.115458,f-Cu2O,Cu2O,Cu2O,No,100.0,flower,0.0,162.81,179.52,196.22,162.81,179.52,196.22,0.0,100.0,0.0,gasdiffusion electrode,KOH,1.0,14.0,-0.45,C2H5OH,31.6,1.0,Flow cell
1549,https://doi.org/10.1016/j.jcat.2024.115458,f-Cu2O,Cu2O,Cu2O,No,100.0,flower,0.0,162.81,179.52,196.22,162.81,179.52,196.22,0.0,100.0,0.0,gasdiffusion electrode,KOH,1.0,14.0,-0.45,HCOOH,61.69,1.0,Flow cell
1550,https://doi.org/10.1016/j.jcat.2024.115458,f-Cu2O,Cu2O,Cu2O,No,100.0,flower,0.0,162.81,179.52,196.22,162.81,179.52,196.22,0.0,100.0,0.0,gasdiffusion electrode,KOH,1.0,14.0,-0.58,C2H5OH,18.31,1.0,Flow cell
1551,https://doi.org/10.1016/j.jcat.2024.115458,f-Cu2O,Cu2O,Cu2O,No,100.0,flower,0.0,162.81,179.52,196.22,162.81,179.52,196.22,0.0,100.0,0.0,gasdiffusion electrode,KOH,1.0,14.0,-0.58,HCOOH,78.71,1.0,Flow cell
1552,https://doi.org/10.1016/j.jcat.2024.115458,f-Cu2O,Cu2O,Cu2O,No,100.0,flower,0.0,162.81,179.52,196.22,162.81,179.52,196.22,0.0,100.0,0.0,gasdiffusion electrode,KOH,1.0,14.0,-0.83,C2H5OH,16.58,1.0,Flow cell
1553,https://doi.org/10.1016/j.jcat.2024.115458,f-Cu2O,Cu2O,Cu2O,No,100.0,flower,0.0,162.81,179.52,196.22,162.81,179.52,196.22,0.0,100.0,0.0,gasdiffusion electrode,KOH,1.0,14.0,-0.83,HCOOH,76.52,1.0,Flow cell
1554,https://doi.org/10.1016/j.jcat.2024.115458,f-Cu2O,Cu2O,Cu2O,No,100.0,flower,0.0,162.81,179.52,196.22,162.81,179.52,196.22,0.0,100.0,0.0,gasdiffusion electrode,KOH,1.0,14.0,-1.05,C2H5OH,14.07,1.0,Flow cell
1555,https://doi.org/10.1016/j.jcat.2024.115458,f-Cu2O,Cu2O,Cu2O,No,100.0,flower,0.0,162.81,179.52,196.22,162.81,179.52,196.22,0.0,100.0,0.0,gasdiffusion electrode,KOH,1.0,14.0,-1.05,HCOOH,73.92,1.0,Flow cell
1556,https://doi.org/10.1016/j.jcat.2024.115458,f-Cu2O,Cu2O,Cu2O,No,100.0,flower,0.0,162.81,179.52,196.22,162.81,179.52,196.22,0.0,100.0,0.0,gasdiffusion electrode,KOH,1.0,14.0,-1.2,C2H5OH,10.69,1.0,Flow cell
1557,https://doi.org/10.1016/j.jcat.2024.115458,f-Cu2O,Cu2O,Cu2O,No,100.0,flower,0.0,162.81,179.52,196.22,162.81,179.52,196.22,0.0,100.0,0.0,gasdiffusion electrode,KOH,1.0,14.0,-1.2,HCOOH,70.25,1.0,Flow cell
1558,https://doi.org/10.1016/j.jcat.2024.115458,t-Cu2O,Cu2O,Cu2O,No,100.0,tetrakaidecahedron,0.0,100.64,137.74,174.84,100.64,137.74,174.84,0.0,100.0,0.0,carbon paper electrode,KHCO3,0.5,7.2,-1.1,C2H5OH,24.32,1.0,H-cell
1559,https://doi.org/10.1016/j.jcat.2024.115458,t-Cu2O,Cu2O,Cu2O,No,100.0,tetrakaidecahedron,0.0,100.64,137.74,174.84,100.64,137.74,174.84,0.0,100.0,0.0,carbon paper electrode,KHCO3,0.5,7.2,-1.1,HCOOH,19.54,1.0,H-cell
1560,https://doi.org/10.1016/j.jcat.2024.115458,t-Cu2O,Cu2O,Cu2O,No,100.0,tetrakaidecahedron,0.0,100.64,137.74,174.84,100.64,137.74,174.84,0.0,100.0,0.0,carbon paper electrode,KHCO3,0.5,7.2,-1.1,CO,3.81,1.0,H-cell
1561,https://doi.org/10.1016/j.jcat.2024.115458,t-Cu2O,Cu2O,Cu2O,No,100.0,tetrakaidecahedron,0.0,100.64,137.74,174.84,100.64,137.74,174.84,0.0,100.0,0.0,carbon paper electrode,KHCO3,0.5,7.2,-1.1,H2,48.4,1.0,H-cell
1562,https://doi.org/10.1016/j.jcat.2024.115458,t-Cu2O,Cu2O,Cu2O,No,100.0,tetrakaidecahedron,0.0,100.64,137.74,174.84,100.64,137.74,174.84,0.0,100.0,0.0,carbon paper electrode,KHCO3,0.5,7.2,-1.1,C2H4,2.81,1.0,H-cell
1563,https://doi.org/10.1016/j.jcat.2024.115458,t-Cu2O,Cu2O,Cu2O,No,100.0,tetrakaidecahedron,0.0,100.64,137.74,174.84,100.64,137.74,174.84,0.0,100.0,0.0,carbon paper electrode,KHCO3,0.5,7.2,-1.0,C2H5OH,33.77,1.0,H-cell
1564,https://doi.org/10.1016/j.jcat.2024.115458,t-Cu2O,Cu2O,Cu2O,No,100.0,tetrakaidecahedron,0.0,100.64,137.74,174.84,100.64,137.74,174.84,0.0,100.0,0.0,carbon paper electrode,KHCO3,0.5,7.2,-1.0,HCOOH,28.63,1.0,H-cell
1565,https://doi.org/10.1016/j.jcat.2024.115458,t-Cu2O,Cu2O,Cu2O,No,100.0,tetrakaidecahedron,0.0,100.64,137.74,174.84,100.64,137.74,174.84,0.0,100.0,0.0,carbon paper electrode,KHCO3,0.5,7.2,-1.0,CO,4.35,1.0,H-cell
1566,https://doi.org/10.1016/j.jcat.2024.115458,t-Cu2O,Cu2O,Cu2O,No,100.0,tetrakaidecahedron,0.0,100.64,137.74,174.84,100.64,137.74,174.84,0.0,100.0,0.0,carbon paper electrode,KHCO3,0.5,7.2,-1.0,H2,32.42,1.0,H-cell
1567,https://doi.org/10.1016/j.jcat.2024.115458,t-Cu2O,Cu2O,Cu2O,No,100.0,tetrakaidecahedron,0.0,100.64,137.74,174.84,100.64,137.74,174.84,0.0,100.0,0.0,carbon paper electrode,KHCO3,0.5,7.2,-1.0,C2H4,1.53,1.0,H-cell
