Repository: vovamirosh/CO2RR_PISH

File: Datasets/data_with_0.csv (part 8 of 28)
,DOI,Article name,Formula,Cat. compound,Support,"Cat./Support ratio, % (at)",Morphology (TEM/SEM),"Pore size, nm",width min (nm),width aver (nm),width max (nm),length min (nm),length aver (nm),length max (nm),"Cu, % (at.)","Cu+, % (at.)","Cu(2+), % (at.)",Base,electrolyte,"conc, M",pH,RHE vs V,"Time, h",Type of reactor,Av_ar_exactmw,Av_ar_lipinskiHBA,Av_ar_lipinskiHBD,Av_ar_NumHBA,Av_ar_NumHeavyAtoms,Av_harm_labuteASA,Av_harm_CrippenClogP,Av_harm_kappa1,Av_harm_kappa3,Av_harm_Energy of +1 ion,Av_harm_Metal_radius,Product,"FE, %"
794,https://doi.org/10.1016/j.cej.2023.142052,Cu2O-36,Cu1O0.5391,CuO,Cu2O,14.49,hollow,0.0,55.0,75.0,105.0,55.0,75.0,105.0,0.0,92.19,7.81,glassy-carbon electrode,KHCO3,0.1,6.8,-0.97,0.5,H-cell,132.73561094225,1.0,0.0,0.1449,2.8550999999999997,35.25737805053455,-0.12343138483794278,11.601342497071736,2.5967731501491333,8.217301707607225,1.4258252600221513,C2H4,12.6
795,https://doi.org/10.1016/j.cej.2023.142052,Cu2O-36,Cu1O0.5391,CuO,Cu2O,14.49,hollow,0.0,55.0,75.0,105.0,55.0,75.0,105.0,0.0,92.19,7.81,glassy-carbon electrode,KHCO3,0.1,6.8,-0.91,0.5,H-cell,132.73561094225,1.0,0.0,0.1449,2.8550999999999997,35.25737805053455,-0.12343138483794278,11.601342497071736,2.5967731501491333,8.217301707607225,1.4258252600221513,C2H4,10.5
796,https://doi.org/10.1016/j.cej.2023.142052,Cu2O-36,Cu1O0.5391,CuO,Cu2O,14.49,hollow,0.0,55.0,75.0,105.0,55.0,75.0,105.0,0.0,92.19,7.81,glassy-carbon electrode,KHCO3,0.1,6.8,-0.85,0.5,H-cell,132.73561094225,1.0,0.0,0.1449,2.8550999999999997,35.25737805053455,-0.12343138483794278,11.601342497071736,2.5967731501491333,8.217301707607225,1.4258252600221513,C2H4,8.89
797,https://doi.org/10.1038/s41929-020-00504-x, Syn-CuNW,Cu,Cu,No,100.0,nanowire,0.0,20.0,25.0,35.0,0.0,0.0,0.0,100.0,0.0,0.0,glassy-carbon electrode,KHCO3,0.1,6.8,-0.89,0.5,H-cell,62.9295975,0.0,0.0,0.0,1.0,17.964098032124472,-0.0025,1.5194805194805197,4.21948051948052,7.72638,1.35,C2H4,22.05
798,https://doi.org/10.1038/s41929-020-00504-x, Syn-CuNW,Cu,Cu,No,100.0,nanowire,0.0,20.0,25.0,35.0,0.0,0.0,0.0,100.0,0.0,0.0,glassy-carbon electrode,KHCO3,0.1,6.8,-0.97,0.5,H-cell,62.9295975,0.0,0.0,0.0,1.0,17.964098032124472,-0.0025,1.5194805194805197,4.21948051948052,7.72638,1.35,C2H4,30.76
799,https://doi.org/10.1038/s41929-020-00504-x, Syn-CuNW,Cu,Cu,No,100.0,nanowire,0.0,20.0,25.0,35.0,0.0,0.0,0.0,100.0,0.0,0.0,glassy-carbon electrode,KHCO3,0.1,6.8,-1.0,0.5,H-cell,62.9295975,0.0,0.0,0.0,1.0,17.964098032124472,-0.0025,1.5194805194805197,4.21948051948052,7.72638,1.35,C2H4,44.65
800,https://doi.org/10.1038/s41929-020-00504-x, Syn-CuNW,Cu,Cu,No,100.0,nanowire,0.0,20.0,25.0,35.0,0.0,0.0,0.0,100.0,0.0,0.0,glassy-carbon electrode,KHCO3,0.1,6.8,-1.03,0.5,H-cell,62.9295975,0.0,0.0,0.0,1.0,17.964098032124472,-0.0025,1.5194805194805197,4.21948051948052,7.72638,1.35,C2H4,34.48
801,https://doi.org/10.1038/s41929-020-00504-x, Syn-CuNW,Cu,Cu,No,100.0,nanowire,0.0,20.0,25.0,35.0,0.0,0.0,0.0,100.0,0.0,0.0,glassy-carbon electrode,KHCO3,0.1,6.8,-1.07,0.5,H-cell,62.9295975,0.0,0.0,0.0,1.0,17.964098032124472,-0.0025,1.5194805194805197,4.21948051948052,7.72638,1.35,C2H4,37.25
802,https://doi.org/10.1038/s41929-020-00504-x,A-CuNW,Cu,Cu,No,100.0,nanowire,0.0,25.0,25.0,25.0,0.0,0.0,0.0,100.0,0.0,0.0,glassy-carbon electrode,KHCO3,0.1,6.8,-0.76,0.5,H-cell,62.9295975,0.0,0.0,0.0,1.0,17.964098032124472,-0.0025,1.5194805194805197,4.21948051948052,7.72638,1.35,C2H4,8.1
803,https://doi.org/10.1038/s41929-020-00504-x,A-CuNW,Cu,Cu,No,100.0,nanowire,0.0,25.0,25.0,25.0,0.0,0.0,0.0,100.0,0.0,0.0,glassy-carbon electrode,KHCO3,0.1,6.8,-0.94,0.5,H-cell,62.9295975,0.0,0.0,0.0,1.0,17.964098032124472,-0.0025,1.5194805194805197,4.21948051948052,7.72638,1.35,C2H4,53.62
804,https://doi.org/10.1038/s41929-020-00504-x,A-CuNW,Cu,Cu,No,100.0,nanowire,0.0,25.0,25.0,25.0,0.0,0.0,0.0,100.0,0.0,0.0,glassy-carbon electrode,KHCO3,0.1,6.8,-0.98,0.5,H-cell,62.9295975,0.0,0.0,0.0,1.0,17.964098032124472,-0.0025,1.5194805194805197,4.21948051948052,7.72638,1.35,C2H4,67.14
805,https://doi.org/10.1038/s41929-020-00504-x,A-CuNW,Cu,Cu,No,100.0,nanowire,0.0,25.0,25.0,25.0,0.0,0.0,0.0,100.0,0.0,0.0,glassy-carbon electrode,KHCO3,0.1,6.8,-1.0,0.5,H-cell,62.9295975,0.0,0.0,0.0,1.0,17.964098032124472,-0.0025,1.5194805194805197,4.21948051948052,7.72638,1.35,C2H4,69.79
806,https://doi.org/10.1038/s41929-020-00504-x,A-CuNW,Cu,Cu,No,100.0,nanowire,0.0,25.0,25.0,25.0,0.0,0.0,0.0,100.0,0.0,0.0,glassy-carbon electrode,KHCO3,0.1,6.8,-1.06,0.5,H-cell,62.9295975,0.0,0.0,0.0,1.0,17.964098032124472,-0.0025,1.5194805194805197,4.21948051948052,7.72638,1.35,C2H4,59.95
807,https://doi.org/10.1039/D3SC04840C,3DOP Cu2OCO,Cu0.6807O0.3193,Cu2O,CuO,69.49,porrous cuboctahedron,217.5,1200.0,1500.0,1600.0,1200.0,1500.0,1600.0,0.0,82.0,18.0,glassy-carbon electrode,KHCO3,0.1,6.8,-1.2,1.0,H-cell,122.65428942274998,1.0,0.0,0.30510000000000004,2.6948999999999996,31.14417073541979,-0.1230263942111742,6.630459056982755,2.261466309771322,8.089070205114638,1.4555094933007577,C2H4,30.2
808,https://doi.org/10.1039/D3SC04840C,3DOP Cu2OCO,Cu0.6807O0.3193,Cu2O,CuO,69.49,porrous cuboctahedron,217.5,1200.0,1500.0,1600.0,1200.0,1500.0,1600.0,0.0,82.0,18.0,glassy-carbon electrode,KHCO3,0.1,6.8,-1.3,1.0,H-cell,122.65428942274998,1.0,0.0,0.30510000000000004,2.6948999999999996,31.14417073541979,-0.1230263942111742,6.630459056982755,2.261466309771322,8.089070205114638,1.4555094933007577,C2H4,42.6
809,https://doi.org/10.1039/D3SC04840C,3DOP Cu2OCO,Cu0.6807O0.3193,Cu2O,CuO,69.49,porrous cuboctahedron,217.5,1200.0,1500.0,1600.0,1200.0,1500.0,1600.0,0.0,82.0,18.0,glassy-carbon electrode,KHCO3,0.1,6.8,-1.4,1.0,H-cell,122.65428942274998,1.0,0.0,0.30510000000000004,2.6948999999999996,31.14417073541979,-0.1230263942111742,6.630459056982755,2.261466309771322,8.089070205114638,1.4555094933007577,C2H4,51.3
810,https://doi.org/10.1039/D3SC04840C,3DOP Cu2OCO,Cu0.6807O0.3193,Cu2O,CuO,69.49,porrous cuboctahedron,217.5,1200.0,1500.0,1600.0,1200.0,1500.0,1600.0,0.0,82.0,18.0,glassy-carbon electrode,KHCO3,0.1,6.8,-1.4,2.0,H-cell,122.65428942274998,1.0,0.0,0.30510000000000004,2.6948999999999996,31.14417073541979,-0.1230263942111742,6.630459056982755,2.261466309771322,8.089070205114638,1.4555094933007577,C2H4,48.02
811,https://doi.org/10.1039/D3SC04840C,3DOP Cu2OCO,Cu0.6807O0.3193,Cu2O,CuO,69.49,porrous cuboctahedron,217.5,1200.0,1500.0,1600.0,1200.0,1500.0,1600.0,0.0,82.0,18.0,glassy-carbon electrode,KHCO3,0.1,6.8,-1.4,3.0,H-cell,122.65428942274998,1.0,0.0,0.30510000000000004,2.6948999999999996,31.14417073541979,-0.1230263942111742,6.630459056982755,2.261466309771322,8.089070205114638,1.4555094933007577,C2H4,49.6
812,https://doi.org/10.1039/D3SC04840C,3DOP Cu2OCO,Cu0.6807O0.3193,Cu2O,CuO,69.49,porrous cuboctahedron,217.5,1200.0,1500.0,1600.0,1200.0,1500.0,1600.0,0.0,82.0,18.0,glassy-carbon electrode,KHCO3,0.1,6.8,-1.4,4.0,H-cell,122.65428942274998,1.0,0.0,0.30510000000000004,2.6948999999999996,31.14417073541979,-0.1230263942111742,6.630459056982755,2.261466309771322,8.089070205114638,1.4555094933007577,C2H4,48.02
813,https://doi.org/10.1039/D3SC04840C,3DOP Cu2OCO,Cu0.6807O0.3193,Cu2O,CuO,69.49,porrous cuboctahedron,217.5,1200.0,1500.0,1600.0,1200.0,1500.0,1600.0,0.0,82.0,18.0,glassy-carbon electrode,KHCO3,0.1,6.8,-1.4,5.0,H-cell,122.65428942274998,1.0,0.0,0.30510000000000004,2.6948999999999996,31.14417073541979,-0.1230263942111742,6.630459056982755,2.261466309771322,8.089070205114638,1.4555094933007577,C2H4,48.81
814,https://doi.org/10.1039/D3SC04840C,3DOP Cu2OCO,Cu0.6807O0.3193,Cu2O,CuO,69.49,porrous cuboctahedron,217.5,1200.0,1500.0,1600.0,1200.0,1500.0,1600.0,0.0,82.0,18.0,glassy-carbon electrode,KHCO3,0.1,6.8,-1.4,6.0,H-cell,122.65428942274998,1.0,0.0,0.30510000000000004,2.6948999999999996,31.14417073541979,-0.1230263942111742,6.630459056982755,2.261466309771322,8.089070205114638,1.4555094933007577,C2H4,46.83
815,https://doi.org/10.1039/D3SC04840C,3DOP Cu2OCO,Cu0.6807O0.3193,Cu2O,CuO,69.49,porrous cuboctahedron,217.5,1200.0,1500.0,1600.0,1200.0,1500.0,1600.0,0.0,82.0,18.0,glassy-carbon electrode,KHCO3,0.1,6.8,-1.4,7.0,H-cell,122.65428942274998,1.0,0.0,0.30510000000000004,2.6948999999999996,31.14417073541979,-0.1230263942111742,6.630459056982755,2.261466309771322,8.089070205114638,1.4555094933007577,C2H4,48.41
816,https://doi.org/10.1039/D3SC04840C,3DOP Cu2OCO,Cu0.6807O0.3193,Cu2O,CuO,69.49,porrous cuboctahedron,217.5,1200.0,1500.0,1600.0,1200.0,1500.0,1600.0,0.0,82.0,18.0,glassy-carbon electrode,KHCO3,0.1,6.8,-1.4,8.0,H-cell,122.65428942274998,1.0,0.0,0.30510000000000004,2.6948999999999996,31.14417073541979,-0.1230263942111742,6.630459056982755,2.261466309771322,8.089070205114638,1.4555094933007577,C2H4,48.81
817,https://doi.org/10.1039/D3SC04840C,3DOP Cu2OCO,Cu0.6807O0.3193,Cu2O,CuO,69.49,porrous cuboctahedron,217.5,1200.0,1500.0,1600.0,1200.0,1500.0,1600.0,0.0,82.0,18.0,glassy-carbon electrode,KHCO3,0.1,6.8,-1.4,13.0,H-cell,122.65428942274998,1.0,0.0,0.30510000000000004,2.6948999999999996,31.14417073541979,-0.1230263942111742,6.630459056982755,2.261466309771322,8.089070205114638,1.4555094933007577,C2H4,48.02
818,https://doi.org/10.1039/D3SC04840C,3DOP Cu2OCO,Cu0.6807O0.3193,Cu2O,CuO,69.49,porrous cuboctahedron,217.5,1200.0,1500.0,1600.0,1200.0,1500.0,1600.0,0.0,82.0,18.0,glassy-carbon electrode,KHCO3,0.1,6.8,-1.4,14.0,H-cell,122.65428942274998,1.0,0.0,0.30510000000000004,2.6948999999999996,31.14417073541979,-0.1230263942111742,6.630459056982755,2.261466309771322,8.089070205114638,1.4555094933007577,C2H4,46.03
819,https://doi.org/10.1039/D3SC04840C,3DOP Cu2OCO,Cu0.6807O0.3193,Cu2O,CuO,69.49,porrous cuboctahedron,217.5,1200.0,1500.0,1600.0,1200.0,1500.0,1600.0,0.0,82.0,18.0,glassy-carbon electrode,KHCO3,0.1,6.8,-1.4,15.0,H-cell,122.65428942274998,1.0,0.0,0.30510000000000004,2.6948999999999996,31.14417073541979,-0.1230263942111742,6.630459056982755,2.261466309771322,8.089070205114638,1.4555094933007577,C2H4,50.79
820,https://doi.org/10.1039/D3SC04840C,3DOP Cu2OCO,Cu0.6807O0.3193,Cu2O,CuO,69.49,porrous cuboctahedron,217.5,1200.0,1500.0,1600.0,1200.0,1500.0,1600.0,0.0,82.0,18.0,glassy-carbon electrode,KHCO3,0.1,6.8,-1.4,16.0,H-cell,122.65428942274998,1.0,0.0,0.30510000000000004,2.6948999999999996,31.14417073541979,-0.1230263942111742,6.630459056982755,2.261466309771322,8.089070205114638,1.4555094933007577,C2H4,45.24
821,https://doi.org/10.1039/D3SC04840C,3DOP Cu2OCO,Cu0.6807O0.3193,Cu2O,CuO,69.49,porrous cuboctahedron,217.5,1200.0,1500.0,1600.0,1200.0,1500.0,1600.0,0.0,82.0,18.0,glassy-carbon electrode,KHCO3,0.1,6.8,-1.4,17.0,H-cell,122.65428942274998,1.0,0.0,0.30510000000000004,2.6948999999999996,31.14417073541979,-0.1230263942111742,6.630459056982755,2.261466309771322,8.089070205114638,1.4555094933007577,C2H4,45.24
822,https://doi.org/10.1039/D3SC04840C,3DOP Cu2OCO,Cu0.6807O0.3193,Cu2O,CuO,69.49,porrous cuboctahedron,217.5,1200.0,1500.0,1600.0,1200.0,1500.0,1600.0,0.0,82.0,18.0,glassy-carbon electrode,KHCO3,0.1,6.8,-1.4,18.0,H-cell,122.65428942274998,1.0,0.0,0.30510000000000004,2.6948999999999996,31.14417073541979,-0.1230263942111742,6.630459056982755,2.261466309771322,8.089070205114638,1.4555094933007577,C2H4,45.63
823,https://doi.org/10.1039/D3SC04840C,3DOP Cu2OCO,Cu0.6807O0.3193,Cu2O,CuO,69.49,porrous cuboctahedron,217.5,1200.0,1500.0,1600.0,1200.0,1500.0,1600.0,0.0,82.0,18.0,glassy-carbon electrode,KHCO3,0.1,6.8,-1.4,20.0,H-cell,122.65428942274998,1.0,0.0,0.30510000000000004,2.6948999999999996,31.14417073541979,-0.1230263942111742,6.630459056982755,2.261466309771322,8.089070205114638,1.4555094933007577,C2H4,54.37
824,https://doi.org/10.1039/D3SC04840C,3DOP Cu2OCO,Cu0.6807O0.3193,Cu2O,CuO,69.49,porrous cuboctahedron,217.5,1200.0,1500.0,1600.0,1200.0,1500.0,1600.0,0.0,82.0,18.0,glassy-carbon electrode,KHCO3,0.1,6.8,-1.4,21.0,H-cell,122.65428942274998,1.0,0.0,0.30510000000000004,2.6948999999999996,31.14417073541979,-0.1230263942111742,6.630459056982755,2.261466309771322,8.089070205114638,1.4555094933007577,C2H4,47.62
825,https://doi.org/10.1039/D3SC04840C,3DOP Cu2OCO,Cu0.6807O0.3193,Cu2O,CuO,69.49,porrous cuboctahedron,217.5,1200.0,1500.0,1600.0,1200.0,1500.0,1600.0,0.0,82.0,18.0,glassy-carbon electrode,KHCO3,0.1,6.8,-1.4,22.0,H-cell,122.65428942274998,1.0,0.0,0.30510000000000004,2.6948999999999996,31.14417073541979,-0.1230263942111742,6.630459056982755,2.261466309771322,8.089070205114638,1.4555094933007577,C2H4,58.33
826,https://doi.org/10.1039/D3SC04840C,3DOP Cu2OCO,Cu0.6807O0.3193,Cu2O,CuO,69.49,porrous cuboctahedron,217.5,1200.0,1500.0,1600.0,1200.0,1500.0,1600.0,0.0,82.0,18.0,glassy-carbon electrode,KHCO3,0.1,6.8,-1.4,23.0,H-cell,122.65428942274998,1.0,0.0,0.30510000000000004,2.6948999999999996,31.14417073541979,-0.1230263942111742,6.630459056982755,2.261466309771322,8.089070205114638,1.4555094933007577,C2H4,51.59
827,https://doi.org/10.1039/D3SC04840C,3DOP Cu2OCO,Cu0.6807O0.3193,Cu2O,CuO,69.49,porrous cuboctahedron,217.5,1200.0,1500.0,1600.0,1200.0,1500.0,1600.0,0.0,82.0,18.0,glassy-carbon electrode,KHCO3,0.1,6.8,-1.4,24.0,H-cell,122.65428942274998,1.0,0.0,0.30510000000000004,2.6948999999999996,31.14417073541979,-0.1230263942111742,6.630459056982755,2.261466309771322,8.089070205114638,1.4555094933007577,C2H4,50.4
828,https://doi.org/10.1039/D3SC04840C,3DOP Cu2OCO,Cu0.6807O0.3193,Cu2O,CuO,69.49,porrous cuboctahedron,217.5,1200.0,1500.0,1600.0,1200.0,1500.0,1600.0,0.0,82.0,18.0,glassy-carbon electrode,KHCO3,0.1,6.8,-1.5,1.0,H-cell,122.65428942274998,1.0,0.0,0.30510000000000004,2.6948999999999996,31.14417073541979,-0.1230263942111742,6.630459056982755,2.261466309771322,8.089070205114638,1.4555094933007577,C2H4,46.0
829,https://doi.org/10.1039/D3SC04840C,3DOP Cu2OCO,Cu0.6807O0.3193,Cu2O,CuO,69.49,porrous cuboctahedron,217.5,1200.0,1500.0,1600.0,1200.0,1500.0,1600.0,0.0,82.0,18.0,glassy-carbon electrode,KHCO3,0.1,6.8,-1.6,1.0,H-cell,122.65428942274998,1.0,0.0,0.30510000000000004,2.6948999999999996,31.14417073541979,-0.1230263942111742,6.630459056982755,2.261466309771322,8.089070205114638,1.4555094933007577,C2H4,48.6
830,https://doi.org/10.1039/D3SC04840C,3DOP Cu2OCO,Cu0.6807O0.3193,Cu2O,CuO,69.49,porrous cuboctahedron,217.5,1200.0,1500.0,1600.0,1200.0,1500.0,1600.0,0.0,82.0,18.0,glassy-carbon electrode,KHCO3,0.1,6.8,-1.7,1.0,H-cell,122.65428942274998,1.0,0.0,0.30510000000000004,2.6948999999999996,31.14417073541979,-0.1230263942111742,6.630459056982755,2.261466309771322,8.089070205114638,1.4555094933007577,C2H4,37.4
831,https://doi.org/10.1039/D3SC04840C,3DOP Cu2OCO,Cu0.6807O0.3193,Cu2O,CuO,69.49,porrous cuboctahedron,217.5,1200.0,1500.0,1600.0,1200.0,1500.0,1600.0,0.0,82.0,18.0,gasdiffusion electrode,KOH,1.0,14.0,-1.56,1.0,Flow cell,122.65428942274998,1.0,0.0,0.30510000000000004,2.6948999999999996,31.14417073541979,-0.1230263942111742,6.630459056982755,2.261466309771322,8.089070205114638,1.4555094933007577,C2H4,23.1
832,https://doi.org/10.1039/D3SC04840C,3DOP Cu2OCO,Cu0.6807O0.3193,Cu2O,CuO,69.49,porrous cuboctahedron,217.5,1200.0,1500.0,1600.0,1200.0,1500.0,1600.0,0.0,82.0,18.0,gasdiffusion electrode,KOH,1.0,14.0,-2.06,1.0,Flow cell,122.65428942274998,1.0,0.0,0.30510000000000004,2.6948999999999996,31.14417073541979,-0.1230263942111742,6.630459056982755,2.261466309771322,8.089070205114638,1.4555094933007577,C2H4,28.0
833,https://doi.org/10.1039/D3SC04840C,3DOP Cu2OCO,Cu0.6807O0.3193,Cu2O,CuO,69.49,porrous cuboctahedron,217.5,1200.0,1500.0,1600.0,1200.0,1500.0,1600.0,0.0,82.0,18.0,gasdiffusion electrode,KOH,1.0,14.0,-2.56,1.0,Flow cell,122.65428942274998,1.0,0.0,0.30510000000000004,2.6948999999999996,31.14417073541979,-0.1230263942111742,6.630459056982755,2.261466309771322,8.089070205114638,1.4555094933007577,C2H4,52.3
834,https://doi.org/10.1039/D3SC04840C,3DOP Cu2OCO,Cu0.6807O0.3193,Cu2O,CuO,69.49,porrous cuboctahedron,217.5,1200.0,1500.0,1600.0,1200.0,1500.0,1600.0,0.0,82.0,18.0,gasdiffusion electrode,KOH,1.0,14.0,-3.06,1.0,Flow cell,122.65428942274998,1.0,0.0,0.30510000000000004,2.6948999999999996,31.14417073541979,-0.1230263942111742,6.630459056982755,2.261466309771322,8.089070205114638,1.4555094933007577,C2H4,58.2
835,https://doi.org/10.1039/D3SC04840C,3DOP Cu2OCO,Cu0.6807O0.3193,Cu2O,CuO,69.49,porrous cuboctahedron,217.5,1200.0,1500.0,1600.0,1200.0,1500.0,1600.0,0.0,82.0,18.0,gasdiffusion electrode,KOH,1.0,14.0,-3.56,1.0,Flow cell,122.65428942274998,1.0,0.0,0.30510000000000004,2.6948999999999996,31.14417073541979,-0.1230263942111742,6.630459056982755,2.261466309771322,8.089070205114638,1.4555094933007577,C2H4,61.3
836,https://doi.org/10.1039/D3SC04840C,3DOP Cu2OCO,Cu0.6807O0.3193,Cu2O,CuO,69.49,porrous cuboctahedron,217.5,1200.0,1500.0,1600.0,1200.0,1500.0,1600.0,0.0,82.0,18.0,gasdiffusion electrode,KOH,1.0,14.0,-4.06,1.0,Flow cell,122.65428942274998,1.0,0.0,0.30510000000000004,2.6948999999999996,31.14417073541979,-0.1230263942111742,6.630459056982755,2.261466309771322,8.089070205114638,1.4555094933007577,C2H4,48.7
837,https://doi.org/10.1039/D3SC04840C,Cu2O-CO,Cu1O0.655,Cu2O,CuO,52.67,cuboctahedron,0.0,750.0,750.0,750.0,750.0,750.0,750.0,0.0,69.0,31.0,glassy-carbon electrode,KHCO3,0.1,6.8,-1.2,1.0,H-cell,112.06953112324999,1.0,0.0,0.47329999999999994,2.5267,27.745656648789364,-0.12260402953056845,4.573134579589093,1.991476667493465,7.9586725994573175,1.4880359254387714,C2H4,30.6
838,https://doi.org/10.1039/D3SC04840C,Cu2O-CO,Cu1O0.655,Cu2O,CuO,52.67,cuboctahedron,0.0,750.0,750.0,750.0,750.0,750.0,750.0,0.0,69.0,31.0,glassy-carbon electrode,KHCO3,0.1,6.8,-1.3,1.0,H-cell,112.06953112324999,1.0,0.0,0.47329999999999994,2.5267,27.745656648789364,-0.12260402953056845,4.573134579589093,1.991476667493465,7.9586725994573175,1.4880359254387714,C2H4,37.2
839,https://doi.org/10.1039/D3SC04840C,Cu2O-CO,Cu1O0.655,Cu2O,CuO,52.67,cuboctahedron,0.0,750.0,750.0,750.0,750.0,750.0,750.0,0.0,69.0,31.0,glassy-carbon electrode,KHCO3,0.1,6.8,-1.4,1.0,H-cell,112.06953112324999,1.0,0.0,0.47329999999999994,2.5267,27.745656648789364,-0.12260402953056845,4.573134579589093,1.991476667493465,7.9586725994573175,1.4880359254387714,C2H4,37.9
840,https://doi.org/10.1039/D3SC04840C,Cu2O-CO,Cu1O0.655,Cu2O,CuO,52.67,cuboctahedron,0.0,750.0,750.0,750.0,750.0,750.0,750.0,0.0,69.0,31.0,glassy-carbon electrode,KHCO3,0.1,6.8,-1.5,1.0,H-cell,112.06953112324999,1.0,0.0,0.47329999999999994,2.5267,27.745656648789364,-0.12260402953056845,4.573134579589093,1.991476667493465,7.9586725994573175,1.4880359254387714,C2H4,37.1
841,https://doi.org/10.1039/D3SC04840C,Cu2O-CO,Cu1O0.655,Cu2O,CuO,52.67,cuboctahedron,0.0,750.0,750.0,750.0,750.0,750.0,750.0,0.0,69.0,31.0,glassy-carbon electrode,KHCO3,0.1,6.8,-1.6,1.0,H-cell,112.06953112324999,1.0,0.0,0.47329999999999994,2.5267,27.745656648789364,-0.12260402953056845,4.573134579589093,1.991476667493465,7.9586725994573175,1.4880359254387714,C2H4,20.5
842,https://doi.org/10.1039/D3SC04840C,Cu2O-CO,Cu1O0.655,Cu2O,CuO,52.67,cuboctahedron,0.0,750.0,750.0,750.0,750.0,750.0,750.0,0.0,69.0,31.0,glassy-carbon electrode,KHCO3,0.1,6.8,-1.7,1.0,H-cell,112.06953112324999,1.0,0.0,0.47329999999999994,2.5267,27.745656648789364,-0.12260402953056845,4.573134579589093,1.991476667493465,7.9586725994573175,1.4880359254387714,C2H4,15.5
843,https://doi.org/10.1039/D3SC04840C,Cu2O-CO,Cu1O0.655,Cu2O,CuO,52.67,cuboctahedron,0.0,750.0,750.0,750.0,750.0,750.0,750.0,0.0,69.0,31.0,glassy-carbon electrode,KOH,1.0,14.0,-1.56,1.0,Flow cell,112.06953112324999,1.0,0.0,0.47329999999999994,2.5267,27.745656648789364,-0.12260402953056845,4.573134579589093,1.991476667493465,7.9586725994573175,1.4880359254387714,C2H4,21.2
844,https://doi.org/10.1039/D3SC04840C,Cu2O-CO,Cu1O0.655,Cu2O,CuO,52.67,cuboctahedron,0.0,750.0,750.0,750.0,750.0,750.0,750.0,0.0,69.0,31.0,glassy-carbon electrode,KOH,1.0,14.0,-2.06,1.0,Flow cell,112.06953112324999,1.0,0.0,0.47329999999999994,2.5267,27.745656648789364,-0.12260402953056845,4.573134579589093,1.991476667493465,7.9586725994573175,1.4880359254387714,C2H4,19.3
845,https://doi.org/10.1039/D3SC04840C,Cu2O-CO,Cu1O0.655,Cu2O,CuO,52.67,cuboctahedron,0.0,750.0,750.0,750.0,750.0,750.0,750.0,0.0,69.0,31.0,glassy-carbon electrode,KOH,1.0,14.0,-2.56,1.0,Flow cell,112.06953112324999,1.0,0.0,0.47329999999999994,2.5267,27.745656648789364,-0.12260402953056845,4.573134579589093,1.991476667493465,7.9586725994573175,1.4880359254387714,C2H4,23.8
846,https://doi.org/10.1039/D3SC04840C,Cu2O-CO,Cu1O0.655,Cu2O,CuO,52.67,cuboctahedron,0.0,750.0,750.0,750.0,750.0,750.0,750.0,0.0,69.0,31.0,glassy-carbon electrode,KOH,1.0,14.0,-3.06,1.0,Flow cell,112.06953112324999,1.0,0.0,0.47329999999999994,2.5267,27.745656648789364,-0.12260402953056845,4.573134579589093,1.991476667493465,7.9586725994573175,1.4880359254387714,C2H4,17.2
847,https://doi.org/10.1039/D3SC04840C,Cu2O-CO,Cu1O0.655,Cu2O,CuO,52.67,cuboctahedron,0.0,750.0,750.0,750.0,750.0,750.0,750.0,0.0,69.0,31.0,glassy-carbon electrode,KOH,1.0,14.0,-3.56,1.0,Flow cell,112.06953112324999,1.0,0.0,0.47329999999999994,2.5267,27.745656648789364,-0.12260402953056845,4.573134579589093,1.991476667493465,7.9586725994573175,1.4880359254387714,C2H4,15.8
848,https://doi.org/10.1016/j.nanoen.2023.108920, O-Cu2O,Cu1O0.5,Cu2O,No,100.0,octahedron,0.0,400.0,400.0,400.0,400.0,400.0,400.0,0.0,100.0,0.0,carbon paper electrode,KCl,1.0,6.9,-0.9,1.0,H-cell,141.85410961999997,1.0,0.0,0.0,3.0,40.040471732759606,-0.12380000000000001,36.040575683266006,2.998961038961039,8.336839,1.4,C2H4,13.09
849,https://doi.org/10.1016/j.nanoen.2023.108920, O-Cu2O,Cu1O0.5,Cu2O,No,100.0,octahedron,0.0,400.0,400.0,400.0,400.0,400.0,400.0,0.0,100.0,0.0,carbon paper electrode,KCl,1.0,6.9,-1.0,1.0,H-cell,141.85410961999997,1.0,0.0,0.0,3.0,40.040471732759606,-0.12380000000000001,36.040575683266006,2.998961038961039,8.336839,1.4,C2H4,23.83
850,https://doi.org/10.1016/j.nanoen.2023.108920, O-Cu2O,Cu1O0.5,Cu2O,No,100.0,octahedron,0.0,400.0,400.0,400.0,400.0,400.0,400.0,0.0,100.0,0.0,carbon paper electrode,KCl,1.0,6.9,-1.1,1.0,H-cell,141.85410961999997,1.0,0.0,0.0,3.0,40.040471732759606,-0.12380000000000001,36.040575683266006,2.998961038961039,8.336839,1.4,C2H4,40.27
851,https://doi.org/10.1016/j.nanoen.2023.108920, O-Cu2O,Cu1O0.5,Cu2O,No,100.0,octahedron,0.0,400.0,400.0,400.0,400.0,400.0,400.0,2.02,97.98,0.0,carbon paper electrode,KCl,1.0,6.9,-1.1,0.25,H-cell,141.85410961999997,1.0,0.0,0.0,3.0,40.040471732759606,-0.12380000000000001,36.040575683266006,2.998961038961039,8.336839,1.4,C2H4,38.87
852,https://doi.org/10.1016/j.nanoen.2023.108920, O-Cu2O,Cu1O0.5,Cu2O,No,100.0,octahedron,0.0,400.0,400.0,400.0,400.0,400.0,400.0,2.8,97.2,0.0,carbon paper electrode,KCl,1.0,6.9,-1.1,0.5,H-cell,141.85410961999997,1.0,0.0,0.0,3.0,40.040471732759606,-0.12380000000000001,36.040575683266006,2.998961038961039,8.336839,1.4,C2H4,44.19
853,https://doi.org/10.1016/j.nanoen.2023.108920, O-Cu2O,Cu1O0.5,Cu2O,No,100.0,octahedron,0.0,400.0,400.0,400.0,400.0,400.0,400.0,2.56,97.44,0.0,carbon paper electrode,KCl,1.0,6.9,-1.1,0.75,H-cell,141.85410961999997,1.0,0.0,0.0,3.0,40.040471732759606,-0.12380000000000001,36.040575683266006,2.998961038961039,8.336839,1.4,C2H4,41.53
854,https://doi.org/10.1016/j.nanoen.2023.108920, O-Cu2O,Cu1O0.5,Cu2O,No,100.0,octahedron,0.0,400.0,400.0,400.0,400.0,400.0,400.0,2.94,97.06,0.0,carbon paper electrode,KCl,1.0,6.9,-1.1,1.0,H-cell,141.85410961999997,1.0,0.0,0.0,3.0,40.040471732759606,-0.12380000000000001,36.040575683266006,2.998961038961039,8.336839,1.4,C2H4,40.2
855,https://doi.org/10.1016/j.nanoen.2023.108920, O-Cu2O,Cu1O0.5,Cu2O,No,100.0,octahedron,0.0,400.0,400.0,400.0,400.0,400.0,400.0,6.15,93.85,0.0,carbon paper electrode,KCl,1.0,6.9,-1.1,1.25,H-cell,141.85410961999997,1.0,0.0,0.0,3.0,40.040471732759606,-0.12380000000000001,36.040575683266006,2.998961038961039,8.336839,1.4,C2H4,41.53
856,https://doi.org/10.1016/j.nanoen.2023.108920, O-Cu2O,Cu1O0.5,Cu2O,No,100.0,octahedron,0.0,400.0,400.0,400.0,400.0,400.0,400.0,6.93,93.07,0.0,carbon paper electrode,KCl,1.0,6.9,-1.1,1.5,H-cell,141.85410961999997,1.0,0.0,0.0,3.0,40.040471732759606,-0.12380000000000001,36.040575683266006,2.998961038961039,8.336839,1.4,C2H4,41.2
857,https://doi.org/10.1016/j.nanoen.2023.108920, O-Cu2O,Cu1O0.5,Cu2O,No,100.0,octahedron,0.0,400.0,400.0,400.0,400.0,400.0,400.0,7.97,92.03,0.0,carbon paper electrode,KCl,1.0,6.9,-1.1,1.75,H-cell,141.85410961999997,1.0,0.0,0.0,3.0,40.040471732759606,-0.12380000000000001,36.040575683266006,2.998961038961039,8.336839,1.4,C2H4,36.88
858,https://doi.org/10.1016/j.nanoen.2023.108920, O-Cu2O,Cu1O0.5,Cu2O,No,100.0,octahedron,0.0,400.0,400.0,400.0,400.0,400.0,400.0,14.94,85.06,0.0,carbon paper electrode,KCl,1.0,6.9,-1.1,2.0,H-cell,141.85410961999997,1.0,0.0,0.0,3.0,40.040471732759606,-0.12380000000000001,36.040575683266006,2.998961038961039,8.336839,1.4,C2H4,37.87
859,https://doi.org/10.1016/j.nanoen.2023.108920, O-Cu2O,Cu1O0.5,Cu2O,No,100.0,octahedron,0.0,400.0,400.0,400.0,400.0,400.0,400.0,0.0,100.0,0.0,carbon paper electrode,KCl,1.0,6.9,-1.2,1.0,H-cell,141.85410961999997,1.0,0.0,0.0,3.0,40.040471732759606,-0.12380000000000001,36.040575683266006,2.998961038961039,8.336839,1.4,C2H4,28.52
860,https://doi.org/10.1016/j.nanoen.2023.108920, C-Cu2O,Cu1O0.5,Cu2O,No,100.0,cubic,0.0,390.0,390.0,390.0,390.0,390.0,390.0,0.0,100.0,0.0,carbon paper electrode,KCl,1.0,6.9,-0.9,1.0,H-cell,141.85410961999997,1.0,0.0,0.0,3.0,40.040471732759606,-0.12380000000000001,36.040575683266006,2.998961038961039,8.336839,1.4,C2H4,19.8
861,https://doi.org/10.1016/j.nanoen.2023.108920, C-Cu2O,Cu1O0.5,Cu2O,No,100.0,cubic,0.0,390.0,390.0,390.0,390.0,390.0,390.0,0.0,100.0,0.0,carbon paper electrode,KCl,1.0,6.9,-1.0,1.0,H-cell,141.85410961999997,1.0,0.0,0.0,3.0,40.040471732759606,-0.12380000000000001,36.040575683266006,2.998961038961039,8.336839,1.4,C2H4,21.14
862,https://doi.org/10.1016/j.nanoen.2023.108920, C-Cu2O,Cu1O0.5,Cu2O,No,100.0,cubic,0.0,390.0,390.0,390.0,390.0,390.0,390.0,0.0,100.0,0.0,carbon paper electrode,KCl,1.0,6.9,-1.1,1.0,H-cell,141.85410961999997,1.0,0.0,0.0,3.0,40.040471732759606,-0.12380000000000001,36.040575683266006,2.998961038961039,8.336839,1.4,C2H4,32.89
863,https://doi.org/10.1016/j.nanoen.2023.108920, C-Cu2O,Cu1O0.5,Cu2O,No,100.0,cubic,0.0,390.0,390.0,390.0,390.0,390.0,390.0,2.45,97.55,0.0,carbon paper electrode,KCl,1.0,6.9,-1.1,0.25,H-cell,141.85410961999997,1.0,0.0,0.0,3.0,40.040471732759606,-0.12380000000000001,36.040575683266006,2.998961038961039,8.336839,1.4,C2H4,33.62
864,https://doi.org/10.1016/j.nanoen.2023.108920, C-Cu2O,Cu1O0.5,Cu2O,No,100.0,cubic,0.0,390.0,390.0,390.0,390.0,390.0,390.0,7.99,92.01,0.0,carbon paper electrode,KCl,1.0,6.9,-1.1,0.5,H-cell,141.85410961999997,1.0,0.0,0.0,3.0,40.040471732759606,-0.12380000000000001,36.040575683266006,2.998961038961039,8.336839,1.4,C2H4,30.7
865,https://doi.org/10.1016/j.nanoen.2023.108920, C-Cu2O,Cu1O0.5,Cu2O,No,100.0,cubic,0.0,390.0,390.0,390.0,390.0,390.0,390.0,17.92,82.08,0.0,carbon paper electrode,KCl,1.0,6.9,-1.1,0.75,H-cell,141.85410961999997,1.0,0.0,0.0,3.0,40.040471732759606,-0.12380000000000001,36.040575683266006,2.998961038961039,8.336839,1.4,C2H4,31.06
866,https://doi.org/10.1016/j.nanoen.2023.108920, C-Cu2O,Cu1O0.5,Cu2O,No,100.0,cubic,0.0,390.0,390.0,390.0,390.0,390.0,390.0,31.03,68.97,0.0,carbon paper electrode,KCl,1.0,6.9,-1.1,1.0,H-cell,141.85410961999997,1.0,0.0,0.0,3.0,40.040471732759606,-0.12380000000000001,36.040575683266006,2.998961038961039,8.336839,1.4,C2H4,26.31
867,https://doi.org/10.1016/j.nanoen.2023.108920, C-Cu2O,Cu1O0.5,Cu2O,No,100.0,cubic,0.0,390.0,390.0,390.0,390.0,390.0,390.0,44.51,55.49,0.0,carbon paper electrode,KCl,1.0,6.9,-1.1,1.25,H-cell,141.85410961999997,1.0,0.0,0.0,3.0,40.040471732759606,-0.12380000000000001,36.040575683266006,2.998961038961039,8.336839,1.4,C2H4,23.75
868,https://doi.org/10.1016/j.nanoen.2023.108920, C-Cu2O,Cu1O0.5,Cu2O,No,100.0,cubic,0.0,390.0,390.0,390.0,390.0,390.0,390.0,55.58,44.42,0.0,carbon paper electrode,KCl,1.0,6.9,-1.1,1.5,H-cell,141.85410961999997,1.0,0.0,0.0,3.0,40.040471732759606,-0.12380000000000001,36.040575683266006,2.998961038961039,8.336839,1.4,C2H4,23.02
869,https://doi.org/10.1016/j.nanoen.2023.108920, C-Cu2O,Cu1O0.5,Cu2O,No,100.0,cubic,0.0,390.0,390.0,390.0,390.0,390.0,390.0,63.8,36.2,0.0,carbon paper electrode,KCl,1.0,6.9,-1.1,1.75,H-cell,141.85410961999997,1.0,0.0,0.0,3.0,40.040471732759606,-0.12380000000000001,36.040575683266006,2.998961038961039,8.336839,1.4,C2H4,22.29
870,https://doi.org/10.1016/j.nanoen.2023.108920, C-Cu2O,Cu1O0.5,Cu2O,No,100.0,cubic,0.0,390.0,390.0,390.0,390.0,390.0,390.0,82.73,17.27,0.0,carbon paper electrode,KCl,1.0,6.9,-1.1,2.0,H-cell,141.85410961999997,1.0,0.0,0.0,3.0,40.040471732759606,-0.12380000000000001,36.040575683266006,2.998961038961039,8.336839,1.4,C2H4,20.47
871,https://doi.org/10.1016/j.nanoen.2023.108920, C-Cu2O,Cu1O0.5,Cu2O,No,100.0,cubic,0.0,390.0,390.0,390.0,390.0,390.0,390.0,0.0,100.0,0.0,carbon paper electrode,KCl,1.0,6.9,-1.2,1.0,H-cell,141.85410961999997,1.0,0.0,0.0,3.0,40.040471732759606,-0.12380000000000001,36.040575683266006,2.998961038961039,8.336839,1.4,C2H4,25.5
872,https://doi.org/10.1016/j.apsusc.2024.159978,SPNC,Cu8.08O5.54H2,Cu2O,Cu(OH)2,77.97,porrous spherical,3.6,75.0,144.0,220.0,75.0,144.0,220.0,0.0,87.62,12.38,carbon paper electrode,KHCO3,0.5,8.4,-1.6,1.0,H-cell,132.4024943997344,1.2203,0.8812000000000002,0.0,3.0,36.91550680931575,-0.15548658581514826,42.171461748745,2.8547273383738725,9.201148718600326,1.116256248275016,C2H4,28.22
873,https://doi.org/10.1016/j.apsusc.2024.159978,SPNC,Cu8.08O5.54H2,Cu2O,Cu(OH)2,77.97,porrous spherical,3.6,75.0,144.0,220.0,75.0,144.0,220.0,0.0,87.62,12.38,carbon paper electrode,KHCO3,0.5,8.4,-1.5,1.0,H-cell,132.4024943997344,1.2203,0.8812000000000002,0.0,3.0,36.91550680931575,-0.15548658581514826,42.171461748745,2.8547273383738725,9.201148718600326,1.116256248275016,C2H4,24.24
874,https://doi.org/10.1016/j.apsusc.2024.159978,SPNC,Cu8.08O5.54H2,Cu2O,Cu(OH)2,77.97,porrous spherical,3.6,75.0,144.0,220.0,75.0,144.0,220.0,0.0,87.62,12.38,carbon paper electrode,KHCO3,0.5,8.4,-1.4,1.0,H-cell,132.4024943997344,1.2203,0.8812000000000002,0.0,3.0,36.91550680931575,-0.15548658581514826,42.171461748745,2.8547273383738725,9.201148718600326,1.116256248275016,C2H4,20.27
875,https://doi.org/10.1016/j.apsusc.2024.159978,SPNC,Cu8.08O5.54H2,Cu2O,Cu(OH)2,77.97,porrous spherical,3.6,75.0,144.0,220.0,75.0,144.0,220.0,0.0,87.62,12.38,carbon paper electrode,KHCO3,0.5,8.4,-1.3,1.0,H-cell,132.4024943997344,1.2203,0.8812000000000002,0.0,3.0,36.91550680931575,-0.15548658581514826,42.171461748745,2.8547273383738725,9.201148718600326,1.116256248275016,C2H4,38.83
876,https://doi.org/10.1016/j.apsusc.2024.159978,SPNC,Cu8.08O5.54H2,Cu2O,Cu(OH)2,77.97,porrous spherical,3.6,75.0,144.0,220.0,75.0,144.0,220.0,0.0,87.62,12.38,carbon paper electrode,KHCO3,0.5,8.4,-1.25,1.0,H-cell,132.4024943997344,1.2203,0.8812000000000002,0.0,3.0,36.91550680931575,-0.15548658581514826,42.171461748745,2.8547273383738725,9.201148718600326,1.116256248275016,C2H4,41.1
877,https://doi.org/10.1016/j.apsusc.2024.159978,SPNC,Cu8.08O5.54H2,Cu2O,Cu(OH)2,77.97,porrous spherical,3.6,75.0,144.0,220.0,75.0,144.0,220.0,0.0,87.62,12.38,carbon paper electrode,KHCO3,0.5,8.4,-1.2,1.0,H-cell,132.4024943997344,1.2203,0.8812000000000002,0.0,3.0,36.91550680931575,-0.15548658581514826,42.171461748745,2.8547273383738725,9.201148718600326,1.116256248275016,C2H4,41.86
878,https://doi.org/10.1016/j.apsusc.2024.159978,SPNC,Cu8.08O5.54H2,Cu2O,Cu(OH)2,77.97,porrous spherical,3.6,75.0,144.0,220.0,75.0,144.0,220.0,0.0,87.62,12.38,carbon paper electrode,KHCO3,0.5,8.4,-1.15,1.0,H-cell,132.4024943997344,1.2203,0.8812000000000002,0.0,3.0,36.91550680931575,-0.15548658581514826,42.171461748745,2.8547273383738725,9.201148718600326,1.116256248275016,C2H4,55.49
879,https://doi.org/10.1016/j.apsusc.2024.159978,SPNC,Cu8.08O5.54H2,Cu2O,Cu(OH)2,77.97,porrous spherical,3.6,75.0,144.0,220.0,75.0,144.0,220.0,0.0,87.62,12.38,carbon paper electrode,KHCO3,0.5,8.4,-1.1,1.0,H-cell,132.4024943997344,1.2203,0.8812000000000002,0.0,3.0,36.91550680931575,-0.15548658581514826,42.171461748745,2.8547273383738725,9.201148718600326,1.116256248275016,C2H4,38.64
880,https://doi.org/10.1016/j.apsusc.2024.159978,SPNC,Cu8.08O5.54H2,Cu2O,Cu(OH)2,77.97,porrous spherical,3.6,75.0,144.0,220.0,75.0,144.0,220.0,0.0,87.62,12.38,carbon paper electrode,KHCO3,0.5,8.4,-1.05,1.0,H-cell,132.4024943997344,1.2203,0.8812000000000002,0.0,3.0,36.91550680931575,-0.15548658581514826,42.171461748745,2.8547273383738725,9.201148718600326,1.116256248275016,C2H4,26.33
881,https://doi.org/10.1016/j.apsusc.2024.159978,SPNC,Cu8.08O5.54H2,Cu2O,Cu(OH)2,77.97,porrous spherical,3.6,75.0,144.0,220.0,75.0,144.0,220.0,0.0,87.62,12.38,carbon paper electrode,KHCO3,0.5,8.4,-1.0,1.0,H-cell,132.4024943997344,1.2203,0.8812000000000002,0.0,3.0,36.91550680931575,-0.15548658581514826,42.171461748745,2.8547273383738725,9.201148718600326,1.116256248275016,C2H4,22.73
882,https://doi.org/10.1016/j.apsusc.2024.159978,SPNC,Cu8.08O5.54H2,Cu2O,Cu(OH)2,77.97,porrous spherical,3.6,75.0,144.0,220.0,75.0,144.0,220.0,0.0,87.62,12.38,carbon paper electrode,KHCO3,0.5,8.4,-0.9,1.0,H-cell,132.4024943997344,1.2203,0.8812000000000002,0.0,3.0,36.91550680931575,-0.15548658581514826,42.171461748745,2.8547273383738725,9.201148718600326,1.116256248275016,C2H4,14.77
883,https://doi.org/10.1016/j.apsusc.2024.159978,SNC,Cu6.64O4.82H2,Cu2O,Cu(OH)2,73.82,sphere,0.0,275.0,300.4,375.0,275.0,300.4,375.0,0.0,84.94,15.06,carbon paper electrode,KHCO3,0.5,8.4,-1.6,1.0,H-cell,130.6220040155264,1.2618,1.0472000000000001,0.0,3.0,36.38063484540761,-0.16336325832187545,43.567601116634194,2.8290956535799716,9.384426284618526,1.0752052933183671,C2H4,8.31
884,https://doi.org/10.1016/j.apsusc.2024.159978,SNC,Cu6.64O4.82H2,Cu2O,Cu(OH)2,73.82,sphere,0.0,275.0,300.4,375.0,275.0,300.4,375.0,0.0,84.94,15.06,carbon paper electrode,KHCO3,0.5,8.4,-1.5,1.0,H-cell,130.6220040155264,1.2618,1.0472000000000001,0.0,3.0,36.38063484540761,-0.16336325832187545,43.567601116634194,2.8290956535799716,9.384426284618526,1.0752052933183671,C2H4,17.14
885,https://doi.org/10.1016/j.apsusc.2024.159978,SNC,Cu6.64O4.82H2,Cu2O,Cu(OH)2,73.82,sphere,0.0,275.0,300.4,375.0,275.0,300.4,375.0,0.0,84.94,15.06,carbon paper electrode,KHCO3,0.5,8.4,-1.4,1.0,H-cell,130.6220040155264,1.2618,1.0472000000000001,0.0,3.0,36.38063484540761,-0.16336325832187545,43.567601116634194,2.8290956535799716,9.384426284618526,1.0752052933183671,C2H4,21.21
886,https://doi.org/10.1016/j.apsusc.2024.159978,SNC,Cu6.64O4.82H2,Cu2O,Cu(OH)2,73.82,sphere,0.0,275.0,300.4,375.0,275.0,300.4,375.0,0.0,84.94,15.06,carbon paper electrode,KHCO3,0.5,8.4,-1.3,1.0,H-cell,130.6220040155264,1.2618,1.0472000000000001,0.0,3.0,36.38063484540761,-0.16336325832187545,43.567601116634194,2.8290956535799716,9.384426284618526,1.0752052933183671,C2H4,23.08
887,https://doi.org/10.1016/j.apsusc.2024.159978,SNC,Cu6.64O4.82H2,Cu2O,Cu(OH)2,73.82,sphere,0.0,275.0,300.4,375.0,275.0,300.4,375.0,0.0,84.94,15.06,carbon paper electrode,KHCO3,0.5,8.4,-1.25,1.0,H-cell,130.6220040155264,1.2618,1.0472000000000001,0.0,3.0,36.38063484540761,-0.16336325832187545,43.567601116634194,2.8290956535799716,9.384426284618526,1.0752052933183671,C2H4,24.47
888,https://doi.org/10.1016/j.apsusc.2024.159978,SNC,Cu6.64O4.82H2,Cu2O,Cu(OH)2,73.82,sphere,0.0,275.0,300.4,375.0,275.0,300.4,375.0,0.0,84.94,15.06,carbon paper electrode,KHCO3,0.5,8.4,-1.2,1.0,H-cell,130.6220040155264,1.2618,1.0472000000000001,0.0,3.0,36.38063484540761,-0.16336325832187545,43.567601116634194,2.8290956535799716,9.384426284618526,1.0752052933183671,C2H4,31.11
889,https://doi.org/10.1016/j.apsusc.2024.159978,SNC,Cu6.64O4.82H2,Cu2O,Cu(OH)2,73.82,sphere,0.0,275.0,300.4,375.0,275.0,300.4,375.0,0.0,84.94,15.06,carbon paper electrode,KHCO3,0.5,8.4,-1.15,1.0,H-cell,130.6220040155264,1.2618,1.0472000000000001,0.0,3.0,36.38063484540761,-0.16336325832187545,43.567601116634194,2.8290956535799716,9.384426284618526,1.0752052933183671,C2H4,37.74
890,https://doi.org/10.1016/j.apsusc.2024.159978,SNC,Cu6.64O4.82H2,Cu2O,Cu(OH)2,73.82,sphere,0.0,275.0,300.4,375.0,275.0,300.4,375.0,0.0,84.94,15.06,carbon paper electrode,KHCO3,0.5,8.4,-1.1,1.0,H-cell,130.6220040155264,1.2618,1.0472000000000001,0.0,3.0,36.38063484540761,-0.16336325832187545,43.567601116634194,2.8290956535799716,9.384426284618526,1.0752052933183671,C2H4,38.05
891,https://doi.org/10.1016/j.apsusc.2024.159978,SNC,Cu6.64O4.82H2,Cu2O,Cu(OH)2,73.82,sphere,0.0,275.0,300.4,375.0,275.0,300.4,375.0,0.0,84.94,15.06,carbon paper electrode,KHCO3,0.5,8.4,-1.05,1.0,H-cell,130.6220040155264,1.2618,1.0472000000000001,0.0,3.0,36.38063484540761,-0.16336325832187545,43.567601116634194,2.8290956535799716,9.384426284618526,1.0752052933183671,C2H4,35.27
892,https://doi.org/10.1016/j.apsusc.2024.159978,SNC,Cu6.64O4.82H2,Cu2O,Cu(OH)2,73.82,sphere,0.0,275.0,300.4,375.0,275.0,300.4,375.0,0.0,84.94,15.06,carbon paper electrode,KHCO3,0.5,8.4,-1.0,1.0,H-cell,130.6220040155264,1.2618,1.0472000000000001,0.0,3.0,36.38063484540761,-0.16336325832187545,43.567601116634194,2.8290956535799716,9.384426284618526,1.0752052933183671,C2H4,33.27
893,https://doi.org/10.1016/j.apsusc.2024.159978,SNC,Cu6.64O4.82H2,Cu2O,Cu(OH)2,73.82,sphere,0.0,275.0,300.4,375.0,275.0,300.4,375.0,0.0,84.94,15.06,carbon paper electrode,KHCO3,0.5,8.4,-0.95,1.0,H-cell,130.6220040155264,1.2618,1.0472000000000001,0.0,3.0,36.38063484540761,-0.16336325832187545,43.567601116634194,2.8290956535799716,9.384426284618526,1.0752052933183671,C2H4,33.73
894,https://doi.org/10.1016/j.jcis.2024.05.179,Cu2O-M,Cu1O0.5,Cu2O,No,100.0,porrous spherical,18.63,700.0,700.0,700.0,700.0,700.0,700.0,0.0,100.0,0.0,glassy-carbon electrode,KHCO3,0.1,6.8,-1.3,1.0,H-cell,141.85410961999997,1.0,0.0,0.0,3.0,40.040471732759606,-0.12380000000000001,36.040575683266006,2.998961038961039,8.336839,1.4,C2H4,30.16
895,https://doi.org/10.1016/j.jcis.2024.05.179,Cu2O-M,Cu1O0.5,Cu2O,No,100.0,porrous spherical,18.63,700.0,700.0,700.0,700.0,700.0,700.0,0.0,100.0,0.0,glassy-carbon electrode,KHCO3,0.1,6.8,-1.4,1.0,H-cell,141.85410961999997,1.0,0.0,0.0,3.0,40.040471732759606,-0.12380000000000001,36.040575683266006,2.998961038961039,8.336839,1.4,C2H4,30.69
896,https://doi.org/10.1016/j.jcis.2024.05.179,Cu2O-M,Cu1O0.5,Cu2O,No,100.0,porrous spherical,18.63,700.0,700.0,700.0,700.0,700.0,700.0,0.0,100.0,0.0,glassy-carbon electrode,KHCO3,0.1,6.8,-1.5,1.0,H-cell,141.85410961999997,1.0,0.0,0.0,3.0,40.040471732759606,-0.12380000000000001,36.040575683266006,2.998961038961039,8.336839,1.4,C2H4,33.33
897,https://doi.org/10.1016/j.jcis.2024.05.179,Cu2O-M,Cu1O0.5,Cu2O,No,100.0,porrous spherical,18.63,700.0,700.0,700.0,700.0,700.0,700.0,0.0,100.0,0.0,glassy-carbon electrode,KHCO3,0.1,6.8,-1.5,1.0,H-cell,141.85410961999997,1.0,0.0,0.0,3.0,40.040471732759606,-0.12380000000000001,36.040575683266006,2.998961038961039,8.336839,1.4,C2H4,31.72
898,https://doi.org/10.1016/j.jcis.2024.05.179,Cu2O-M,Cu1O0.5,Cu2O,No,100.0,porrous spherical,18.63,700.0,700.0,700.0,700.0,700.0,700.0,0.0,100.0,0.0,glassy-carbon electrode,KHCO3,0.1,6.8,-1.5,2.0,H-cell,141.85410961999997,1.0,0.0,0.0,3.0,40.040471732759606,-0.12380000000000001,36.040575683266006,2.998961038961039,8.336839,1.4,C2H4,38.77
899,https://doi.org/10.1016/j.jcis.2024.05.179,Cu2O-M,Cu1O0.5,Cu2O,No,100.0,porrous spherical,18.63,700.0,700.0,700.0,700.0,700.0,700.0,0.0,100.0,0.0,glassy-carbon electrode,KHCO3,0.1,6.8,-1.5,4.0,H-cell,141.85410961999997,1.0,0.0,0.0,3.0,40.040471732759606,-0.12380000000000001,36.040575683266006,2.998961038961039,8.336839,1.4,C2H4,36.56
900,https://doi.org/10.1016/j.jcis.2024.05.179,Cu2O-M,Cu1O0.5,Cu2O,No,100.0,porrous spherical,18.63,700.0,700.0,700.0,700.0,700.0,700.0,0.0,100.0,0.0,glassy-carbon electrode,KHCO3,0.1,6.8,-1.5,6.0,H-cell,141.85410961999997,1.0,0.0,0.0,3.0,40.040471732759606,-0.12380000000000001,36.040575683266006,2.998961038961039,8.336839,1.4,C2H4,37.0
901,https://doi.org/10.1016/j.jcis.2024.05.179,Cu2O-M,Cu1O0.5,Cu2O,No,100.0,porrous spherical,18.63,700.0,700.0,700.0,700.0,700.0,700.0,0.0,100.0,0.0,glassy-carbon electrode,KHCO3,0.1,6.8,-1.5,8.0,H-cell,141.85410961999997,1.0,0.0,0.0,3.0,40.040471732759606,-0.12380000000000001,36.040575683266006,2.998961038961039,8.336839,1.4,C2H4,31.72
902,https://doi.org/10.1016/j.jcis.2024.05.179,Cu2O-M,Cu1O0.5,Cu2O,No,100.0,porrous spherical,18.63,700.0,700.0,700.0,700.0,700.0,700.0,0.0,100.0,0.0,glassy-carbon electrode,KHCO3,0.1,6.8,-1.6,1.0,H-cell,141.85410961999997,1.0,0.0,0.0,3.0,40.040471732759606,-0.12380000000000001,36.040575683266006,2.998961038961039,8.336839,1.4,C2H4,26.98
