Repository: vovamirosh/CO2RR_PISH

File: Datasets/raw_dataset.csv (part 8 of 22)
,Number,Autor,Publication,Title,Journal,IF,DOI,Article name,Formula,Cat. compound,Support,"Cat./Support ratio, % (at)",Morphology (TEM/SEM),"Pore size, nm",width min (nm),width aver (nm),width max (nm),length min (nm),length aver (nm),length max (nm),"Cu, % (at.)","Cu+, % (at.)","Cu(2+), % (at.)",Base,electrolyte,"conc, M",pH,RHE vs V,Product,"FE, %","Time, h","Current density, mA/cm2",Type of reactor," Energy efficiency, %",Сarbon efficiency (equivalent to single-pass carbon efficiency (SPCE),"Loading, μg/cm2","Capacitance, (uF/cm2)","ECSA, cm2",R,"BET surface, m2/g"
504,30.0,"Rui Zhang,b , Feifei Chen , Haokun Jin , Yong Zhang , Xiaoya Hao , Yingda Liu , Tianming Feng , Xinghua Zhang, Zunming Lu, Weihua Wang , Feng Lu , Hong Dong , Hui Liu, Hui Liu, , Yahui Cheng",2023.0,Highly stability Cu+ species in hollow Cu2O nanoreactors by modulating cavity size for CO2 electroreduction to C2+ products,Chemical Engineering Journal,13.3,https://doi.org/10.1016/j.cej.2023.142052,Cu2O-24,Cu1O0.5404,CuO,Cu2O,14.95,hollow,,47.5,55.0,72.5,47.5,55.0,72.5,0.0,91.92,8.08,glassy-carbon electrode,KHCO3,0.1,6.8,-0.86,CO,8.03,0.5,-2.84,H-cell,,,,1280.0,,,
505,30.0,"Rui Zhang,b , Feifei Chen , Haokun Jin , Yong Zhang , Xiaoya Hao , Yingda Liu , Tianming Feng , Xinghua Zhang, Zunming Lu, Weihua Wang , Feng Lu , Hong Dong , Hui Liu, Hui Liu, , Yahui Cheng",2023.0,Highly stability Cu+ species in hollow Cu2O nanoreactors by modulating cavity size for CO2 electroreduction to C2+ products,Chemical Engineering Journal,13.3,https://doi.org/10.1016/j.cej.2023.142052,Cu2O-24,Cu1O0.5404,CuO,Cu2O,14.95,hollow,,47.5,55.0,72.5,47.5,55.0,72.5,0.0,91.92,8.08,glassy-carbon electrode,KHCO3,0.1,6.8,-0.86,HCOOH,11.56,0.5,-2.84,H-cell,,,,1280.0,,,
506,30.0,"Rui Zhang,b , Feifei Chen , Haokun Jin , Yong Zhang , Xiaoya Hao , Yingda Liu , Tianming Feng , Xinghua Zhang, Zunming Lu, Weihua Wang , Feng Lu , Hong Dong , Hui Liu, Hui Liu, , Yahui Cheng",2023.0,Highly stability Cu+ species in hollow Cu2O nanoreactors by modulating cavity size for CO2 electroreduction to C2+ products,Chemical Engineering Journal,13.3,https://doi.org/10.1016/j.cej.2023.142052,Cu2O-24,Cu1O0.5404,CuO,Cu2O,14.95,hollow,,47.5,55.0,72.5,47.5,55.0,72.5,0.0,91.92,8.08,glassy-carbon electrode,KHCO3,0.1,6.8,-0.86,CH3OH,1.93,0.5,-2.84,H-cell,,,,1280.0,,,
507,30.0,"Rui Zhang,b , Feifei Chen , Haokun Jin , Yong Zhang , Xiaoya Hao , Yingda Liu , Tianming Feng , Xinghua Zhang, Zunming Lu, Weihua Wang , Feng Lu , Hong Dong , Hui Liu, Hui Liu, , Yahui Cheng",2023.0,Highly stability Cu+ species in hollow Cu2O nanoreactors by modulating cavity size for CO2 electroreduction to C2+ products,Chemical Engineering Journal,13.3,https://doi.org/10.1016/j.cej.2023.142052,Cu2O-24,Cu1O0.5404,CuO,Cu2O,14.95,hollow,,47.5,55.0,72.5,47.5,55.0,72.5,0.0,91.92,8.08,glassy-carbon electrode,KHCO3,0.1,6.8,-0.86,C2H5OH,16.53,0.5,-2.84,H-cell,,,,1280.0,,,
508,30.0,"Rui Zhang,b , Feifei Chen , Haokun Jin , Yong Zhang , Xiaoya Hao , Yingda Liu , Tianming Feng , Xinghua Zhang, Zunming Lu, Weihua Wang , Feng Lu , Hong Dong , Hui Liu, Hui Liu, , Yahui Cheng",2023.0,Highly stability Cu+ species in hollow Cu2O nanoreactors by modulating cavity size for CO2 electroreduction to C2+ products,Chemical Engineering Journal,13.3,https://doi.org/10.1016/j.cej.2023.142052,Cu2O-24,Cu1O0.5404,CuO,Cu2O,14.95,hollow,,47.5,55.0,72.5,47.5,55.0,72.5,0.0,91.92,8.08,glassy-carbon electrode,KHCO3,0.1,6.8,-0.86,CH3COOH,2.73,0.5,-2.84,H-cell,,,,1280.0,,,
509,30.0,"Rui Zhang,b , Feifei Chen , Haokun Jin , Yong Zhang , Xiaoya Hao , Yingda Liu , Tianming Feng , Xinghua Zhang, Zunming Lu, Weihua Wang , Feng Lu , Hong Dong , Hui Liu, Hui Liu, , Yahui Cheng",2023.0,Highly stability Cu+ species in hollow Cu2O nanoreactors by modulating cavity size for CO2 electroreduction to C2+ products,Chemical Engineering Journal,13.3,https://doi.org/10.1016/j.cej.2023.142052,Cu2O-24,Cu1O0.5404,CuO,Cu2O,14.95,hollow,,47.5,55.0,72.5,47.5,55.0,72.5,0.0,91.92,8.08,glassy-carbon electrode,KHCO3,0.1,6.8,-0.86,C3H7OH,6.58,0.5,-2.84,H-cell,,,,1280.0,,,
510,30.0,"Rui Zhang,b , Feifei Chen , Haokun Jin , Yong Zhang , Xiaoya Hao , Yingda Liu , Tianming Feng , Xinghua Zhang, Zunming Lu, Weihua Wang , Feng Lu , Hong Dong , Hui Liu, Hui Liu, , Yahui Cheng",2023.0,Highly stability Cu+ species in hollow Cu2O nanoreactors by modulating cavity size for CO2 electroreduction to C2+ products,Chemical Engineering Journal,13.3,https://doi.org/10.1016/j.cej.2023.142052,Cu2O-24,Cu1O0.5404,CuO,Cu2O,14.95,hollow,,47.5,55.0,72.5,47.5,55.0,72.5,0.0,91.92,8.08,glassy-carbon electrode,KHCO3,0.1,6.8,-0.86,H2,41.57,0.5,-2.84,H-cell,,,,1280.0,,,
511,30.0,"Rui Zhang,b , Feifei Chen , Haokun Jin , Yong Zhang , Xiaoya Hao , Yingda Liu , Tianming Feng , Xinghua Zhang, Zunming Lu, Weihua Wang , Feng Lu , Hong Dong , Hui Liu, Hui Liu, , Yahui Cheng",2023.0,Highly stability Cu+ species in hollow Cu2O nanoreactors by modulating cavity size for CO2 electroreduction to C2+ products,Chemical Engineering Journal,13.3,https://doi.org/10.1016/j.cej.2023.142052,Cu2O-30,Cu1O0.5245,CuO,Cu2O,10.3,hollow,,37.5,57.5,72.5,37.5,57.5,72.5,0.0,95.1,4.9,glassy-carbon electrode,KHCO3,0.1,6.8,-1.05,CH4,4.36,0.5,-28.18,H-cell,,,,1660.0,,,
512,30.0,"Rui Zhang,b , Feifei Chen , Haokun Jin , Yong Zhang , Xiaoya Hao , Yingda Liu , Tianming Feng , Xinghua Zhang, Zunming Lu, Weihua Wang , Feng Lu , Hong Dong , Hui Liu, Hui Liu, , Yahui Cheng",2023.0,Highly stability Cu+ species in hollow Cu2O nanoreactors by modulating cavity size for CO2 electroreduction to C2+ products,Chemical Engineering Journal,13.3,https://doi.org/10.1016/j.cej.2023.142052,Cu2O-30,Cu1O0.5245,CuO,Cu2O,10.3,hollow,,37.5,57.5,72.5,37.5,57.5,72.5,0.0,95.1,4.9,glassy-carbon electrode,KHCO3,0.1,6.8,-1.05,C2H4,3.49,0.5,-28.18,H-cell,,,,1660.0,,,
513,30.0,"Rui Zhang,b , Feifei Chen , Haokun Jin , Yong Zhang , Xiaoya Hao , Yingda Liu , Tianming Feng , Xinghua Zhang, Zunming Lu, Weihua Wang , Feng Lu , Hong Dong , Hui Liu, Hui Liu, , Yahui Cheng",2023.0,Highly stability Cu+ species in hollow Cu2O nanoreactors by modulating cavity size for CO2 electroreduction to C2+ products,Chemical Engineering Journal,13.3,https://doi.org/10.1016/j.cej.2023.142052,Cu2O-30,Cu1O0.5245,CuO,Cu2O,10.3,hollow,,37.5,57.5,72.5,37.5,57.5,72.5,0.0,95.1,4.9,glassy-carbon electrode,KHCO3,0.1,6.8,-1.05,CO,0.52,0.5,-28.18,H-cell,,,,1660.0,,,
514,30.0,"Rui Zhang,b , Feifei Chen , Haokun Jin , Yong Zhang , Xiaoya Hao , Yingda Liu , Tianming Feng , Xinghua Zhang, Zunming Lu, Weihua Wang , Feng Lu , Hong Dong , Hui Liu, Hui Liu, , Yahui Cheng",2023.0,Highly stability Cu+ species in hollow Cu2O nanoreactors by modulating cavity size for CO2 electroreduction to C2+ products,Chemical Engineering Journal,13.3,https://doi.org/10.1016/j.cej.2023.142052,Cu2O-30,Cu1O0.5245,CuO,Cu2O,10.3,hollow,,37.5,57.5,72.5,37.5,57.5,72.5,0.0,95.1,4.9,glassy-carbon electrode,KHCO3,0.1,6.8,-1.05,HCOOH,1.57,0.5,-28.18,H-cell,,,,1660.0,,,
515,30.0,"Rui Zhang,b , Feifei Chen , Haokun Jin , Yong Zhang , Xiaoya Hao , Yingda Liu , Tianming Feng , Xinghua Zhang, Zunming Lu, Weihua Wang , Feng Lu , Hong Dong , Hui Liu, Hui Liu, , Yahui Cheng",2023.0,Highly stability Cu+ species in hollow Cu2O nanoreactors by modulating cavity size for CO2 electroreduction to C2+ products,Chemical Engineering Journal,13.3,https://doi.org/10.1016/j.cej.2023.142052,Cu2O-30,Cu1O0.5245,CuO,Cu2O,10.3,hollow,,37.5,57.5,72.5,37.5,57.5,72.5,0.0,95.1,4.9,glassy-carbon electrode,KHCO3,0.1,6.8,-1.05,CH3OH,1.22,0.5,-28.18,H-cell,,,,1660.0,,,
516,30.0,"Rui Zhang,b , Feifei Chen , Haokun Jin , Yong Zhang , Xiaoya Hao , Yingda Liu , Tianming Feng , Xinghua Zhang, Zunming Lu, Weihua Wang , Feng Lu , Hong Dong , Hui Liu, Hui Liu, , Yahui Cheng",2023.0,Highly stability Cu+ species in hollow Cu2O nanoreactors by modulating cavity size for CO2 electroreduction to C2+ products,Chemical Engineering Journal,13.3,https://doi.org/10.1016/j.cej.2023.142052,Cu2O-30,Cu1O0.5245,CuO,Cu2O,10.3,hollow,,37.5,57.5,72.5,37.5,57.5,72.5,0.0,95.1,4.9,glassy-carbon electrode,KHCO3,0.1,6.8,-1.05,C2H5OH,12.72,0.5,-28.18,H-cell,,,,1660.0,,,
517,30.0,"Rui Zhang,b , Feifei Chen , Haokun Jin , Yong Zhang , Xiaoya Hao , Yingda Liu , Tianming Feng , Xinghua Zhang, Zunming Lu, Weihua Wang , Feng Lu , Hong Dong , Hui Liu, Hui Liu, , Yahui Cheng",2023.0,Highly stability Cu+ species in hollow Cu2O nanoreactors by modulating cavity size for CO2 electroreduction to C2+ products,Chemical Engineering Journal,13.3,https://doi.org/10.1016/j.cej.2023.142052,Cu2O-30,Cu1O0.5245,CuO,Cu2O,10.3,hollow,,37.5,57.5,72.5,37.5,57.5,72.5,0.0,95.1,4.9,glassy-carbon electrode,KHCO3,0.1,6.8,-1.05,CH3COOH,1.05,0.5,-28.18,H-cell,,,,1660.0,,,
518,30.0,"Rui Zhang,b , Feifei Chen , Haokun Jin , Yong Zhang , Xiaoya Hao , Yingda Liu , Tianming Feng , Xinghua Zhang, Zunming Lu, Weihua Wang , Feng Lu , Hong Dong , Hui Liu, Hui Liu, , Yahui Cheng",2023.0,Highly stability Cu+ species in hollow Cu2O nanoreactors by modulating cavity size for CO2 electroreduction to C2+ products,Chemical Engineering Journal,13.3,https://doi.org/10.1016/j.cej.2023.142052,Cu2O-30,Cu1O0.5245,CuO,Cu2O,10.3,hollow,,37.5,57.5,72.5,37.5,57.5,72.5,0.0,95.1,4.9,glassy-carbon electrode,KHCO3,0.1,6.8,-1.05,C3H7OH,9.41,0.5,-28.18,H-cell,,,,1660.0,,,
519,30.0,"Rui Zhang,b , Feifei Chen , Haokun Jin , Yong Zhang , Xiaoya Hao , Yingda Liu , Tianming Feng , Xinghua Zhang, Zunming Lu, Weihua Wang , Feng Lu , Hong Dong , Hui Liu, Hui Liu, , Yahui Cheng",2023.0,Highly stability Cu+ species in hollow Cu2O nanoreactors by modulating cavity size for CO2 electroreduction to C2+ products,Chemical Engineering Journal,13.3,https://doi.org/10.1016/j.cej.2023.142052,Cu2O-30,Cu1O0.5245,CuO,Cu2O,10.3,hollow,,37.5,57.5,72.5,37.5,57.5,72.5,0.0,95.1,4.9,glassy-carbon electrode,KHCO3,0.1,6.8,-1.05,H2,39.74,0.5,-28.18,H-cell,,,,1660.0,,,
520,30.0,"Rui Zhang,b , Feifei Chen , Haokun Jin , Yong Zhang , Xiaoya Hao , Yingda Liu , Tianming Feng , Xinghua Zhang, Zunming Lu, Weihua Wang , Feng Lu , Hong Dong , Hui Liu, Hui Liu, , Yahui Cheng",2023.0,Highly stability Cu+ species in hollow Cu2O nanoreactors by modulating cavity size for CO2 electroreduction to C2+ products,Chemical Engineering Journal,13.3,https://doi.org/10.1016/j.cej.2023.142052,Cu2O-30,Cu1O0.5245,CuO,Cu2O,10.3,hollow,,37.5,57.5,72.5,37.5,57.5,72.5,0.0,95.1,4.9,glassy-carbon electrode,KHCO3,0.1,6.8,-1.03,CH4,4.01,0.5,-22.91,H-cell,,,,1660.0,,,
521,30.0,"Rui Zhang,b , Feifei Chen , Haokun Jin , Yong Zhang , Xiaoya Hao , Yingda Liu , Tianming Feng , Xinghua Zhang, Zunming Lu, Weihua Wang , Feng Lu , Hong Dong , Hui Liu, Hui Liu, , Yahui Cheng",2023.0,Highly stability Cu+ species in hollow Cu2O nanoreactors by modulating cavity size for CO2 electroreduction to C2+ products,Chemical Engineering Journal,13.3,https://doi.org/10.1016/j.cej.2023.142052,Cu2O-30,Cu1O0.5245,CuO,Cu2O,10.3,hollow,,37.5,57.5,72.5,37.5,57.5,72.5,0.0,95.1,4.9,glassy-carbon electrode,KHCO3,0.1,6.8,-1.03,C2H4,12.37,0.5,-22.91,H-cell,,,,1660.0,,,
522,30.0,"Rui Zhang,b , Feifei Chen , Haokun Jin , Yong Zhang , Xiaoya Hao , Yingda Liu , Tianming Feng , Xinghua Zhang, Zunming Lu, Weihua Wang , Feng Lu , Hong Dong , Hui Liu, Hui Liu, , Yahui Cheng",2023.0,Highly stability Cu+ species in hollow Cu2O nanoreactors by modulating cavity size for CO2 electroreduction to C2+ products,Chemical Engineering Journal,13.3,https://doi.org/10.1016/j.cej.2023.142052,Cu2O-30,Cu1O0.5245,CuO,Cu2O,10.3,hollow,,37.5,57.5,72.5,37.5,57.5,72.5,0.0,95.1,4.9,glassy-carbon electrode,KHCO3,0.1,6.8,-1.03,CO,1.39,0.5,-22.91,H-cell,,,,1660.0,,,
523,30.0,"Rui Zhang,b , Feifei Chen , Haokun Jin , Yong Zhang , Xiaoya Hao , Yingda Liu , Tianming Feng , Xinghua Zhang, Zunming Lu, Weihua Wang , Feng Lu , Hong Dong , Hui Liu, Hui Liu, , Yahui Cheng",2023.0,Highly stability Cu+ species in hollow Cu2O nanoreactors by modulating cavity size for CO2 electroreduction to C2+ products,Chemical Engineering Journal,13.3,https://doi.org/10.1016/j.cej.2023.142052,Cu2O-30,Cu1O0.5245,CuO,Cu2O,10.3,hollow,,37.5,57.5,72.5,37.5,57.5,72.5,0.0,95.1,4.9,glassy-carbon electrode,KHCO3,0.1,6.8,-1.03,HCOOH,14.12,0.5,-22.91,H-cell,,,,1660.0,,,
524,30.0,"Rui Zhang,b , Feifei Chen , Haokun Jin , Yong Zhang , Xiaoya Hao , Yingda Liu , Tianming Feng , Xinghua Zhang, Zunming Lu, Weihua Wang , Feng Lu , Hong Dong , Hui Liu, Hui Liu, , Yahui Cheng",2023.0,Highly stability Cu+ species in hollow Cu2O nanoreactors by modulating cavity size for CO2 electroreduction to C2+ products,Chemical Engineering Journal,13.3,https://doi.org/10.1016/j.cej.2023.142052,Cu2O-30,Cu1O0.5245,CuO,Cu2O,10.3,hollow,,37.5,57.5,72.5,37.5,57.5,72.5,0.0,95.1,4.9,glassy-carbon electrode,KHCO3,0.1,6.8,-1.03,CH3OH,1.05,0.5,-22.91,H-cell,,,,1660.0,,,
525,30.0,"Rui Zhang,b , Feifei Chen , Haokun Jin , Yong Zhang , Xiaoya Hao , Yingda Liu , Tianming Feng , Xinghua Zhang, Zunming Lu, Weihua Wang , Feng Lu , Hong Dong , Hui Liu, Hui Liu, , Yahui Cheng",2023.0,Highly stability Cu+ species in hollow Cu2O nanoreactors by modulating cavity size for CO2 electroreduction to C2+ products,Chemical Engineering Journal,13.3,https://doi.org/10.1016/j.cej.2023.142052,Cu2O-30,Cu1O0.5245,CuO,Cu2O,10.3,hollow,,37.5,57.5,72.5,37.5,57.5,72.5,0.0,95.1,4.9,glassy-carbon electrode,KHCO3,0.1,6.8,-1.03,C2H5OH,8.89,0.5,-22.91,H-cell,,,,1660.0,,,
526,30.0,"Rui Zhang,b , Feifei Chen , Haokun Jin , Yong Zhang , Xiaoya Hao , Yingda Liu , Tianming Feng , Xinghua Zhang, Zunming Lu, Weihua Wang , Feng Lu , Hong Dong , Hui Liu, Hui Liu, , Yahui Cheng",2023.0,Highly stability Cu+ species in hollow Cu2O nanoreactors by modulating cavity size for CO2 electroreduction to C2+ products,Chemical Engineering Journal,13.3,https://doi.org/10.1016/j.cej.2023.142052,Cu2O-30,Cu1O0.5245,CuO,Cu2O,10.3,hollow,,37.5,57.5,72.5,37.5,57.5,72.5,0.0,95.1,4.9,glassy-carbon electrode,KHCO3,0.1,6.8,-1.03,CH3COOH,1.57,0.5,-22.91,H-cell,,,,1660.0,,,
527,30.0,"Rui Zhang,b , Feifei Chen , Haokun Jin , Yong Zhang , Xiaoya Hao , Yingda Liu , Tianming Feng , Xinghua Zhang, Zunming Lu, Weihua Wang , Feng Lu , Hong Dong , Hui Liu, Hui Liu, , Yahui Cheng",2023.0,Highly stability Cu+ species in hollow Cu2O nanoreactors by modulating cavity size for CO2 electroreduction to C2+ products,Chemical Engineering Journal,13.3,https://doi.org/10.1016/j.cej.2023.142052,Cu2O-30,Cu1O0.5245,CuO,Cu2O,10.3,hollow,,37.5,57.5,72.5,37.5,57.5,72.5,0.0,95.1,4.9,glassy-carbon electrode,KHCO3,0.1,6.8,-1.03,C3H7OH,14.12,0.5,-22.91,H-cell,,,,1660.0,,,
528,30.0,"Rui Zhang,b , Feifei Chen , Haokun Jin , Yong Zhang , Xiaoya Hao , Yingda Liu , Tianming Feng , Xinghua Zhang, Zunming Lu, Weihua Wang , Feng Lu , Hong Dong , Hui Liu, Hui Liu, , Yahui Cheng",2023.0,Highly stability Cu+ species in hollow Cu2O nanoreactors by modulating cavity size for CO2 electroreduction to C2+ products,Chemical Engineering Journal,13.3,https://doi.org/10.1016/j.cej.2023.142052,Cu2O-30,Cu1O0.5245,CuO,Cu2O,10.3,hollow,,37.5,57.5,72.5,37.5,57.5,72.5,0.0,95.1,4.9,glassy-carbon electrode,KHCO3,0.1,6.8,-1.03,H2,27.89,0.5,-22.91,H-cell,,,,1660.0,,,
529,30.0,"Rui Zhang,b , Feifei Chen , Haokun Jin , Yong Zhang , Xiaoya Hao , Yingda Liu , Tianming Feng , Xinghua Zhang, Zunming Lu, Weihua Wang , Feng Lu , Hong Dong , Hui Liu, Hui Liu, , Yahui Cheng",2023.0,Highly stability Cu+ species in hollow Cu2O nanoreactors by modulating cavity size for CO2 electroreduction to C2+ products,Chemical Engineering Journal,13.3,https://doi.org/10.1016/j.cej.2023.142052,Cu2O-30,Cu1O0.5245,CuO,Cu2O,10.3,hollow,,37.5,57.5,72.5,37.5,57.5,72.5,0.0,95.1,4.9,glassy-carbon electrode,KHCO3,0.1,6.8,-1.01,C2H4,25.1,0.5,-17.98,H-cell,,,,1660.0,,,
530,30.0,"Rui Zhang,b , Feifei Chen , Haokun Jin , Yong Zhang , Xiaoya Hao , Yingda Liu , Tianming Feng , Xinghua Zhang, Zunming Lu, Weihua Wang , Feng Lu , Hong Dong , Hui Liu, Hui Liu, , Yahui Cheng",2023.0,Highly stability Cu+ species in hollow Cu2O nanoreactors by modulating cavity size for CO2 electroreduction to C2+ products,Chemical Engineering Journal,13.3,https://doi.org/10.1016/j.cej.2023.142052,Cu2O-30,Cu1O0.5245,CuO,Cu2O,10.3,hollow,,37.5,57.5,72.5,37.5,57.5,72.5,0.0,95.1,4.9,glassy-carbon electrode,KHCO3,0.1,6.8,-1.01,CO,3.31,0.5,-17.98,H-cell,,,,1660.0,,,
531,30.0,"Rui Zhang,b , Feifei Chen , Haokun Jin , Yong Zhang , Xiaoya Hao , Yingda Liu , Tianming Feng , Xinghua Zhang, Zunming Lu, Weihua Wang , Feng Lu , Hong Dong , Hui Liu, Hui Liu, , Yahui Cheng",2023.0,Highly stability Cu+ species in hollow Cu2O nanoreactors by modulating cavity size for CO2 electroreduction to C2+ products,Chemical Engineering Journal,13.3,https://doi.org/10.1016/j.cej.2023.142052,Cu2O-30,Cu1O0.5245,CuO,Cu2O,10.3,hollow,,37.5,57.5,72.5,37.5,57.5,72.5,0.0,95.1,4.9,glassy-carbon electrode,KHCO3,0.1,6.8,-1.01,HCOOH,8.37,0.5,-17.98,H-cell,,,,1660.0,,,
532,30.0,"Rui Zhang,b , Feifei Chen , Haokun Jin , Yong Zhang , Xiaoya Hao , Yingda Liu , Tianming Feng , Xinghua Zhang, Zunming Lu, Weihua Wang , Feng Lu , Hong Dong , Hui Liu, Hui Liu, , Yahui Cheng",2023.0,Highly stability Cu+ species in hollow Cu2O nanoreactors by modulating cavity size for CO2 electroreduction to C2+ products,Chemical Engineering Journal,13.3,https://doi.org/10.1016/j.cej.2023.142052,Cu2O-30,Cu1O0.5245,CuO,Cu2O,10.3,hollow,,37.5,57.5,72.5,37.5,57.5,72.5,0.0,95.1,4.9,glassy-carbon electrode,KHCO3,0.1,6.8,-1.01,C2H5OH,17.43,0.5,-17.98,H-cell,,,,1660.0,,,
533,30.0,"Rui Zhang,b , Feifei Chen , Haokun Jin , Yong Zhang , Xiaoya Hao , Yingda Liu , Tianming Feng , Xinghua Zhang, Zunming Lu, Weihua Wang , Feng Lu , Hong Dong , Hui Liu, Hui Liu, , Yahui Cheng",2023.0,Highly stability Cu+ species in hollow Cu2O nanoreactors by modulating cavity size for CO2 electroreduction to C2+ products,Chemical Engineering Journal,13.3,https://doi.org/10.1016/j.cej.2023.142052,Cu2O-30,Cu1O0.5245,CuO,Cu2O,10.3,hollow,,37.5,57.5,72.5,37.5,57.5,72.5,0.0,95.1,4.9,glassy-carbon electrode,KHCO3,0.1,6.8,-1.01,CH3COOH,1.22,0.5,-17.98,H-cell,,,,1660.0,,,
534,30.0,"Rui Zhang,b , Feifei Chen , Haokun Jin , Yong Zhang , Xiaoya Hao , Yingda Liu , Tianming Feng , Xinghua Zhang, Zunming Lu, Weihua Wang , Feng Lu , Hong Dong , Hui Liu, Hui Liu, , Yahui Cheng",2023.0,Highly stability Cu+ species in hollow Cu2O nanoreactors by modulating cavity size for CO2 electroreduction to C2+ products,Chemical Engineering Journal,13.3,https://doi.org/10.1016/j.cej.2023.142052,Cu2O-30,Cu1O0.5245,CuO,Cu2O,10.3,hollow,,37.5,57.5,72.5,37.5,57.5,72.5,0.0,95.1,4.9,glassy-carbon electrode,KHCO3,0.1,6.8,-1.01,C3H7OH,8.19,0.5,-17.98,H-cell,,,,1660.0,,,
535,30.0,"Rui Zhang,b , Feifei Chen , Haokun Jin , Yong Zhang , Xiaoya Hao , Yingda Liu , Tianming Feng , Xinghua Zhang, Zunming Lu, Weihua Wang , Feng Lu , Hong Dong , Hui Liu, Hui Liu, , Yahui Cheng",2023.0,Highly stability Cu+ species in hollow Cu2O nanoreactors by modulating cavity size for CO2 electroreduction to C2+ products,Chemical Engineering Journal,13.3,https://doi.org/10.1016/j.cej.2023.142052,Cu2O-30,Cu1O0.5245,CuO,Cu2O,10.3,hollow,,37.5,57.5,72.5,37.5,57.5,72.5,0.0,95.1,4.9,glassy-carbon electrode,KHCO3,0.1,6.8,-1.01,H2,15.51,0.5,-17.98,H-cell,,,,1660.0,,,
536,30.0,"Rui Zhang,b , Feifei Chen , Haokun Jin , Yong Zhang , Xiaoya Hao , Yingda Liu , Tianming Feng , Xinghua Zhang, Zunming Lu, Weihua Wang , Feng Lu , Hong Dong , Hui Liu, Hui Liu, , Yahui Cheng",2023.0,Highly stability Cu+ species in hollow Cu2O nanoreactors by modulating cavity size for CO2 electroreduction to C2+ products,Chemical Engineering Journal,13.3,https://doi.org/10.1016/j.cej.2023.142052,Cu2O-30,Cu1O0.5245,CuO,Cu2O,10.3,hollow,,37.5,57.5,72.5,37.5,57.5,72.5,0.0,95.1,4.9,glassy-carbon electrode,KHCO3,0.1,6.8,-0.99,C2H4,30.5,0.5,-13.1,H-cell,,,,1660.0,,,
537,30.0,"Rui Zhang,b , Feifei Chen , Haokun Jin , Yong Zhang , Xiaoya Hao , Yingda Liu , Tianming Feng , Xinghua Zhang, Zunming Lu, Weihua Wang , Feng Lu , Hong Dong , Hui Liu, Hui Liu, , Yahui Cheng",2023.0,Highly stability Cu+ species in hollow Cu2O nanoreactors by modulating cavity size for CO2 electroreduction to C2+ products,Chemical Engineering Journal,13.3,https://doi.org/10.1016/j.cej.2023.142052,Cu2O-30,Cu1O0.5245,CuO,Cu2O,10.3,hollow,,37.5,57.5,72.5,37.5,57.5,72.5,0.0,95.1,4.9,glassy-carbon electrode,KHCO3,0.1,6.8,-0.99,CO,1.57,0.5,-13.1,H-cell,,,,1660.0,,,
538,30.0,"Rui Zhang,b , Feifei Chen , Haokun Jin , Yong Zhang , Xiaoya Hao , Yingda Liu , Tianming Feng , Xinghua Zhang, Zunming Lu, Weihua Wang , Feng Lu , Hong Dong , Hui Liu, Hui Liu, , Yahui Cheng",2023.0,Highly stability Cu+ species in hollow Cu2O nanoreactors by modulating cavity size for CO2 electroreduction to C2+ products,Chemical Engineering Journal,13.3,https://doi.org/10.1016/j.cej.2023.142052,Cu2O-30,Cu1O0.5245,CuO,Cu2O,10.3,hollow,,37.5,57.5,72.5,37.5,57.5,72.5,0.0,95.1,4.9,glassy-carbon electrode,KHCO3,0.1,6.8,-0.99,HCOOH,5.23,0.5,-13.1,H-cell,,,,1660.0,,,
539,30.0,"Rui Zhang,b , Feifei Chen , Haokun Jin , Yong Zhang , Xiaoya Hao , Yingda Liu , Tianming Feng , Xinghua Zhang, Zunming Lu, Weihua Wang , Feng Lu , Hong Dong , Hui Liu, Hui Liu, , Yahui Cheng",2023.0,Highly stability Cu+ species in hollow Cu2O nanoreactors by modulating cavity size for CO2 electroreduction to C2+ products,Chemical Engineering Journal,13.3,https://doi.org/10.1016/j.cej.2023.142052,Cu2O-30,Cu1O0.5245,CuO,Cu2O,10.3,hollow,,37.5,57.5,72.5,37.5,57.5,72.5,0.0,95.1,4.9,glassy-carbon electrode,KHCO3,0.1,6.8,-0.99,CH3OH,1.74,0.5,-13.1,H-cell,,,,1660.0,,,
540,30.0,"Rui Zhang,b , Feifei Chen , Haokun Jin , Yong Zhang , Xiaoya Hao , Yingda Liu , Tianming Feng , Xinghua Zhang, Zunming Lu, Weihua Wang , Feng Lu , Hong Dong , Hui Liu, Hui Liu, , Yahui Cheng",2023.0,Highly stability Cu+ species in hollow Cu2O nanoreactors by modulating cavity size for CO2 electroreduction to C2+ products,Chemical Engineering Journal,13.3,https://doi.org/10.1016/j.cej.2023.142052,Cu2O-30,Cu1O0.5245,CuO,Cu2O,10.3,hollow,,37.5,57.5,72.5,37.5,57.5,72.5,0.0,95.1,4.9,glassy-carbon electrode,KHCO3,0.1,6.8,-0.99,C2H5OH,26.84,0.5,-13.1,H-cell,,,,1660.0,,,
541,30.0,"Rui Zhang,b , Feifei Chen , Haokun Jin , Yong Zhang , Xiaoya Hao , Yingda Liu , Tianming Feng , Xinghua Zhang, Zunming Lu, Weihua Wang , Feng Lu , Hong Dong , Hui Liu, Hui Liu, , Yahui Cheng",2023.0,Highly stability Cu+ species in hollow Cu2O nanoreactors by modulating cavity size for CO2 electroreduction to C2+ products,Chemical Engineering Journal,13.3,https://doi.org/10.1016/j.cej.2023.142052,Cu2O-30,Cu1O0.5245,CuO,Cu2O,10.3,hollow,,37.5,57.5,72.5,37.5,57.5,72.5,0.0,95.1,4.9,glassy-carbon electrode,KHCO3,0.1,6.8,-0.99,CH3COOH,2.09,0.5,-13.1,H-cell,,,,1660.0,,,
542,30.0,"Rui Zhang,b , Feifei Chen , Haokun Jin , Yong Zhang , Xiaoya Hao , Yingda Liu , Tianming Feng , Xinghua Zhang, Zunming Lu, Weihua Wang , Feng Lu , Hong Dong , Hui Liu, Hui Liu, , Yahui Cheng",2023.0,Highly stability Cu+ species in hollow Cu2O nanoreactors by modulating cavity size for CO2 electroreduction to C2+ products,Chemical Engineering Journal,13.3,https://doi.org/10.1016/j.cej.2023.142052,Cu2O-30,Cu1O0.5245,CuO,Cu2O,10.3,hollow,,37.5,57.5,72.5,37.5,57.5,72.5,0.0,95.1,4.9,glassy-carbon electrode,KHCO3,0.1,6.8,-0.99,C3H7OH,10.98,0.5,-13.1,H-cell,,,,1660.0,,,
543,30.0,"Rui Zhang,b , Feifei Chen , Haokun Jin , Yong Zhang , Xiaoya Hao , Yingda Liu , Tianming Feng , Xinghua Zhang, Zunming Lu, Weihua Wang , Feng Lu , Hong Dong , Hui Liu, Hui Liu, , Yahui Cheng",2023.0,Highly stability Cu+ species in hollow Cu2O nanoreactors by modulating cavity size for CO2 electroreduction to C2+ products,Chemical Engineering Journal,13.3,https://doi.org/10.1016/j.cej.2023.142052,Cu2O-30,Cu1O0.5245,CuO,Cu2O,10.3,hollow,,37.5,57.5,72.5,37.5,57.5,72.5,0.0,95.1,4.9,glassy-carbon electrode,KHCO3,0.1,6.8,-0.99,H2,12.55,0.5,-13.1,H-cell,,,,1660.0,,,
544,30.0,"Rui Zhang,b , Feifei Chen , Haokun Jin , Yong Zhang , Xiaoya Hao , Yingda Liu , Tianming Feng , Xinghua Zhang, Zunming Lu, Weihua Wang , Feng Lu , Hong Dong , Hui Liu, Hui Liu, , Yahui Cheng",2023.0,Highly stability Cu+ species in hollow Cu2O nanoreactors by modulating cavity size for CO2 electroreduction to C2+ products,Chemical Engineering Journal,13.3,https://doi.org/10.1016/j.cej.2023.142052,Cu2O-30,Cu1O0.5245,CuO,Cu2O,10.3,hollow,,37.5,57.5,72.5,37.5,57.5,72.5,0.0,95.1,4.9,glassy-carbon electrode,KHCO3,0.1,6.8,-0.96,C2H4,26.67,0.5,-8.92,H-cell,,,,1660.0,,,
545,30.0,"Rui Zhang,b , Feifei Chen , Haokun Jin , Yong Zhang , Xiaoya Hao , Yingda Liu , Tianming Feng , Xinghua Zhang, Zunming Lu, Weihua Wang , Feng Lu , Hong Dong , Hui Liu, Hui Liu, , Yahui Cheng",2023.0,Highly stability Cu+ species in hollow Cu2O nanoreactors by modulating cavity size for CO2 electroreduction to C2+ products,Chemical Engineering Journal,13.3,https://doi.org/10.1016/j.cej.2023.142052,Cu2O-30,Cu1O0.5245,CuO,Cu2O,10.3,hollow,,37.5,57.5,72.5,37.5,57.5,72.5,0.0,95.1,4.9,glassy-carbon electrode,KHCO3,0.1,6.8,-0.96,CO,5.75,0.5,-8.92,H-cell,,,,1660.0,,,
546,30.0,"Rui Zhang,b , Feifei Chen , Haokun Jin , Yong Zhang , Xiaoya Hao , Yingda Liu , Tianming Feng , Xinghua Zhang, Zunming Lu, Weihua Wang , Feng Lu , Hong Dong , Hui Liu, Hui Liu, , Yahui Cheng",2023.0,Highly stability Cu+ species in hollow Cu2O nanoreactors by modulating cavity size for CO2 electroreduction to C2+ products,Chemical Engineering Journal,13.3,https://doi.org/10.1016/j.cej.2023.142052,Cu2O-30,Cu1O0.5245,CuO,Cu2O,10.3,hollow,,37.5,57.5,72.5,37.5,57.5,72.5,0.0,95.1,4.9,glassy-carbon electrode,KHCO3,0.1,6.8,-0.96,HCOOH,3.66,0.5,-8.92,H-cell,,,,1660.0,,,
547,30.0,"Rui Zhang,b , Feifei Chen , Haokun Jin , Yong Zhang , Xiaoya Hao , Yingda Liu , Tianming Feng , Xinghua Zhang, Zunming Lu, Weihua Wang , Feng Lu , Hong Dong , Hui Liu, Hui Liu, , Yahui Cheng",2023.0,Highly stability Cu+ species in hollow Cu2O nanoreactors by modulating cavity size for CO2 electroreduction to C2+ products,Chemical Engineering Journal,13.3,https://doi.org/10.1016/j.cej.2023.142052,Cu2O-30,Cu1O0.5245,CuO,Cu2O,10.3,hollow,,37.5,57.5,72.5,37.5,57.5,72.5,0.0,95.1,4.9,glassy-carbon electrode,KHCO3,0.1,6.8,-0.96,CH3OH,4.36,0.5,-8.92,H-cell,,,,1660.0,,,
548,30.0,"Rui Zhang,b , Feifei Chen , Haokun Jin , Yong Zhang , Xiaoya Hao , Yingda Liu , Tianming Feng , Xinghua Zhang, Zunming Lu, Weihua Wang , Feng Lu , Hong Dong , Hui Liu, Hui Liu, , Yahui Cheng",2023.0,Highly stability Cu+ species in hollow Cu2O nanoreactors by modulating cavity size for CO2 electroreduction to C2+ products,Chemical Engineering Journal,13.3,https://doi.org/10.1016/j.cej.2023.142052,Cu2O-30,Cu1O0.5245,CuO,Cu2O,10.3,hollow,,37.5,57.5,72.5,37.5,57.5,72.5,0.0,95.1,4.9,glassy-carbon electrode,KHCO3,0.1,6.8,-0.96,C2H5OH,16.38,0.5,-8.92,H-cell,,,,1660.0,,,
549,30.0,"Rui Zhang,b , Feifei Chen , Haokun Jin , Yong Zhang , Xiaoya Hao , Yingda Liu , Tianming Feng , Xinghua Zhang, Zunming Lu, Weihua Wang , Feng Lu , Hong Dong , Hui Liu, Hui Liu, , Yahui Cheng",2023.0,Highly stability Cu+ species in hollow Cu2O nanoreactors by modulating cavity size for CO2 electroreduction to C2+ products,Chemical Engineering Journal,13.3,https://doi.org/10.1016/j.cej.2023.142052,Cu2O-30,Cu1O0.5245,CuO,Cu2O,10.3,hollow,,37.5,57.5,72.5,37.5,57.5,72.5,0.0,95.1,4.9,glassy-carbon electrode,KHCO3,0.1,6.8,-0.96,CH3COOH,1.57,0.5,-8.92,H-cell,,,,1660.0,,,
550,30.0,"Rui Zhang,b , Feifei Chen , Haokun Jin , Yong Zhang , Xiaoya Hao , Yingda Liu , Tianming Feng , Xinghua Zhang, Zunming Lu, Weihua Wang , Feng Lu , Hong Dong , Hui Liu, Hui Liu, , Yahui Cheng",2023.0,Highly stability Cu+ species in hollow Cu2O nanoreactors by modulating cavity size for CO2 electroreduction to C2+ products,Chemical Engineering Journal,13.3,https://doi.org/10.1016/j.cej.2023.142052,Cu2O-30,Cu1O0.5245,CuO,Cu2O,10.3,hollow,,37.5,57.5,72.5,37.5,57.5,72.5,0.0,95.1,4.9,glassy-carbon electrode,KHCO3,0.1,6.8,-0.96,C3H7OH,13.59,0.5,-8.92,H-cell,,,,1660.0,,,
551,30.0,"Rui Zhang,b , Feifei Chen , Haokun Jin , Yong Zhang , Xiaoya Hao , Yingda Liu , Tianming Feng , Xinghua Zhang, Zunming Lu, Weihua Wang , Feng Lu , Hong Dong , Hui Liu, Hui Liu, , Yahui Cheng",2023.0,Highly stability Cu+ species in hollow Cu2O nanoreactors by modulating cavity size for CO2 electroreduction to C2+ products,Chemical Engineering Journal,13.3,https://doi.org/10.1016/j.cej.2023.142052,Cu2O-30,Cu1O0.5245,CuO,Cu2O,10.3,hollow,,37.5,57.5,72.5,37.5,57.5,72.5,0.0,95.1,4.9,glassy-carbon electrode,KHCO3,0.1,6.8,-0.96,H2,14.29,0.5,-8.92,H-cell,,,,1660.0,,,
552,30.0,"Rui Zhang,b , Feifei Chen , Haokun Jin , Yong Zhang , Xiaoya Hao , Yingda Liu , Tianming Feng , Xinghua Zhang, Zunming Lu, Weihua Wang , Feng Lu , Hong Dong , Hui Liu, Hui Liu, , Yahui Cheng",2023.0,Highly stability Cu+ species in hollow Cu2O nanoreactors by modulating cavity size for CO2 electroreduction to C2+ products,Chemical Engineering Journal,13.3,https://doi.org/10.1016/j.cej.2023.142052,Cu2O-30,Cu1O0.5245,CuO,Cu2O,10.3,hollow,,37.5,57.5,72.5,37.5,57.5,72.5,0.0,95.1,4.9,glassy-carbon electrode,KHCO3,0.1,6.8,-0.9,C2H4,18.82,0.5,-6.45,H-cell,,,,1660.0,,,
553,30.0,"Rui Zhang,b , Feifei Chen , Haokun Jin , Yong Zhang , Xiaoya Hao , Yingda Liu , Tianming Feng , Xinghua Zhang, Zunming Lu, Weihua Wang , Feng Lu , Hong Dong , Hui Liu, Hui Liu, , Yahui Cheng",2023.0,Highly stability Cu+ species in hollow Cu2O nanoreactors by modulating cavity size for CO2 electroreduction to C2+ products,Chemical Engineering Journal,13.3,https://doi.org/10.1016/j.cej.2023.142052,Cu2O-30,Cu1O0.5245,CuO,Cu2O,10.3,hollow,,37.5,57.5,72.5,37.5,57.5,72.5,0.0,95.1,4.9,glassy-carbon electrode,KHCO3,0.1,6.8,-0.9,CO,9.24,0.5,-6.45,H-cell,,,,1660.0,,,
554,30.0,"Rui Zhang,b , Feifei Chen , Haokun Jin , Yong Zhang , Xiaoya Hao , Yingda Liu , Tianming Feng , Xinghua Zhang, Zunming Lu, Weihua Wang , Feng Lu , Hong Dong , Hui Liu, Hui Liu, , Yahui Cheng",2023.0,Highly stability Cu+ species in hollow Cu2O nanoreactors by modulating cavity size for CO2 electroreduction to C2+ products,Chemical Engineering Journal,13.3,https://doi.org/10.1016/j.cej.2023.142052,Cu2O-30,Cu1O0.5245,CuO,Cu2O,10.3,hollow,,37.5,57.5,72.5,37.5,57.5,72.5,0.0,95.1,4.9,glassy-carbon electrode,KHCO3,0.1,6.8,-0.9,HCOOH,14.47,0.5,-6.45,H-cell,,,,1660.0,,,
555,30.0,"Rui Zhang,b , Feifei Chen , Haokun Jin , Yong Zhang , Xiaoya Hao , Yingda Liu , Tianming Feng , Xinghua Zhang, Zunming Lu, Weihua Wang , Feng Lu , Hong Dong , Hui Liu, Hui Liu, , Yahui Cheng",2023.0,Highly stability Cu+ species in hollow Cu2O nanoreactors by modulating cavity size for CO2 electroreduction to C2+ products,Chemical Engineering Journal,13.3,https://doi.org/10.1016/j.cej.2023.142052,Cu2O-30,Cu1O0.5245,CuO,Cu2O,10.3,hollow,,37.5,57.5,72.5,37.5,57.5,72.5,0.0,95.1,4.9,glassy-carbon electrode,KHCO3,0.1,6.8,-0.9,CH3OH,1.92,0.5,-6.45,H-cell,,,,1660.0,,,
556,30.0,"Rui Zhang,b , Feifei Chen , Haokun Jin , Yong Zhang , Xiaoya Hao , Yingda Liu , Tianming Feng , Xinghua Zhang, Zunming Lu, Weihua Wang , Feng Lu , Hong Dong , Hui Liu, Hui Liu, , Yahui Cheng",2023.0,Highly stability Cu+ species in hollow Cu2O nanoreactors by modulating cavity size for CO2 electroreduction to C2+ products,Chemical Engineering Journal,13.3,https://doi.org/10.1016/j.cej.2023.142052,Cu2O-30,Cu1O0.5245,CuO,Cu2O,10.3,hollow,,37.5,57.5,72.5,37.5,57.5,72.5,0.0,95.1,4.9,glassy-carbon electrode,KHCO3,0.1,6.8,-0.9,C2H5OH,6.97,0.5,-6.45,H-cell,,,,1660.0,,,
557,30.0,"Rui Zhang,b , Feifei Chen , Haokun Jin , Yong Zhang , Xiaoya Hao , Yingda Liu , Tianming Feng , Xinghua Zhang, Zunming Lu, Weihua Wang , Feng Lu , Hong Dong , Hui Liu, Hui Liu, , Yahui Cheng",2023.0,Highly stability Cu+ species in hollow Cu2O nanoreactors by modulating cavity size for CO2 electroreduction to C2+ products,Chemical Engineering Journal,13.3,https://doi.org/10.1016/j.cej.2023.142052,Cu2O-30,Cu1O0.5245,CuO,Cu2O,10.3,hollow,,37.5,57.5,72.5,37.5,57.5,72.5,0.0,95.1,4.9,glassy-carbon electrode,KHCO3,0.1,6.8,-0.9,CH3COOH,1.92,0.5,-6.45,H-cell,,,,1660.0,,,
558,30.0,"Rui Zhang,b , Feifei Chen , Haokun Jin , Yong Zhang , Xiaoya Hao , Yingda Liu , Tianming Feng , Xinghua Zhang, Zunming Lu, Weihua Wang , Feng Lu , Hong Dong , Hui Liu, Hui Liu, , Yahui Cheng",2023.0,Highly stability Cu+ species in hollow Cu2O nanoreactors by modulating cavity size for CO2 electroreduction to C2+ products,Chemical Engineering Journal,13.3,https://doi.org/10.1016/j.cej.2023.142052,Cu2O-30,Cu1O0.5245,CuO,Cu2O,10.3,hollow,,37.5,57.5,72.5,37.5,57.5,72.5,0.0,95.1,4.9,glassy-carbon electrode,KHCO3,0.1,6.8,-0.9,C3H7OH,11.85,0.5,-6.45,H-cell,,,,1660.0,,,
559,30.0,"Rui Zhang,b , Feifei Chen , Haokun Jin , Yong Zhang , Xiaoya Hao , Yingda Liu , Tianming Feng , Xinghua Zhang, Zunming Lu, Weihua Wang , Feng Lu , Hong Dong , Hui Liu, Hui Liu, , Yahui Cheng",2023.0,Highly stability Cu+ species in hollow Cu2O nanoreactors by modulating cavity size for CO2 electroreduction to C2+ products,Chemical Engineering Journal,13.3,https://doi.org/10.1016/j.cej.2023.142052,Cu2O-30,Cu1O0.5245,CuO,Cu2O,10.3,hollow,,37.5,57.5,72.5,37.5,57.5,72.5,0.0,95.1,4.9,glassy-carbon electrode,KHCO3,0.1,6.8,-0.9,H2,21.09,0.5,-6.45,H-cell,,,,1660.0,,,
560,30.0,"Rui Zhang,b , Feifei Chen , Haokun Jin , Yong Zhang , Xiaoya Hao , Yingda Liu , Tianming Feng , Xinghua Zhang, Zunming Lu, Weihua Wang , Feng Lu , Hong Dong , Hui Liu, Hui Liu, , Yahui Cheng",2023.0,Highly stability Cu+ species in hollow Cu2O nanoreactors by modulating cavity size for CO2 electroreduction to C2+ products,Chemical Engineering Journal,13.3,https://doi.org/10.1016/j.cej.2023.142052,Cu2O-30,Cu1O0.5245,CuO,Cu2O,10.3,hollow,,37.5,57.5,72.5,37.5,57.5,72.5,0.0,95.1,4.9,glassy-carbon electrode,KHCO3,0.1,6.8,-0.83,C2H4,17.43,0.5,-4.29,H-cell,,,,1660.0,,,
561,30.0,"Rui Zhang,b , Feifei Chen , Haokun Jin , Yong Zhang , Xiaoya Hao , Yingda Liu , Tianming Feng , Xinghua Zhang, Zunming Lu, Weihua Wang , Feng Lu , Hong Dong , Hui Liu, Hui Liu, , Yahui Cheng",2023.0,Highly stability Cu+ species in hollow Cu2O nanoreactors by modulating cavity size for CO2 electroreduction to C2+ products,Chemical Engineering Journal,13.3,https://doi.org/10.1016/j.cej.2023.142052,Cu2O-30,Cu1O0.5245,CuO,Cu2O,10.3,hollow,,37.5,57.5,72.5,37.5,57.5,72.5,0.0,95.1,4.9,glassy-carbon electrode,KHCO3,0.1,6.8,-0.83,CO,11.15,0.5,-4.29,H-cell,,,,1660.0,,,
562,30.0,"Rui Zhang,b , Feifei Chen , Haokun Jin , Yong Zhang , Xiaoya Hao , Yingda Liu , Tianming Feng , Xinghua Zhang, Zunming Lu, Weihua Wang , Feng Lu , Hong Dong , Hui Liu, Hui Liu, , Yahui Cheng",2023.0,Highly stability Cu+ species in hollow Cu2O nanoreactors by modulating cavity size for CO2 electroreduction to C2+ products,Chemical Engineering Journal,13.3,https://doi.org/10.1016/j.cej.2023.142052,Cu2O-30,Cu1O0.5245,CuO,Cu2O,10.3,hollow,,37.5,57.5,72.5,37.5,57.5,72.5,0.0,95.1,4.9,glassy-carbon electrode,KHCO3,0.1,6.8,-0.83,HCOOH,12.2,0.5,-4.29,H-cell,,,,1660.0,,,
563,30.0,"Rui Zhang,b , Feifei Chen , Haokun Jin , Yong Zhang , Xiaoya Hao , Yingda Liu , Tianming Feng , Xinghua Zhang, Zunming Lu, Weihua Wang , Feng Lu , Hong Dong , Hui Liu, Hui Liu, , Yahui Cheng",2023.0,Highly stability Cu+ species in hollow Cu2O nanoreactors by modulating cavity size for CO2 electroreduction to C2+ products,Chemical Engineering Journal,13.3,https://doi.org/10.1016/j.cej.2023.142052,Cu2O-30,Cu1O0.5245,CuO,Cu2O,10.3,hollow,,37.5,57.5,72.5,37.5,57.5,72.5,0.0,95.1,4.9,glassy-carbon electrode,KHCO3,0.1,6.8,-0.83,CH3OH,3.49,0.5,-4.29,H-cell,,,,1660.0,,,
564,30.0,"Rui Zhang,b , Feifei Chen , Haokun Jin , Yong Zhang , Xiaoya Hao , Yingda Liu , Tianming Feng , Xinghua Zhang, Zunming Lu, Weihua Wang , Feng Lu , Hong Dong , Hui Liu, Hui Liu, , Yahui Cheng",2023.0,Highly stability Cu+ species in hollow Cu2O nanoreactors by modulating cavity size for CO2 electroreduction to C2+ products,Chemical Engineering Journal,13.3,https://doi.org/10.1016/j.cej.2023.142052,Cu2O-30,Cu1O0.5245,CuO,Cu2O,10.3,hollow,,37.5,57.5,72.5,37.5,57.5,72.5,0.0,95.1,4.9,glassy-carbon electrode,KHCO3,0.1,6.8,-0.83,C2H5OH,12.03,0.5,-4.29,H-cell,,,,1660.0,,,
565,30.0,"Rui Zhang,b , Feifei Chen , Haokun Jin , Yong Zhang , Xiaoya Hao , Yingda Liu , Tianming Feng , Xinghua Zhang, Zunming Lu, Weihua Wang , Feng Lu , Hong Dong , Hui Liu, Hui Liu, , Yahui Cheng",2023.0,Highly stability Cu+ species in hollow Cu2O nanoreactors by modulating cavity size for CO2 electroreduction to C2+ products,Chemical Engineering Journal,13.3,https://doi.org/10.1016/j.cej.2023.142052,Cu2O-30,Cu1O0.5245,CuO,Cu2O,10.3,hollow,,37.5,57.5,72.5,37.5,57.5,72.5,0.0,95.1,4.9,glassy-carbon electrode,KHCO3,0.1,6.8,-0.83,CH3COOH,6.97,0.5,-4.29,H-cell,,,,1660.0,,,
566,30.0,"Rui Zhang,b , Feifei Chen , Haokun Jin , Yong Zhang , Xiaoya Hao , Yingda Liu , Tianming Feng , Xinghua Zhang, Zunming Lu, Weihua Wang , Feng Lu , Hong Dong , Hui Liu, Hui Liu, , Yahui Cheng",2023.0,Highly stability Cu+ species in hollow Cu2O nanoreactors by modulating cavity size for CO2 electroreduction to C2+ products,Chemical Engineering Journal,13.3,https://doi.org/10.1016/j.cej.2023.142052,Cu2O-30,Cu1O0.5245,CuO,Cu2O,10.3,hollow,,37.5,57.5,72.5,37.5,57.5,72.5,0.0,95.1,4.9,glassy-carbon electrode,KHCO3,0.1,6.8,-0.83,C3H7OH,9.76,0.5,-4.29,H-cell,,,,1660.0,,,
567,30.0,"Rui Zhang,b , Feifei Chen , Haokun Jin , Yong Zhang , Xiaoya Hao , Yingda Liu , Tianming Feng , Xinghua Zhang, Zunming Lu, Weihua Wang , Feng Lu , Hong Dong , Hui Liu, Hui Liu, , Yahui Cheng",2023.0,Highly stability Cu+ species in hollow Cu2O nanoreactors by modulating cavity size for CO2 electroreduction to C2+ products,Chemical Engineering Journal,13.3,https://doi.org/10.1016/j.cej.2023.142052,Cu2O-30,Cu1O0.5245,CuO,Cu2O,10.3,hollow,,37.5,57.5,72.5,37.5,57.5,72.5,0.0,95.1,4.9,glassy-carbon electrode,KHCO3,0.1,6.8,-0.83,H2,23.01,0.5,-4.29,H-cell,,,,1660.0,,,
568,30.0,"Rui Zhang,b , Feifei Chen , Haokun Jin , Yong Zhang , Xiaoya Hao , Yingda Liu , Tianming Feng , Xinghua Zhang, Zunming Lu, Weihua Wang , Feng Lu , Hong Dong , Hui Liu, Hui Liu, , Yahui Cheng",2023.0,Highly stability Cu+ species in hollow Cu2O nanoreactors by modulating cavity size for CO2 electroreduction to C2+ products,Chemical Engineering Journal,13.3,https://doi.org/10.1016/j.cej.2023.142052,Cu2O-36,Cu1O0.5391,CuO,Cu2O,14.49,hollow,,55.0,75.0,105.0,55.0,75.0,105.0,0.0,92.19,7.81,glassy-carbon electrode,KHCO3,0.1,6.8,-1.12,C2H4,23.42,0.5,-12.21,H-cell,,,,1300.0,,,
569,30.0,"Rui Zhang,b , Feifei Chen , Haokun Jin , Yong Zhang , Xiaoya Hao , Yingda Liu , Tianming Feng , Xinghua Zhang, Zunming Lu, Weihua Wang , Feng Lu , Hong Dong , Hui Liu, Hui Liu, , Yahui Cheng",2023.0,Highly stability Cu+ species in hollow Cu2O nanoreactors by modulating cavity size for CO2 electroreduction to C2+ products,Chemical Engineering Journal,13.3,https://doi.org/10.1016/j.cej.2023.142052,Cu2O-36,Cu1O0.5391,CuO,Cu2O,14.49,hollow,,55.0,75.0,105.0,55.0,75.0,105.0,0.0,92.19,7.81,glassy-carbon electrode,KHCO3,0.1,6.8,-1.12,CO,2.75,0.5,-12.21,H-cell,,,,1300.0,,,
570,30.0,"Rui Zhang,b , Feifei Chen , Haokun Jin , Yong Zhang , Xiaoya Hao , Yingda Liu , Tianming Feng , Xinghua Zhang, Zunming Lu, Weihua Wang , Feng Lu , Hong Dong , Hui Liu, Hui Liu, , Yahui Cheng",2023.0,Highly stability Cu+ species in hollow Cu2O nanoreactors by modulating cavity size for CO2 electroreduction to C2+ products,Chemical Engineering Journal,13.3,https://doi.org/10.1016/j.cej.2023.142052,Cu2O-36,Cu1O0.5391,CuO,Cu2O,14.49,hollow,,55.0,75.0,105.0,55.0,75.0,105.0,0.0,92.19,7.81,glassy-carbon electrode,KHCO3,0.1,6.8,-1.12,HCOOH,6.46,0.5,-12.21,H-cell,,,,1300.0,,,
571,30.0,"Rui Zhang,b , Feifei Chen , Haokun Jin , Yong Zhang , Xiaoya Hao , Yingda Liu , Tianming Feng , Xinghua Zhang, Zunming Lu, Weihua Wang , Feng Lu , Hong Dong , Hui Liu, Hui Liu, , Yahui Cheng",2023.0,Highly stability Cu+ species in hollow Cu2O nanoreactors by modulating cavity size for CO2 electroreduction to C2+ products,Chemical Engineering Journal,13.3,https://doi.org/10.1016/j.cej.2023.142052,Cu2O-36,Cu1O0.5391,CuO,Cu2O,14.49,hollow,,55.0,75.0,105.0,55.0,75.0,105.0,0.0,92.19,7.81,glassy-carbon electrode,KHCO3,0.1,6.8,-1.12,CH3OH,2.42,0.5,-12.21,H-cell,,,,1300.0,,,
572,30.0,"Rui Zhang,b , Feifei Chen , Haokun Jin , Yong Zhang , Xiaoya Hao , Yingda Liu , Tianming Feng , Xinghua Zhang, Zunming Lu, Weihua Wang , Feng Lu , Hong Dong , Hui Liu, Hui Liu, , Yahui Cheng",2023.0,Highly stability Cu+ species in hollow Cu2O nanoreactors by modulating cavity size for CO2 electroreduction to C2+ products,Chemical Engineering Journal,13.3,https://doi.org/10.1016/j.cej.2023.142052,Cu2O-36,Cu1O0.5391,CuO,Cu2O,14.49,hollow,,55.0,75.0,105.0,55.0,75.0,105.0,0.0,92.19,7.81,glassy-carbon electrode,KHCO3,0.1,6.8,-1.12,C2H5OH,18.9,0.5,-12.21,H-cell,,,,1300.0,,,
