Repository: vovamirosh/CO2RR_PISH

File: Datasets/with_av_features.csv (part 8 of 12)
DOI,Article name,Formula,Cat. compound,Support,"Cat./Support ratio, % (at)",Morphology (TEM/SEM),"Pore size, nm",width min (nm),width aver (nm),width max (nm),length min (nm),length aver (nm),length max (nm),"Cu, % (at.)","Cu+, % (at.)","Cu(2+), % (at.)",Base,electrolyte,"conc, M",pH,RHE vs V,Product,"FE, %","Time, h",Type of reactor,Av_ar_exactmw,Av_ar_lipinskiHBA,Av_ar_lipinskiHBD,Av_ar_NumHBA,Av_ar_NumHeavyAtoms,Av_harm_labuteASA,Av_harm_CrippenClogP,Av_harm_kappa1,Av_harm_kappa3,Av_harm_Energy of +1 ion,Av_harm_Metal_radius
https://doi.org/10.1016/j.nanoen.2023.108920,C-Cu2O,Cu1O0.5,Cu2O,No,100.0,cubic,0.0,390.0,390.0,390.0,390.0,390.0,390.0,0.0,100.0,0.0,carbon paper electrode,KCl,1.0,6.9,-1.0,CO,4.7,1.0,H-cell,141.85410961999997,1.0,0.0,0.0,3.0,40.040471732759606,-0.12380000000000001,36.040575683266006,2.998961038961039,14.53413,0.65
https://doi.org/10.1016/j.nanoen.2023.108920,C-Cu2O,Cu1O0.5,Cu2O,No,100.0,cubic,0.0,390.0,390.0,390.0,390.0,390.0,390.0,0.0,100.0,0.0,carbon paper electrode,KCl,1.0,6.9,-1.0,C2H4,21.14,1.0,H-cell,141.85410961999997,1.0,0.0,0.0,3.0,40.040471732759606,-0.12380000000000001,36.040575683266006,2.998961038961039,14.53413,0.65
https://doi.org/10.1016/j.nanoen.2023.108920,C-Cu2O,Cu1O0.5,Cu2O,No,100.0,cubic,0.0,390.0,390.0,390.0,390.0,390.0,390.0,0.0,100.0,0.0,carbon paper electrode,KCl,1.0,6.9,-1.1,H2,61.07,1.0,H-cell,141.85410961999997,1.0,0.0,0.0,3.0,40.040471732759606,-0.12380000000000001,36.040575683266006,2.998961038961039,14.53413,0.65
https://doi.org/10.1016/j.nanoen.2023.108920,C-Cu2O,Cu1O0.5,Cu2O,No,100.0,cubic,0.0,390.0,390.0,390.0,390.0,390.0,390.0,0.0,100.0,0.0,carbon paper electrode,KCl,1.0,6.9,-1.1,CO,2.35,1.0,H-cell,141.85410961999997,1.0,0.0,0.0,3.0,40.040471732759606,-0.12380000000000001,36.040575683266006,2.998961038961039,14.53413,0.65
https://doi.org/10.1016/j.nanoen.2023.108920,C-Cu2O,Cu1O0.5,Cu2O,No,100.0,cubic,0.0,390.0,390.0,390.0,390.0,390.0,390.0,0.0,100.0,0.0,carbon paper electrode,KCl,1.0,6.9,-1.1,C2H4,32.89,1.0,H-cell,141.85410961999997,1.0,0.0,0.0,3.0,40.040471732759606,-0.12380000000000001,36.040575683266006,2.998961038961039,14.53413,0.65
https://doi.org/10.1016/j.nanoen.2023.108920,C-Cu2O,Cu1O0.5,Cu2O,No,100.0,cubic,0.0,390.0,390.0,390.0,390.0,390.0,390.0,2.45,97.55,0.0,carbon paper electrode,KCl,1.0,6.9,-1.1,H2,41.07,0.25,H-cell,141.85410961999997,1.0,0.0,0.0,3.0,40.040471732759606,-0.12380000000000001,36.040575683266006,2.998961038961039,14.53413,0.65
https://doi.org/10.1016/j.nanoen.2023.108920,C-Cu2O,Cu1O0.5,Cu2O,No,100.0,cubic,0.0,390.0,390.0,390.0,390.0,390.0,390.0,2.45,97.55,0.0,carbon paper electrode,KCl,1.0,6.9,-1.1,CO,4.39,0.25,H-cell,141.85410961999997,1.0,0.0,0.0,3.0,40.040471732759606,-0.12380000000000001,36.040575683266006,2.998961038961039,14.53413,0.65
https://doi.org/10.1016/j.nanoen.2023.108920,C-Cu2O,Cu1O0.5,Cu2O,No,100.0,cubic,0.0,390.0,390.0,390.0,390.0,390.0,390.0,2.45,97.55,0.0,carbon paper electrode,KCl,1.0,6.9,-1.1,CH4,2.19,0.25,H-cell,141.85410961999997,1.0,0.0,0.0,3.0,40.040471732759606,-0.12380000000000001,36.040575683266006,2.998961038961039,14.53413,0.65
https://doi.org/10.1016/j.nanoen.2023.108920,C-Cu2O,Cu1O0.5,Cu2O,No,100.0,cubic,0.0,390.0,390.0,390.0,390.0,390.0,390.0,2.45,97.55,0.0,carbon paper electrode,KCl,1.0,6.9,-1.1,C2H4,33.62,0.25,H-cell,141.85410961999997,1.0,0.0,0.0,3.0,40.040471732759606,-0.12380000000000001,36.040575683266006,2.998961038961039,14.53413,0.65
https://doi.org/10.1016/j.nanoen.2023.108920,C-Cu2O,Cu1O0.5,Cu2O,No,100.0,cubic,0.0,390.0,390.0,390.0,390.0,390.0,390.0,7.99,92.01,0.0,carbon paper electrode,KCl,1.0,6.9,-1.1,H2,50.57,0.5,H-cell,141.85410961999997,1.0,0.0,0.0,3.0,40.040471732759606,-0.12380000000000001,36.040575683266006,2.998961038961039,14.53413,0.65
https://doi.org/10.1016/j.nanoen.2023.108920,C-Cu2O,Cu1O0.5,Cu2O,No,100.0,cubic,0.0,390.0,390.0,390.0,390.0,390.0,390.0,7.99,92.01,0.0,carbon paper electrode,KCl,1.0,6.9,-1.1,CO,4.75,0.5,H-cell,141.85410961999997,1.0,0.0,0.0,3.0,40.040471732759606,-0.12380000000000001,36.040575683266006,2.998961038961039,14.53413,0.65
https://doi.org/10.1016/j.nanoen.2023.108920,C-Cu2O,Cu1O0.5,Cu2O,No,100.0,cubic,0.0,390.0,390.0,390.0,390.0,390.0,390.0,7.99,92.01,0.0,carbon paper electrode,KCl,1.0,6.9,-1.1,CH4,2.56,0.5,H-cell,141.85410961999997,1.0,0.0,0.0,3.0,40.040471732759606,-0.12380000000000001,36.040575683266006,2.998961038961039,14.53413,0.65
https://doi.org/10.1016/j.nanoen.2023.108920,C-Cu2O,Cu1O0.5,Cu2O,No,100.0,cubic,0.0,390.0,390.0,390.0,390.0,390.0,390.0,7.99,92.01,0.0,carbon paper electrode,KCl,1.0,6.9,-1.1,C2H4,30.7,0.5,H-cell,141.85410961999997,1.0,0.0,0.0,3.0,40.040471732759606,-0.12380000000000001,36.040575683266006,2.998961038961039,14.53413,0.65
https://doi.org/10.1016/j.nanoen.2023.108920,C-Cu2O,Cu1O0.5,Cu2O,No,100.0,cubic,0.0,390.0,390.0,390.0,390.0,390.0,390.0,17.92,82.08,0.0,carbon paper electrode,KCl,1.0,6.9,-1.1,H2,53.13,0.75,H-cell,141.85410961999997,1.0,0.0,0.0,3.0,40.040471732759606,-0.12380000000000001,36.040575683266006,2.998961038961039,14.53413,0.65
https://doi.org/10.1016/j.nanoen.2023.108920,C-Cu2O,Cu1O0.5,Cu2O,No,100.0,cubic,0.0,390.0,390.0,390.0,390.0,390.0,390.0,17.92,82.08,0.0,carbon paper electrode,KCl,1.0,6.9,-1.1,CO,4.39,0.75,H-cell,141.85410961999997,1.0,0.0,0.0,3.0,40.040471732759606,-0.12380000000000001,36.040575683266006,2.998961038961039,14.53413,0.65
https://doi.org/10.1016/j.nanoen.2023.108920,C-Cu2O,Cu1O0.5,Cu2O,No,100.0,cubic,0.0,390.0,390.0,390.0,390.0,390.0,390.0,17.92,82.08,0.0,carbon paper electrode,KCl,1.0,6.9,-1.1,CH4,1.83,0.75,H-cell,141.85410961999997,1.0,0.0,0.0,3.0,40.040471732759606,-0.12380000000000001,36.040575683266006,2.998961038961039,14.53413,0.65
https://doi.org/10.1016/j.nanoen.2023.108920,C-Cu2O,Cu1O0.5,Cu2O,No,100.0,cubic,0.0,390.0,390.0,390.0,390.0,390.0,390.0,17.92,82.08,0.0,carbon paper electrode,KCl,1.0,6.9,-1.1,C2H4,31.06,0.75,H-cell,141.85410961999997,1.0,0.0,0.0,3.0,40.040471732759606,-0.12380000000000001,36.040575683266006,2.998961038961039,14.53413,0.65
https://doi.org/10.1016/j.nanoen.2023.108920,C-Cu2O,Cu1O0.5,Cu2O,No,100.0,cubic,0.0,390.0,390.0,390.0,390.0,390.0,390.0,31.03,68.97,0.0,carbon paper electrode,KCl,1.0,6.9,-1.1,H2,55.69,1.0,H-cell,141.85410961999997,1.0,0.0,0.0,3.0,40.040471732759606,-0.12380000000000001,36.040575683266006,2.998961038961039,14.53413,0.65
https://doi.org/10.1016/j.nanoen.2023.108920,C-Cu2O,Cu1O0.5,Cu2O,No,100.0,cubic,0.0,390.0,390.0,390.0,390.0,390.0,390.0,31.03,68.97,0.0,carbon paper electrode,KCl,1.0,6.9,-1.1,CO,3.29,1.0,H-cell,141.85410961999997,1.0,0.0,0.0,3.0,40.040471732759606,-0.12380000000000001,36.040575683266006,2.998961038961039,14.53413,0.65
https://doi.org/10.1016/j.nanoen.2023.108920,C-Cu2O,Cu1O0.5,Cu2O,No,100.0,cubic,0.0,390.0,390.0,390.0,390.0,390.0,390.0,31.03,68.97,0.0,carbon paper electrode,KCl,1.0,6.9,-1.1,CH4,2.92,1.0,H-cell,141.85410961999997,1.0,0.0,0.0,3.0,40.040471732759606,-0.12380000000000001,36.040575683266006,2.998961038961039,14.53413,0.65
https://doi.org/10.1016/j.nanoen.2023.108920,C-Cu2O,Cu1O0.5,Cu2O,No,100.0,cubic,0.0,390.0,390.0,390.0,390.0,390.0,390.0,31.03,68.97,0.0,carbon paper electrode,KCl,1.0,6.9,-1.1,C2H4,26.31,1.0,H-cell,141.85410961999997,1.0,0.0,0.0,3.0,40.040471732759606,-0.12380000000000001,36.040575683266006,2.998961038961039,14.53413,0.65
https://doi.org/10.1016/j.nanoen.2023.108920,C-Cu2O,Cu1O0.5,Cu2O,No,100.0,cubic,0.0,390.0,390.0,390.0,390.0,390.0,390.0,44.51,55.49,0.0,carbon paper electrode,KCl,1.0,6.9,-1.1,H2,60.07,1.25,H-cell,141.85410961999997,1.0,0.0,0.0,3.0,40.040471732759606,-0.12380000000000001,36.040575683266006,2.998961038961039,14.53413,0.65
https://doi.org/10.1016/j.nanoen.2023.108920,C-Cu2O,Cu1O0.5,Cu2O,No,100.0,cubic,0.0,390.0,390.0,390.0,390.0,390.0,390.0,44.51,55.49,0.0,carbon paper electrode,KCl,1.0,6.9,-1.1,CO,5.12,1.25,H-cell,141.85410961999997,1.0,0.0,0.0,3.0,40.040471732759606,-0.12380000000000001,36.040575683266006,2.998961038961039,14.53413,0.65
https://doi.org/10.1016/j.nanoen.2023.108920,C-Cu2O,Cu1O0.5,Cu2O,No,100.0,cubic,0.0,390.0,390.0,390.0,390.0,390.0,390.0,44.51,55.49,0.0,carbon paper electrode,KCl,1.0,6.9,-1.1,CH4,1.83,1.25,H-cell,141.85410961999997,1.0,0.0,0.0,3.0,40.040471732759606,-0.12380000000000001,36.040575683266006,2.998961038961039,14.53413,0.65
https://doi.org/10.1016/j.nanoen.2023.108920,C-Cu2O,Cu1O0.5,Cu2O,No,100.0,cubic,0.0,390.0,390.0,390.0,390.0,390.0,390.0,44.51,55.49,0.0,carbon paper electrode,KCl,1.0,6.9,-1.1,C2H4,23.75,1.25,H-cell,141.85410961999997,1.0,0.0,0.0,3.0,40.040471732759606,-0.12380000000000001,36.040575683266006,2.998961038961039,14.53413,0.65
https://doi.org/10.1016/j.nanoen.2023.108920,C-Cu2O,Cu1O0.5,Cu2O,No,100.0,cubic,0.0,390.0,390.0,390.0,390.0,390.0,390.0,55.58,44.42,0.0,carbon paper electrode,KCl,1.0,6.9,-1.1,H2,61.9,1.5,H-cell,141.85410961999997,1.0,0.0,0.0,3.0,40.040471732759606,-0.12380000000000001,36.040575683266006,2.998961038961039,14.53413,0.65
https://doi.org/10.1016/j.nanoen.2023.108920,C-Cu2O,Cu1O0.5,Cu2O,No,100.0,cubic,0.0,390.0,390.0,390.0,390.0,390.0,390.0,55.58,44.42,0.0,carbon paper electrode,KCl,1.0,6.9,-1.1,CO,4.39,1.5,H-cell,141.85410961999997,1.0,0.0,0.0,3.0,40.040471732759606,-0.12380000000000001,36.040575683266006,2.998961038961039,14.53413,0.65
https://doi.org/10.1016/j.nanoen.2023.108920,C-Cu2O,Cu1O0.5,Cu2O,No,100.0,cubic,0.0,390.0,390.0,390.0,390.0,390.0,390.0,55.58,44.42,0.0,carbon paper electrode,KCl,1.0,6.9,-1.1,CH4,2.56,1.5,H-cell,141.85410961999997,1.0,0.0,0.0,3.0,40.040471732759606,-0.12380000000000001,36.040575683266006,2.998961038961039,14.53413,0.65
https://doi.org/10.1016/j.nanoen.2023.108920,C-Cu2O,Cu1O0.5,Cu2O,No,100.0,cubic,0.0,390.0,390.0,390.0,390.0,390.0,390.0,55.58,44.42,0.0,carbon paper electrode,KCl,1.0,6.9,-1.1,C2H4,23.02,1.5,H-cell,141.85410961999997,1.0,0.0,0.0,3.0,40.040471732759606,-0.12380000000000001,36.040575683266006,2.998961038961039,14.53413,0.65
https://doi.org/10.1016/j.nanoen.2023.108920,C-Cu2O,Cu1O0.5,Cu2O,No,100.0,cubic,0.0,390.0,390.0,390.0,390.0,390.0,390.0,63.8,36.2,0.0,carbon paper electrode,KCl,1.0,6.9,-1.1,H2,64.46,1.75,H-cell,141.85410961999997,1.0,0.0,0.0,3.0,40.040471732759606,-0.12380000000000001,36.040575683266006,2.998961038961039,14.53413,0.65
https://doi.org/10.1016/j.nanoen.2023.108920,C-Cu2O,Cu1O0.5,Cu2O,No,100.0,cubic,0.0,390.0,390.0,390.0,390.0,390.0,390.0,63.8,36.2,0.0,carbon paper electrode,KCl,1.0,6.9,-1.1,CO,5.12,1.75,H-cell,141.85410961999997,1.0,0.0,0.0,3.0,40.040471732759606,-0.12380000000000001,36.040575683266006,2.998961038961039,14.53413,0.65
https://doi.org/10.1016/j.nanoen.2023.108920,C-Cu2O,Cu1O0.5,Cu2O,No,100.0,cubic,0.0,390.0,390.0,390.0,390.0,390.0,390.0,63.8,36.2,0.0,carbon paper electrode,KCl,1.0,6.9,-1.1,CH4,1.46,1.75,H-cell,141.85410961999997,1.0,0.0,0.0,3.0,40.040471732759606,-0.12380000000000001,36.040575683266006,2.998961038961039,14.53413,0.65
https://doi.org/10.1016/j.nanoen.2023.108920,C-Cu2O,Cu1O0.5,Cu2O,No,100.0,cubic,0.0,390.0,390.0,390.0,390.0,390.0,390.0,63.8,36.2,0.0,carbon paper electrode,KCl,1.0,6.9,-1.1,C2H4,22.29,1.75,H-cell,141.85410961999997,1.0,0.0,0.0,3.0,40.040471732759606,-0.12380000000000001,36.040575683266006,2.998961038961039,14.53413,0.65
https://doi.org/10.1016/j.nanoen.2023.108920,C-Cu2O,Cu1O0.5,Cu2O,No,100.0,cubic,0.0,390.0,390.0,390.0,390.0,390.0,390.0,82.73,17.27,0.0,carbon paper electrode,KCl,1.0,6.9,-1.1,H2,64.82,2.0,H-cell,141.85410961999997,1.0,0.0,0.0,3.0,40.040471732759606,-0.12380000000000001,36.040575683266006,2.998961038961039,14.53413,0.65
https://doi.org/10.1016/j.nanoen.2023.108920,C-Cu2O,Cu1O0.5,Cu2O,No,100.0,cubic,0.0,390.0,390.0,390.0,390.0,390.0,390.0,82.73,17.27,0.0,carbon paper electrode,KCl,1.0,6.9,-1.1,CO,4.39,2.0,H-cell,141.85410961999997,1.0,0.0,0.0,3.0,40.040471732759606,-0.12380000000000001,36.040575683266006,2.998961038961039,14.53413,0.65
https://doi.org/10.1016/j.nanoen.2023.108920,C-Cu2O,Cu1O0.5,Cu2O,No,100.0,cubic,0.0,390.0,390.0,390.0,390.0,390.0,390.0,82.73,17.27,0.0,carbon paper electrode,KCl,1.0,6.9,-1.1,CH4,1.83,2.0,H-cell,141.85410961999997,1.0,0.0,0.0,3.0,40.040471732759606,-0.12380000000000001,36.040575683266006,2.998961038961039,14.53413,0.65
https://doi.org/10.1016/j.nanoen.2023.108920,C-Cu2O,Cu1O0.5,Cu2O,No,100.0,cubic,0.0,390.0,390.0,390.0,390.0,390.0,390.0,82.73,17.27,0.0,carbon paper electrode,KCl,1.0,6.9,-1.1,C2H4,20.47,2.0,H-cell,141.85410961999997,1.0,0.0,0.0,3.0,40.040471732759606,-0.12380000000000001,36.040575683266006,2.998961038961039,14.53413,0.65
https://doi.org/10.1016/j.nanoen.2023.108920,C-Cu2O,Cu1O0.5,Cu2O,No,100.0,cubic,0.0,390.0,390.0,390.0,390.0,390.0,390.0,0.0,100.0,0.0,carbon paper electrode,KCl,1.0,6.9,-1.2,H2,63.09,1.0,H-cell,141.85410961999997,1.0,0.0,0.0,3.0,40.040471732759606,-0.12380000000000001,36.040575683266006,2.998961038961039,14.53413,0.65
https://doi.org/10.1016/j.nanoen.2023.108920,C-Cu2O,Cu1O0.5,Cu2O,No,100.0,cubic,0.0,390.0,390.0,390.0,390.0,390.0,390.0,0.0,100.0,0.0,carbon paper electrode,KCl,1.0,6.9,-1.2,CO,5.03,1.0,H-cell,141.85410961999997,1.0,0.0,0.0,3.0,40.040471732759606,-0.12380000000000001,36.040575683266006,2.998961038961039,14.53413,0.65
https://doi.org/10.1016/j.nanoen.2023.108920,C-Cu2O,Cu1O0.5,Cu2O,No,100.0,cubic,0.0,390.0,390.0,390.0,390.0,390.0,390.0,0.0,100.0,0.0,carbon paper electrode,KCl,1.0,6.9,-1.2,C2H4,25.5,1.0,H-cell,141.85410961999997,1.0,0.0,0.0,3.0,40.040471732759606,-0.12380000000000001,36.040575683266006,2.998961038961039,14.53413,0.65
https://doi.org/10.1016/j.apsusc.2024.159978,SPNC,Cu8.08O5.54H2,Cu2O,Cu(OH)2,77.97,porrous spherical,3.6,75.0,144.0,220.0,75.0,144.0,220.0,0.0,87.62,12.38,carbon paper electrode,KHCO3,0.5,8.4,-1.6,CO,10.42,1.0,H-cell,132.4024943997344,1.2203,0.8812000000000002,0.0,3.0,36.91550680931575,-0.15548658581514826,42.171461748745,2.8547273383738725,15.503292277593719,0.6936610055797786
https://doi.org/10.1016/j.apsusc.2024.159978,SPNC,Cu8.08O5.54H2,Cu2O,Cu(OH)2,77.97,porrous spherical,3.6,75.0,144.0,220.0,75.0,144.0,220.0,0.0,87.62,12.38,carbon paper electrode,KHCO3,0.5,8.4,-1.6,CH4,18.18,1.0,H-cell,132.4024943997344,1.2203,0.8812000000000002,0.0,3.0,36.91550680931575,-0.15548658581514826,42.171461748745,2.8547273383738725,15.503292277593719,0.6936610055797786
https://doi.org/10.1016/j.apsusc.2024.159978,SPNC,Cu8.08O5.54H2,Cu2O,Cu(OH)2,77.97,porrous spherical,3.6,75.0,144.0,220.0,75.0,144.0,220.0,0.0,87.62,12.38,carbon paper electrode,KHCO3,0.5,8.4,-1.6,C2H4,28.22,1.0,H-cell,132.4024943997344,1.2203,0.8812000000000002,0.0,3.0,36.91550680931575,-0.15548658581514826,42.171461748745,2.8547273383738725,15.503292277593719,0.6936610055797786
https://doi.org/10.1016/j.apsusc.2024.159978,SPNC,Cu8.08O5.54H2,Cu2O,Cu(OH)2,77.97,porrous spherical,3.6,75.0,144.0,220.0,75.0,144.0,220.0,0.0,87.62,12.38,carbon paper electrode,KHCO3,0.5,8.4,-1.5,CO,6.63,1.0,H-cell,132.4024943997344,1.2203,0.8812000000000002,0.0,3.0,36.91550680931575,-0.15548658581514826,42.171461748745,2.8547273383738725,15.503292277593719,0.6936610055797786
https://doi.org/10.1016/j.apsusc.2024.159978,SPNC,Cu8.08O5.54H2,Cu2O,Cu(OH)2,77.97,porrous spherical,3.6,75.0,144.0,220.0,75.0,144.0,220.0,0.0,87.62,12.38,carbon paper electrode,KHCO3,0.5,8.4,-1.5,CH4,13.26,1.0,H-cell,132.4024943997344,1.2203,0.8812000000000002,0.0,3.0,36.91550680931575,-0.15548658581514826,42.171461748745,2.8547273383738725,15.503292277593719,0.6936610055797786
https://doi.org/10.1016/j.apsusc.2024.159978,SPNC,Cu8.08O5.54H2,Cu2O,Cu(OH)2,77.97,porrous spherical,3.6,75.0,144.0,220.0,75.0,144.0,220.0,0.0,87.62,12.38,carbon paper electrode,KHCO3,0.5,8.4,-1.5,C2H4,24.24,1.0,H-cell,132.4024943997344,1.2203,0.8812000000000002,0.0,3.0,36.91550680931575,-0.15548658581514826,42.171461748745,2.8547273383738725,15.503292277593719,0.6936610055797786
https://doi.org/10.1016/j.apsusc.2024.159978,SPNC,Cu8.08O5.54H2,Cu2O,Cu(OH)2,77.97,porrous spherical,3.6,75.0,144.0,220.0,75.0,144.0,220.0,0.0,87.62,12.38,carbon paper electrode,KHCO3,0.5,8.4,-1.4,CO,8.52,1.0,H-cell,132.4024943997344,1.2203,0.8812000000000002,0.0,3.0,36.91550680931575,-0.15548658581514826,42.171461748745,2.8547273383738725,15.503292277593719,0.6936610055797786
https://doi.org/10.1016/j.apsusc.2024.159978,SPNC,Cu8.08O5.54H2,Cu2O,Cu(OH)2,77.97,porrous spherical,3.6,75.0,144.0,220.0,75.0,144.0,220.0,0.0,87.62,12.38,carbon paper electrode,KHCO3,0.5,8.4,-1.4,CH4,8.52,1.0,H-cell,132.4024943997344,1.2203,0.8812000000000002,0.0,3.0,36.91550680931575,-0.15548658581514826,42.171461748745,2.8547273383738725,15.503292277593719,0.6936610055797786
https://doi.org/10.1016/j.apsusc.2024.159978,SPNC,Cu8.08O5.54H2,Cu2O,Cu(OH)2,77.97,porrous spherical,3.6,75.0,144.0,220.0,75.0,144.0,220.0,0.0,87.62,12.38,carbon paper electrode,KHCO3,0.5,8.4,-1.4,C2H4,20.27,1.0,H-cell,132.4024943997344,1.2203,0.8812000000000002,0.0,3.0,36.91550680931575,-0.15548658581514826,42.171461748745,2.8547273383738725,15.503292277593719,0.6936610055797786
https://doi.org/10.1016/j.apsusc.2024.159978,SPNC,Cu8.08O5.54H2,Cu2O,Cu(OH)2,77.97,porrous spherical,3.6,75.0,144.0,220.0,75.0,144.0,220.0,0.0,87.62,12.38,carbon paper electrode,KHCO3,0.5,8.4,-1.3,CH4,7.95,1.0,H-cell,132.4024943997344,1.2203,0.8812000000000002,0.0,3.0,36.91550680931575,-0.15548658581514826,42.171461748745,2.8547273383738725,15.503292277593719,0.6936610055797786
https://doi.org/10.1016/j.apsusc.2024.159978,SPNC,Cu8.08O5.54H2,Cu2O,Cu(OH)2,77.97,porrous spherical,3.6,75.0,144.0,220.0,75.0,144.0,220.0,0.0,87.62,12.38,carbon paper electrode,KHCO3,0.5,8.4,-1.3,CO,27.08,1.0,H-cell,132.4024943997344,1.2203,0.8812000000000002,0.0,3.0,36.91550680931575,-0.15548658581514826,42.171461748745,2.8547273383738725,15.503292277593719,0.6936610055797786
https://doi.org/10.1016/j.apsusc.2024.159978,SPNC,Cu8.08O5.54H2,Cu2O,Cu(OH)2,77.97,porrous spherical,3.6,75.0,144.0,220.0,75.0,144.0,220.0,0.0,87.62,12.38,carbon paper electrode,KHCO3,0.5,8.4,-1.3,C2H4,38.83,1.0,H-cell,132.4024943997344,1.2203,0.8812000000000002,0.0,3.0,36.91550680931575,-0.15548658581514826,42.171461748745,2.8547273383738725,15.503292277593719,0.6936610055797786
https://doi.org/10.1016/j.apsusc.2024.159978,SPNC,Cu8.08O5.54H2,Cu2O,Cu(OH)2,77.97,porrous spherical,3.6,75.0,144.0,220.0,75.0,144.0,220.0,0.0,87.62,12.38,carbon paper electrode,KHCO3,0.5,8.4,-1.25,CH4,4.36,1.0,H-cell,132.4024943997344,1.2203,0.8812000000000002,0.0,3.0,36.91550680931575,-0.15548658581514826,42.171461748745,2.8547273383738725,15.503292277593719,0.6936610055797786
https://doi.org/10.1016/j.apsusc.2024.159978,SPNC,Cu8.08O5.54H2,Cu2O,Cu(OH)2,77.97,porrous spherical,3.6,75.0,144.0,220.0,75.0,144.0,220.0,0.0,87.62,12.38,carbon paper electrode,KHCO3,0.5,8.4,-1.25,CO,25.0,1.0,H-cell,132.4024943997344,1.2203,0.8812000000000002,0.0,3.0,36.91550680931575,-0.15548658581514826,42.171461748745,2.8547273383738725,15.503292277593719,0.6936610055797786
https://doi.org/10.1016/j.apsusc.2024.159978,SPNC,Cu8.08O5.54H2,Cu2O,Cu(OH)2,77.97,porrous spherical,3.6,75.0,144.0,220.0,75.0,144.0,220.0,0.0,87.62,12.38,carbon paper electrode,KHCO3,0.5,8.4,-1.25,C2H4,41.1,1.0,H-cell,132.4024943997344,1.2203,0.8812000000000002,0.0,3.0,36.91550680931575,-0.15548658581514826,42.171461748745,2.8547273383738725,15.503292277593719,0.6936610055797786
https://doi.org/10.1016/j.apsusc.2024.159978,SPNC,Cu8.08O5.54H2,Cu2O,Cu(OH)2,77.97,porrous spherical,3.6,75.0,144.0,220.0,75.0,144.0,220.0,0.0,87.62,12.38,carbon paper electrode,KHCO3,0.5,8.4,-1.2,HCOOH,1.52,1.0,H-cell,132.4024943997344,1.2203,0.8812000000000002,0.0,3.0,36.91550680931575,-0.15548658581514826,42.171461748745,2.8547273383738725,15.503292277593719,0.6936610055797786
https://doi.org/10.1016/j.apsusc.2024.159978,SPNC,Cu8.08O5.54H2,Cu2O,Cu(OH)2,77.97,porrous spherical,3.6,75.0,144.0,220.0,75.0,144.0,220.0,0.0,87.62,12.38,carbon paper electrode,KHCO3,0.5,8.4,-1.2,CH4,3.6,1.0,H-cell,132.4024943997344,1.2203,0.8812000000000002,0.0,3.0,36.91550680931575,-0.15548658581514826,42.171461748745,2.8547273383738725,15.503292277593719,0.6936610055797786
https://doi.org/10.1016/j.apsusc.2024.159978,SPNC,Cu8.08O5.54H2,Cu2O,Cu(OH)2,77.97,porrous spherical,3.6,75.0,144.0,220.0,75.0,144.0,220.0,0.0,87.62,12.38,carbon paper electrode,KHCO3,0.5,8.4,-1.2,CO,23.11,1.0,H-cell,132.4024943997344,1.2203,0.8812000000000002,0.0,3.0,36.91550680931575,-0.15548658581514826,42.171461748745,2.8547273383738725,15.503292277593719,0.6936610055797786
https://doi.org/10.1016/j.apsusc.2024.159978,SPNC,Cu8.08O5.54H2,Cu2O,Cu(OH)2,77.97,porrous spherical,3.6,75.0,144.0,220.0,75.0,144.0,220.0,0.0,87.62,12.38,carbon paper electrode,KHCO3,0.5,8.4,-1.2,C2H4,41.86,1.0,H-cell,132.4024943997344,1.2203,0.8812000000000002,0.0,3.0,36.91550680931575,-0.15548658581514826,42.171461748745,2.8547273383738725,15.503292277593719,0.6936610055797786
https://doi.org/10.1016/j.apsusc.2024.159978,SPNC,Cu8.08O5.54H2,Cu2O,Cu(OH)2,77.97,porrous spherical,3.6,75.0,144.0,220.0,75.0,144.0,220.0,0.0,87.62,12.38,carbon paper electrode,KHCO3,0.5,8.4,-1.15,HCOOH,2.08,1.0,H-cell,132.4024943997344,1.2203,0.8812000000000002,0.0,3.0,36.91550680931575,-0.15548658581514826,42.171461748745,2.8547273383738725,15.503292277593719,0.6936610055797786
https://doi.org/10.1016/j.apsusc.2024.159978,SPNC,Cu8.08O5.54H2,Cu2O,Cu(OH)2,77.97,porrous spherical,3.6,75.0,144.0,220.0,75.0,144.0,220.0,0.0,87.62,12.38,carbon paper electrode,KHCO3,0.5,8.4,-1.15,CH4,9.09,1.0,H-cell,132.4024943997344,1.2203,0.8812000000000002,0.0,3.0,36.91550680931575,-0.15548658581514826,42.171461748745,2.8547273383738725,15.503292277593719,0.6936610055797786
https://doi.org/10.1016/j.apsusc.2024.159978,SPNC,Cu8.08O5.54H2,Cu2O,Cu(OH)2,77.97,porrous spherical,3.6,75.0,144.0,220.0,75.0,144.0,220.0,0.0,87.62,12.38,carbon paper electrode,KHCO3,0.5,8.4,-1.15,CO,28.03,1.0,H-cell,132.4024943997344,1.2203,0.8812000000000002,0.0,3.0,36.91550680931575,-0.15548658581514826,42.171461748745,2.8547273383738725,15.503292277593719,0.6936610055797786
https://doi.org/10.1016/j.apsusc.2024.159978,SPNC,Cu8.08O5.54H2,Cu2O,Cu(OH)2,77.97,porrous spherical,3.6,75.0,144.0,220.0,75.0,144.0,220.0,0.0,87.62,12.38,carbon paper electrode,KHCO3,0.5,8.4,-1.15,C2H4,55.49,1.0,H-cell,132.4024943997344,1.2203,0.8812000000000002,0.0,3.0,36.91550680931575,-0.15548658581514826,42.171461748745,2.8547273383738725,15.503292277593719,0.6936610055797786
https://doi.org/10.1016/j.apsusc.2024.159978,SPNC,Cu8.08O5.54H2,Cu2O,Cu(OH)2,77.97,porrous spherical,3.6,75.0,144.0,220.0,75.0,144.0,220.0,0.0,87.62,12.38,carbon paper electrode,KHCO3,0.5,8.4,-1.1,HCOOH,2.08,1.0,H-cell,132.4024943997344,1.2203,0.8812000000000002,0.0,3.0,36.91550680931575,-0.15548658581514826,42.171461748745,2.8547273383738725,15.503292277593719,0.6936610055797786
https://doi.org/10.1016/j.apsusc.2024.159978,SPNC,Cu8.08O5.54H2,Cu2O,Cu(OH)2,77.97,porrous spherical,3.6,75.0,144.0,220.0,75.0,144.0,220.0,0.0,87.62,12.38,carbon paper electrode,KHCO3,0.5,8.4,-1.1,CH4,3.41,1.0,H-cell,132.4024943997344,1.2203,0.8812000000000002,0.0,3.0,36.91550680931575,-0.15548658581514826,42.171461748745,2.8547273383738725,15.503292277593719,0.6936610055797786
https://doi.org/10.1016/j.apsusc.2024.159978,SPNC,Cu8.08O5.54H2,Cu2O,Cu(OH)2,77.97,porrous spherical,3.6,75.0,144.0,220.0,75.0,144.0,220.0,0.0,87.62,12.38,carbon paper electrode,KHCO3,0.5,8.4,-1.1,CO,27.65,1.0,H-cell,132.4024943997344,1.2203,0.8812000000000002,0.0,3.0,36.91550680931575,-0.15548658581514826,42.171461748745,2.8547273383738725,15.503292277593719,0.6936610055797786
https://doi.org/10.1016/j.apsusc.2024.159978,SPNC,Cu8.08O5.54H2,Cu2O,Cu(OH)2,77.97,porrous spherical,3.6,75.0,144.0,220.0,75.0,144.0,220.0,0.0,87.62,12.38,carbon paper electrode,KHCO3,0.5,8.4,-1.1,C2H4,38.64,1.0,H-cell,132.4024943997344,1.2203,0.8812000000000002,0.0,3.0,36.91550680931575,-0.15548658581514826,42.171461748745,2.8547273383738725,15.503292277593719,0.6936610055797786
https://doi.org/10.1016/j.apsusc.2024.159978,SPNC,Cu8.08O5.54H2,Cu2O,Cu(OH)2,77.97,porrous spherical,3.6,75.0,144.0,220.0,75.0,144.0,220.0,0.0,87.62,12.38,carbon paper electrode,KHCO3,0.5,8.4,-1.05,CH4,3.98,1.0,H-cell,132.4024943997344,1.2203,0.8812000000000002,0.0,3.0,36.91550680931575,-0.15548658581514826,42.171461748745,2.8547273383738725,15.503292277593719,0.6936610055797786
https://doi.org/10.1016/j.apsusc.2024.159978,SPNC,Cu8.08O5.54H2,Cu2O,Cu(OH)2,77.97,porrous spherical,3.6,75.0,144.0,220.0,75.0,144.0,220.0,0.0,87.62,12.38,carbon paper electrode,KHCO3,0.5,8.4,-1.05,HCOOH,3.98,1.0,H-cell,132.4024943997344,1.2203,0.8812000000000002,0.0,3.0,36.91550680931575,-0.15548658581514826,42.171461748745,2.8547273383738725,15.503292277593719,0.6936610055797786
https://doi.org/10.1016/j.apsusc.2024.159978,SPNC,Cu8.08O5.54H2,Cu2O,Cu(OH)2,77.97,porrous spherical,3.6,75.0,144.0,220.0,75.0,144.0,220.0,0.0,87.62,12.38,carbon paper electrode,KHCO3,0.5,8.4,-1.05,C2H4,26.33,1.0,H-cell,132.4024943997344,1.2203,0.8812000000000002,0.0,3.0,36.91550680931575,-0.15548658581514826,42.171461748745,2.8547273383738725,15.503292277593719,0.6936610055797786
https://doi.org/10.1016/j.apsusc.2024.159978,SPNC,Cu8.08O5.54H2,Cu2O,Cu(OH)2,77.97,porrous spherical,3.6,75.0,144.0,220.0,75.0,144.0,220.0,0.0,87.62,12.38,carbon paper electrode,KHCO3,0.5,8.4,-1.05,CO,33.9,1.0,H-cell,132.4024943997344,1.2203,0.8812000000000002,0.0,3.0,36.91550680931575,-0.15548658581514826,42.171461748745,2.8547273383738725,15.503292277593719,0.6936610055797786
https://doi.org/10.1016/j.apsusc.2024.159978,SPNC,Cu8.08O5.54H2,Cu2O,Cu(OH)2,77.97,porrous spherical,3.6,75.0,144.0,220.0,75.0,144.0,220.0,0.0,87.62,12.38,carbon paper electrode,KHCO3,0.5,8.4,-1.0,CH4,2.46,1.0,H-cell,132.4024943997344,1.2203,0.8812000000000002,0.0,3.0,36.91550680931575,-0.15548658581514826,42.171461748745,2.8547273383738725,15.503292277593719,0.6936610055797786
https://doi.org/10.1016/j.apsusc.2024.159978,SPNC,Cu8.08O5.54H2,Cu2O,Cu(OH)2,77.97,porrous spherical,3.6,75.0,144.0,220.0,75.0,144.0,220.0,0.0,87.62,12.38,carbon paper electrode,KHCO3,0.5,8.4,-1.0,HCOOH,2.46,1.0,H-cell,132.4024943997344,1.2203,0.8812000000000002,0.0,3.0,36.91550680931575,-0.15548658581514826,42.171461748745,2.8547273383738725,15.503292277593719,0.6936610055797786
https://doi.org/10.1016/j.apsusc.2024.159978,SPNC,Cu8.08O5.54H2,Cu2O,Cu(OH)2,77.97,porrous spherical,3.6,75.0,144.0,220.0,75.0,144.0,220.0,0.0,87.62,12.38,carbon paper electrode,KHCO3,0.5,8.4,-1.0,C2H4,22.73,1.0,H-cell,132.4024943997344,1.2203,0.8812000000000002,0.0,3.0,36.91550680931575,-0.15548658581514826,42.171461748745,2.8547273383738725,15.503292277593719,0.6936610055797786
https://doi.org/10.1016/j.apsusc.2024.159978,SPNC,Cu8.08O5.54H2,Cu2O,Cu(OH)2,77.97,porrous spherical,3.6,75.0,144.0,220.0,75.0,144.0,220.0,0.0,87.62,12.38,carbon paper electrode,KHCO3,0.5,8.4,-1.0,CO,33.71,1.0,H-cell,132.4024943997344,1.2203,0.8812000000000002,0.0,3.0,36.91550680931575,-0.15548658581514826,42.171461748745,2.8547273383738725,15.503292277593719,0.6936610055797786
https://doi.org/10.1016/j.apsusc.2024.159978,SPNC,Cu8.08O5.54H2,Cu2O,Cu(OH)2,77.97,porrous spherical,3.6,75.0,144.0,220.0,75.0,144.0,220.0,0.0,87.62,12.38,carbon paper electrode,KHCO3,0.5,8.4,-0.9,CH4,3.41,1.0,H-cell,132.4024943997344,1.2203,0.8812000000000002,0.0,3.0,36.91550680931575,-0.15548658581514826,42.171461748745,2.8547273383738725,15.503292277593719,0.6936610055797786
https://doi.org/10.1016/j.apsusc.2024.159978,SPNC,Cu8.08O5.54H2,Cu2O,Cu(OH)2,77.97,porrous spherical,3.6,75.0,144.0,220.0,75.0,144.0,220.0,0.0,87.62,12.38,carbon paper electrode,KHCO3,0.5,8.4,-0.9,HCOOH,3.41,1.0,H-cell,132.4024943997344,1.2203,0.8812000000000002,0.0,3.0,36.91550680931575,-0.15548658581514826,42.171461748745,2.8547273383738725,15.503292277593719,0.6936610055797786
https://doi.org/10.1016/j.apsusc.2024.159978,SPNC,Cu8.08O5.54H2,Cu2O,Cu(OH)2,77.97,porrous spherical,3.6,75.0,144.0,220.0,75.0,144.0,220.0,0.0,87.62,12.38,carbon paper electrode,KHCO3,0.5,8.4,-0.9,C2H4,14.77,1.0,H-cell,132.4024943997344,1.2203,0.8812000000000002,0.0,3.0,36.91550680931575,-0.15548658581514826,42.171461748745,2.8547273383738725,15.503292277593719,0.6936610055797786
https://doi.org/10.1016/j.apsusc.2024.159978,SPNC,Cu8.08O5.54H2,Cu2O,Cu(OH)2,77.97,porrous spherical,3.6,75.0,144.0,220.0,75.0,144.0,220.0,0.0,87.62,12.38,carbon paper electrode,KHCO3,0.5,8.4,-0.9,CO,26.89,1.0,H-cell,132.4024943997344,1.2203,0.8812000000000002,0.0,3.0,36.91550680931575,-0.15548658581514826,42.171461748745,2.8547273383738725,15.503292277593719,0.6936610055797786
https://doi.org/10.1016/j.apsusc.2024.159978,SNC,Cu6.64O4.82H2,Cu2O,Cu(OH)2,73.82,sphere,0.0,275.0,300.4,375.0,275.0,300.4,375.0,0.0,84.94,15.06,carbon paper electrode,KHCO3,0.5,8.4,-1.6,CH4,3.73,1.0,H-cell,130.6220040155264,1.2618,1.0472000000000001,0.0,3.0,36.38063484540761,-0.16336325832187545,43.567601116634194,2.8290956535799716,15.700514084709019,0.7025507998270645
https://doi.org/10.1016/j.apsusc.2024.159978,SNC,Cu6.64O4.82H2,Cu2O,Cu(OH)2,73.82,sphere,0.0,275.0,300.4,375.0,275.0,300.4,375.0,0.0,84.94,15.06,carbon paper electrode,KHCO3,0.5,8.4,-1.6,C2H4,8.31,1.0,H-cell,130.6220040155264,1.2618,1.0472000000000001,0.0,3.0,36.38063484540761,-0.16336325832187545,43.567601116634194,2.8290956535799716,15.700514084709019,0.7025507998270645
https://doi.org/10.1016/j.apsusc.2024.159978,SNC,Cu6.64O4.82H2,Cu2O,Cu(OH)2,73.82,sphere,0.0,275.0,300.4,375.0,275.0,300.4,375.0,0.0,84.94,15.06,carbon paper electrode,KHCO3,0.5,8.4,-1.6,CO,17.65,1.0,H-cell,130.6220040155264,1.2618,1.0472000000000001,0.0,3.0,36.38063484540761,-0.16336325832187545,43.567601116634194,2.8290956535799716,15.700514084709019,0.7025507998270645
https://doi.org/10.1016/j.apsusc.2024.159978,SNC,Cu6.64O4.82H2,Cu2O,Cu(OH)2,73.82,sphere,0.0,275.0,300.4,375.0,275.0,300.4,375.0,0.0,84.94,15.06,carbon paper electrode,KHCO3,0.5,8.4,-1.5,CH4,2.21,1.0,H-cell,130.6220040155264,1.2618,1.0472000000000001,0.0,3.0,36.38063484540761,-0.16336325832187545,43.567601116634194,2.8290956535799716,15.700514084709019,0.7025507998270645
https://doi.org/10.1016/j.apsusc.2024.159978,SNC,Cu6.64O4.82H2,Cu2O,Cu(OH)2,73.82,sphere,0.0,275.0,300.4,375.0,275.0,300.4,375.0,0.0,84.94,15.06,carbon paper electrode,KHCO3,0.5,8.4,-1.5,CO,11.37,1.0,H-cell,130.6220040155264,1.2618,1.0472000000000001,0.0,3.0,36.38063484540761,-0.16336325832187545,43.567601116634194,2.8290956535799716,15.700514084709019,0.7025507998270645
https://doi.org/10.1016/j.apsusc.2024.159978,SNC,Cu6.64O4.82H2,Cu2O,Cu(OH)2,73.82,sphere,0.0,275.0,300.4,375.0,275.0,300.4,375.0,0.0,84.94,15.06,carbon paper electrode,KHCO3,0.5,8.4,-1.5,C2H4,17.14,1.0,H-cell,130.6220040155264,1.2618,1.0472000000000001,0.0,3.0,36.38063484540761,-0.16336325832187545,43.567601116634194,2.8290956535799716,15.700514084709019,0.7025507998270645
https://doi.org/10.1016/j.apsusc.2024.159978,SNC,Cu6.64O4.82H2,Cu2O,Cu(OH)2,73.82,sphere,0.0,275.0,300.4,375.0,275.0,300.4,375.0,0.0,84.94,15.06,carbon paper electrode,KHCO3,0.5,8.4,-1.4,CH4,4.58,1.0,H-cell,130.6220040155264,1.2618,1.0472000000000001,0.0,3.0,36.38063484540761,-0.16336325832187545,43.567601116634194,2.8290956535799716,15.700514084709019,0.7025507998270645
https://doi.org/10.1016/j.apsusc.2024.159978,SNC,Cu6.64O4.82H2,Cu2O,Cu(OH)2,73.82,sphere,0.0,275.0,300.4,375.0,275.0,300.4,375.0,0.0,84.94,15.06,carbon paper electrode,KHCO3,0.5,8.4,-1.4,CO,17.82,1.0,H-cell,130.6220040155264,1.2618,1.0472000000000001,0.0,3.0,36.38063484540761,-0.16336325832187545,43.567601116634194,2.8290956535799716,15.700514084709019,0.7025507998270645
https://doi.org/10.1016/j.apsusc.2024.159978,SNC,Cu6.64O4.82H2,Cu2O,Cu(OH)2,73.82,sphere,0.0,275.0,300.4,375.0,275.0,300.4,375.0,0.0,84.94,15.06,carbon paper electrode,KHCO3,0.5,8.4,-1.4,C2H4,21.21,1.0,H-cell,130.6220040155264,1.2618,1.0472000000000001,0.0,3.0,36.38063484540761,-0.16336325832187545,43.567601116634194,2.8290956535799716,15.700514084709019,0.7025507998270645
https://doi.org/10.1016/j.apsusc.2024.159978,SNC,Cu6.64O4.82H2,Cu2O,Cu(OH)2,73.82,sphere,0.0,275.0,300.4,375.0,275.0,300.4,375.0,0.0,84.94,15.06,carbon paper electrode,KHCO3,0.5,8.4,-1.3,CH4,4.73,1.0,H-cell,130.6220040155264,1.2618,1.0472000000000001,0.0,3.0,36.38063484540761,-0.16336325832187545,43.567601116634194,2.8290956535799716,15.700514084709019,0.7025507998270645
https://doi.org/10.1016/j.apsusc.2024.159978,SNC,Cu6.64O4.82H2,Cu2O,Cu(OH)2,73.82,sphere,0.0,275.0,300.4,375.0,275.0,300.4,375.0,0.0,84.94,15.06,carbon paper electrode,KHCO3,0.5,8.4,-1.3,CO,16.76,1.0,H-cell,130.6220040155264,1.2618,1.0472000000000001,0.0,3.0,36.38063484540761,-0.16336325832187545,43.567601116634194,2.8290956535799716,15.700514084709019,0.7025507998270645
https://doi.org/10.1016/j.apsusc.2024.159978,SNC,Cu6.64O4.82H2,Cu2O,Cu(OH)2,73.82,sphere,0.0,275.0,300.4,375.0,275.0,300.4,375.0,0.0,84.94,15.06,carbon paper electrode,KHCO3,0.5,8.4,-1.3,C2H4,23.08,1.0,H-cell,130.6220040155264,1.2618,1.0472000000000001,0.0,3.0,36.38063484540761,-0.16336325832187545,43.567601116634194,2.8290956535799716,15.700514084709019,0.7025507998270645
https://doi.org/10.1016/j.apsusc.2024.159978,SNC,Cu6.64O4.82H2,Cu2O,Cu(OH)2,73.82,sphere,0.0,275.0,300.4,375.0,275.0,300.4,375.0,0.0,84.94,15.06,carbon paper electrode,KHCO3,0.5,8.4,-1.25,CH4,5.34,1.0,H-cell,130.6220040155264,1.2618,1.0472000000000001,0.0,3.0,36.38063484540761,-0.16336325832187545,43.567601116634194,2.8290956535799716,15.700514084709019,0.7025507998270645
https://doi.org/10.1016/j.apsusc.2024.159978,SNC,Cu6.64O4.82H2,Cu2O,Cu(OH)2,73.82,sphere,0.0,275.0,300.4,375.0,275.0,300.4,375.0,0.0,84.94,15.06,carbon paper electrode,KHCO3,0.5,8.4,-1.25,CO,20.15,1.0,H-cell,130.6220040155264,1.2618,1.0472000000000001,0.0,3.0,36.38063484540761,-0.16336325832187545,43.567601116634194,2.8290956535799716,15.700514084709019,0.7025507998270645
https://doi.org/10.1016/j.apsusc.2024.159978,SNC,Cu6.64O4.82H2,Cu2O,Cu(OH)2,73.82,sphere,0.0,275.0,300.4,375.0,275.0,300.4,375.0,0.0,84.94,15.06,carbon paper electrode,KHCO3,0.5,8.4,-1.25,C2H4,24.47,1.0,H-cell,130.6220040155264,1.2618,1.0472000000000001,0.0,3.0,36.38063484540761,-0.16336325832187545,43.567601116634194,2.8290956535799716,15.700514084709019,0.7025507998270645
https://doi.org/10.1016/j.apsusc.2024.159978,SNC,Cu6.64O4.82H2,Cu2O,Cu(OH)2,73.82,sphere,0.0,275.0,300.4,375.0,275.0,300.4,375.0,0.0,84.94,15.06,carbon paper electrode,KHCO3,0.5,8.4,-1.2,CH4,3.34,1.0,H-cell,130.6220040155264,1.2618,1.0472000000000001,0.0,3.0,36.38063484540761,-0.16336325832187545,43.567601116634194,2.8290956535799716,15.700514084709019,0.7025507998270645
https://doi.org/10.1016/j.apsusc.2024.159978,SNC,Cu6.64O4.82H2,Cu2O,Cu(OH)2,73.82,sphere,0.0,275.0,300.4,375.0,275.0,300.4,375.0,0.0,84.94,15.06,carbon paper electrode,KHCO3,0.5,8.4,-1.2,CO,18.61,1.0,H-cell,130.6220040155264,1.2618,1.0472000000000001,0.0,3.0,36.38063484540761,-0.16336325832187545,43.567601116634194,2.8290956535799716,15.700514084709019,0.7025507998270645
https://doi.org/10.1016/j.apsusc.2024.159978,SNC,Cu6.64O4.82H2,Cu2O,Cu(OH)2,73.82,sphere,0.0,275.0,300.4,375.0,275.0,300.4,375.0,0.0,84.94,15.06,carbon paper electrode,KHCO3,0.5,8.4,-1.2,C2H4,31.11,1.0,H-cell,130.6220040155264,1.2618,1.0472000000000001,0.0,3.0,36.38063484540761,-0.16336325832187545,43.567601116634194,2.8290956535799716,15.700514084709019,0.7025507998270645
https://doi.org/10.1016/j.apsusc.2024.159978,SNC,Cu6.64O4.82H2,Cu2O,Cu(OH)2,73.82,sphere,0.0,275.0,300.4,375.0,275.0,300.4,375.0,0.0,84.94,15.06,carbon paper electrode,KHCO3,0.5,8.4,-1.15,CH4,3.34,1.0,H-cell,130.6220040155264,1.2618,1.0472000000000001,0.0,3.0,36.38063484540761,-0.16336325832187545,43.567601116634194,2.8290956535799716,15.700514084709019,0.7025507998270645
https://doi.org/10.1016/j.apsusc.2024.159978,SNC,Cu6.64O4.82H2,Cu2O,Cu(OH)2,73.82,sphere,0.0,275.0,300.4,375.0,275.0,300.4,375.0,0.0,84.94,15.06,carbon paper electrode,KHCO3,0.5,8.4,-1.15,CO,20.31,1.0,H-cell,130.6220040155264,1.2618,1.0472000000000001,0.0,3.0,36.38063484540761,-0.16336325832187545,43.567601116634194,2.8290956535799716,15.700514084709019,0.7025507998270645
https://doi.org/10.1016/j.apsusc.2024.159978,SNC,Cu6.64O4.82H2,Cu2O,Cu(OH)2,73.82,sphere,0.0,275.0,300.4,375.0,275.0,300.4,375.0,0.0,84.94,15.06,carbon paper electrode,KHCO3,0.5,8.4,-1.15,C2H4,37.74,1.0,H-cell,130.6220040155264,1.2618,1.0472000000000001,0.0,3.0,36.38063484540761,-0.16336325832187545,43.567601116634194,2.8290956535799716,15.700514084709019,0.7025507998270645
https://doi.org/10.1016/j.apsusc.2024.159978,SNC,Cu6.64O4.82H2,Cu2O,Cu(OH)2,73.82,sphere,0.0,275.0,300.4,375.0,275.0,300.4,375.0,0.0,84.94,15.06,carbon paper electrode,KHCO3,0.5,8.4,-1.1,CH4,12.44,1.0,H-cell,130.6220040155264,1.2618,1.0472000000000001,0.0,3.0,36.38063484540761,-0.16336325832187545,43.567601116634194,2.8290956535799716,15.700514084709019,0.7025507998270645
https://doi.org/10.1016/j.apsusc.2024.159978,SNC,Cu6.64O4.82H2,Cu2O,Cu(OH)2,73.82,sphere,0.0,275.0,300.4,375.0,275.0,300.4,375.0,0.0,84.94,15.06,carbon paper electrode,KHCO3,0.5,8.4,-1.1,CO,14.6,1.0,H-cell,130.6220040155264,1.2618,1.0472000000000001,0.0,3.0,36.38063484540761,-0.16336325832187545,43.567601116634194,2.8290956535799716,15.700514084709019,0.7025507998270645
https://doi.org/10.1016/j.apsusc.2024.159978,SNC,Cu6.64O4.82H2,Cu2O,Cu(OH)2,73.82,sphere,0.0,275.0,300.4,375.0,275.0,300.4,375.0,0.0,84.94,15.06,carbon paper electrode,KHCO3,0.5,8.4,-1.1,C2H4,38.05,1.0,H-cell,130.6220040155264,1.2618,1.0472000000000001,0.0,3.0,36.38063484540761,-0.16336325832187545,43.567601116634194,2.8290956535799716,15.700514084709019,0.7025507998270645
https://doi.org/10.1016/j.apsusc.2024.159978,SNC,Cu6.64O4.82H2,Cu2O,Cu(OH)2,73.82,sphere,0.0,275.0,300.4,375.0,275.0,300.4,375.0,0.0,84.94,15.06,carbon paper electrode,KHCO3,0.5,8.4,-1.05,CH4,4.42,1.0,H-cell,130.6220040155264,1.2618,1.0472000000000001,0.0,3.0,36.38063484540761,-0.16336325832187545,43.567601116634194,2.8290956535799716,15.700514084709019,0.7025507998270645
https://doi.org/10.1016/j.apsusc.2024.159978,SNC,Cu6.64O4.82H2,Cu2O,Cu(OH)2,73.82,sphere,0.0,275.0,300.4,375.0,275.0,300.4,375.0,0.0,84.94,15.06,carbon paper electrode,KHCO3,0.5,8.4,-1.05,CO,17.07,1.0,H-cell,130.6220040155264,1.2618,1.0472000000000001,0.0,3.0,36.38063484540761,-0.16336325832187545,43.567601116634194,2.8290956535799716,15.700514084709019,0.7025507998270645
https://doi.org/10.1016/j.apsusc.2024.159978,SNC,Cu6.64O4.82H2,Cu2O,Cu(OH)2,73.82,sphere,0.0,275.0,300.4,375.0,275.0,300.4,375.0,0.0,84.94,15.06,carbon paper electrode,KHCO3,0.5,8.4,-1.05,C2H4,35.27,1.0,H-cell,130.6220040155264,1.2618,1.0472000000000001,0.0,3.0,36.38063484540761,-0.16336325832187545,43.567601116634194,2.8290956535799716,15.700514084709019,0.7025507998270645
https://doi.org/10.1016/j.apsusc.2024.159978,SNC,Cu6.64O4.82H2,Cu2O,Cu(OH)2,73.82,sphere,0.0,275.0,300.4,375.0,275.0,300.4,375.0,0.0,84.94,15.06,carbon paper electrode,KHCO3,0.5,8.4,-1.0,CH4,9.51,1.0,H-cell,130.6220040155264,1.2618,1.0472000000000001,0.0,3.0,36.38063484540761,-0.16336325832187545,43.567601116634194,2.8290956535799716,15.700514084709019,0.7025507998270645
https://doi.org/10.1016/j.apsusc.2024.159978,SNC,Cu6.64O4.82H2,Cu2O,Cu(OH)2,73.82,sphere,0.0,275.0,300.4,375.0,275.0,300.4,375.0,0.0,84.94,15.06,carbon paper electrode,KHCO3,0.5,8.4,-1.0,CO,16.14,1.0,H-cell,130.6220040155264,1.2618,1.0472000000000001,0.0,3.0,36.38063484540761,-0.16336325832187545,43.567601116634194,2.8290956535799716,15.700514084709019,0.7025507998270645
https://doi.org/10.1016/j.apsusc.2024.159978,SNC,Cu6.64O4.82H2,Cu2O,Cu(OH)2,73.82,sphere,0.0,275.0,300.4,375.0,275.0,300.4,375.0,0.0,84.94,15.06,carbon paper electrode,KHCO3,0.5,8.4,-1.0,C2H4,33.27,1.0,H-cell,130.6220040155264,1.2618,1.0472000000000001,0.0,3.0,36.38063484540761,-0.16336325832187545,43.567601116634194,2.8290956535799716,15.700514084709019,0.7025507998270645
https://doi.org/10.1016/j.apsusc.2024.159978,SNC,Cu6.64O4.82H2,Cu2O,Cu(OH)2,73.82,sphere,0.0,275.0,300.4,375.0,275.0,300.4,375.0,0.0,84.94,15.06,carbon paper electrode,KHCO3,0.5,8.4,-0.95,CH4,2.88,1.0,H-cell,130.6220040155264,1.2618,1.0472000000000001,0.0,3.0,36.38063484540761,-0.16336325832187545,43.567601116634194,2.8290956535799716,15.700514084709019,0.7025507998270645
https://doi.org/10.1016/j.apsusc.2024.159978,SNC,Cu6.64O4.82H2,Cu2O,Cu(OH)2,73.82,sphere,0.0,275.0,300.4,375.0,275.0,300.4,375.0,0.0,84.94,15.06,carbon paper electrode,KHCO3,0.5,8.4,-0.95,CO,30.49,1.0,H-cell,130.6220040155264,1.2618,1.0472000000000001,0.0,3.0,36.38063484540761,-0.16336325832187545,43.567601116634194,2.8290956535799716,15.700514084709019,0.7025507998270645
