Repository: vovamirosh/CO2RR_PISH

File: Datasets/R_prepr_2024_12_13.csv (part 9 of 14)
,DOI,Article name,Formula,Cat. compound,Support,"Cat./Support ratio, % (at)",Morphology (TEM/SEM),"Pore size, nm",width min (nm),width aver (nm),width max (nm),length min (nm),length aver (nm),length max (nm),"Cu, % (at.)","Cu+, % (at.)","Cu(2+), % (at.)",Base,electrolyte,"conc, M",pH,RHE vs V,Product,"FE, %","Time, h",Type of reactor
1568,https://doi.org/10.1016/j.jcat.2024.115458,t-Cu2O,Cu2O,Cu2O,No,100.0,tetrakaidecahedron,0.0,100.64,137.74,174.84,100.64,137.74,174.84,0.0,100.0,0.0,carbon paper electrode,KHCO3,0.5,7.2,-0.9,C2H5OH,42.54,1.0,H-cell
1569,https://doi.org/10.1016/j.jcat.2024.115458,t-Cu2O,Cu2O,Cu2O,No,100.0,tetrakaidecahedron,0.0,100.64,137.74,174.84,100.64,137.74,174.84,0.0,100.0,0.0,carbon paper electrode,KHCO3,0.5,7.2,-0.9,HCOOH,33.97,1.0,H-cell
1570,https://doi.org/10.1016/j.jcat.2024.115458,t-Cu2O,Cu2O,Cu2O,No,100.0,tetrakaidecahedron,0.0,100.64,137.74,174.84,100.64,137.74,174.84,0.0,100.0,0.0,carbon paper electrode,KHCO3,0.5,7.2,-0.9,CO,2.3,1.0,H-cell
1571,https://doi.org/10.1016/j.jcat.2024.115458,t-Cu2O,Cu2O,Cu2O,No,100.0,tetrakaidecahedron,0.0,100.64,137.74,174.84,100.64,137.74,174.84,0.0,100.0,0.0,carbon paper electrode,KHCO3,0.5,7.2,-0.9,H2,18.18,1.0,H-cell
1572,https://doi.org/10.1016/j.jcat.2024.115458,t-Cu2O,Cu2O,Cu2O,No,100.0,tetrakaidecahedron,0.0,100.64,137.74,174.84,100.64,137.74,174.84,0.0,100.0,0.0,carbon paper electrode,KHCO3,0.5,7.2,-0.9,C2H4,1.08,1.0,H-cell
1573,https://doi.org/10.1016/j.jcat.2024.115458,t-Cu2O,Cu2O,Cu2O,No,100.0,tetrakaidecahedron,0.0,100.64,137.74,174.84,100.64,137.74,174.84,0.0,100.0,0.0,carbon paper electrode,KHCO3,0.5,7.2,-0.8,C2H5OH,48.38,1.0,H-cell
1574,https://doi.org/10.1016/j.jcat.2024.115458,t-Cu2O,Cu2O,Cu2O,No,100.0,tetrakaidecahedron,0.0,100.64,137.74,174.84,100.64,137.74,174.84,0.0,100.0,0.0,carbon paper electrode,KHCO3,0.5,7.2,-0.8,HCOOH,43.84,1.0,H-cell
1575,https://doi.org/10.1016/j.jcat.2024.115458,t-Cu2O,Cu2O,Cu2O,No,100.0,tetrakaidecahedron,0.0,100.64,137.74,174.84,100.64,137.74,174.84,0.0,100.0,0.0,carbon paper electrode,KHCO3,0.5,7.2,-0.8,CO,1.13,1.0,H-cell
1576,https://doi.org/10.1016/j.jcat.2024.115458,t-Cu2O,Cu2O,Cu2O,No,100.0,tetrakaidecahedron,0.0,100.64,137.74,174.84,100.64,137.74,174.84,0.0,100.0,0.0,carbon paper electrode,KHCO3,0.5,7.2,-0.8,H2,5.69,1.0,H-cell
1577,https://doi.org/10.1016/j.jcat.2024.115458,t-Cu2O,Cu2O,Cu2O,No,100.0,tetrakaidecahedron,0.0,100.64,137.74,174.84,100.64,137.74,174.84,0.0,100.0,0.0,carbon paper electrode,KHCO3,0.5,7.2,-0.7,C2H5OH,34.89,1.0,H-cell
1578,https://doi.org/10.1016/j.jcat.2024.115458,t-Cu2O,Cu2O,Cu2O,No,100.0,tetrakaidecahedron,0.0,100.64,137.74,174.84,100.64,137.74,174.84,0.0,100.0,0.0,carbon paper electrode,KHCO3,0.5,7.2,-0.7,HCOOH,52.33,1.0,H-cell
1579,https://doi.org/10.1016/j.jcat.2024.115458,t-Cu2O,Cu2O,Cu2O,No,100.0,tetrakaidecahedron,0.0,100.64,137.74,174.84,100.64,137.74,174.84,0.0,100.0,0.0,carbon paper electrode,KHCO3,0.5,7.2,-0.7,CO,0.91,1.0,H-cell
1580,https://doi.org/10.1016/j.jcat.2024.115458,t-Cu2O,Cu2O,Cu2O,No,100.0,tetrakaidecahedron,0.0,100.64,137.74,174.84,100.64,137.74,174.84,0.0,100.0,0.0,carbon paper electrode,KHCO3,0.5,7.2,-0.7,H2,11.57,1.0,H-cell
1581,https://doi.org/10.1016/j.jcat.2024.115458,t-Cu2O,Cu2O,Cu2O,No,100.0,tetrakaidecahedron,0.0,100.64,137.74,174.84,100.64,137.74,174.84,0.0,100.0,0.0,carbon paper electrode,KHCO3,0.5,7.2,-0.6,C2H5OH,13.3,1.0,H-cell
1582,https://doi.org/10.1016/j.jcat.2024.115458,t-Cu2O,Cu2O,Cu2O,No,100.0,tetrakaidecahedron,0.0,100.64,137.74,174.84,100.64,137.74,174.84,0.0,100.0,0.0,carbon paper electrode,KHCO3,0.5,7.2,-0.6,HCOOH,38.71,1.0,H-cell
1583,https://doi.org/10.1016/j.jcat.2024.115458,t-Cu2O,Cu2O,Cu2O,No,100.0,tetrakaidecahedron,0.0,100.64,137.74,174.84,100.64,137.74,174.84,0.0,100.0,0.0,carbon paper electrode,KHCO3,0.5,7.2,-0.6,CO,0.58,1.0,H-cell
1584,https://doi.org/10.1016/j.jcat.2024.115458,t-Cu2O,Cu2O,Cu2O,No,100.0,tetrakaidecahedron,0.0,100.64,137.74,174.84,100.64,137.74,174.84,0.0,100.0,0.0,carbon paper electrode,KHCO3,0.5,7.2,-0.6,H2,43.55,1.0,H-cell
1585,https://doi.org/10.1016/j.jcat.2024.115458,t-Cu2O,Cu2O,Cu2O,No,100.0,tetrakaidecahedron,0.0,100.64,137.74,174.84,100.64,137.74,174.84,0.0,100.0,0.0,carbon paper electrode,KHCO3,0.5,7.2,-0.5,C2H5OH,8.03,1.0,H-cell
1586,https://doi.org/10.1016/j.jcat.2024.115458,t-Cu2O,Cu2O,Cu2O,No,100.0,tetrakaidecahedron,0.0,100.64,137.74,174.84,100.64,137.74,174.84,0.0,100.0,0.0,carbon paper electrode,KHCO3,0.5,7.2,-0.5,HCOOH,23.41,1.0,H-cell
1587,https://doi.org/10.1016/j.jcat.2024.115458,t-Cu2O,Cu2O,Cu2O,No,100.0,tetrakaidecahedron,0.0,100.64,137.74,174.84,100.64,137.74,174.84,0.0,100.0,0.0,carbon paper electrode,KHCO3,0.5,7.2,-0.5,H2,63.51,1.0,H-cell
1588,https://doi.org/10.1016/j.jcat.2024.115458,c-Cu2O,Cu2O,Cu2O,No,100.0,cubic,0.0,79.07,88.52,97.96,79.07,88.52,97.96,0.0,100.0,0.0,carbon paper electrode,KHCO3,0.5,7.2,-1.1,C2H5OH,19.36,1.0,H-cell
1589,https://doi.org/10.1016/j.jcat.2024.115458,c-Cu2O,Cu2O,Cu2O,No,100.0,cubic,0.0,79.07,88.52,97.96,79.07,88.52,97.96,0.0,100.0,0.0,carbon paper electrode,KHCO3,0.5,7.2,-1.1,HCOOH,16.09,1.0,H-cell
1590,https://doi.org/10.1016/j.jcat.2024.115458,c-Cu2O,Cu2O,Cu2O,No,100.0,cubic,0.0,79.07,88.52,97.96,79.07,88.52,97.96,0.0,100.0,0.0,carbon paper electrode,KHCO3,0.5,7.2,-1.1,CO,2.62,1.0,H-cell
1591,https://doi.org/10.1016/j.jcat.2024.115458,c-Cu2O,Cu2O,Cu2O,No,100.0,cubic,0.0,79.07,88.52,97.96,79.07,88.52,97.96,0.0,100.0,0.0,carbon paper electrode,KHCO3,0.5,7.2,-1.1,H2,57.66,1.0,H-cell
1592,https://doi.org/10.1016/j.jcat.2024.115458,c-Cu2O,Cu2O,Cu2O,No,100.0,cubic,0.0,79.07,88.52,97.96,79.07,88.52,97.96,0.0,100.0,0.0,carbon paper electrode,KHCO3,0.5,7.2,-1.1,C2H4,1.85,1.0,H-cell
1593,https://doi.org/10.1016/j.jcat.2024.115458,c-Cu2O,Cu2O,Cu2O,No,100.0,cubic,0.0,79.07,88.52,97.96,79.07,88.52,97.96,0.0,100.0,0.0,carbon paper electrode,KHCO3,0.5,7.2,-1.0,C2H5OH,25.28,1.0,H-cell
1594,https://doi.org/10.1016/j.jcat.2024.115458,c-Cu2O,Cu2O,Cu2O,No,100.0,cubic,0.0,79.07,88.52,97.96,79.07,88.52,97.96,0.0,100.0,0.0,carbon paper electrode,KHCO3,0.5,7.2,-1.0,HCOOH,23.07,1.0,H-cell
1595,https://doi.org/10.1016/j.jcat.2024.115458,c-Cu2O,Cu2O,Cu2O,No,100.0,cubic,0.0,79.07,88.52,97.96,79.07,88.52,97.96,0.0,100.0,0.0,carbon paper electrode,KHCO3,0.5,7.2,-1.0,CO,2.61,1.0,H-cell
1596,https://doi.org/10.1016/j.jcat.2024.115458,c-Cu2O,Cu2O,Cu2O,No,100.0,cubic,0.0,79.07,88.52,97.96,79.07,88.52,97.96,0.0,100.0,0.0,carbon paper electrode,KHCO3,0.5,7.2,-1.0,H2,46.53,1.0,H-cell
1597,https://doi.org/10.1016/j.jcat.2024.115458,c-Cu2O,Cu2O,Cu2O,No,100.0,cubic,0.0,79.07,88.52,97.96,79.07,88.52,97.96,0.0,100.0,0.0,carbon paper electrode,KHCO3,0.5,7.2,-1.0,C2H4,1.26,1.0,H-cell
1598,https://doi.org/10.1016/j.jcat.2024.115458,c-Cu2O,Cu2O,Cu2O,No,100.0,cubic,0.0,79.07,88.52,97.96,79.07,88.52,97.96,0.0,100.0,0.0,carbon paper electrode,KHCO3,0.5,7.2,-0.9,C2H5OH,29.51,1.0,H-cell
1599,https://doi.org/10.1016/j.jcat.2024.115458,c-Cu2O,Cu2O,Cu2O,No,100.0,cubic,0.0,79.07,88.52,97.96,79.07,88.52,97.96,0.0,100.0,0.0,carbon paper electrode,KHCO3,0.5,7.2,-0.9,HCOOH,26.87,1.0,H-cell
1600,https://doi.org/10.1016/j.jcat.2024.115458,c-Cu2O,Cu2O,Cu2O,No,100.0,cubic,0.0,79.07,88.52,97.96,79.07,88.52,97.96,0.0,100.0,0.0,carbon paper electrode,KHCO3,0.5,7.2,-0.9,CO,1.94,1.0,H-cell
1601,https://doi.org/10.1016/j.jcat.2024.115458,c-Cu2O,Cu2O,Cu2O,No,100.0,cubic,0.0,79.07,88.52,97.96,79.07,88.52,97.96,0.0,100.0,0.0,carbon paper electrode,KHCO3,0.5,7.2,-0.9,H2,39.66,1.0,H-cell
1602,https://doi.org/10.1016/j.jcat.2024.115458,c-Cu2O,Cu2O,Cu2O,No,100.0,cubic,0.0,79.07,88.52,97.96,79.07,88.52,97.96,0.0,100.0,0.0,carbon paper electrode,KHCO3,0.5,7.2,-0.8,C2H5OH,36.82,1.0,H-cell
1603,https://doi.org/10.1016/j.jcat.2024.115458,c-Cu2O,Cu2O,Cu2O,No,100.0,cubic,0.0,79.07,88.52,97.96,79.07,88.52,97.96,0.0,100.0,0.0,carbon paper electrode,KHCO3,0.5,7.2,-0.8,HCOOH,34.32,1.0,H-cell
1604,https://doi.org/10.1016/j.jcat.2024.115458,c-Cu2O,Cu2O,Cu2O,No,100.0,cubic,0.0,79.07,88.52,97.96,79.07,88.52,97.96,0.0,100.0,0.0,carbon paper electrode,KHCO3,0.5,7.2,-0.8,CO,1.28,1.0,H-cell
1605,https://doi.org/10.1016/j.jcat.2024.115458,c-Cu2O,Cu2O,Cu2O,No,100.0,cubic,0.0,79.07,88.52,97.96,79.07,88.52,97.96,0.0,100.0,0.0,carbon paper electrode,KHCO3,0.5,7.2,-0.8,H2,27.04,1.0,H-cell
1606,https://doi.org/10.1016/j.jcat.2024.115458,c-Cu2O,Cu2O,Cu2O,No,100.0,cubic,0.0,79.07,88.52,97.96,79.07,88.52,97.96,0.0,100.0,0.0,carbon paper electrode,KHCO3,0.5,7.2,-0.7,C2H5OH,17.14,1.0,H-cell
1607,https://doi.org/10.1016/j.jcat.2024.115458,c-Cu2O,Cu2O,Cu2O,No,100.0,cubic,0.0,79.07,88.52,97.96,79.07,88.52,97.96,0.0,100.0,0.0,carbon paper electrode,KHCO3,0.5,7.2,-0.7,HCOOH,42.68,1.0,H-cell
1608,https://doi.org/10.1016/j.jcat.2024.115458,c-Cu2O,Cu2O,Cu2O,No,100.0,cubic,0.0,79.07,88.52,97.96,79.07,88.52,97.96,0.0,100.0,0.0,carbon paper electrode,KHCO3,0.5,7.2,-0.7,CO,0.88,1.0,H-cell
1609,https://doi.org/10.1016/j.jcat.2024.115458,c-Cu2O,Cu2O,Cu2O,No,100.0,cubic,0.0,79.07,88.52,97.96,79.07,88.52,97.96,0.0,100.0,0.0,carbon paper electrode,KHCO3,0.5,7.2,-0.7,H2,37.14,1.0,H-cell
1610,https://doi.org/10.1016/j.jcat.2024.115458,c-Cu2O,Cu2O,Cu2O,No,100.0,cubic,0.0,79.07,88.52,97.96,79.07,88.52,97.96,0.0,100.0,0.0,carbon paper electrode,KHCO3,0.5,7.2,-0.6,C2H5OH,10.32,1.0,H-cell
1611,https://doi.org/10.1016/j.jcat.2024.115458,c-Cu2O,Cu2O,Cu2O,No,100.0,cubic,0.0,79.07,88.52,97.96,79.07,88.52,97.96,0.0,100.0,0.0,carbon paper electrode,KHCO3,0.5,7.2,-0.6,HCOOH,33.3,1.0,H-cell
1612,https://doi.org/10.1016/j.jcat.2024.115458,c-Cu2O,Cu2O,Cu2O,No,100.0,cubic,0.0,79.07,88.52,97.96,79.07,88.52,97.96,0.0,100.0,0.0,carbon paper electrode,KHCO3,0.5,7.2,-0.6,CO,1.18,1.0,H-cell
1613,https://doi.org/10.1016/j.jcat.2024.115458,c-Cu2O,Cu2O,Cu2O,No,100.0,cubic,0.0,79.07,88.52,97.96,79.07,88.52,97.96,0.0,100.0,0.0,carbon paper electrode,KHCO3,0.5,7.2,-0.6,H2,52.96,1.0,H-cell
1614,https://doi.org/10.1016/j.jcat.2024.115458,c-Cu2O,Cu2O,Cu2O,No,100.0,cubic,0.0,79.07,88.52,97.96,79.07,88.52,97.96,0.0,100.0,0.0,carbon paper electrode,KHCO3,0.5,7.2,-0.5,C2H5OH,5.67,1.0,H-cell
1615,https://doi.org/10.1016/j.jcat.2024.115458,c-Cu2O,Cu2O,Cu2O,No,100.0,cubic,0.0,79.07,88.52,97.96,79.07,88.52,97.96,0.0,100.0,0.0,carbon paper electrode,KHCO3,0.5,7.2,-0.5,HCOOH,20.84,1.0,H-cell
1616,https://doi.org/10.1016/j.jcat.2024.115458,c-Cu2O,Cu2O,Cu2O,No,100.0,cubic,0.0,79.07,88.52,97.96,79.07,88.52,97.96,0.0,100.0,0.0,carbon paper electrode,KHCO3,0.5,7.2,-0.5,H2,68.36,1.0,H-cell
1617,https://doi.org/10.1016/j.apcatb.2022.121191,N-Cu2O,Cu0.6483O0.3242N0.0275,Cu2O,N,97.25,cubic,0.0,150.0,150.0,150.0,150.0,150.0,150.0,0.0,95.0,0.0,gasdiffusion electrode,KHCO3,0.5,6.85,-0.6,CO,5.94,1.0,H-cell
1618,https://doi.org/10.1016/j.apcatb.2022.121191,N-Cu2O,Cu0.6483O0.3242N0.0275,Cu2O,N,97.25,cubic,0.0,150.0,150.0,150.0,150.0,150.0,150.0,0.0,95.0,0.0,gasdiffusion electrode,KHCO3,0.5,6.85,-0.8,CO,21.25,1.0,H-cell
1619,https://doi.org/10.1016/j.apcatb.2022.121191,N-Cu2O,Cu0.6483O0.3242N0.0275,Cu2O,N,97.25,cubic,0.0,150.0,150.0,150.0,150.0,150.0,150.0,0.0,95.0,0.0,gasdiffusion electrode,KHCO3,0.5,6.85,-0.8,CO,22.96,0.25,H-cell
1620,https://doi.org/10.1016/j.apcatb.2022.121191,N-Cu2O,Cu0.6483O0.3242N0.0275,Cu2O,N,97.25,cubic,0.0,150.0,150.0,150.0,150.0,150.0,150.0,0.0,95.0,0.0,gasdiffusion electrode,KHCO3,0.5,6.85,-0.8,CO,20.72,0.5,H-cell
1621,https://doi.org/10.1016/j.apcatb.2022.121191,N-Cu2O,Cu0.6483O0.3242N0.0275,Cu2O,N,97.25,cubic,0.0,150.0,150.0,150.0,150.0,150.0,150.0,0.0,95.0,0.0,gasdiffusion electrode,KHCO3,0.5,6.85,-0.8,CO,19.7,0.75,H-cell
1622,https://doi.org/10.1016/j.apcatb.2022.121191,N-Cu2O,Cu0.6483O0.3242N0.0275,Cu2O,N,97.25,cubic,0.0,150.0,150.0,150.0,150.0,150.0,150.0,0.0,95.0,0.0,gasdiffusion electrode,KHCO3,0.5,6.85,-0.8,CO,18.53,1.0,H-cell
1623,https://doi.org/10.1016/j.apcatb.2022.121191,N-Cu2O,Cu0.6483O0.3242N0.0275,Cu2O,N,97.25,cubic,0.0,150.0,150.0,150.0,150.0,150.0,150.0,0.0,95.0,0.0,gasdiffusion electrode,KHCO3,0.5,6.85,-0.8,CO,18.04,1.25,H-cell
1624,https://doi.org/10.1016/j.apcatb.2022.121191,N-Cu2O,Cu0.6483O0.3242N0.0275,Cu2O,N,97.25,cubic,0.0,150.0,150.0,150.0,150.0,150.0,150.0,0.0,95.0,0.0,gasdiffusion electrode,KHCO3,0.5,6.85,-0.8,CO,17.36,1.5,H-cell
1625,https://doi.org/10.1016/j.apcatb.2022.121191,N-Cu2O,Cu0.6483O0.3242N0.0275,Cu2O,N,97.25,cubic,0.0,150.0,150.0,150.0,150.0,150.0,150.0,0.0,95.0,0.0,gasdiffusion electrode,KHCO3,0.5,6.85,-1.0,C2H4,2.97,1.0,H-cell
1626,https://doi.org/10.1016/j.apcatb.2022.121191,N-Cu2O,Cu0.6483O0.3242N0.0275,Cu2O,N,97.25,cubic,0.0,150.0,150.0,150.0,150.0,150.0,150.0,0.0,95.0,0.0,gasdiffusion electrode,KHCO3,0.5,6.85,-1.0,CO,13.2,1.0,H-cell
1627,https://doi.org/10.1016/j.apcatb.2022.121191,N-Cu2O,Cu0.6483O0.3242N0.0275,Cu2O,N,97.25,cubic,0.0,150.0,150.0,150.0,150.0,150.0,150.0,0.0,95.0,0.0,gasdiffusion electrode,KHCO3,0.5,6.85,-1.2,C2H4,4.38,1.0,H-cell
1628,https://doi.org/10.1016/j.apcatb.2022.121191,N-Cu2O,Cu0.6483O0.3242N0.0275,Cu2O,N,97.25,cubic,0.0,150.0,150.0,150.0,150.0,150.0,150.0,0.0,95.0,0.0,gasdiffusion electrode,KHCO3,0.5,6.85,-1.2,CO,8.98,1.0,H-cell
1629,https://doi.org/10.1016/j.apcatb.2022.121191,N-Cu2O,Cu0.6483O0.3242N0.0275,Cu2O,N,97.25,cubic,0.0,150.0,150.0,150.0,150.0,150.0,150.0,0.0,95.0,0.0,gasdiffusion electrode,KHCO3,0.5,6.85,-0.8,HCOOH,6.7,1.0,H-cell
1630,https://doi.org/10.1016/j.apcatb.2022.121191,N-Cu2O,Cu0.6483O0.3242N0.0275,Cu2O,N,97.25,cubic,0.0,150.0,150.0,150.0,150.0,150.0,150.0,0.0,95.0,0.0,gasdiffusion electrode,KHCO3,0.5,6.85,-0.8,HCOOH,6.81,0.25,H-cell
1631,https://doi.org/10.1016/j.apcatb.2022.121191,N-Cu2O,Cu0.6483O0.3242N0.0275,Cu2O,N,97.25,cubic,0.0,150.0,150.0,150.0,150.0,150.0,150.0,0.0,95.0,0.0,gasdiffusion electrode,KHCO3,0.5,6.85,-0.8,HCOOH,6.18,0.5,H-cell
1632,https://doi.org/10.1016/j.apcatb.2022.121191,N-Cu2O,Cu0.6483O0.3242N0.0275,Cu2O,N,97.25,cubic,0.0,150.0,150.0,150.0,150.0,150.0,150.0,0.0,95.0,0.0,gasdiffusion electrode,KHCO3,0.5,6.85,-0.8,HCOOH,5.98,0.75,H-cell
1633,https://doi.org/10.1016/j.apcatb.2022.121191,N-Cu2O,Cu0.6483O0.3242N0.0275,Cu2O,N,97.25,cubic,0.0,150.0,150.0,150.0,150.0,150.0,150.0,0.0,95.0,0.0,gasdiffusion electrode,KHCO3,0.5,6.85,-0.8,HCOOH,5.64,1.0,H-cell
1634,https://doi.org/10.1016/j.apcatb.2022.121191,N-Cu2O,Cu0.6483O0.3242N0.0275,Cu2O,N,97.25,cubic,0.0,150.0,150.0,150.0,150.0,150.0,150.0,0.0,95.0,0.0,gasdiffusion electrode,KHCO3,0.5,6.85,-0.8,HCOOH,5.45,1.25,H-cell
1635,https://doi.org/10.1016/j.apcatb.2022.121191,N-Cu2O,Cu0.6483O0.3242N0.0275,Cu2O,N,97.25,cubic,0.0,150.0,150.0,150.0,150.0,150.0,150.0,0.0,95.0,0.0,gasdiffusion electrode,KHCO3,0.5,6.85,-0.8,HCOOH,5.11,1.5,H-cell
1636,https://doi.org/10.1016/j.apcatb.2022.121191,N-Cu2O,Cu0.6483O0.3242N0.0275,Cu2O,N,97.25,cubic,0.0,150.0,150.0,150.0,150.0,150.0,150.0,0.0,95.0,0.0,gasdiffusion electrode,KHCO3,0.5,6.85,-1.0,HCOOH,9.03,1.0,H-cell
1637,https://doi.org/10.1016/j.apcatb.2022.121191,N-Cu2O,Cu0.6483O0.3242N0.0275,Cu2O,N,97.25,cubic,0.0,150.0,150.0,150.0,150.0,150.0,150.0,0.0,95.0,0.0,gasdiffusion electrode,KHCO3,0.5,6.85,-1.2,HCOOH,6.54,1.0,H-cell
1638,https://doi.org/10.1016/j.apcatb.2022.121191,Cu2O,Cu2O,Cu2O,No,100.0,cubic,0.0,150.0,150.0,150.0,150.0,150.0,150.0,0.0,95.0,0.0,gasdiffusion electrode,KHCO3,0.5,6.85,-0.6,CO,1.33,1.0,H-cell
1639,https://doi.org/10.1016/j.apcatb.2022.121191,Cu2O,Cu2O,Cu2O,No,100.0,cubic,0.0,150.0,150.0,150.0,150.0,150.0,150.0,0.0,95.0,0.0,gasdiffusion electrode,KHCO3,0.5,6.85,-0.8,CO,10.16,1.0,H-cell
1640,https://doi.org/10.1016/j.apcatb.2022.121191,Cu2O,Cu2O,Cu2O,No,100.0,cubic,0.0,150.0,150.0,150.0,150.0,150.0,150.0,0.0,95.0,0.0,gasdiffusion electrode,KHCO3,0.5,6.85,-1.0,C2H4,1.48,1.0,H-cell
1641,https://doi.org/10.1016/j.apcatb.2022.121191,Cu2O,Cu2O,Cu2O,No,100.0,cubic,0.0,150.0,150.0,150.0,150.0,150.0,150.0,0.0,95.0,0.0,gasdiffusion electrode,KHCO3,0.5,6.85,-1.0,CO,8.44,1.0,H-cell
1642,https://doi.org/10.1016/j.apcatb.2022.121191,Cu2O,Cu2O,Cu2O,No,100.0,cubic,0.0,150.0,150.0,150.0,150.0,150.0,150.0,0.0,95.0,0.0,gasdiffusion electrode,KHCO3,0.5,6.85,-1.2,C2H4,2.42,1.0,H-cell
1643,https://doi.org/10.1016/j.apcatb.2022.121191,Cu2O,Cu2O,Cu2O,No,100.0,cubic,0.0,150.0,150.0,150.0,150.0,150.0,150.0,0.0,95.0,0.0,gasdiffusion electrode,KHCO3,0.5,6.85,-1.2,CO,4.84,1.0,H-cell
1644,https://doi.org/10.1016/j.apcatb.2022.121191,Cu2O,Cu2O,Cu2O,No,100.0,cubic,0.0,150.0,150.0,150.0,150.0,150.0,150.0,0.0,95.0,0.0,gasdiffusion electrode,KHCO3,0.5,6.85,-0.8,HCOOH,5.92,1.0,H-cell
1645,https://doi.org/10.1016/j.apcatb.2022.121191,Cu2O,Cu2O,Cu2O,No,100.0,cubic,0.0,150.0,150.0,150.0,150.0,150.0,150.0,0.0,95.0,0.0,gasdiffusion electrode,KHCO3,0.5,6.85,-1.0,HCOOH,2.26,1.0,H-cell
1646,https://doi.org/10.1016/j.apcatb.2022.121191,Cu2O,Cu2O,Cu2O,No,100.0,cubic,0.0,150.0,150.0,150.0,150.0,150.0,150.0,0.0,95.0,0.0,gasdiffusion electrode,KHCO3,0.5,6.85,-1.2,HCOOH,6.39,1.0,H-cell
1647,https://doi.org/10.1016/j.jcou.2019.12.013,Pure-Cu,Cu1O0.25,Cu,Cu2O,66.67,dendritic,0.0,200.0,200.0,200.0,0.0,0.0,0.0,50.0,50.0,0.0,carbon paper electrode,KHCO3,0.1,6.8,-0.6,HCOOH,2.93,1.0,H-cell
1648,https://doi.org/10.1016/j.jcou.2019.12.013,Pure-Cu,Cu1O0.25,Cu,Cu2O,66.67,dendritic,0.0,200.0,200.0,200.0,0.0,0.0,0.0,50.0,50.0,0.0,carbon paper electrode,KHCO3,0.1,6.8,-0.6,CO,12.87,1.0,H-cell
1649,https://doi.org/10.1016/j.jcou.2019.12.013,Pure-Cu,Cu1O0.25,Cu,Cu2O,66.67,dendritic,0.0,200.0,200.0,200.0,0.0,0.0,0.0,50.0,50.0,0.0,carbon paper electrode,KHCO3,0.1,6.8,-0.6,H2,91.37,1.0,H-cell
1650,https://doi.org/10.1016/j.jcou.2019.12.013,Pure-Cu,Cu1O0.25,Cu,Cu2O,66.67,dendritic,0.0,200.0,200.0,200.0,0.0,0.0,0.0,50.0,50.0,0.0,carbon paper electrode,KHCO3,0.1,6.8,-0.7,HCOOH,7.33,1.0,H-cell
1651,https://doi.org/10.1016/j.jcou.2019.12.013,Pure-Cu,Cu1O0.25,Cu,Cu2O,66.67,dendritic,0.0,200.0,200.0,200.0,0.0,0.0,0.0,50.0,50.0,0.0,carbon paper electrode,KHCO3,0.1,6.8,-0.7,CO,13.03,1.0,H-cell
1652,https://doi.org/10.1016/j.jcou.2019.12.013,Pure-Cu,Cu1O0.25,Cu,Cu2O,66.67,dendritic,0.0,200.0,200.0,200.0,0.0,0.0,0.0,50.0,50.0,0.0,carbon paper electrode,KHCO3,0.1,6.8,-0.7,H2,75.08,1.0,H-cell
1653,https://doi.org/10.1016/j.jcou.2019.12.013,Pure-Cu,Cu1O0.25,Cu,Cu2O,66.67,dendritic,0.0,200.0,200.0,200.0,0.0,0.0,0.0,50.0,50.0,0.0,carbon paper electrode,KHCO3,0.1,6.8,-0.8,CO,11.24,1.0,H-cell
1654,https://doi.org/10.1016/j.jcou.2019.12.013,Pure-Cu,Cu1O0.25,Cu,Cu2O,66.67,dendritic,0.0,200.0,200.0,200.0,0.0,0.0,0.0,50.0,50.0,0.0,carbon paper electrode,KHCO3,0.1,6.8,-0.8,HCOOH,18.08,1.0,H-cell
1655,https://doi.org/10.1016/j.jcou.2019.12.013,Pure-Cu,Cu1O0.25,Cu,Cu2O,66.67,dendritic,0.0,200.0,200.0,200.0,0.0,0.0,0.0,50.0,50.0,0.0,carbon paper electrode,KHCO3,0.1,6.8,-0.8,H2,71.17,1.0,H-cell
1656,https://doi.org/10.1016/j.jcou.2019.12.013,Pure-Cu,Cu1O0.25,Cu,Cu2O,66.67,dendritic,0.0,200.0,200.0,200.0,0.0,0.0,0.0,50.0,50.0,0.0,carbon paper electrode,KHCO3,0.1,6.8,-0.9,CO,14.98,1.0,H-cell
1657,https://doi.org/10.1016/j.jcou.2019.12.013,Pure-Cu,Cu1O0.25,Cu,Cu2O,66.67,dendritic,0.0,200.0,200.0,200.0,0.0,0.0,0.0,50.0,50.0,0.0,carbon paper electrode,KHCO3,0.1,6.8,-0.9,HCOOH,18.4,1.0,H-cell
1658,https://doi.org/10.1016/j.jcou.2019.12.013,Pure-Cu,Cu1O0.25,Cu,Cu2O,66.67,dendritic,0.0,200.0,200.0,200.0,0.0,0.0,0.0,50.0,50.0,0.0,carbon paper electrode,KHCO3,0.1,6.8,-0.9,H2,51.63,1.0,H-cell
1659,https://doi.org/10.1016/j.jcou.2019.12.013,1.6%In-Cu,Cu0.732O0.252In0.016,Cu2O,In,1.6,dendritic,0.0,221.95,247.4,272.86,0.0,0.0,0.0,31.25,68.75,0.0,carbon paper electrode,KHCO3,0.1,6.8,-0.6,CO,67.85,1.0,H-cell
1660,https://doi.org/10.1016/j.jcou.2019.12.013,1.6%In-Cu,Cu0.732O0.252In0.016,Cu2O,In,1.6,dendritic,0.0,221.95,247.4,272.86,0.0,0.0,0.0,31.25,68.75,0.0,carbon paper electrode,KHCO3,0.1,6.8,-0.7,CO,72.9,1.0,H-cell
1661,https://doi.org/10.1016/j.jcou.2019.12.013,1.6%In-Cu,Cu0.732O0.252In0.016,Cu2O,In,1.6,dendritic,0.0,221.95,247.4,272.86,0.0,0.0,0.0,31.25,68.75,0.0,carbon paper electrode,KHCO3,0.1,6.8,-0.75,CO,86.36,1.0,H-cell
1662,https://doi.org/10.1016/j.jcou.2019.12.013,1.6%In-Cu,Cu0.732O0.252In0.016,Cu2O,In,1.6,dendritic,0.0,221.95,247.4,272.86,0.0,0.0,0.0,31.25,68.75,0.0,carbon paper electrode,KHCO3,0.1,6.8,-0.8,CO,83.41,1.0,H-cell
1663,https://doi.org/10.1016/j.jcou.2019.12.013,1.6%In-Cu,Cu0.732O0.252In0.016,Cu2O,In,1.6,dendritic,0.0,221.95,247.4,272.86,0.0,0.0,0.0,31.25,68.75,0.0,carbon paper electrode,KHCO3,0.1,6.8,-0.9,CO,84.95,1.0,H-cell
1664,https://doi.org/10.1016/j.jcou.2019.12.013,1.6%In-Cu,Cu0.732O0.252In0.016,Cu2O,In,1.6,dendritic,0.0,221.95,247.4,272.86,0.0,0.0,0.0,31.25,68.75,0.0,carbon paper electrode,KHCO3,0.1,6.8,-0.6,H2,13.77,1.0,H-cell
1665,https://doi.org/10.1016/j.jcou.2019.12.013,1.6%In-Cu,Cu0.732O0.252In0.016,Cu2O,In,1.6,dendritic,0.0,221.95,247.4,272.86,0.0,0.0,0.0,31.25,68.75,0.0,carbon paper electrode,KHCO3,0.1,6.8,-0.6,HCOOH,1.43,1.0,H-cell
1666,https://doi.org/10.1016/j.jcou.2019.12.013,1.6%In-Cu,Cu0.732O0.252In0.016,Cu2O,In,1.6,dendritic,0.0,221.95,247.4,272.86,0.0,0.0,0.0,31.25,68.75,0.0,carbon paper electrode,KHCO3,0.1,6.8,-0.7,H2,15.95,1.0,H-cell
1667,https://doi.org/10.1016/j.jcou.2019.12.013,1.6%In-Cu,Cu0.732O0.252In0.016,Cu2O,In,1.6,dendritic,0.0,221.95,247.4,272.86,0.0,0.0,0.0,31.25,68.75,0.0,carbon paper electrode,KHCO3,0.1,6.8,-0.7,HCOOH,0.92,1.0,H-cell
1668,https://doi.org/10.1016/j.jcou.2019.12.013,1.6%In-Cu,Cu0.732O0.252In0.016,Cu2O,In,1.6,dendritic,0.0,221.95,247.4,272.86,0.0,0.0,0.0,31.25,68.75,0.0,carbon paper electrode,KHCO3,0.1,6.8,-0.75,H2,12.85,1.0,H-cell
1669,https://doi.org/10.1016/j.jcou.2019.12.013,1.6%In-Cu,Cu0.732O0.252In0.016,Cu2O,In,1.6,dendritic,0.0,221.95,247.4,272.86,0.0,0.0,0.0,31.25,68.75,0.0,carbon paper electrode,KHCO3,0.1,6.8,-0.75,HCOOH,1.2,1.0,H-cell
1670,https://doi.org/10.1016/j.jcou.2019.12.013,1.6%In-Cu,Cu0.732O0.252In0.016,Cu2O,In,1.6,dendritic,0.0,221.95,247.4,272.86,0.0,0.0,0.0,31.25,68.75,0.0,carbon paper electrode,KHCO3,0.1,6.8,-0.8,H2,25.41,1.0,H-cell
1671,https://doi.org/10.1016/j.jcou.2019.12.013,1.6%In-Cu,Cu0.732O0.252In0.016,Cu2O,In,1.6,dendritic,0.0,221.95,247.4,272.86,0.0,0.0,0.0,31.25,68.75,0.0,carbon paper electrode,KHCO3,0.1,6.8,-0.8,HCOOH,1.95,1.0,H-cell
1672,https://doi.org/10.1016/j.jcou.2019.12.013,1.6%In-Cu,Cu0.732O0.252In0.016,Cu2O,In,1.6,dendritic,0.0,221.95,247.4,272.86,0.0,0.0,0.0,31.25,68.75,0.0,carbon paper electrode,KHCO3,0.1,6.8,-0.9,H2,30.23,1.0,H-cell
1673,https://doi.org/10.1016/j.jcou.2019.12.013,1.6%In-Cu,Cu0.732O0.252In0.016,Cu2O,In,1.6,dendritic,0.0,221.95,247.4,272.86,0.0,0.0,0.0,31.25,68.75,0.0,carbon paper electrode,KHCO3,0.1,6.8,-0.9,HCOOH,2.07,1.0,H-cell
1674,https://doi.org/10.1016/j.jcou.2019.12.013,3.7%In-Cu,Cu0.708O0.255In0.037,Cu2O,In,3.7,dendritic,0.0,20.0,35.0,50.0,0.0,0.0,0.0,27.78,72.22,0.0,carbon paper electrode,KHCO3,0.1,6.8,-0.6,CO,75.17,1.0,H-cell
1675,https://doi.org/10.1016/j.jcou.2019.12.013,3.7%In-Cu,Cu0.708O0.255In0.037,Cu2O,In,3.7,dendritic,0.0,20.0,35.0,50.0,0.0,0.0,0.0,27.78,72.22,0.0,carbon paper electrode,KHCO3,0.1,6.8,-0.7,CO,80.64,1.0,H-cell
1676,https://doi.org/10.1016/j.jcou.2019.12.013,3.7%In-Cu,Cu0.708O0.255In0.037,Cu2O,In,3.7,dendritic,0.0,20.0,35.0,50.0,0.0,0.0,0.0,27.78,72.22,0.0,carbon paper electrode,KHCO3,0.1,6.8,-0.75,CO,83.38,1.0,H-cell
1677,https://doi.org/10.1016/j.jcou.2019.12.013,3.7%In-Cu,Cu0.708O0.255In0.037,Cu2O,In,3.7,dendritic,0.0,20.0,35.0,50.0,0.0,0.0,0.0,27.78,72.22,0.0,carbon paper electrode,KHCO3,0.1,6.8,-0.8,CO,87.98,1.0,H-cell
1678,https://doi.org/10.1016/j.jcou.2019.12.013,3.7%In-Cu,Cu0.708O0.255In0.037,Cu2O,In,3.7,dendritic,0.0,20.0,35.0,50.0,0.0,0.0,0.0,27.78,72.22,0.0,carbon paper electrode,KHCO3,0.1,6.8,-0.85,CO,87.26,1.0,H-cell
1679,https://doi.org/10.1016/j.jcou.2019.12.013,3.7%In-Cu,Cu0.708O0.255In0.037,Cu2O,In,3.7,dendritic,0.0,20.0,35.0,50.0,0.0,0.0,0.0,27.78,72.22,0.0,carbon paper electrode,KHCO3,0.1,6.8,-0.9,CO,79.63,1.0,H-cell
1680,https://doi.org/10.1016/j.jcou.2019.12.013,3.7%In-Cu,Cu0.708O0.255In0.037,Cu2O,In,3.7,dendritic,0.0,20.0,35.0,50.0,0.0,0.0,0.0,27.78,72.22,0.0,carbon paper electrode,KHCO3,0.1,6.8,-0.6,H2,18.59,1.0,H-cell
1681,https://doi.org/10.1016/j.jcou.2019.12.013,3.7%In-Cu,Cu0.708O0.255In0.037,Cu2O,In,3.7,dendritic,0.0,20.0,35.0,50.0,0.0,0.0,0.0,27.78,72.22,0.0,carbon paper electrode,KHCO3,0.1,6.8,-0.6,HCOOH,2.29,1.0,H-cell
1682,https://doi.org/10.1016/j.jcou.2019.12.013,3.7%In-Cu,Cu0.708O0.255In0.037,Cu2O,In,3.7,dendritic,0.0,20.0,35.0,50.0,0.0,0.0,0.0,27.78,72.22,0.0,carbon paper electrode,KHCO3,0.1,6.8,-0.7,H2,11.82,1.0,H-cell
1683,https://doi.org/10.1016/j.jcou.2019.12.013,3.7%In-Cu,Cu0.708O0.255In0.037,Cu2O,In,3.7,dendritic,0.0,20.0,35.0,50.0,0.0,0.0,0.0,27.78,72.22,0.0,carbon paper electrode,KHCO3,0.1,6.8,-0.7,HCOOH,0.63,1.0,H-cell
1684,https://doi.org/10.1016/j.jcou.2019.12.013,3.7%In-Cu,Cu0.708O0.255In0.037,Cu2O,In,3.7,dendritic,0.0,20.0,35.0,50.0,0.0,0.0,0.0,27.78,72.22,0.0,carbon paper electrode,KHCO3,0.1,6.8,-0.75,H2,16.0,1.0,H-cell
1685,https://doi.org/10.1016/j.jcou.2019.12.013,3.7%In-Cu,Cu0.708O0.255In0.037,Cu2O,In,3.7,dendritic,0.0,20.0,35.0,50.0,0.0,0.0,0.0,27.78,72.22,0.0,carbon paper electrode,KHCO3,0.1,6.8,-0.75,HCOOH,0.98,1.0,H-cell
1686,https://doi.org/10.1016/j.jcou.2019.12.013,3.7%In-Cu,Cu0.708O0.255In0.037,Cu2O,In,3.7,dendritic,0.0,20.0,35.0,50.0,0.0,0.0,0.0,27.78,72.22,0.0,carbon paper electrode,KHCO3,0.1,6.8,-0.8,H2,17.67,1.0,H-cell
1687,https://doi.org/10.1016/j.jcou.2019.12.013,3.7%In-Cu,Cu0.708O0.255In0.037,Cu2O,In,3.7,dendritic,0.0,20.0,35.0,50.0,0.0,0.0,0.0,27.78,72.22,0.0,carbon paper electrode,KHCO3,0.1,6.8,-0.8,HCOOH,2.18,1.0,H-cell
1688,https://doi.org/10.1016/j.jcou.2019.12.013,3.7%In-Cu,Cu0.708O0.255In0.037,Cu2O,In,3.7,dendritic,0.0,20.0,35.0,50.0,0.0,0.0,0.0,27.78,72.22,0.0,carbon paper electrode,KHCO3,0.1,6.8,-0.9,H2,24.84,1.0,H-cell
1689,https://doi.org/10.1016/j.jcou.2019.12.013,7.1%In-Cu,Cu0.691O0.238In0.071,Cu2O,In,7.1,dendritic,0.0,130.94,204.66,278.39,0.0,0.0,0.0,31.25,68.75,0.0,carbon paper electrode,KHCO3,0.1,6.8,-0.6,CO,75.18,1.0,H-cell
1690,https://doi.org/10.1016/j.jcou.2019.12.013,7.1%In-Cu,Cu0.691O0.238In0.071,Cu2O,In,7.1,dendritic,0.0,130.94,204.66,278.39,0.0,0.0,0.0,31.25,68.75,0.0,carbon paper electrode,KHCO3,0.1,6.8,-0.7,CO,78.4,1.0,H-cell
1691,https://doi.org/10.1016/j.jcou.2019.12.013,7.1%In-Cu,Cu0.691O0.238In0.071,Cu2O,In,7.1,dendritic,0.0,130.94,204.66,278.39,0.0,0.0,0.0,31.25,68.75,0.0,carbon paper electrode,KHCO3,0.1,6.8,-0.75,CO,79.52,1.0,H-cell
1692,https://doi.org/10.1016/j.jcou.2019.12.013,7.1%In-Cu,Cu0.691O0.238In0.071,Cu2O,In,7.1,dendritic,0.0,130.94,204.66,278.39,0.0,0.0,0.0,31.25,68.75,0.0,carbon paper electrode,KHCO3,0.1,6.8,-0.8,CO,74.75,1.0,H-cell
1693,https://doi.org/10.1016/j.jcou.2019.12.013,7.1%In-Cu,Cu0.691O0.238In0.071,Cu2O,In,7.1,dendritic,0.0,130.94,204.66,278.39,0.0,0.0,0.0,31.25,68.75,0.0,carbon paper electrode,KHCO3,0.1,6.8,-0.9,CO,73.49,1.0,H-cell
1694,https://doi.org/10.1016/j.jcou.2019.12.013,7.1%In-Cu,Cu0.691O0.238In0.071,Cu2O,In,7.1,dendritic,0.0,130.94,204.66,278.39,0.0,0.0,0.0,31.25,68.75,0.0,carbon paper electrode,KHCO3,0.1,6.8,-0.6,H2,23.29,1.0,H-cell
1695,https://doi.org/10.1016/j.jcou.2019.12.013,7.1%In-Cu,Cu0.691O0.238In0.071,Cu2O,In,7.1,dendritic,0.0,130.94,204.66,278.39,0.0,0.0,0.0,31.25,68.75,0.0,carbon paper electrode,KHCO3,0.1,6.8,-0.6,HCOOH,1.43,1.0,H-cell
1696,https://doi.org/10.1016/j.jcou.2019.12.013,7.1%In-Cu,Cu0.691O0.238In0.071,Cu2O,In,7.1,dendritic,0.0,130.94,204.66,278.39,0.0,0.0,0.0,31.25,68.75,0.0,carbon paper electrode,KHCO3,0.1,6.8,-0.7,H2,24.32,1.0,H-cell
1697,https://doi.org/10.1016/j.jcou.2019.12.013,7.1%In-Cu,Cu0.691O0.238In0.071,Cu2O,In,7.1,dendritic,0.0,130.94,204.66,278.39,0.0,0.0,0.0,31.25,68.75,0.0,carbon paper electrode,KHCO3,0.1,6.8,-0.7,HCOOH,0.92,1.0,H-cell
1698,https://doi.org/10.1016/j.jcou.2019.12.013,7.1%In-Cu,Cu0.691O0.238In0.071,Cu2O,In,7.1,dendritic,0.0,130.94,204.66,278.39,0.0,0.0,0.0,31.25,68.75,0.0,carbon paper electrode,KHCO3,0.1,6.8,-0.75,H2,19.9,1.0,H-cell
1699,https://doi.org/10.1016/j.jcou.2019.12.013,7.1%In-Cu,Cu0.691O0.238In0.071,Cu2O,In,7.1,dendritic,0.0,130.94,204.66,278.39,0.0,0.0,0.0,31.25,68.75,0.0,carbon paper electrode,KHCO3,0.1,6.8,-0.75,HCOOH,0.57,1.0,H-cell
1700,https://doi.org/10.1016/j.jcou.2019.12.013,7.1%In-Cu,Cu0.691O0.238In0.071,Cu2O,In,7.1,dendritic,0.0,130.94,204.66,278.39,0.0,0.0,0.0,31.25,68.75,0.0,carbon paper electrode,KHCO3,0.1,6.8,-0.8,H2,20.99,1.0,H-cell
1701,https://doi.org/10.1016/j.jcou.2019.12.013,7.1%In-Cu,Cu0.691O0.238In0.071,Cu2O,In,7.1,dendritic,0.0,130.94,204.66,278.39,0.0,0.0,0.0,31.25,68.75,0.0,carbon paper electrode,KHCO3,0.1,6.8,-0.8,HCOOH,0.57,1.0,H-cell
1702,https://doi.org/10.1016/j.jcou.2019.12.013,7.1%In-Cu,Cu0.691O0.238In0.071,Cu2O,In,7.1,dendritic,0.0,130.94,204.66,278.39,0.0,0.0,0.0,31.25,68.75,0.0,carbon paper electrode,KHCO3,0.1,6.8,-0.9,H2,24.15,1.0,H-cell
1703,https://doi.org/10.1016/j.jcou.2019.12.013,7.1%In-Cu,Cu0.691O0.238In0.071,Cu2O,In,7.1,dendritic,0.0,130.94,204.66,278.39,0.0,0.0,0.0,31.25,68.75,0.0,carbon paper electrode,KHCO3,0.1,6.8,-0.9,HCOOH,0.86,1.0,H-cell
1704,https://doi.org/10.3390/catal11050535,Cu2O,Cu1O0.2,Cu2O,Cu,25.0,core-shell,0.0,160.0,181.7,220.0,160.0,181.7,220.0,60.0,40.0,0.0,gasdiffusion electrode,KOH,1.0,14.0,-0.4,H2,69.1,1.0,Flow cell
1705,https://doi.org/10.3390/catal11050535,Cu2O,Cu1O0.2,Cu2O,Cu,25.0,core-shell,0.0,160.0,181.7,220.0,160.0,181.7,220.0,60.0,40.0,0.0,gasdiffusion electrode,KOH,1.0,14.0,-0.4,CO,13.7,1.0,Flow cell
1706,https://doi.org/10.3390/catal11050535,Cu2O,Cu1O0.2,Cu2O,Cu,25.0,core-shell,0.0,160.0,181.7,220.0,160.0,181.7,220.0,60.0,40.0,0.0,gasdiffusion electrode,KOH,1.0,14.0,-0.4,HCOOH,10.3,1.0,Flow cell
1707,https://doi.org/10.3390/catal11050535,Cu2O,Cu1O0.2,Cu2O,Cu,25.0,core-shell,0.0,160.0,181.7,220.0,160.0,181.7,220.0,60.0,40.0,0.0,gasdiffusion electrode,KOH,1.0,14.0,-0.6,H2,42.7,1.0,Flow cell
1708,https://doi.org/10.3390/catal11050535,Cu2O,Cu1O0.2,Cu2O,Cu,25.0,core-shell,0.0,160.0,181.7,220.0,160.0,181.7,220.0,60.0,40.0,0.0,gasdiffusion electrode,KOH,1.0,14.0,-0.6,CO,39.2,1.0,Flow cell
1709,https://doi.org/10.3390/catal11050535,Cu2O,Cu1O0.2,Cu2O,Cu,25.0,core-shell,0.0,160.0,181.7,220.0,160.0,181.7,220.0,60.0,40.0,0.0,gasdiffusion electrode,KOH,1.0,14.0,-0.6,HCOOH,16.8,1.0,Flow cell
1710,https://doi.org/10.3390/catal11050535,Cu2O,Cu1O0.2,Cu2O,Cu,25.0,core-shell,0.0,160.0,181.7,220.0,160.0,181.7,220.0,60.0,40.0,0.0,gasdiffusion electrode,KOH,1.0,14.0,-0.6,C2H5OH,2.0,1.0,Flow cell
1711,https://doi.org/10.3390/catal11050535,Cu2O,Cu1O0.2,Cu2O,Cu,25.0,core-shell,0.0,160.0,181.7,220.0,160.0,181.7,220.0,60.0,40.0,0.0,gasdiffusion electrode,KOH,1.0,14.0,-0.8,H2,28.1,1.0,Flow cell
1712,https://doi.org/10.3390/catal11050535,Cu2O,Cu1O0.2,Cu2O,Cu,25.0,core-shell,0.0,160.0,181.7,220.0,160.0,181.7,220.0,60.0,40.0,0.0,gasdiffusion electrode,KOH,1.0,14.0,-0.8,CO,32.2,1.0,Flow cell
1713,https://doi.org/10.3390/catal11050535,Cu2O,Cu1O0.2,Cu2O,Cu,25.0,core-shell,0.0,160.0,181.7,220.0,160.0,181.7,220.0,60.0,40.0,0.0,gasdiffusion electrode,KOH,1.0,14.0,-0.8,CH4,0.02,1.0,Flow cell
1714,https://doi.org/10.3390/catal11050535,Cu2O,Cu1O0.2,Cu2O,Cu,25.0,core-shell,0.0,160.0,181.7,220.0,160.0,181.7,220.0,60.0,40.0,0.0,gasdiffusion electrode,KOH,1.0,14.0,-0.8,HCOOH,32.3,1.0,Flow cell
1715,https://doi.org/10.3390/catal11050535,Cu2O,Cu1O0.2,Cu2O,Cu,25.0,core-shell,0.0,160.0,181.7,220.0,160.0,181.7,220.0,60.0,40.0,0.0,gasdiffusion electrode,KOH,1.0,14.0,-0.8,C2H4,9.2,1.0,Flow cell
1716,https://doi.org/10.3390/catal11050535,Cu2O,Cu1O0.2,Cu2O,Cu,25.0,core-shell,0.0,160.0,181.7,220.0,160.0,181.7,220.0,60.0,40.0,0.0,gasdiffusion electrode,KOH,1.0,14.0,-0.8,C2H5OH,7.8,1.0,Flow cell
1717,https://doi.org/10.3390/catal11050535,Cu2O,Cu1O0.2,Cu2O,Cu,25.0,core-shell,0.0,160.0,181.7,220.0,160.0,181.7,220.0,60.0,40.0,0.0,gasdiffusion electrode,KOH,1.0,14.0,-1.0,H2,20.8,1.0,Flow cell
1718,https://doi.org/10.3390/catal11050535,Cu2O,Cu1O0.2,Cu2O,Cu,25.0,core-shell,0.0,160.0,181.7,220.0,160.0,181.7,220.0,60.0,40.0,0.0,gasdiffusion electrode,KOH,1.0,14.0,-1.0,CO,25.8,1.0,Flow cell
1719,https://doi.org/10.3390/catal11050535,Cu2O,Cu1O0.2,Cu2O,Cu,25.0,core-shell,0.0,160.0,181.7,220.0,160.0,181.7,220.0,60.0,40.0,0.0,gasdiffusion electrode,KOH,1.0,14.0,-1.0,CH4,0.5,1.0,Flow cell
1720,https://doi.org/10.3390/catal11050535,Cu2O,Cu1O0.2,Cu2O,Cu,25.0,core-shell,0.0,160.0,181.7,220.0,160.0,181.7,220.0,60.0,40.0,0.0,gasdiffusion electrode,KOH,1.0,14.0,-1.0,HCOOH,35.7,1.0,Flow cell
1721,https://doi.org/10.3390/catal11050535,Cu2O,Cu1O0.2,Cu2O,Cu,25.0,core-shell,0.0,160.0,181.7,220.0,160.0,181.7,220.0,60.0,40.0,0.0,gasdiffusion electrode,KOH,1.0,14.0,-1.0,C2H4,15.2,1.0,Flow cell
1722,https://doi.org/10.3390/catal11050535,Cu2O,Cu1O0.2,Cu2O,Cu,25.0,core-shell,0.0,160.0,181.7,220.0,160.0,181.7,220.0,60.0,40.0,0.0,gasdiffusion electrode,KOH,1.0,14.0,-1.0,C2H5OH,10.5,1.0,Flow cell
1723,https://doi.org/10.3390/catal11050535,Cu2O,Cu1O0.2,Cu2O,Cu,25.0,core-shell,0.0,160.0,181.7,220.0,160.0,181.7,220.0,60.0,40.0,0.0,gasdiffusion electrode,KOH,1.0,14.0,-1.2,H2,19.9,1.0,Flow cell
1724,https://doi.org/10.3390/catal11050535,Cu2O,Cu1O0.2,Cu2O,Cu,25.0,core-shell,0.0,160.0,181.7,220.0,160.0,181.7,220.0,60.0,40.0,0.0,gasdiffusion electrode,KOH,1.0,14.0,-1.2,CO,34.9,1.0,Flow cell
1725,https://doi.org/10.3390/catal11050535,Cu2O,Cu1O0.2,Cu2O,Cu,25.0,core-shell,0.0,160.0,181.7,220.0,160.0,181.7,220.0,60.0,40.0,0.0,gasdiffusion electrode,KOH,1.0,14.0,-1.2,CH4,1.6,1.0,Flow cell
1726,https://doi.org/10.3390/catal11050535,Cu2O,Cu1O0.2,Cu2O,Cu,25.0,core-shell,0.0,160.0,181.7,220.0,160.0,181.7,220.0,60.0,40.0,0.0,gasdiffusion electrode,KOH,1.0,14.0,-1.2,HCOOH,25.6,1.0,Flow cell
1727,https://doi.org/10.3390/catal11050535,Cu2O,Cu1O0.2,Cu2O,Cu,25.0,core-shell,0.0,160.0,181.7,220.0,160.0,181.7,220.0,60.0,40.0,0.0,gasdiffusion electrode,KOH,1.0,14.0,-1.2,C2H4,12.5,1.0,Flow cell
1728,https://doi.org/10.3390/catal11050535,Cu2O,Cu1O0.2,Cu2O,Cu,25.0,core-shell,0.0,160.0,181.7,220.0,160.0,181.7,220.0,60.0,40.0,0.0,gasdiffusion electrode,KOH,1.0,14.0,-1.2,C2H5OH,7.6,1.0,Flow cell
1729,https://doi.org/10.3390/catal11050535,ZnO@4Cu2O,Cu0.41Zn0.11O0.231,Cu2O,ZnO,22.25,core-shell,0.0,115.0,129.0,137.5,115.0,129.0,137.5,41.08,58.92,0.0,gasdiffusion electrode,KOH,1.0,14.0,-0.4,H2,59.4,1.0,Flow cell
1730,https://doi.org/10.3390/catal11050535,ZnO@4Cu2O,Cu0.41Zn0.11O0.231,Cu2O,ZnO,22.25,core-shell,0.0,115.0,129.0,137.5,115.0,129.0,137.5,41.08,58.92,0.0,gasdiffusion electrode,KOH,1.0,14.0,-0.4,CO,18.9,1.0,Flow cell
1731,https://doi.org/10.3390/catal11050535,ZnO@4Cu2O,Cu0.41Zn0.11O0.231,Cu2O,ZnO,22.25,core-shell,0.0,115.0,129.0,137.5,115.0,129.0,137.5,41.08,58.92,0.0,gasdiffusion electrode,KOH,1.0,14.0,-0.4,HCOOH,17.9,1.0,Flow cell
1732,https://doi.org/10.3390/catal11050535,ZnO@4Cu2O,Cu0.41Zn0.11O0.231,Cu2O,ZnO,22.25,core-shell,0.0,115.0,129.0,137.5,115.0,129.0,137.5,41.08,58.92,0.0,gasdiffusion electrode,KOH,1.0,14.0,-0.6,H2,30.2,1.0,Flow cell
1733,https://doi.org/10.3390/catal11050535,ZnO@4Cu2O,Cu0.41Zn0.11O0.231,Cu2O,ZnO,22.25,core-shell,0.0,115.0,129.0,137.5,115.0,129.0,137.5,41.08,58.92,0.0,gasdiffusion electrode,KOH,1.0,14.0,-0.6,CO,27.6,1.0,Flow cell
1734,https://doi.org/10.3390/catal11050535,ZnO@4Cu2O,Cu0.41Zn0.11O0.231,Cu2O,ZnO,22.25,core-shell,0.0,115.0,129.0,137.5,115.0,129.0,137.5,41.08,58.92,0.0,gasdiffusion electrode,KOH,1.0,14.0,-0.6,CH4,0.02,1.0,Flow cell
1735,https://doi.org/10.3390/catal11050535,ZnO@4Cu2O,Cu0.41Zn0.11O0.231,Cu2O,ZnO,22.25,core-shell,0.0,115.0,129.0,137.5,115.0,129.0,137.5,41.08,58.92,0.0,gasdiffusion electrode,KOH,1.0,14.0,-0.6,HCOOH,23.3,1.0,Flow cell
1736,https://doi.org/10.3390/catal11050535,ZnO@4Cu2O,Cu0.41Zn0.11O0.231,Cu2O,ZnO,22.25,core-shell,0.0,115.0,129.0,137.5,115.0,129.0,137.5,41.08,58.92,0.0,gasdiffusion electrode,KOH,1.0,14.0,-0.6,C2H4,5.87,1.0,Flow cell
1737,https://doi.org/10.3390/catal11050535,ZnO@4Cu2O,Cu0.41Zn0.11O0.231,Cu2O,ZnO,22.25,core-shell,0.0,115.0,129.0,137.5,115.0,129.0,137.5,41.08,58.92,0.0,gasdiffusion electrode,KOH,1.0,14.0,-0.6,C2H5OH,9.2,1.0,Flow cell
1738,https://doi.org/10.3390/catal11050535,ZnO@4Cu2O,Cu0.41Zn0.11O0.231,Cu2O,ZnO,22.25,core-shell,0.0,115.0,129.0,137.5,115.0,129.0,137.5,41.08,58.92,0.0,gasdiffusion electrode,KOH,1.0,14.0,-0.8,H2,18.6,1.0,Flow cell
1739,https://doi.org/10.3390/catal11050535,ZnO@4Cu2O,Cu0.41Zn0.11O0.231,Cu2O,ZnO,22.25,core-shell,0.0,115.0,129.0,137.5,115.0,129.0,137.5,41.08,58.92,0.0,gasdiffusion electrode,KOH,1.0,14.0,-0.8,CO,22.5,1.0,Flow cell
1740,https://doi.org/10.3390/catal11050535,ZnO@4Cu2O,Cu0.41Zn0.11O0.231,Cu2O,ZnO,22.25,core-shell,0.0,115.0,129.0,137.5,115.0,129.0,137.5,41.08,58.92,0.0,gasdiffusion electrode,KOH,1.0,14.0,-0.8,CH4,0.5,1.0,Flow cell
1741,https://doi.org/10.3390/catal11050535,ZnO@4Cu2O,Cu0.41Zn0.11O0.231,Cu2O,ZnO,22.25,core-shell,0.0,115.0,129.0,137.5,115.0,129.0,137.5,41.08,58.92,0.0,gasdiffusion electrode,KOH,1.0,14.0,-0.8,HCOOH,29.2,1.0,Flow cell
1742,https://doi.org/10.3390/catal11050535,ZnO@4Cu2O,Cu0.41Zn0.11O0.231,Cu2O,ZnO,22.25,core-shell,0.0,115.0,129.0,137.5,115.0,129.0,137.5,41.08,58.92,0.0,gasdiffusion electrode,KOH,1.0,14.0,-0.8,C2H4,12.6,1.0,Flow cell
1743,https://doi.org/10.3390/catal11050535,ZnO@4Cu2O,Cu0.41Zn0.11O0.231,Cu2O,ZnO,22.25,core-shell,0.0,115.0,129.0,137.5,115.0,129.0,137.5,41.08,58.92,0.0,gasdiffusion electrode,KOH,1.0,14.0,-0.8,C2H5OH,10.1,1.0,Flow cell
1744,https://doi.org/10.3390/catal11050535,ZnO@4Cu2O,Cu0.41Zn0.11O0.231,Cu2O,ZnO,22.25,core-shell,0.0,115.0,129.0,137.5,115.0,129.0,137.5,41.08,58.92,0.0,gasdiffusion electrode,KOH,1.0,14.0,-1.0,H2,18.3,1.0,Flow cell
1745,https://doi.org/10.3390/catal11050535,ZnO@4Cu2O,Cu0.41Zn0.11O0.231,Cu2O,ZnO,22.25,core-shell,0.0,115.0,129.0,137.5,115.0,129.0,137.5,41.08,58.92,0.0,gasdiffusion electrode,KOH,1.0,14.0,-1.0,CO,12.7,1.0,Flow cell
1746,https://doi.org/10.3390/catal11050535,ZnO@4Cu2O,Cu0.41Zn0.11O0.231,Cu2O,ZnO,22.25,core-shell,0.0,115.0,129.0,137.5,115.0,129.0,137.5,41.08,58.92,0.0,gasdiffusion electrode,KOH,1.0,14.0,-1.0,CH4,0.1,1.0,Flow cell
1747,https://doi.org/10.3390/catal11050535,ZnO@4Cu2O,Cu0.41Zn0.11O0.231,Cu2O,ZnO,22.25,core-shell,0.0,115.0,129.0,137.5,115.0,129.0,137.5,41.08,58.92,0.0,gasdiffusion electrode,KOH,1.0,14.0,-1.0,HCOOH,24.5,1.0,Flow cell
1748,https://doi.org/10.3390/catal11050535,ZnO@4Cu2O,Cu0.41Zn0.11O0.231,Cu2O,ZnO,22.25,core-shell,0.0,115.0,129.0,137.5,115.0,129.0,137.5,41.08,58.92,0.0,gasdiffusion electrode,KOH,1.0,14.0,-1.0,C2H4,33.5,1.0,Flow cell
1749,https://doi.org/10.3390/catal11050535,ZnO@4Cu2O,Cu0.41Zn0.11O0.231,Cu2O,ZnO,22.25,core-shell,0.0,115.0,129.0,137.5,115.0,129.0,137.5,41.08,58.92,0.0,gasdiffusion electrode,KOH,1.0,14.0,-1.0,C2H5OH,16.3,1.0,Flow cell
1750,https://doi.org/10.3390/catal11050535,ZnO@4Cu2O,Cu0.41Zn0.11O0.231,Cu2O,ZnO,22.25,core-shell,0.0,115.0,129.0,137.5,115.0,129.0,137.5,41.08,58.92,0.0,gasdiffusion electrode,KOH,1.0,14.0,-1.2,H2,17.3,1.0,Flow cell
1751,https://doi.org/10.3390/catal11050535,ZnO@4Cu2O,Cu0.41Zn0.11O0.231,Cu2O,ZnO,22.25,core-shell,0.0,115.0,129.0,137.5,115.0,129.0,137.5,41.08,58.92,0.0,gasdiffusion electrode,KOH,1.0,14.0,-1.2,CO,17.1,1.0,Flow cell
1752,https://doi.org/10.3390/catal11050535,ZnO@4Cu2O,Cu0.41Zn0.11O0.231,Cu2O,ZnO,22.25,core-shell,0.0,115.0,129.0,137.5,115.0,129.0,137.5,41.08,58.92,0.0,gasdiffusion electrode,KOH,1.0,14.0,-1.2,CH4,0.2,1.0,Flow cell
1753,https://doi.org/10.3390/catal11050535,ZnO@4Cu2O,Cu0.41Zn0.11O0.231,Cu2O,ZnO,22.25,core-shell,0.0,115.0,129.0,137.5,115.0,129.0,137.5,41.08,58.92,0.0,gasdiffusion electrode,KOH,1.0,14.0,-1.2,HCOOH,24.2,1.0,Flow cell
1754,https://doi.org/10.3390/catal11050535,ZnO@4Cu2O,Cu0.41Zn0.11O0.231,Cu2O,ZnO,22.25,core-shell,0.0,115.0,129.0,137.5,115.0,129.0,137.5,41.08,58.92,0.0,gasdiffusion electrode,KOH,1.0,14.0,-1.2,C2H4,24.8,1.0,Flow cell
1755,https://doi.org/10.3390/catal11050535,ZnO@4Cu2O,Cu0.41Zn0.11O0.231,Cu2O,ZnO,22.25,core-shell,0.0,115.0,129.0,137.5,115.0,129.0,137.5,41.08,58.92,0.0,gasdiffusion electrode,KOH,1.0,14.0,-1.2,C2H5OH,12.8,1.0,Flow cell
1756,https://doi.org/10.3390/catal11050535,4ZnO@Cu2O,Cu0.11ZnO0.411,Cu2O,ZnO,79.09,core-shell,0.0,80.0,101.7,130.0,80.0,101.7,130.0,62.02,37.98,0.0,gasdiffusion electrode,KOH,1.0,14.0,-0.4,HCOOH,8.62,1.0,Flow cell
1757,https://doi.org/10.3390/catal11050535,4ZnO@Cu2O,Cu0.11ZnO0.411,Cu2O,ZnO,79.09,core-shell,0.0,80.0,101.7,130.0,80.0,101.7,130.0,62.02,37.98,0.0,gasdiffusion electrode,KOH,1.0,14.0,-0.4,CO,32.23,1.0,Flow cell
1758,https://doi.org/10.3390/catal11050535,4ZnO@Cu2O,Cu0.11ZnO0.411,Cu2O,ZnO,79.09,core-shell,0.0,80.0,101.7,130.0,80.0,101.7,130.0,62.02,37.98,0.0,gasdiffusion electrode,KOH,1.0,14.0,-0.4,H2,57.77,1.0,Flow cell
