Repository: vovamirosh/CO2RR_PISH

File: Datasets/data_with_0.csv (part 9 of 28)
,DOI,Article name,Formula,Cat. compound,Support,"Cat./Support ratio, % (at)",Morphology (TEM/SEM),"Pore size, nm",width min (nm),width aver (nm),width max (nm),length min (nm),length aver (nm),length max (nm),"Cu, % (at.)","Cu+, % (at.)","Cu(2+), % (at.)",Base,electrolyte,"conc, M",pH,RHE vs V,"Time, h",Type of reactor,Av_ar_exactmw,Av_ar_lipinskiHBA,Av_ar_lipinskiHBD,Av_ar_NumHBA,Av_ar_NumHeavyAtoms,Av_harm_labuteASA,Av_harm_CrippenClogP,Av_harm_kappa1,Av_harm_kappa3,Av_harm_Energy of +1 ion,Av_harm_Metal_radius,Product,"FE, %"
903,https://doi.org/10.1016/j.jcis.2024.05.179,Cu2O-M,Cu1O0.5,Cu2O,No,100.0,porrous spherical,18.63,700.0,700.0,700.0,700.0,700.0,700.0,0.0,100.0,0.0,glassy-carbon electrode,KHCO3,0.1,6.8,-1.7,1.0,H-cell,141.85410961999997,1.0,0.0,0.0,3.0,40.040471732759606,-0.12380000000000001,36.040575683266006,2.998961038961039,8.336839,1.4,C2H4,29.63
904,https://doi.org/10.1016/j.jcis.2024.05.179,Cu2O-M,Cu1O0.5,Cu2O,No,100.0,porrous spherical,18.63,700.0,700.0,700.0,700.0,700.0,700.0,0.0,100.0,0.0,glassy-carbon electrode,KOH,1.0,14.0,-1.7,1.0,Flow cell,141.85410961999997,1.0,0.0,0.0,3.0,40.040471732759606,-0.12380000000000001,36.040575683266006,2.998961038961039,8.336839,1.4,C2H4,42.93
905,https://doi.org/10.1016/j.jcis.2024.05.179,Cu2O-M,Cu1O0.5,Cu2O,No,100.0,porrous spherical,18.63,700.0,700.0,700.0,700.0,700.0,700.0,0.0,100.0,0.0,glassy-carbon electrode,KOH,1.0,14.0,-1.8,1.0,Flow cell,141.85410961999997,1.0,0.0,0.0,3.0,40.040471732759606,-0.12380000000000001,36.040575683266006,2.998961038961039,8.336839,1.4,C2H4,57.07
906,https://doi.org/10.1016/j.jcis.2024.05.179,Cu2O-M,Cu1O0.5,Cu2O,No,100.0,porrous spherical,18.63,700.0,700.0,700.0,700.0,700.0,700.0,0.0,100.0,0.0,glassy-carbon electrode,KOH,1.0,14.0,-1.9,1.0,Flow cell,141.85410961999997,1.0,0.0,0.0,3.0,40.040471732759606,-0.12380000000000001,36.040575683266006,2.998961038961039,8.336839,1.4,C2H4,63.35
907,https://doi.org/10.1016/j.jcis.2024.05.179,Cu2O-M,Cu1O0.5,Cu2O,No,100.0,porrous spherical,18.63,700.0,700.0,700.0,700.0,700.0,700.0,0.0,100.0,0.0,glassy-carbon electrode,KOH,1.0,14.0,-1.9,1.0,Flow cell,141.85410961999997,1.0,0.0,0.0,3.0,40.040471732759606,-0.12380000000000001,36.040575683266006,2.998961038961039,8.336839,1.4,C2H4,62.11
908,https://doi.org/10.1016/j.jcis.2024.05.179,Cu2O-M,Cu1O0.5,Cu2O,No,100.0,porrous spherical,18.63,700.0,700.0,700.0,700.0,700.0,700.0,0.0,100.0,0.0,glassy-carbon electrode,KOH,1.0,14.0,-1.9,2.0,Flow cell,141.85410961999997,1.0,0.0,0.0,3.0,40.040471732759606,-0.12380000000000001,36.040575683266006,2.998961038961039,8.336839,1.4,C2H4,68.28
909,https://doi.org/10.1016/j.jcis.2024.05.179,Cu2O-M,Cu1O0.5,Cu2O,No,100.0,porrous spherical,18.63,700.0,700.0,700.0,700.0,700.0,700.0,0.0,100.0,0.0,glassy-carbon electrode,KOH,1.0,14.0,-1.9,3.0,Flow cell,141.85410961999997,1.0,0.0,0.0,3.0,40.040471732759606,-0.12380000000000001,36.040575683266006,2.998961038961039,8.336839,1.4,C2H4,68.72
910,https://doi.org/10.1016/j.jcis.2024.05.179,Cu2O-M,Cu1O0.5,Cu2O,No,100.0,porrous spherical,18.63,700.0,700.0,700.0,700.0,700.0,700.0,0.0,100.0,0.0,glassy-carbon electrode,KOH,1.0,14.0,-1.9,4.0,Flow cell,141.85410961999997,1.0,0.0,0.0,3.0,40.040471732759606,-0.12380000000000001,36.040575683266006,2.998961038961039,8.336839,1.4,C2H4,71.81
911,https://doi.org/10.1016/j.jcis.2024.05.179,Cu2O-M,Cu1O0.5,Cu2O,No,100.0,porrous spherical,18.63,700.0,700.0,700.0,700.0,700.0,700.0,0.0,100.0,0.0,glassy-carbon electrode,KOH,1.0,14.0,-1.9,5.0,Flow cell,141.85410961999997,1.0,0.0,0.0,3.0,40.040471732759606,-0.12380000000000001,36.040575683266006,2.998961038961039,8.336839,1.4,C2H4,44.93
912,https://doi.org/10.1016/j.jcis.2024.05.179,Cu2O-M,Cu1O0.5,Cu2O,No,100.0,porrous spherical,18.63,700.0,700.0,700.0,700.0,700.0,700.0,0.0,100.0,0.0,glassy-carbon electrode,KOH,1.0,14.0,-2.0,1.0,Flow cell,141.85410961999997,1.0,0.0,0.0,3.0,40.040471732759606,-0.12380000000000001,36.040575683266006,2.998961038961039,8.336839,1.4,C2H4,52.36
913,https://doi.org/10.1016/j.jcis.2024.05.179,Cu2O-M,Cu1O0.5,Cu2O,No,100.0,porrous spherical,18.63,700.0,700.0,700.0,700.0,700.0,700.0,0.0,100.0,0.0,glassy-carbon electrode,KOH,1.0,14.0,-2.1,1.0,Flow cell,141.85410961999997,1.0,0.0,0.0,3.0,40.040471732759606,-0.12380000000000001,36.040575683266006,2.998961038961039,8.336839,1.4,C2H4,49.74
914,https://doi.org/10.1016/j.jcis.2024.05.179,Cu2O-B,Cu1O0.6126,Cu2O,CuO,63.13, irregular solid blocks,6.6,350.0,350.0,350.0,350.0,350.0,350.0,0.0,77.4,22.6,glassy-carbon electrode,KHCO3,0.1,6.8,-1.3,1.0,H-cell,118.65196702174998,1.0,0.0,0.3687,2.6313,29.76556730386132,-0.12286634743816056,5.666545069140351,2.1511901084899723,8.03926480469429,1.4676398516635436,C2H4,9.15
915,https://doi.org/10.1016/j.jcis.2024.05.179,Cu2O-B,Cu1O0.6126,Cu2O,CuO,63.13, irregular solid blocks,6.6,350.0,350.0,350.0,350.0,350.0,350.0,0.0,77.4,22.6,glassy-carbon electrode,KHCO3,0.1,6.8,-1.4,1.0,H-cell,118.65196702174998,1.0,0.0,0.3687,2.6313,29.76556730386132,-0.12286634743816056,5.666545069140351,2.1511901084899723,8.03926480469429,1.4676398516635436,C2H4,4.58
916,https://doi.org/10.1016/j.jcis.2024.05.179,Cu2O-B,Cu1O0.6126,Cu2O,CuO,63.13, irregular solid blocks,6.6,350.0,350.0,350.0,350.0,350.0,350.0,0.0,77.4,22.6,glassy-carbon electrode,KHCO3,0.1,6.8,-1.5,1.0,H-cell,118.65196702174998,1.0,0.0,0.3687,2.6313,29.76556730386132,-0.12286634743816056,5.666545069140351,2.1511901084899723,8.03926480469429,1.4676398516635436,C2H4,10.13
917,https://doi.org/10.1016/j.jcis.2024.05.179,Cu2O-B,Cu1O0.6126,Cu2O,CuO,63.13, irregular solid blocks,6.6,350.0,350.0,350.0,350.0,350.0,350.0,0.0,77.4,22.6,glassy-carbon electrode,KHCO3,0.1,6.8,-1.6,1.0,H-cell,118.65196702174998,1.0,0.0,0.3687,2.6313,29.76556730386132,-0.12286634743816056,5.666545069140351,2.1511901084899723,8.03926480469429,1.4676398516635436,C2H4,4.58
918,https://doi.org/10.1016/j.jcis.2024.05.179,Cu2O-B,Cu1O0.6126,Cu2O,CuO,63.13, irregular solid blocks,6.6,350.0,350.0,350.0,350.0,350.0,350.0,0.0,77.4,22.6,glassy-carbon electrode,KHCO3,0.1,6.8,-1.7,1.0,H-cell,118.65196702174998,1.0,0.0,0.3687,2.6313,29.76556730386132,-0.12286634743816056,5.666545069140351,2.1511901084899723,8.03926480469429,1.4676398516635436,C2H4,2.61
919,https://doi.org/10.1016/j.jcis.2024.05.179,Cu2O-B,Cu1O0.6126,Cu2O,CuO,63.13, irregular solid blocks,6.6,350.0,350.0,350.0,350.0,350.0,350.0,0.0,77.4,22.6,glassy-carbon electrode,KOH,1.0,14.0,-1.7,1.0,Flow cell,118.65196702174998,1.0,0.0,0.3687,2.6313,29.76556730386132,-0.12286634743816056,5.666545069140351,2.1511901084899723,8.03926480469429,1.4676398516635436,C2H4,10.26
920,https://doi.org/10.1016/j.jcis.2024.05.179,Cu2O-B,Cu1O0.6126,Cu2O,CuO,63.13, irregular solid blocks,6.6,350.0,350.0,350.0,350.0,350.0,350.0,0.0,77.4,22.6,glassy-carbon electrode,KOH,1.0,14.0,-1.8,1.0,Flow cell,118.65196702174998,1.0,0.0,0.3687,2.6313,29.76556730386132,-0.12286634743816056,5.666545069140351,2.1511901084899723,8.03926480469429,1.4676398516635436,C2H4,9.93
921,https://doi.org/10.1016/j.jcis.2024.05.179,Cu2O-B,Cu1O0.6126,Cu2O,CuO,63.13, irregular solid blocks,6.6,350.0,350.0,350.0,350.0,350.0,350.0,0.0,77.4,22.6,glassy-carbon electrode,KOH,1.0,14.0,-1.9,1.0,Flow cell,118.65196702174998,1.0,0.0,0.3687,2.6313,29.76556730386132,-0.12286634743816056,5.666545069140351,2.1511901084899723,8.03926480469429,1.4676398516635436,C2H4,9.6
922,https://doi.org/10.1016/j.jcis.2024.05.179,Cu2O-B,Cu1O0.6126,Cu2O,CuO,63.13, irregular solid blocks,6.6,350.0,350.0,350.0,350.0,350.0,350.0,0.0,77.4,22.6,glassy-carbon electrode,KOH,1.0,14.0,-2.0,1.0,Flow cell,118.65196702174998,1.0,0.0,0.3687,2.6313,29.76556730386132,-0.12286634743816056,5.666545069140351,2.1511901084899723,8.03926480469429,1.4676398516635436,C2H4,6.95
923,https://doi.org/10.1016/j.jcis.2024.05.179,Cu2O-B,Cu1O0.6126,Cu2O,CuO,63.13, irregular solid blocks,6.6,350.0,350.0,350.0,350.0,350.0,350.0,0.0,77.4,22.6,glassy-carbon electrode,KOH,1.0,14.0,-2.1,1.0,Flow cell,118.65196702174998,1.0,0.0,0.3687,2.6313,29.76556730386132,-0.12286634743816056,5.666545069140351,2.1511901084899723,8.03926480469429,1.4676398516635436,C2H4,6.29
924,https://doi.org/10.1021/acscatal.2c03143,D-Cu2O2M,Cu,Cu,No,100.0,dendritic,0.0,30.0,30.0,30.0,0.0,0.0,0.0,100.0,0.0,0.0,gasdiffusion electrode,KOH,1.0,14.0,-2.61,1.0,Flow cell,62.9295975,0.0,0.0,0.0,1.0,17.964098032124472,-0.0025,1.5194805194805197,4.21948051948052,7.72638,1.35,C2H4,36.62
925,https://doi.org/10.1021/acscatal.2c03143,D-Cu2O2M,Cu,Cu,No,100.0,dendritic,0.0,30.0,30.0,30.0,0.0,0.0,0.0,100.0,0.0,0.0,gasdiffusion electrode,KOH,1.0,14.0,-3.68,1.0,Flow cell,62.9295975,0.0,0.0,0.0,1.0,17.964098032124472,-0.0025,1.5194805194805197,4.21948051948052,7.72638,1.35,C2H4,36.06
926,https://doi.org/10.1021/acscatal.2c03143,D-Cu2O2M,Cu,Cu,No,100.0,dendritic,0.0,30.0,30.0,30.0,0.0,0.0,0.0,100.0,0.0,0.0,gasdiffusion electrode,KOH,1.0,14.0,-4.2,1.0,Flow cell,62.9295975,0.0,0.0,0.0,1.0,17.964098032124472,-0.0025,1.5194805194805197,4.21948051948052,7.72638,1.35,C2H4,36.2
927,https://doi.org/10.1021/acscatal.2c03143,D-Cu2O2M500,CuO,CuO,No,100.0,dendritic,0.0,60.0,60.0,60.0,0.0,0.0,0.0,0.0,0.0,100.0,gasdiffusion electrode,KOH,1.0,14.0,-2.61,1.0,Flow cell,78.92451212,1.0,0.0,1.0,2.0,20.67942235663529,-0.1213,2.31948051948052,1.449561820293528,7.576234,1.6,C2H4,46.06
928,https://doi.org/10.1021/acscatal.2c03143,D-Cu2O2M500,CuO,CuO,No,100.0,dendritic,0.0,60.0,60.0,60.0,0.0,0.0,0.0,0.0,0.0,100.0,gasdiffusion electrode,KOH,1.0,14.0,-3.68,1.0,Flow cell,78.92451212,1.0,0.0,1.0,2.0,20.67942235663529,-0.1213,2.31948051948052,1.449561820293528,7.576234,1.6,C2H4,42.82
929,https://doi.org/10.1021/acscatal.2c03143,D-Cu2O2M500,CuO,CuO,No,100.0,dendritic,0.0,60.0,60.0,60.0,0.0,0.0,0.0,0.0,0.0,100.0,gasdiffusion electrode,KOH,1.0,14.0,-4.2,1.0,Flow cell,78.92451212,1.0,0.0,1.0,2.0,20.67942235663529,-0.1213,2.31948051948052,1.449561820293528,7.576234,1.6,C2H4,34.79
930,https://doi.org/10.1016/S1872-2067(21)63981-5,NW‐D Cu,Cu1O0.025,Cu2O,Cu,2.56,nanowire,0.0,50.0,125.0,200.0,0.0,0.0,0.0,95.0,5.0,0.0,glassy-carbon electrode,KHCO3,0.1,6.8,-1.2,1.0,H-cell,64.950065010272,0.0256,0.0,0.0,1.0512000000000001,18.221284134777544,-0.0025643209578679166,1.5576758162006306,4.17597228456039,7.740890620451001,1.351235415236788,C2H4,15.05
931,https://doi.org/10.1016/S1872-2067(21)63981-5,NW‐D Cu,Cu1O0.025,Cu2O,Cu,2.56,nanowire,0.0,50.0,125.0,200.0,0.0,0.0,0.0,95.0,5.0,0.0,glassy-carbon electrode,KHCO3,0.1,6.8,-1.3,1.0,H-cell,64.950065010272,0.0256,0.0,0.0,1.0512000000000001,18.221284134777544,-0.0025643209578679166,1.5576758162006306,4.17597228456039,7.740890620451001,1.351235415236788,C2H4,17.55
932,https://doi.org/10.1016/S1872-2067(21)63981-5,NW‐D Cu,Cu1O0.025,Cu2O,Cu,2.56,nanowire,0.0,50.0,125.0,200.0,0.0,0.0,0.0,95.0,5.0,0.0,glassy-carbon electrode,KHCO3,0.1,6.8,-1.4,1.0,H-cell,64.950065010272,0.0256,0.0,0.0,1.0512000000000001,18.221284134777544,-0.0025643209578679166,1.5576758162006306,4.17597228456039,7.740890620451001,1.351235415236788,C2H4,20.38
933,https://doi.org/10.1016/S1872-2067(21)63981-5,NW‐D Cu,Cu1O0.025,Cu2O,Cu,2.56,nanowire,0.0,50.0,125.0,200.0,0.0,0.0,0.0,95.0,5.0,0.0,glassy-carbon electrode,KHCO3,0.1,6.8,-1.5,1.0,H-cell,64.950065010272,0.0256,0.0,0.0,1.0512000000000001,18.221284134777544,-0.0025643209578679166,1.5576758162006306,4.17597228456039,7.740890620451001,1.351235415236788,C2H4,19.12
934,https://doi.org/10.1016/S1872-2067(21)63981-5,NW‐D Cu,Cu1O0.025,Cu2O,Cu,2.56,nanowire,0.0,50.0,125.0,200.0,0.0,0.0,0.0,95.0,5.0,0.0,glassy-carbon electrode,KHCO3,0.1,6.8,-1.6,1.0,H-cell,64.950065010272,0.0256,0.0,0.0,1.0512000000000001,18.221284134777544,-0.0025643209578679166,1.5576758162006306,4.17597228456039,7.740890620451001,1.351235415236788,C2H4,18.81
935,https://doi.org/10.1016/S1872-2067(21)63981-5,NS‐D Cu,Cu1O0.025,Cu2O,Cu,2.56,sphere,0.0,225.04,243.32,261.61,0.0,0.0,0.0,95.0,5.0,0.0,glassy-carbon electrode,KHCO3,0.1,6.8,-1.2,1.0,H-cell,64.950065010272,0.0256,0.0,0.0,1.0512000000000001,18.221284134777544,-0.0025643209578679166,1.5576758162006306,4.17597228456039,7.740890620451001,1.351235415236788,C2H4,11.64
936,https://doi.org/10.1016/S1872-2067(21)63981-5,NS‐D Cu,Cu1O0.025,Cu2O,Cu,2.56,sphere,0.0,225.04,243.32,261.61,0.0,0.0,0.0,95.0,5.0,0.0,glassy-carbon electrode,KHCO3,0.1,6.8,-1.3,1.0,H-cell,64.950065010272,0.0256,0.0,0.0,1.0512000000000001,18.221284134777544,-0.0025643209578679166,1.5576758162006306,4.17597228456039,7.740890620451001,1.351235415236788,C2H4,14.15
937,https://doi.org/10.1016/S1872-2067(21)63981-5,NS‐D Cu,Cu1O0.025,Cu2O,Cu,2.56,sphere,0.0,225.04,243.32,261.61,0.0,0.0,0.0,95.0,5.0,0.0,glassy-carbon electrode,KHCO3,0.1,6.8,-1.4,1.0,H-cell,64.950065010272,0.0256,0.0,0.0,1.0512000000000001,18.221284134777544,-0.0025643209578679166,1.5576758162006306,4.17597228456039,7.740890620451001,1.351235415236788,C2H4,21.38
938,https://doi.org/10.1016/S1872-2067(21)63981-5,NS‐D Cu,Cu1O0.025,Cu2O,Cu,2.56,sphere,0.0,225.04,243.32,261.61,0.0,0.0,0.0,95.0,5.0,0.0,glassy-carbon electrode,KHCO3,0.1,6.8,-1.5,1.0,H-cell,64.950065010272,0.0256,0.0,0.0,1.0512000000000001,18.221284134777544,-0.0025643209578679166,1.5576758162006306,4.17597228456039,7.740890620451001,1.351235415236788,C2H4,22.01
939,https://doi.org/10.1016/S1872-2067(21)63981-5,NS‐D Cu,Cu1O0.025,Cu2O,Cu,2.56,sphere,0.0,225.04,243.32,261.61,0.0,0.0,0.0,95.0,5.0,0.0,glassy-carbon electrode,KHCO3,0.1,6.8,-1.6,1.0,H-cell,64.950065010272,0.0256,0.0,0.0,1.0512000000000001,18.221284134777544,-0.0025643209578679166,1.5576758162006306,4.17597228456039,7.740890620451001,1.351235415236788,C2H4,17.92
940,https://doi.org/10.1016/j.jes.2024.03.012,6C2W-Cu2O,Cu1O0.0309N0.176,Cu,N,98.27, irregular solid blocks,0.0,680.0,680.0,680.0,680.0,680.0,680.0,93.82,6.18,0.0,glassy-carbon electrode,KHCO3,0.5,8.4,-1.0,1.0,H-cell,62.32542182365,0.034600000000000186,0.0,0.034600000000000186,1.0173,17.815655863796774,-0.0025477292062553044,1.5176411672562422,4.369166996847799,7.748162333381948,1.3500000000000003,C2H4,17.04
941,https://doi.org/10.1016/j.jes.2024.03.012,4C2W-Cu2O,Cu1O0.181N0.222,Cu,N,81.83,cubic,0.0,680.0,680.0,680.0,680.0,680.0,680.0,63.81,36.19,0.0,glassy-carbon electrode,KHCO3,0.5,8.4,-1.0,1.0,H-cell,56.58400672585,0.36339999999999995,0.0,0.36339999999999995,1.1817,16.51853869356447,-0.003112399991447092,1.500381705992339,6.591148107428284,7.961455286501881,1.35,C2H4,18.01
942,https://doi.org/10.1016/j.jes.2024.03.012,3C3W-Cu2O,Cu1O0.288N0.226,Cu2O,N,81.57,cubic,0.0,680.0,680.0,680.0,680.0,680.0,680.0,42.27,57.73,0.0,glassy-carbon electrode,KHCO3,0.5,8.4,-1.0,1.0,H-cell,120.87193029343398,1.1843,0.0,0.36860000000000004,2.8156999999999996,28.11167906924228,-2.0915676472631284,6.560751804417628,4.363478883801059,8.487526254808593,1.390508492034005,C2H4,18.83
943,https://doi.org/10.1016/j.jes.2024.03.012,3C2W-Cu2O,Cu1O0.3499N0.501,Cu2O,N,66.62,cubic,0.0,680.0,680.0,680.0,680.0,680.0,680.0,30.02,69.98,0.0,glassy-carbon electrode,KHCO3,0.5,8.4,-1.0,1.0,H-cell,103.85166003124398,1.3338,0.0,0.6676,2.6662,22.640314867687394,0.1758588324483107,3.9439152546684864,6.916092174490562,8.613821450247016,1.382903218725534,C2H4,24.33
944,https://doi.org/10.1016/j.jes.2024.03.012,3C1W-Cu2O,Cu1O0.431N0.58,Cu2O,N,63.78,cubic,0.0,680.0,680.0,680.0,680.0,680.0,680.0,13.83,86.17,0.0,glassy-carbon electrode,KHCO3,0.5,8.4,-1.0,1.0,H-cell,100.61837792123599,1.3622,0.0,0.7243999999999999,2.6378000000000004,21.833078065292995,0.1458273122120993,3.666130708837126,7.7807645142889985,8.638239337198238,1.381467864426106,C2H4,24.19
945,https://doi.org/10.1016/j.matre.2023.100195,o-Cu2O/Ag,Cu1O0.525Ag0.1,Cu2O,Ag,83.33,octahedron,0.0,475.0,590.0,875.0,475.0,590.0,875.0,0.0,95.0,5.0,glassy-carbon electrode,KHCO3,0.5,7.2,-0.9,1.0,H-cell,136.02810921624598,0.8332999999999999,0.0,0.0,2.6666,35.639599583152496,-0.013621933469508653,8.409618325711683,2.811965358182571,9.571319603325234,1.2709330923638624,C2H4,0.0
946,https://doi.org/10.1016/j.matre.2023.100195,o-Cu2O/Ag,Cu1O0.525Ag0.1,Cu2O,Ag,83.33,octahedron,0.0,475.0,590.0,875.0,475.0,590.0,875.0,0.0,95.0,5.0,glassy-carbon electrode,KHCO3,0.5,7.2,-1.0,1.0,H-cell,136.02810921624598,0.8332999999999999,0.0,0.0,2.6666,35.639599583152496,-0.013621933469508653,8.409618325711683,2.811965358182571,9.571319603325234,1.2709330923638624,C2H4,16.92
947,https://doi.org/10.1016/j.matre.2023.100195,o-Cu2O/Ag,Cu1O0.525Ag0.1,Cu2O,Ag,83.33,octahedron,0.0,475.0,590.0,875.0,475.0,590.0,875.0,0.0,95.0,5.0,glassy-carbon electrode,KHCO3,0.5,7.2,-1.1,1.0,H-cell,136.02810921624598,0.8332999999999999,0.0,0.0,2.6666,35.639599583152496,-0.013621933469508653,8.409618325711683,2.811965358182571,9.571319603325234,1.2709330923638624,C2H4,51.04
948,https://doi.org/10.1016/j.matre.2023.100195,o-Cu2O/Ag,Cu1O0.525Ag0.1,Cu2O,Ag,83.33,octahedron,0.0,475.0,590.0,875.0,475.0,590.0,875.0,0.0,95.0,5.0,glassy-carbon electrode,KHCO3,0.5,7.2,-1.2,1.0,H-cell,136.02810921624598,0.8332999999999999,0.0,0.0,2.6666,35.639599583152496,-0.013621933469508653,8.409618325711683,2.811965358182571,9.571319603325234,1.2709330923638624,C2H4,66.88
949,https://doi.org/10.1016/j.matre.2023.100195,o-Cu2O/Ag,Cu1O0.525Ag0.1,Cu2O,Ag,83.33,octahedron,0.0,475.0,590.0,875.0,475.0,590.0,875.0,0.0,95.0,5.0,glassy-carbon electrode,KHCO3,0.5,7.2,-1.3,1.0,H-cell,136.02810921624598,0.8332999999999999,0.0,0.0,2.6666,35.639599583152496,-0.013621933469508653,8.409618325711683,2.811965358182571,9.571319603325234,1.2709330923638624,C2H4,52.07
950,https://doi.org/10.1016/j.matre.2023.100195,o-Cu2O/Ag,Cu1O0.525Ag0.1,Cu2O,Ag,83.33,octahedron,0.0,475.0,590.0,875.0,475.0,590.0,875.0,0.0,95.0,5.0,glassy-carbon electrode,KHCO3,0.5,7.2,-1.2,2.0,H-cell,136.02810921624598,0.8332999999999999,0.0,0.0,2.6666,35.639599583152496,-0.013621933469508653,8.409618325711683,2.811965358182571,9.571319603325234,1.2709330923638624,C2H4,63.26
951,https://doi.org/10.1016/j.matre.2023.100195,o-Cu2O/Ag,Cu1O0.525Ag0.1,Cu2O,Ag,83.33,octahedron,0.0,475.0,590.0,875.0,475.0,590.0,875.0,0.0,95.0,5.0,glassy-carbon electrode,KHCO3,0.5,7.2,-1.2,4.0,H-cell,136.02810921624598,0.8332999999999999,0.0,0.0,2.6666,35.639599583152496,-0.013621933469508653,8.409618325711683,2.811965358182571,9.571319603325234,1.2709330923638624,C2H4,63.48
952,https://doi.org/10.1016/j.matre.2023.100195,o-Cu2O/Ag,Cu1O0.525Ag0.1,Cu2O,Ag,83.33,octahedron,0.0,475.0,590.0,875.0,475.0,590.0,875.0,0.0,95.0,5.0,glassy-carbon electrode,KHCO3,0.5,7.2,-1.2,6.0,H-cell,136.02810921624598,0.8332999999999999,0.0,0.0,2.6666,35.639599583152496,-0.013621933469508653,8.409618325711683,2.811965358182571,9.571319603325234,1.2709330923638624,C2H4,65.08
953,https://doi.org/10.1016/j.matre.2023.100195,o-Cu2O/Ag,Cu1O0.525Ag0.1,Cu2O,Ag,83.33,octahedron,0.0,475.0,590.0,875.0,475.0,590.0,875.0,0.0,95.0,5.0,glassy-carbon electrode,KHCO3,0.5,7.2,-1.2,8.0,H-cell,136.02810921624598,0.8332999999999999,0.0,0.0,2.6666,35.639599583152496,-0.013621933469508653,8.409618325711683,2.811965358182571,9.571319603325234,1.2709330923638624,C2H4,66.91
954,https://doi.org/10.1016/j.matre.2023.100195,o-Cu2O/Ag,Cu1O0.525Ag0.1,Cu2O,Ag,83.33,octahedron,0.0,475.0,590.0,875.0,475.0,590.0,875.0,0.0,95.0,5.0,glassy-carbon electrode,KHCO3,0.5,7.2,-1.2,10.0,H-cell,136.02810921624598,0.8332999999999999,0.0,0.0,2.6666,35.639599583152496,-0.013621933469508653,8.409618325711683,2.811965358182571,9.571319603325234,1.2709330923638624,C2H4,64.07
955,https://doi.org/10.1016/j.matre.2023.100195,o-Cu2O/Ag,Cu1O0.525Ag0.1,Cu2O,Ag,83.33,octahedron,0.0,475.0,590.0,875.0,475.0,590.0,875.0,0.0,95.0,5.0,glassy-carbon electrode,KHCO3,0.5,7.2,-1.2,12.0,H-cell,136.02810921624598,0.8332999999999999,0.0,0.0,2.6666,35.639599583152496,-0.013621933469508653,8.409618325711683,2.811965358182571,9.571319603325234,1.2709330923638624,C2H4,65.28
956,https://doi.org/10.1016/j.matre.2023.100195,o-Cu2O/Ag,Cu1O0.525Ag0.1,Cu2O,Ag,83.33,octahedron,0.0,475.0,590.0,875.0,475.0,590.0,875.0,0.0,95.0,5.0,glassy-carbon electrode,KHCO3,0.5,7.2,-1.2,14.0,H-cell,136.02810921624598,0.8332999999999999,0.0,0.0,2.6666,35.639599583152496,-0.013621933469508653,8.409618325711683,2.811965358182571,9.571319603325234,1.2709330923638624,C2H4,65.88
957,https://doi.org/10.1016/j.matre.2023.100195,o-Cu2O/Ag,Cu1O0.525Ag0.1,Cu2O,Ag,83.33,octahedron,0.0,475.0,590.0,875.0,475.0,590.0,875.0,0.0,95.0,5.0,glassy-carbon electrode,KHCO3,0.5,7.2,-1.2,16.0,H-cell,136.02810921624598,0.8332999999999999,0.0,0.0,2.6666,35.639599583152496,-0.013621933469508653,8.409618325711683,2.811965358182571,9.571319603325234,1.2709330923638624,C2H4,62.04
958,https://doi.org/10.1016/j.matre.2023.100195,d-Cu2O/Ag,Cu1O0.525Ag0.1,Cu2O,Ag,83.33,dodecahedron,0.0,275.0,350.0,475.0,275.0,350.0,475.0,0.0,95.0,5.0,glassy-carbon electrode,KHCO3,0.5,7.2,-0.9,1.0,H-cell,136.02810921624598,0.8332999999999999,0.0,0.0,2.6666,35.639599583152496,-0.013621933469508653,8.409618325711683,2.811965358182571,9.571319603325234,1.2709330923638624,C2H4,0.0
959,https://doi.org/10.1016/j.matre.2023.100195,d-Cu2O/Ag,Cu1O0.525Ag0.1,Cu2O,Ag,83.33,dodecahedron,0.0,275.0,350.0,475.0,275.0,350.0,475.0,0.0,95.0,5.0,glassy-carbon electrode,KHCO3,0.5,7.2,-1.0,1.0,H-cell,136.02810921624598,0.8332999999999999,0.0,0.0,2.6666,35.639599583152496,-0.013621933469508653,8.409618325711683,2.811965358182571,9.571319603325234,1.2709330923638624,C2H4,21.14
960,https://doi.org/10.1016/j.matre.2023.100195,d-Cu2O/Ag,Cu1O0.525Ag0.1,Cu2O,Ag,83.33,dodecahedron,0.0,275.0,350.0,475.0,275.0,350.0,475.0,0.0,95.0,5.0,glassy-carbon electrode,KHCO3,0.5,7.2,-1.1,1.0,H-cell,136.02810921624598,0.8332999999999999,0.0,0.0,2.6666,35.639599583152496,-0.013621933469508653,8.409618325711683,2.811965358182571,9.571319603325234,1.2709330923638624,C2H4,40.13
961,https://doi.org/10.1016/j.matre.2023.100195,d-Cu2O/Ag,Cu1O0.525Ag0.1,Cu2O,Ag,83.33,dodecahedron,0.0,275.0,350.0,475.0,275.0,350.0,475.0,0.0,95.0,5.0,glassy-carbon electrode,KHCO3,0.5,7.2,-1.2,1.0,H-cell,136.02810921624598,0.8332999999999999,0.0,0.0,2.6666,35.639599583152496,-0.013621933469508653,8.409618325711683,2.811965358182571,9.571319603325234,1.2709330923638624,C2H4,52.23
962,https://doi.org/10.1016/j.matre.2023.100195,d-Cu2O/Ag,Cu1O0.525Ag0.1,Cu2O,Ag,83.33,dodecahedron,0.0,275.0,350.0,475.0,275.0,350.0,475.0,0.0,95.0,5.0,glassy-carbon electrode,KHCO3,0.5,7.2,-1.3,1.0,H-cell,136.02810921624598,0.8332999999999999,0.0,0.0,2.6666,35.639599583152496,-0.013621933469508653,8.409618325711683,2.811965358182571,9.571319603325234,1.2709330923638624,C2H4,48.13
963,https://doi.org/10.1016/j.matre.2023.100195,c-Cu2O/Ag,Cu1O0.525Ag0.1,Cu2O,Ag,83.33,cubic,0.0,225.0,400.0,625.0,225.0,400.0,625.0,0.0,95.0,5.0,glassy-carbon electrode,KHCO3,0.5,7.2,-0.9,1.0,H-cell,136.02810921624598,0.8332999999999999,0.0,0.0,2.6666,35.639599583152496,-0.013621933469508653,8.409618325711683,2.811965358182571,9.571319603325234,1.2709330923638624,C2H4,0.0
964,https://doi.org/10.1016/j.matre.2023.100195,c-Cu2O/Ag,Cu1O0.525Ag0.1,Cu2O,Ag,83.33,cubic,0.0,225.0,400.0,625.0,225.0,400.0,625.0,0.0,95.0,5.0,glassy-carbon electrode,KHCO3,0.5,7.2,-1.0,1.0,H-cell,136.02810921624598,0.8332999999999999,0.0,0.0,2.6666,35.639599583152496,-0.013621933469508653,8.409618325711683,2.811965358182571,9.571319603325234,1.2709330923638624,C2H4,4.0
965,https://doi.org/10.1016/j.matre.2023.100195,c-Cu2O/Ag,Cu1O0.525Ag0.1,Cu2O,Ag,83.33,cubic,0.0,225.0,400.0,625.0,225.0,400.0,625.0,0.0,95.0,5.0,glassy-carbon electrode,KHCO3,0.5,7.2,-1.1,1.0,H-cell,136.02810921624598,0.8332999999999999,0.0,0.0,2.6666,35.639599583152496,-0.013621933469508653,8.409618325711683,2.811965358182571,9.571319603325234,1.2709330923638624,C2H4,25.97
966,https://doi.org/10.1016/j.matre.2023.100195,c-Cu2O/Ag,Cu1O0.525Ag0.1,Cu2O,Ag,83.33,cubic,0.0,225.0,400.0,625.0,225.0,400.0,625.0,0.0,95.0,5.0,glassy-carbon electrode,KHCO3,0.5,7.2,-1.2,1.0,H-cell,136.02810921624598,0.8332999999999999,0.0,0.0,2.6666,35.639599583152496,-0.013621933469508653,8.409618325711683,2.811965358182571,9.571319603325234,1.2709330923638624,C2H4,38.98
967,https://doi.org/10.1016/j.matre.2023.100195,c-Cu2O/Ag,Cu1O0.525Ag0.1,Cu2O,Ag,83.33,cubic,0.0,225.0,400.0,625.0,225.0,400.0,625.0,0.0,95.0,5.0,glassy-carbon electrode,KHCO3,0.5,7.2,-1.3,1.0,H-cell,136.02810921624598,0.8332999999999999,0.0,0.0,2.6666,35.639599583152496,-0.013621933469508653,8.409618325711683,2.811965358182571,9.571319603325234,1.2709330923638624,C2H4,30.03
968,https://doi.org/10.1016/j.cej.2022.139358, c-Cu2O,Cu2O,Cu2O,No,100.0,cubic,0.0,1000.0,1000.0,1000.0,1000.0,1000.0,1000.0,0.0,100.0,0.0,carbon paper electrode,KHCO3,0.5,7.2,-0.9,1.0,H-cell,141.85410961999997,1.0,0.0,0.0,3.0,40.040471732759606,-0.12380000000000001,36.040575683266006,2.998961038961039,8.336839,1.4,C2H4,3.37
969,https://doi.org/10.1016/j.cej.2022.139358, c-Cu2O,Cu2O,Cu2O,No,100.0,cubic,0.0,1000.0,1000.0,1000.0,1000.0,1000.0,1000.0,0.0,100.0,0.0,carbon paper electrode,KHCO3,0.5,7.2,-1.0,1.0,H-cell,141.85410961999997,1.0,0.0,0.0,3.0,40.040471732759606,-0.12380000000000001,36.040575683266006,2.998961038961039,8.336839,1.4,C2H4,21.66
970,https://doi.org/10.1016/j.cej.2022.139358, c-Cu2O,Cu2O,Cu2O,No,100.0,cubic,0.0,1000.0,1000.0,1000.0,1000.0,1000.0,1000.0,0.0,100.0,0.0,carbon paper electrode,KHCO3,0.5,7.2,-1.1,1.0,H-cell,141.85410961999997,1.0,0.0,0.0,3.0,40.040471732759606,-0.12380000000000001,36.040575683266006,2.998961038961039,8.336839,1.4,C2H4,43.96
971,https://doi.org/10.1016/j.cej.2022.139358, c-Cu2O,Cu2O,Cu2O,No,100.0,cubic,0.0,1000.0,1000.0,1000.0,1000.0,1000.0,1000.0,0.0,100.0,0.0,carbon paper electrode,KHCO3,0.5,7.2,-1.1,1.0,H-cell,141.85410961999997,1.0,0.0,0.0,3.0,40.040471732759606,-0.12380000000000001,36.040575683266006,2.998961038961039,8.336839,1.4,C2H4,45.0
972,https://doi.org/10.1016/j.cej.2022.139358, c-Cu2O,Cu2O,Cu2O,No,100.0,cubic,0.0,1000.0,1000.0,1000.0,1000.0,1000.0,1000.0,0.0,100.0,0.0,carbon paper electrode,KHCO3,0.5,7.2,-1.1,2.0,H-cell,141.85410961999997,1.0,0.0,0.0,3.0,40.040471732759606,-0.12380000000000001,36.040575683266006,2.998961038961039,8.336839,1.4,C2H4,42.2
973,https://doi.org/10.1016/j.cej.2022.139358, c-Cu2O,Cu2O,Cu2O,No,100.0,cubic,0.0,1000.0,1000.0,1000.0,1000.0,1000.0,1000.0,0.0,100.0,0.0,carbon paper electrode,KHCO3,0.5,7.2,-1.1,3.0,H-cell,141.85410961999997,1.0,0.0,0.0,3.0,40.040471732759606,-0.12380000000000001,36.040575683266006,2.998961038961039,8.336839,1.4,C2H4,40.79
974,https://doi.org/10.1016/j.cej.2022.139358, c-Cu2O,Cu2O,Cu2O,No,100.0,cubic,0.0,1000.0,1000.0,1000.0,1000.0,1000.0,1000.0,0.0,100.0,0.0,carbon paper electrode,KHCO3,0.5,7.2,-1.1,4.0,H-cell,141.85410961999997,1.0,0.0,0.0,3.0,40.040471732759606,-0.12380000000000001,36.040575683266006,2.998961038961039,8.336839,1.4,C2H4,37.29
975,https://doi.org/10.1016/j.cej.2022.139358, c-Cu2O,Cu2O,Cu2O,No,100.0,cubic,0.0,1000.0,1000.0,1000.0,1000.0,1000.0,1000.0,0.0,100.0,0.0,carbon paper electrode,KHCO3,0.5,7.2,-1.1,5.0,H-cell,141.85410961999997,1.0,0.0,0.0,3.0,40.040471732759606,-0.12380000000000001,36.040575683266006,2.998961038961039,8.336839,1.4,C2H4,36.03
976,https://doi.org/10.1016/j.cej.2022.139358, c-Cu2O,Cu2O,Cu2O,No,100.0,cubic,0.0,1000.0,1000.0,1000.0,1000.0,1000.0,1000.0,0.0,100.0,0.0,carbon paper electrode,KHCO3,0.5,7.2,-1.1,6.0,H-cell,141.85410961999997,1.0,0.0,0.0,3.0,40.040471732759606,-0.12380000000000001,36.040575683266006,2.998961038961039,8.336839,1.4,C2H4,35.19
977,https://doi.org/10.1016/j.cej.2022.139358, c-Cu2O,Cu2O,Cu2O,No,100.0,cubic,0.0,1000.0,1000.0,1000.0,1000.0,1000.0,1000.0,0.0,100.0,0.0,carbon paper electrode,KHCO3,0.5,7.2,-1.1,7.0,H-cell,141.85410961999997,1.0,0.0,0.0,3.0,40.040471732759606,-0.12380000000000001,36.040575683266006,2.998961038961039,8.336839,1.4,C2H4,31.96
978,https://doi.org/10.1016/j.cej.2022.139358, c-Cu2O,Cu2O,Cu2O,No,100.0,cubic,0.0,1000.0,1000.0,1000.0,1000.0,1000.0,1000.0,0.0,100.0,0.0,carbon paper electrode,KHCO3,0.5,7.2,-1.1,8.0,H-cell,141.85410961999997,1.0,0.0,0.0,3.0,40.040471732759606,-0.12380000000000001,36.040575683266006,2.998961038961039,8.336839,1.4,C2H4,31.12
979,https://doi.org/10.1016/j.cej.2022.139358, c-Cu2O,Cu2O,Cu2O,No,100.0,cubic,0.0,1000.0,1000.0,1000.0,1000.0,1000.0,1000.0,0.0,100.0,0.0,carbon paper electrode,KHCO3,0.5,7.2,-1.1,9.0,H-cell,141.85410961999997,1.0,0.0,0.0,3.0,40.040471732759606,-0.12380000000000001,36.040575683266006,2.998961038961039,8.336839,1.4,C2H4,31.82
980,https://doi.org/10.1016/j.cej.2022.139358, c-Cu2O,Cu2O,Cu2O,No,100.0,cubic,0.0,1000.0,1000.0,1000.0,1000.0,1000.0,1000.0,0.0,100.0,0.0,carbon paper electrode,KHCO3,0.5,7.2,-1.1,10.0,H-cell,141.85410961999997,1.0,0.0,0.0,3.0,40.040471732759606,-0.12380000000000001,36.040575683266006,2.998961038961039,8.336839,1.4,C2H4,29.02
981,https://doi.org/10.1016/j.cej.2022.139358, c-Cu2O,Cu2O,Cu2O,No,100.0,cubic,0.0,1000.0,1000.0,1000.0,1000.0,1000.0,1000.0,0.0,100.0,0.0,carbon paper electrode,KHCO3,0.5,7.2,-1.1,11.0,H-cell,141.85410961999997,1.0,0.0,0.0,3.0,40.040471732759606,-0.12380000000000001,36.040575683266006,2.998961038961039,8.336839,1.4,C2H4,30.0
982,https://doi.org/10.1016/j.cej.2022.139358, c-Cu2O,Cu2O,Cu2O,No,100.0,cubic,0.0,1000.0,1000.0,1000.0,1000.0,1000.0,1000.0,0.0,100.0,0.0,carbon paper electrode,KHCO3,0.5,7.2,-1.1,12.0,H-cell,141.85410961999997,1.0,0.0,0.0,3.0,40.040471732759606,-0.12380000000000001,36.040575683266006,2.998961038961039,8.336839,1.4,C2H4,27.76
983,https://doi.org/10.1016/j.cej.2022.139358, c-Cu2O,Cu2O,Cu2O,No,100.0,cubic,0.0,1000.0,1000.0,1000.0,1000.0,1000.0,1000.0,0.0,100.0,0.0,carbon paper electrode,KHCO3,0.5,7.2,-1.1,13.0,H-cell,141.85410961999997,1.0,0.0,0.0,3.0,40.040471732759606,-0.12380000000000001,36.040575683266006,2.998961038961039,8.336839,1.4,C2H4,30.0
984,https://doi.org/10.1016/j.cej.2022.139358, c-Cu2O,Cu2O,Cu2O,No,100.0,cubic,0.0,1000.0,1000.0,1000.0,1000.0,1000.0,1000.0,0.0,100.0,0.0,carbon paper electrode,KHCO3,0.5,7.2,-1.1,14.0,H-cell,141.85410961999997,1.0,0.0,0.0,3.0,40.040471732759606,-0.12380000000000001,36.040575683266006,2.998961038961039,8.336839,1.4,C2H4,28.88
985,https://doi.org/10.1016/j.cej.2022.139358, c-Cu2O,Cu2O,Cu2O,No,100.0,cubic,0.0,1000.0,1000.0,1000.0,1000.0,1000.0,1000.0,0.0,100.0,0.0,carbon paper electrode,KHCO3,0.5,7.2,-1.1,22.0,H-cell,141.85410961999997,1.0,0.0,0.0,3.0,40.040471732759606,-0.12380000000000001,36.040575683266006,2.998961038961039,8.336839,1.4,C2H4,28.18
986,https://doi.org/10.1016/j.cej.2022.139358, c-Cu2O,Cu2O,Cu2O,No,100.0,cubic,0.0,1000.0,1000.0,1000.0,1000.0,1000.0,1000.0,0.0,100.0,0.0,carbon paper electrode,KHCO3,0.5,7.2,-1.1,23.0,H-cell,141.85410961999997,1.0,0.0,0.0,3.0,40.040471732759606,-0.12380000000000001,36.040575683266006,2.998961038961039,8.336839,1.4,C2H4,29.72
987,https://doi.org/10.1016/j.cej.2022.139358, c-Cu2O,Cu2O,Cu2O,No,100.0,cubic,0.0,1000.0,1000.0,1000.0,1000.0,1000.0,1000.0,0.0,100.0,0.0,carbon paper electrode,KHCO3,0.5,7.2,-1.1,24.0,H-cell,141.85410961999997,1.0,0.0,0.0,3.0,40.040471732759606,-0.12380000000000001,36.040575683266006,2.998961038961039,8.336839,1.4,C2H4,28.04
988,https://doi.org/10.1016/j.cej.2022.139358, c-Cu2O,Cu2O,Cu2O,No,100.0,cubic,0.0,1000.0,1000.0,1000.0,1000.0,1000.0,1000.0,0.0,100.0,0.0,carbon paper electrode,KHCO3,0.5,7.2,-1.2,1.0,H-cell,141.85410961999997,1.0,0.0,0.0,3.0,40.040471732759606,-0.12380000000000001,36.040575683266006,2.998961038961039,8.336839,1.4,C2H4,46.04
989,https://doi.org/10.1016/j.cej.2022.139358, c-Cu2O,Cu2O,Cu2O,No,100.0,cubic,0.0,1000.0,1000.0,1000.0,1000.0,1000.0,1000.0,0.0,100.0,0.0,carbon paper electrode,KHCO3,0.5,7.2,-1.3,1.0,H-cell,141.85410961999997,1.0,0.0,0.0,3.0,40.040471732759606,-0.12380000000000001,36.040575683266006,2.998961038961039,8.336839,1.4,C2H4,40.27
990,https://doi.org/10.1016/j.cej.2022.139358,Pd-Cu2O,Cu1.946O0.973Pd0.027,Cu2O,Pd,97.3,cubic,0.0,1000.0,1000.0,1000.0,1000.0,1000.0,1000.0,0.0,100.0,0.0,carbon paper electrode,KHCO3,0.5,7.2,-0.9,1.0,H-cell,140.88344278225998,0.973,0.0,0.0,2.946,39.09740522997219,-0.053592145590552524,23.126982407045674,2.9900734437528618,8.471600434120237,1.3799378269770262,C2H4,7.21
991,https://doi.org/10.1016/j.cej.2022.139358,Pd-Cu2O,Cu1.946O0.973Pd0.027,Cu2O,Pd,97.3,cubic,0.0,1000.0,1000.0,1000.0,1000.0,1000.0,1000.0,0.0,100.0,0.0,carbon paper electrode,KHCO3,0.5,7.2,-1.0,1.0,H-cell,140.88344278225998,0.973,0.0,0.0,2.946,39.09740522997219,-0.053592145590552524,23.126982407045674,2.9900734437528618,8.471600434120237,1.3799378269770262,C2H4,31.76
992,https://doi.org/10.1016/j.cej.2022.139358,Pd-Cu2O,Cu1.946O0.973Pd0.027,Cu2O,Pd,97.3,cubic,0.0,1000.0,1000.0,1000.0,1000.0,1000.0,1000.0,0.0,100.0,0.0,carbon paper electrode,KHCO3,0.5,7.2,-1.1,1.0,H-cell,140.88344278225998,0.973,0.0,0.0,2.946,39.09740522997219,-0.053592145590552524,23.126982407045674,2.9900734437528618,8.471600434120237,1.3799378269770262,C2H4,63.99
993,https://doi.org/10.1016/j.cej.2022.139358,Pd-Cu2O,Cu1.946O0.973Pd0.027,Cu2O,Pd,97.3,cubic,0.0,1000.0,1000.0,1000.0,1000.0,1000.0,1000.0,0.0,100.0,0.0,carbon paper electrode,KHCO3,0.5,7.2,-1.1,1.0,H-cell,140.88344278225998,0.973,0.0,0.0,2.946,39.09740522997219,-0.053592145590552524,23.126982407045674,2.9900734437528618,8.471600434120237,1.3799378269770262,C2H4,62.24
994,https://doi.org/10.1016/j.cej.2022.139358,Pd-Cu2O,Cu1.946O0.973Pd0.027,Cu2O,Pd,97.3,cubic,0.0,1000.0,1000.0,1000.0,1000.0,1000.0,1000.0,0.0,100.0,0.0,carbon paper electrode,KHCO3,0.5,7.2,-1.1,2.0,H-cell,140.88344278225998,0.973,0.0,0.0,2.946,39.09740522997219,-0.053592145590552524,23.126982407045674,2.9900734437528618,8.471600434120237,1.3799378269770262,C2H4,62.94
995,https://doi.org/10.1016/j.cej.2022.139358,Pd-Cu2O,Cu1.946O0.973Pd0.027,Cu2O,Pd,97.3,cubic,0.0,1000.0,1000.0,1000.0,1000.0,1000.0,1000.0,0.0,100.0,0.0,carbon paper electrode,KHCO3,0.5,7.2,-1.1,3.0,H-cell,140.88344278225998,0.973,0.0,0.0,2.946,39.09740522997219,-0.053592145590552524,23.126982407045674,2.9900734437528618,8.471600434120237,1.3799378269770262,C2H4,63.22
996,https://doi.org/10.1016/j.cej.2022.139358,Pd-Cu2O,Cu1.946O0.973Pd0.027,Cu2O,Pd,97.3,cubic,0.0,1000.0,1000.0,1000.0,1000.0,1000.0,1000.0,0.0,100.0,0.0,carbon paper electrode,KHCO3,0.5,7.2,-1.1,4.0,H-cell,140.88344278225998,0.973,0.0,0.0,2.946,39.09740522997219,-0.053592145590552524,23.126982407045674,2.9900734437528618,8.471600434120237,1.3799378269770262,C2H4,64.07
997,https://doi.org/10.1016/j.cej.2022.139358,Pd-Cu2O,Cu1.946O0.973Pd0.027,Cu2O,Pd,97.3,cubic,0.0,1000.0,1000.0,1000.0,1000.0,1000.0,1000.0,0.0,100.0,0.0,carbon paper electrode,KHCO3,0.5,7.2,-1.1,5.0,H-cell,140.88344278225998,0.973,0.0,0.0,2.946,39.09740522997219,-0.053592145590552524,23.126982407045674,2.9900734437528618,8.471600434120237,1.3799378269770262,C2H4,62.94
998,https://doi.org/10.1016/j.cej.2022.139358,Pd-Cu2O,Cu1.946O0.973Pd0.027,Cu2O,Pd,97.3,cubic,0.0,1000.0,1000.0,1000.0,1000.0,1000.0,1000.0,0.0,100.0,0.0,carbon paper electrode,KHCO3,0.5,7.2,-1.1,6.0,H-cell,140.88344278225998,0.973,0.0,0.0,2.946,39.09740522997219,-0.053592145590552524,23.126982407045674,2.9900734437528618,8.471600434120237,1.3799378269770262,C2H4,63.08
999,https://doi.org/10.1016/j.cej.2022.139358,Pd-Cu2O,Cu1.946O0.973Pd0.027,Cu2O,Pd,97.3,cubic,0.0,1000.0,1000.0,1000.0,1000.0,1000.0,1000.0,0.0,100.0,0.0,carbon paper electrode,KHCO3,0.5,7.2,-1.1,7.0,H-cell,140.88344278225998,0.973,0.0,0.0,2.946,39.09740522997219,-0.053592145590552524,23.126982407045674,2.9900734437528618,8.471600434120237,1.3799378269770262,C2H4,64.21
1000,https://doi.org/10.1016/j.cej.2022.139358,Pd-Cu2O,Cu1.946O0.973Pd0.027,Cu2O,Pd,97.3,cubic,0.0,1000.0,1000.0,1000.0,1000.0,1000.0,1000.0,0.0,100.0,0.0,carbon paper electrode,KHCO3,0.5,7.2,-1.1,8.0,H-cell,140.88344278225998,0.973,0.0,0.0,2.946,39.09740522997219,-0.053592145590552524,23.126982407045674,2.9900734437528618,8.471600434120237,1.3799378269770262,C2H4,61.82
1001,https://doi.org/10.1016/j.cej.2022.139358,Pd-Cu2O,Cu1.946O0.973Pd0.027,Cu2O,Pd,97.3,cubic,0.0,1000.0,1000.0,1000.0,1000.0,1000.0,1000.0,0.0,100.0,0.0,carbon paper electrode,KHCO3,0.5,7.2,-1.1,9.0,H-cell,140.88344278225998,0.973,0.0,0.0,2.946,39.09740522997219,-0.053592145590552524,23.126982407045674,2.9900734437528618,8.471600434120237,1.3799378269770262,C2H4,60.98
1002,https://doi.org/10.1016/j.cej.2022.139358,Pd-Cu2O,Cu1.946O0.973Pd0.027,Cu2O,Pd,97.3,cubic,0.0,1000.0,1000.0,1000.0,1000.0,1000.0,1000.0,0.0,100.0,0.0,carbon paper electrode,KHCO3,0.5,7.2,-1.1,10.0,H-cell,140.88344278225998,0.973,0.0,0.0,2.946,39.09740522997219,-0.053592145590552524,23.126982407045674,2.9900734437528618,8.471600434120237,1.3799378269770262,C2H4,63.22
1003,https://doi.org/10.1016/j.cej.2022.139358,Pd-Cu2O,Cu1.946O0.973Pd0.027,Cu2O,Pd,97.3,cubic,0.0,1000.0,1000.0,1000.0,1000.0,1000.0,1000.0,0.0,100.0,0.0,carbon paper electrode,KHCO3,0.5,7.2,-1.1,11.0,H-cell,140.88344278225998,0.973,0.0,0.0,2.946,39.09740522997219,-0.053592145590552524,23.126982407045674,2.9900734437528618,8.471600434120237,1.3799378269770262,C2H4,61.82
1004,https://doi.org/10.1016/j.cej.2022.139358,Pd-Cu2O,Cu1.946O0.973Pd0.027,Cu2O,Pd,97.3,cubic,0.0,1000.0,1000.0,1000.0,1000.0,1000.0,1000.0,0.0,100.0,0.0,carbon paper electrode,KHCO3,0.5,7.2,-1.1,12.0,H-cell,140.88344278225998,0.973,0.0,0.0,2.946,39.09740522997219,-0.053592145590552524,23.126982407045674,2.9900734437528618,8.471600434120237,1.3799378269770262,C2H4,63.22
1005,https://doi.org/10.1016/j.cej.2022.139358,Pd-Cu2O,Cu1.946O0.973Pd0.027,Cu2O,Pd,97.3,cubic,0.0,1000.0,1000.0,1000.0,1000.0,1000.0,1000.0,0.0,100.0,0.0,carbon paper electrode,KHCO3,0.5,7.2,-1.1,13.0,H-cell,140.88344278225998,0.973,0.0,0.0,2.946,39.09740522997219,-0.053592145590552524,23.126982407045674,2.9900734437528618,8.471600434120237,1.3799378269770262,C2H4,64.07
1006,https://doi.org/10.1016/j.cej.2022.139358,Pd-Cu2O,Cu1.946O0.973Pd0.027,Cu2O,Pd,97.3,cubic,0.0,1000.0,1000.0,1000.0,1000.0,1000.0,1000.0,0.0,100.0,0.0,carbon paper electrode,KHCO3,0.5,7.2,-1.1,14.0,H-cell,140.88344278225998,0.973,0.0,0.0,2.946,39.09740522997219,-0.053592145590552524,23.126982407045674,2.9900734437528618,8.471600434120237,1.3799378269770262,C2H4,61.12
1007,https://doi.org/10.1016/j.cej.2022.139358,Pd-Cu2O,Cu1.946O0.973Pd0.027,Cu2O,Pd,97.3,cubic,0.0,1000.0,1000.0,1000.0,1000.0,1000.0,1000.0,0.0,100.0,0.0,carbon paper electrode,KHCO3,0.5,7.2,-1.1,22.0,H-cell,140.88344278225998,0.973,0.0,0.0,2.946,39.09740522997219,-0.053592145590552524,23.126982407045674,2.9900734437528618,8.471600434120237,1.3799378269770262,C2H4,63.08
1008,https://doi.org/10.1016/j.cej.2022.139358,Pd-Cu2O,Cu1.946O0.973Pd0.027,Cu2O,Pd,97.3,cubic,0.0,1000.0,1000.0,1000.0,1000.0,1000.0,1000.0,0.0,100.0,0.0,carbon paper electrode,KHCO3,0.5,7.2,-1.1,23.0,H-cell,140.88344278225998,0.973,0.0,0.0,2.946,39.09740522997219,-0.053592145590552524,23.126982407045674,2.9900734437528618,8.471600434120237,1.3799378269770262,C2H4,61.96
1009,https://doi.org/10.1016/j.cej.2022.139358,Pd-Cu2O,Cu1.946O0.973Pd0.027,Cu2O,Pd,97.3,cubic,0.0,1000.0,1000.0,1000.0,1000.0,1000.0,1000.0,0.0,100.0,0.0,carbon paper electrode,KHCO3,0.5,7.2,-1.1,24.0,H-cell,140.88344278225998,0.973,0.0,0.0,2.946,39.09740522997219,-0.053592145590552524,23.126982407045674,2.9900734437528618,8.471600434120237,1.3799378269770262,C2H4,63.36
1010,https://doi.org/10.1016/j.cej.2022.139358,Pd-Cu2O,Cu1.946O0.973Pd0.027,Cu2O,Pd,97.3,cubic,0.0,1000.0,1000.0,1000.0,1000.0,1000.0,1000.0,0.0,100.0,0.0,carbon paper electrode,KHCO3,0.5,7.2,-1.1,25.0,H-cell,140.88344278225998,0.973,0.0,0.0,2.946,39.09740522997219,-0.053592145590552524,23.126982407045674,2.9900734437528618,8.471600434120237,1.3799378269770262,C2H4,63.08
1011,https://doi.org/10.1016/j.cej.2022.139358,Pd-Cu2O,Cu1.946O0.973Pd0.027,Cu2O,Pd,97.3,cubic,0.0,1000.0,1000.0,1000.0,1000.0,1000.0,1000.0,0.0,100.0,0.0,carbon paper electrode,KHCO3,0.5,7.2,-1.1,26.0,H-cell,140.88344278225998,0.973,0.0,0.0,2.946,39.09740522997219,-0.053592145590552524,23.126982407045674,2.9900734437528618,8.471600434120237,1.3799378269770262,C2H4,62.1
1012,https://doi.org/10.1016/j.cej.2022.139358,Pd-Cu2O,Cu1.946O0.973Pd0.027,Cu2O,Pd,97.3,cubic,0.0,1000.0,1000.0,1000.0,1000.0,1000.0,1000.0,0.0,100.0,0.0,carbon paper electrode,KHCO3,0.5,7.2,-1.1,27.0,H-cell,140.88344278225998,0.973,0.0,0.0,2.946,39.09740522997219,-0.053592145590552524,23.126982407045674,2.9900734437528618,8.471600434120237,1.3799378269770262,C2H4,64.07
1013,https://doi.org/10.1016/j.cej.2022.139358,Pd-Cu2O,Cu1.946O0.973Pd0.027,Cu2O,Pd,97.3,cubic,0.0,1000.0,1000.0,1000.0,1000.0,1000.0,1000.0,0.0,100.0,0.0,carbon paper electrode,KHCO3,0.5,7.2,-1.1,28.0,H-cell,140.88344278225998,0.973,0.0,0.0,2.946,39.09740522997219,-0.053592145590552524,23.126982407045674,2.9900734437528618,8.471600434120237,1.3799378269770262,C2H4,61.96
