Repository: vovamirosh/CO2RR_PISH

File: Datasets/raw_dataset.csv (part 9 of 22)
,Number,Autor,Publication,Title,Journal,IF,DOI,Article name,Formula,Cat. compound,Support,"Cat./Support ratio, % (at)",Morphology (TEM/SEM),"Pore size, nm",width min (nm),width aver (nm),width max (nm),length min (nm),length aver (nm),length max (nm),"Cu, % (at.)","Cu+, % (at.)","Cu(2+), % (at.)",Base,electrolyte,"conc, M",pH,RHE vs V,Product,"FE, %","Time, h","Current density, mA/cm2",Type of reactor," Energy efficiency, %",Сarbon efficiency (equivalent to single-pass carbon efficiency (SPCE),"Loading, μg/cm2","Capacitance, (uF/cm2)","ECSA, cm2",R,"BET surface, m2/g"
573,30.0,"Rui Zhang,b , Feifei Chen , Haokun Jin , Yong Zhang , Xiaoya Hao , Yingda Liu , Tianming Feng , Xinghua Zhang, Zunming Lu, Weihua Wang , Feng Lu , Hong Dong , Hui Liu, Hui Liu, , Yahui Cheng",2023.0,Highly stability Cu+ species in hollow Cu2O nanoreactors by modulating cavity size for CO2 electroreduction to C2+ products,Chemical Engineering Journal,13.3,https://doi.org/10.1016/j.cej.2023.142052,Cu2O-36,Cu1O0.5391,CuO,Cu2O,14.49,hollow,,55.0,75.0,105.0,55.0,75.0,105.0,0.0,92.19,7.81,glassy-carbon electrode,KHCO3,0.1,6.8,-1.12,CH3COOH,1.29,0.5,-12.21,H-cell,,,,1300.0,,,
574,30.0,"Rui Zhang,b , Feifei Chen , Haokun Jin , Yong Zhang , Xiaoya Hao , Yingda Liu , Tianming Feng , Xinghua Zhang, Zunming Lu, Weihua Wang , Feng Lu , Hong Dong , Hui Liu, Hui Liu, , Yahui Cheng",2023.0,Highly stability Cu+ species in hollow Cu2O nanoreactors by modulating cavity size for CO2 electroreduction to C2+ products,Chemical Engineering Journal,13.3,https://doi.org/10.1016/j.cej.2023.142052,Cu2O-36,Cu1O0.5391,CuO,Cu2O,14.49,hollow,,55.0,75.0,105.0,55.0,75.0,105.0,0.0,92.19,7.81,glassy-carbon electrode,KHCO3,0.1,6.8,-1.12,C3H7OH,10.34,0.5,-12.21,H-cell,,,,1300.0,,,
575,30.0,"Rui Zhang,b , Feifei Chen , Haokun Jin , Yong Zhang , Xiaoya Hao , Yingda Liu , Tianming Feng , Xinghua Zhang, Zunming Lu, Weihua Wang , Feng Lu , Hong Dong , Hui Liu, Hui Liu, , Yahui Cheng",2023.0,Highly stability Cu+ species in hollow Cu2O nanoreactors by modulating cavity size for CO2 electroreduction to C2+ products,Chemical Engineering Journal,13.3,https://doi.org/10.1016/j.cej.2023.142052,Cu2O-36,Cu1O0.5391,CuO,Cu2O,14.49,hollow,,55.0,75.0,105.0,55.0,75.0,105.0,0.0,92.19,7.81,glassy-carbon electrode,KHCO3,0.1,6.8,-1.12,H2,20.52,0.5,-12.21,H-cell,,,,1300.0,,,
576,30.0,"Rui Zhang,b , Feifei Chen , Haokun Jin , Yong Zhang , Xiaoya Hao , Yingda Liu , Tianming Feng , Xinghua Zhang, Zunming Lu, Weihua Wang , Feng Lu , Hong Dong , Hui Liu, Hui Liu, , Yahui Cheng",2023.0,Highly stability Cu+ species in hollow Cu2O nanoreactors by modulating cavity size for CO2 electroreduction to C2+ products,Chemical Engineering Journal,13.3,https://doi.org/10.1016/j.cej.2023.142052,Cu2O-36,Cu1O0.5391,CuO,Cu2O,14.49,hollow,,55.0,75.0,105.0,55.0,75.0,105.0,0.0,92.19,7.81,glassy-carbon electrode,KHCO3,0.1,6.8,-1.05,C2H4,18.58,0.5,-10.33,H-cell,,,,1300.0,,,
577,30.0,"Rui Zhang,b , Feifei Chen , Haokun Jin , Yong Zhang , Xiaoya Hao , Yingda Liu , Tianming Feng , Xinghua Zhang, Zunming Lu, Weihua Wang , Feng Lu , Hong Dong , Hui Liu, Hui Liu, , Yahui Cheng",2023.0,Highly stability Cu+ species in hollow Cu2O nanoreactors by modulating cavity size for CO2 electroreduction to C2+ products,Chemical Engineering Journal,13.3,https://doi.org/10.1016/j.cej.2023.142052,Cu2O-36,Cu1O0.5391,CuO,Cu2O,14.49,hollow,,55.0,75.0,105.0,55.0,75.0,105.0,0.0,92.19,7.81,glassy-carbon electrode,KHCO3,0.1,6.8,-1.05,CO,4.36,0.5,-10.33,H-cell,,,,1300.0,,,
578,30.0,"Rui Zhang,b , Feifei Chen , Haokun Jin , Yong Zhang , Xiaoya Hao , Yingda Liu , Tianming Feng , Xinghua Zhang, Zunming Lu, Weihua Wang , Feng Lu , Hong Dong , Hui Liu, Hui Liu, , Yahui Cheng",2023.0,Highly stability Cu+ species in hollow Cu2O nanoreactors by modulating cavity size for CO2 electroreduction to C2+ products,Chemical Engineering Journal,13.3,https://doi.org/10.1016/j.cej.2023.142052,Cu2O-36,Cu1O0.5391,CuO,Cu2O,14.49,hollow,,55.0,75.0,105.0,55.0,75.0,105.0,0.0,92.19,7.81,glassy-carbon electrode,KHCO3,0.1,6.8,-1.05,HCOOH,6.46,0.5,-10.33,H-cell,,,,1300.0,,,
579,30.0,"Rui Zhang,b , Feifei Chen , Haokun Jin , Yong Zhang , Xiaoya Hao , Yingda Liu , Tianming Feng , Xinghua Zhang, Zunming Lu, Weihua Wang , Feng Lu , Hong Dong , Hui Liu, Hui Liu, , Yahui Cheng",2023.0,Highly stability Cu+ species in hollow Cu2O nanoreactors by modulating cavity size for CO2 electroreduction to C2+ products,Chemical Engineering Journal,13.3,https://doi.org/10.1016/j.cej.2023.142052,Cu2O-36,Cu1O0.5391,CuO,Cu2O,14.49,hollow,,55.0,75.0,105.0,55.0,75.0,105.0,0.0,92.19,7.81,glassy-carbon electrode,KHCO3,0.1,6.8,-1.05,CH3OH,4.04,0.5,-10.33,H-cell,,,,1300.0,,,
580,30.0,"Rui Zhang,b , Feifei Chen , Haokun Jin , Yong Zhang , Xiaoya Hao , Yingda Liu , Tianming Feng , Xinghua Zhang, Zunming Lu, Weihua Wang , Feng Lu , Hong Dong , Hui Liu, Hui Liu, , Yahui Cheng",2023.0,Highly stability Cu+ species in hollow Cu2O nanoreactors by modulating cavity size for CO2 electroreduction to C2+ products,Chemical Engineering Journal,13.3,https://doi.org/10.1016/j.cej.2023.142052,Cu2O-36,Cu1O0.5391,CuO,Cu2O,14.49,hollow,,55.0,75.0,105.0,55.0,75.0,105.0,0.0,92.19,7.81,glassy-carbon electrode,KHCO3,0.1,6.8,-1.05,C2H5OH,18.42,0.5,-10.33,H-cell,,,,1300.0,,,
581,30.0,"Rui Zhang,b , Feifei Chen , Haokun Jin , Yong Zhang , Xiaoya Hao , Yingda Liu , Tianming Feng , Xinghua Zhang, Zunming Lu, Weihua Wang , Feng Lu , Hong Dong , Hui Liu, Hui Liu, , Yahui Cheng",2023.0,Highly stability Cu+ species in hollow Cu2O nanoreactors by modulating cavity size for CO2 electroreduction to C2+ products,Chemical Engineering Journal,13.3,https://doi.org/10.1016/j.cej.2023.142052,Cu2O-36,Cu1O0.5391,CuO,Cu2O,14.49,hollow,,55.0,75.0,105.0,55.0,75.0,105.0,0.0,92.19,7.81,glassy-carbon electrode,KHCO3,0.1,6.8,-1.05,CH3COOH,3.39,0.5,-10.33,H-cell,,,,1300.0,,,
582,30.0,"Rui Zhang,b , Feifei Chen , Haokun Jin , Yong Zhang , Xiaoya Hao , Yingda Liu , Tianming Feng , Xinghua Zhang, Zunming Lu, Weihua Wang , Feng Lu , Hong Dong , Hui Liu, Hui Liu, , Yahui Cheng",2023.0,Highly stability Cu+ species in hollow Cu2O nanoreactors by modulating cavity size for CO2 electroreduction to C2+ products,Chemical Engineering Journal,13.3,https://doi.org/10.1016/j.cej.2023.142052,Cu2O-36,Cu1O0.5391,CuO,Cu2O,14.49,hollow,,55.0,75.0,105.0,55.0,75.0,105.0,0.0,92.19,7.81,glassy-carbon electrode,KHCO3,0.1,6.8,-1.05,C3H7OH,15.02,0.5,-10.33,H-cell,,,,1300.0,,,
583,30.0,"Rui Zhang,b , Feifei Chen , Haokun Jin , Yong Zhang , Xiaoya Hao , Yingda Liu , Tianming Feng , Xinghua Zhang, Zunming Lu, Weihua Wang , Feng Lu , Hong Dong , Hui Liu, Hui Liu, , Yahui Cheng",2023.0,Highly stability Cu+ species in hollow Cu2O nanoreactors by modulating cavity size for CO2 electroreduction to C2+ products,Chemical Engineering Journal,13.3,https://doi.org/10.1016/j.cej.2023.142052,Cu2O-36,Cu1O0.5391,CuO,Cu2O,14.49,hollow,,55.0,75.0,105.0,55.0,75.0,105.0,0.0,92.19,7.81,glassy-carbon electrode,KHCO3,0.1,6.8,-1.05,H2,20.52,0.5,-10.33,H-cell,,,,1300.0,,,
584,30.0,"Rui Zhang,b , Feifei Chen , Haokun Jin , Yong Zhang , Xiaoya Hao , Yingda Liu , Tianming Feng , Xinghua Zhang, Zunming Lu, Weihua Wang , Feng Lu , Hong Dong , Hui Liu, Hui Liu, , Yahui Cheng",2023.0,Highly stability Cu+ species in hollow Cu2O nanoreactors by modulating cavity size for CO2 electroreduction to C2+ products,Chemical Engineering Journal,13.3,https://doi.org/10.1016/j.cej.2023.142052,Cu2O-36,Cu1O0.5391,CuO,Cu2O,14.49,hollow,,55.0,75.0,105.0,55.0,75.0,105.0,0.0,92.19,7.81,glassy-carbon electrode,KHCO3,0.1,6.8,-0.97,C2H4,12.6,0.5,-9.14,H-cell,,,,1300.0,,,
585,30.0,"Rui Zhang,b , Feifei Chen , Haokun Jin , Yong Zhang , Xiaoya Hao , Yingda Liu , Tianming Feng , Xinghua Zhang, Zunming Lu, Weihua Wang , Feng Lu , Hong Dong , Hui Liu, Hui Liu, , Yahui Cheng",2023.0,Highly stability Cu+ species in hollow Cu2O nanoreactors by modulating cavity size for CO2 electroreduction to C2+ products,Chemical Engineering Journal,13.3,https://doi.org/10.1016/j.cej.2023.142052,Cu2O-36,Cu1O0.5391,CuO,Cu2O,14.49,hollow,,55.0,75.0,105.0,55.0,75.0,105.0,0.0,92.19,7.81,glassy-carbon electrode,KHCO3,0.1,6.8,-0.97,CO,5.65,0.5,-9.14,H-cell,,,,1300.0,,,
586,30.0,"Rui Zhang,b , Feifei Chen , Haokun Jin , Yong Zhang , Xiaoya Hao , Yingda Liu , Tianming Feng , Xinghua Zhang, Zunming Lu, Weihua Wang , Feng Lu , Hong Dong , Hui Liu, Hui Liu, , Yahui Cheng",2023.0,Highly stability Cu+ species in hollow Cu2O nanoreactors by modulating cavity size for CO2 electroreduction to C2+ products,Chemical Engineering Journal,13.3,https://doi.org/10.1016/j.cej.2023.142052,Cu2O-36,Cu1O0.5391,CuO,Cu2O,14.49,hollow,,55.0,75.0,105.0,55.0,75.0,105.0,0.0,92.19,7.81,glassy-carbon electrode,KHCO3,0.1,6.8,-0.97,HCOOH,11.95,0.5,-9.14,H-cell,,,,1300.0,,,
587,30.0,"Rui Zhang,b , Feifei Chen , Haokun Jin , Yong Zhang , Xiaoya Hao , Yingda Liu , Tianming Feng , Xinghua Zhang, Zunming Lu, Weihua Wang , Feng Lu , Hong Dong , Hui Liu, Hui Liu, , Yahui Cheng",2023.0,Highly stability Cu+ species in hollow Cu2O nanoreactors by modulating cavity size for CO2 electroreduction to C2+ products,Chemical Engineering Journal,13.3,https://doi.org/10.1016/j.cej.2023.142052,Cu2O-36,Cu1O0.5391,CuO,Cu2O,14.49,hollow,,55.0,75.0,105.0,55.0,75.0,105.0,0.0,92.19,7.81,glassy-carbon electrode,KHCO3,0.1,6.8,-0.97,CH3OH,4.52,0.5,-9.14,H-cell,,,,1300.0,,,
588,30.0,"Rui Zhang,b , Feifei Chen , Haokun Jin , Yong Zhang , Xiaoya Hao , Yingda Liu , Tianming Feng , Xinghua Zhang, Zunming Lu, Weihua Wang , Feng Lu , Hong Dong , Hui Liu, Hui Liu, , Yahui Cheng",2023.0,Highly stability Cu+ species in hollow Cu2O nanoreactors by modulating cavity size for CO2 electroreduction to C2+ products,Chemical Engineering Journal,13.3,https://doi.org/10.1016/j.cej.2023.142052,Cu2O-36,Cu1O0.5391,CuO,Cu2O,14.49,hollow,,55.0,75.0,105.0,55.0,75.0,105.0,0.0,92.19,7.81,glassy-carbon electrode,KHCO3,0.1,6.8,-0.97,C2H5OH,22.62,0.5,-9.14,H-cell,,,,1300.0,,,
589,30.0,"Rui Zhang,b , Feifei Chen , Haokun Jin , Yong Zhang , Xiaoya Hao , Yingda Liu , Tianming Feng , Xinghua Zhang, Zunming Lu, Weihua Wang , Feng Lu , Hong Dong , Hui Liu, Hui Liu, , Yahui Cheng",2023.0,Highly stability Cu+ species in hollow Cu2O nanoreactors by modulating cavity size for CO2 electroreduction to C2+ products,Chemical Engineering Journal,13.3,https://doi.org/10.1016/j.cej.2023.142052,Cu2O-36,Cu1O0.5391,CuO,Cu2O,14.49,hollow,,55.0,75.0,105.0,55.0,75.0,105.0,0.0,92.19,7.81,glassy-carbon electrode,KHCO3,0.1,6.8,-0.97,CH3COOH,3.88,0.5,-9.14,H-cell,,,,1300.0,,,
590,30.0,"Rui Zhang,b , Feifei Chen , Haokun Jin , Yong Zhang , Xiaoya Hao , Yingda Liu , Tianming Feng , Xinghua Zhang, Zunming Lu, Weihua Wang , Feng Lu , Hong Dong , Hui Liu, Hui Liu, , Yahui Cheng",2023.0,Highly stability Cu+ species in hollow Cu2O nanoreactors by modulating cavity size for CO2 electroreduction to C2+ products,Chemical Engineering Journal,13.3,https://doi.org/10.1016/j.cej.2023.142052,Cu2O-36,Cu1O0.5391,CuO,Cu2O,14.49,hollow,,55.0,75.0,105.0,55.0,75.0,105.0,0.0,92.19,7.81,glassy-carbon electrode,KHCO3,0.1,6.8,-0.97,C3H7OH,18.58,0.5,-9.14,H-cell,,,,1300.0,,,
591,30.0,"Rui Zhang,b , Feifei Chen , Haokun Jin , Yong Zhang , Xiaoya Hao , Yingda Liu , Tianming Feng , Xinghua Zhang, Zunming Lu, Weihua Wang , Feng Lu , Hong Dong , Hui Liu, Hui Liu, , Yahui Cheng",2023.0,Highly stability Cu+ species in hollow Cu2O nanoreactors by modulating cavity size for CO2 electroreduction to C2+ products,Chemical Engineering Journal,13.3,https://doi.org/10.1016/j.cej.2023.142052,Cu2O-36,Cu1O0.5391,CuO,Cu2O,14.49,hollow,,55.0,75.0,105.0,55.0,75.0,105.0,0.0,92.19,7.81,glassy-carbon electrode,KHCO3,0.1,6.8,-0.97,H2,19.22,0.5,-9.14,H-cell,,,,1300.0,,,
592,30.0,"Rui Zhang,b , Feifei Chen , Haokun Jin , Yong Zhang , Xiaoya Hao , Yingda Liu , Tianming Feng , Xinghua Zhang, Zunming Lu, Weihua Wang , Feng Lu , Hong Dong , Hui Liu, Hui Liu, , Yahui Cheng",2023.0,Highly stability Cu+ species in hollow Cu2O nanoreactors by modulating cavity size for CO2 electroreduction to C2+ products,Chemical Engineering Journal,13.3,https://doi.org/10.1016/j.cej.2023.142052,Cu2O-36,Cu1O0.5391,CuO,Cu2O,14.49,hollow,,55.0,75.0,105.0,55.0,75.0,105.0,0.0,92.19,7.81,glassy-carbon electrode,KHCO3,0.1,6.8,-0.91,C2H4,10.5,0.5,-5.78,H-cell,,,,1300.0,,,
593,30.0,"Rui Zhang,b , Feifei Chen , Haokun Jin , Yong Zhang , Xiaoya Hao , Yingda Liu , Tianming Feng , Xinghua Zhang, Zunming Lu, Weihua Wang , Feng Lu , Hong Dong , Hui Liu, Hui Liu, , Yahui Cheng",2023.0,Highly stability Cu+ species in hollow Cu2O nanoreactors by modulating cavity size for CO2 electroreduction to C2+ products,Chemical Engineering Journal,13.3,https://doi.org/10.1016/j.cej.2023.142052,Cu2O-36,Cu1O0.5391,CuO,Cu2O,14.49,hollow,,55.0,75.0,105.0,55.0,75.0,105.0,0.0,92.19,7.81,glassy-carbon electrode,KHCO3,0.1,6.8,-0.91,CO,6.79,0.5,-5.78,H-cell,,,,1300.0,,,
594,30.0,"Rui Zhang,b , Feifei Chen , Haokun Jin , Yong Zhang , Xiaoya Hao , Yingda Liu , Tianming Feng , Xinghua Zhang, Zunming Lu, Weihua Wang , Feng Lu , Hong Dong , Hui Liu, Hui Liu, , Yahui Cheng",2023.0,Highly stability Cu+ species in hollow Cu2O nanoreactors by modulating cavity size for CO2 electroreduction to C2+ products,Chemical Engineering Journal,13.3,https://doi.org/10.1016/j.cej.2023.142052,Cu2O-36,Cu1O0.5391,CuO,Cu2O,14.49,hollow,,55.0,75.0,105.0,55.0,75.0,105.0,0.0,92.19,7.81,glassy-carbon electrode,KHCO3,0.1,6.8,-0.91,HCOOH,12.6,0.5,-5.78,H-cell,,,,1300.0,,,
595,30.0,"Rui Zhang,b , Feifei Chen , Haokun Jin , Yong Zhang , Xiaoya Hao , Yingda Liu , Tianming Feng , Xinghua Zhang, Zunming Lu, Weihua Wang , Feng Lu , Hong Dong , Hui Liu, Hui Liu, , Yahui Cheng",2023.0,Highly stability Cu+ species in hollow Cu2O nanoreactors by modulating cavity size for CO2 electroreduction to C2+ products,Chemical Engineering Journal,13.3,https://doi.org/10.1016/j.cej.2023.142052,Cu2O-36,Cu1O0.5391,CuO,Cu2O,14.49,hollow,,55.0,75.0,105.0,55.0,75.0,105.0,0.0,92.19,7.81,glassy-carbon electrode,KHCO3,0.1,6.8,-0.91,CH3OH,5.17,0.5,-5.78,H-cell,,,,1300.0,,,
596,30.0,"Rui Zhang,b , Feifei Chen , Haokun Jin , Yong Zhang , Xiaoya Hao , Yingda Liu , Tianming Feng , Xinghua Zhang, Zunming Lu, Weihua Wang , Feng Lu , Hong Dong , Hui Liu, Hui Liu, , Yahui Cheng",2023.0,Highly stability Cu+ species in hollow Cu2O nanoreactors by modulating cavity size for CO2 electroreduction to C2+ products,Chemical Engineering Journal,13.3,https://doi.org/10.1016/j.cej.2023.142052,Cu2O-36,Cu1O0.5391,CuO,Cu2O,14.49,hollow,,55.0,75.0,105.0,55.0,75.0,105.0,0.0,92.19,7.81,glassy-carbon electrode,KHCO3,0.1,6.8,-0.91,C2H5OH,13.57,0.5,-5.78,H-cell,,,,1300.0,,,
597,30.0,"Rui Zhang,b , Feifei Chen , Haokun Jin , Yong Zhang , Xiaoya Hao , Yingda Liu , Tianming Feng , Xinghua Zhang, Zunming Lu, Weihua Wang , Feng Lu , Hong Dong , Hui Liu, Hui Liu, , Yahui Cheng",2023.0,Highly stability Cu+ species in hollow Cu2O nanoreactors by modulating cavity size for CO2 electroreduction to C2+ products,Chemical Engineering Journal,13.3,https://doi.org/10.1016/j.cej.2023.142052,Cu2O-36,Cu1O0.5391,CuO,Cu2O,14.49,hollow,,55.0,75.0,105.0,55.0,75.0,105.0,0.0,92.19,7.81,glassy-carbon electrode,KHCO3,0.1,6.8,-0.91,CH3COOH,2.91,0.5,-5.78,H-cell,,,,1300.0,,,
598,30.0,"Rui Zhang,b , Feifei Chen , Haokun Jin , Yong Zhang , Xiaoya Hao , Yingda Liu , Tianming Feng , Xinghua Zhang, Zunming Lu, Weihua Wang , Feng Lu , Hong Dong , Hui Liu, Hui Liu, , Yahui Cheng",2023.0,Highly stability Cu+ species in hollow Cu2O nanoreactors by modulating cavity size for CO2 electroreduction to C2+ products,Chemical Engineering Journal,13.3,https://doi.org/10.1016/j.cej.2023.142052,Cu2O-36,Cu1O0.5391,CuO,Cu2O,14.49,hollow,,55.0,75.0,105.0,55.0,75.0,105.0,0.0,92.19,7.81,glassy-carbon electrode,KHCO3,0.1,6.8,-0.91,C3H7OH,17.45,0.5,-5.78,H-cell,,,,1300.0,,,
599,30.0,"Rui Zhang,b , Feifei Chen , Haokun Jin , Yong Zhang , Xiaoya Hao , Yingda Liu , Tianming Feng , Xinghua Zhang, Zunming Lu, Weihua Wang , Feng Lu , Hong Dong , Hui Liu, Hui Liu, , Yahui Cheng",2023.0,Highly stability Cu+ species in hollow Cu2O nanoreactors by modulating cavity size for CO2 electroreduction to C2+ products,Chemical Engineering Journal,13.3,https://doi.org/10.1016/j.cej.2023.142052,Cu2O-36,Cu1O0.5391,CuO,Cu2O,14.49,hollow,,55.0,75.0,105.0,55.0,75.0,105.0,0.0,92.19,7.81,glassy-carbon electrode,KHCO3,0.1,6.8,-0.91,H2,22.29,0.5,-5.78,H-cell,,,,1300.0,,,
600,30.0,"Rui Zhang,b , Feifei Chen , Haokun Jin , Yong Zhang , Xiaoya Hao , Yingda Liu , Tianming Feng , Xinghua Zhang, Zunming Lu, Weihua Wang , Feng Lu , Hong Dong , Hui Liu, Hui Liu, , Yahui Cheng",2023.0,Highly stability Cu+ species in hollow Cu2O nanoreactors by modulating cavity size for CO2 electroreduction to C2+ products,Chemical Engineering Journal,13.3,https://doi.org/10.1016/j.cej.2023.142052,Cu2O-36,Cu1O0.5391,CuO,Cu2O,14.49,hollow,,55.0,75.0,105.0,55.0,75.0,105.0,0.0,92.19,7.81,glassy-carbon electrode,KHCO3,0.1,6.8,-0.85,C2H4,8.89,0.5,-3.56,H-cell,,,,1300.0,,,
601,30.0,"Rui Zhang,b , Feifei Chen , Haokun Jin , Yong Zhang , Xiaoya Hao , Yingda Liu , Tianming Feng , Xinghua Zhang, Zunming Lu, Weihua Wang , Feng Lu , Hong Dong , Hui Liu, Hui Liu, , Yahui Cheng",2023.0,Highly stability Cu+ species in hollow Cu2O nanoreactors by modulating cavity size for CO2 electroreduction to C2+ products,Chemical Engineering Journal,13.3,https://doi.org/10.1016/j.cej.2023.142052,Cu2O-36,Cu1O0.5391,CuO,Cu2O,14.49,hollow,,55.0,75.0,105.0,55.0,75.0,105.0,0.0,92.19,7.81,glassy-carbon electrode,KHCO3,0.1,6.8,-0.85,CO,8.56,0.5,-3.56,H-cell,,,,1300.0,,,
602,30.0,"Rui Zhang,b , Feifei Chen , Haokun Jin , Yong Zhang , Xiaoya Hao , Yingda Liu , Tianming Feng , Xinghua Zhang, Zunming Lu, Weihua Wang , Feng Lu , Hong Dong , Hui Liu, Hui Liu, , Yahui Cheng",2023.0,Highly stability Cu+ species in hollow Cu2O nanoreactors by modulating cavity size for CO2 electroreduction to C2+ products,Chemical Engineering Journal,13.3,https://doi.org/10.1016/j.cej.2023.142052,Cu2O-36,Cu1O0.5391,CuO,Cu2O,14.49,hollow,,55.0,75.0,105.0,55.0,75.0,105.0,0.0,92.19,7.81,glassy-carbon electrode,KHCO3,0.1,6.8,-0.85,HCOOH,14.86,0.5,-3.56,H-cell,,,,1300.0,,,
603,30.0,"Rui Zhang,b , Feifei Chen , Haokun Jin , Yong Zhang , Xiaoya Hao , Yingda Liu , Tianming Feng , Xinghua Zhang, Zunming Lu, Weihua Wang , Feng Lu , Hong Dong , Hui Liu, Hui Liu, , Yahui Cheng",2023.0,Highly stability Cu+ species in hollow Cu2O nanoreactors by modulating cavity size for CO2 electroreduction to C2+ products,Chemical Engineering Journal,13.3,https://doi.org/10.1016/j.cej.2023.142052,Cu2O-36,Cu1O0.5391,CuO,Cu2O,14.49,hollow,,55.0,75.0,105.0,55.0,75.0,105.0,0.0,92.19,7.81,glassy-carbon electrode,KHCO3,0.1,6.8,-0.85,CH3OH,2.75,0.5,-3.56,H-cell,,,,1300.0,,,
604,30.0,"Rui Zhang,b , Feifei Chen , Haokun Jin , Yong Zhang , Xiaoya Hao , Yingda Liu , Tianming Feng , Xinghua Zhang, Zunming Lu, Weihua Wang , Feng Lu , Hong Dong , Hui Liu, Hui Liu, , Yahui Cheng",2023.0,Highly stability Cu+ species in hollow Cu2O nanoreactors by modulating cavity size for CO2 electroreduction to C2+ products,Chemical Engineering Journal,13.3,https://doi.org/10.1016/j.cej.2023.142052,Cu2O-36,Cu1O0.5391,CuO,Cu2O,14.49,hollow,,55.0,75.0,105.0,55.0,75.0,105.0,0.0,92.19,7.81,glassy-carbon electrode,KHCO3,0.1,6.8,-0.85,C2H5OH,15.19,0.5,-3.56,H-cell,,,,1300.0,,,
605,30.0,"Rui Zhang,b , Feifei Chen , Haokun Jin , Yong Zhang , Xiaoya Hao , Yingda Liu , Tianming Feng , Xinghua Zhang, Zunming Lu, Weihua Wang , Feng Lu , Hong Dong , Hui Liu, Hui Liu, , Yahui Cheng",2023.0,Highly stability Cu+ species in hollow Cu2O nanoreactors by modulating cavity size for CO2 electroreduction to C2+ products,Chemical Engineering Journal,13.3,https://doi.org/10.1016/j.cej.2023.142052,Cu2O-36,Cu1O0.5391,CuO,Cu2O,14.49,hollow,,55.0,75.0,105.0,55.0,75.0,105.0,0.0,92.19,7.81,glassy-carbon electrode,KHCO3,0.1,6.8,-0.85,CH3COOH,4.04,0.5,-3.56,H-cell,,,,1300.0,,,
606,30.0,"Rui Zhang,b , Feifei Chen , Haokun Jin , Yong Zhang , Xiaoya Hao , Yingda Liu , Tianming Feng , Xinghua Zhang, Zunming Lu, Weihua Wang , Feng Lu , Hong Dong , Hui Liu, Hui Liu, , Yahui Cheng",2023.0,Highly stability Cu+ species in hollow Cu2O nanoreactors by modulating cavity size for CO2 electroreduction to C2+ products,Chemical Engineering Journal,13.3,https://doi.org/10.1016/j.cej.2023.142052,Cu2O-36,Cu1O0.5391,CuO,Cu2O,14.49,hollow,,55.0,75.0,105.0,55.0,75.0,105.0,0.0,92.19,7.81,glassy-carbon electrode,KHCO3,0.1,6.8,-0.85,C3H7OH,7.43,0.5,-3.56,H-cell,,,,1300.0,,,
607,30.0,"Rui Zhang,b , Feifei Chen , Haokun Jin , Yong Zhang , Xiaoya Hao , Yingda Liu , Tianming Feng , Xinghua Zhang, Zunming Lu, Weihua Wang , Feng Lu , Hong Dong , Hui Liu, Hui Liu, , Yahui Cheng",2023.0,Highly stability Cu+ species in hollow Cu2O nanoreactors by modulating cavity size for CO2 electroreduction to C2+ products,Chemical Engineering Journal,13.3,https://doi.org/10.1016/j.cej.2023.142052,Cu2O-36,Cu1O0.5391,CuO,Cu2O,14.49,hollow,,55.0,75.0,105.0,55.0,75.0,105.0,0.0,92.19,7.81,glassy-carbon electrode,KHCO3,0.1,6.8,-0.85,H2,33.28,0.5,-3.56,H-cell,,,,1300.0,,,
608,16.0,,2019.0,Cubic Cu2O on nitrogen-doped carbon shells for electrocatalytic CO2 reduction to C2H4,Carbon,11.307.,https://doi.org/10.1016/j.carbon.2019.02.010,Cu2O/NCS,C0.8723O0.0827N0.0234Cu0.0216,Cu2O,C0.902O0.074N0.024,1.104,cubic,,48.0,88.85,129.69,48.0,88.85,129.69,0.0,100.0,0.0,glassy-carbon electrode,KHCO3,0.1,6.8,-1.0,C2H4,14.77,,-8.28,H-cell,,,,58.0,,,
609,16.0,,2019.0,Cubic Cu2O on nitrogen-doped carbon shells for electrocatalytic CO2 reduction to C2H4,Carbon,11.307.,https://doi.org/10.1016/j.carbon.2019.02.010,Cu2O/NCS,C0.8723O0.0827N0.0234Cu0.0216,Cu2O,C0.902O0.074N0.024,1.104,cubic,,48.0,88.85,129.69,48.0,88.85,129.69,0.0,100.0,0.0,glassy-carbon electrode,KHCO3,0.1,6.8,-1.1,C2H4,16.44,,-9.98,H-cell,,,,58.0,,,
610,16.0,,2019.0,Cubic Cu2O on nitrogen-doped carbon shells for electrocatalytic CO2 reduction to C2H4,Carbon,11.307.,https://doi.org/10.1016/j.carbon.2019.02.010,Cu2O/NCS,C0.8723O0.0827N0.0234Cu0.0216,Cu2O,C0.902O0.074N0.024,1.104,cubic,,48.0,88.85,129.69,48.0,88.85,129.69,0.0,100.0,0.0,glassy-carbon electrode,KHCO3,0.1,6.8,-1.2,C2H4,20.13,,-12.17,H-cell,,,,58.0,,,
611,16.0,,2019.0,Cubic Cu2O on nitrogen-doped carbon shells for electrocatalytic CO2 reduction to C2H4,Carbon,11.307.,https://doi.org/10.1016/j.carbon.2019.02.010,Cu2O/NCS,C0.8723O0.0827N0.0234Cu0.0216,Cu2O,C0.902O0.074N0.024,1.104,cubic,,48.0,88.85,129.69,48.0,88.85,129.69,0.0,100.0,0.0,glassy-carbon electrode,KHCO3,0.1,6.8,-1.3,C2H4,24.92,,-14.78,H-cell,,,,58.0,,,
612,16.0,,2019.0,Cubic Cu2O on nitrogen-doped carbon shells for electrocatalytic CO2 reduction to C2H4,Carbon,11.307.,https://doi.org/10.1016/j.carbon.2019.02.010,Cu2O/NCS,C0.8723O0.0827N0.0234Cu0.0216,Cu2O,C0.902O0.074N0.024,1.104,cubic,,48.0,88.85,129.69,48.0,88.85,129.69,0.0,100.0,0.0,glassy-carbon electrode,KHCO3,0.1,6.8,-1.4,C2H4,19.33,,-17.16,H-cell,,,,58.0,,,
613,16.0,,2019.0,Cubic Cu2O on nitrogen-doped carbon shells for electrocatalytic CO2 reduction to C2H4,Carbon,11.307.,https://doi.org/10.1016/j.carbon.2019.02.010,Cu2O/NCS,C0.8723O0.0827N0.0234Cu0.0216,Cu2O,C0.902O0.074N0.024,1.104,cubic,,48.0,88.85,129.69,48.0,88.85,129.69,0.0,100.0,0.0,glassy-carbon electrode,KHCO3,0.1,6.8,-1.0,H2,37.06,,-8.28,H-cell,,,,58.0,,,
614,16.0,,2019.0,Cubic Cu2O on nitrogen-doped carbon shells for electrocatalytic CO2 reduction to C2H4,Carbon,11.307.,https://doi.org/10.1016/j.carbon.2019.02.010,Cu2O/NCS,C0.8723O0.0827N0.0234Cu0.0216,Cu2O,C0.902O0.074N0.024,1.104,cubic,,48.0,88.85,129.69,48.0,88.85,129.69,0.0,100.0,0.0,glassy-carbon electrode,KHCO3,0.1,6.8,-1.1,H2,38.98,,-9.98,H-cell,,,,58.0,,,
615,16.0,,2019.0,Cubic Cu2O on nitrogen-doped carbon shells for electrocatalytic CO2 reduction to C2H4,Carbon,11.307.,https://doi.org/10.1016/j.carbon.2019.02.010,Cu2O/NCS,C0.8723O0.0827N0.0234Cu0.0216,Cu2O,C0.902O0.074N0.024,1.104,cubic,,48.0,88.85,129.69,48.0,88.85,129.69,0.0,100.0,0.0,glassy-carbon electrode,KHCO3,0.1,6.8,-1.2,H2,33.87,,-12.17,H-cell,,,,58.0,,,
616,16.0,,2019.0,Cubic Cu2O on nitrogen-doped carbon shells for electrocatalytic CO2 reduction to C2H4,Carbon,11.307.,https://doi.org/10.1016/j.carbon.2019.02.010,Cu2O/NCS,C0.8723O0.0827N0.0234Cu0.0216,Cu2O,C0.902O0.074N0.024,1.104,cubic,,48.0,88.85,129.69,48.0,88.85,129.69,0.0,100.0,0.0,glassy-carbon electrode,KHCO3,0.1,6.8,-1.3,H2,45.05,,-14.78,H-cell,,,,58.0,,,
617,16.0,,2019.0,Cubic Cu2O on nitrogen-doped carbon shells for electrocatalytic CO2 reduction to C2H4,Carbon,11.307.,https://doi.org/10.1016/j.carbon.2019.02.010,Cu2O/NCS,C0.8723O0.0827N0.0234Cu0.0216,Cu2O,C0.902O0.074N0.024,1.104,cubic,,48.0,88.85,129.69,48.0,88.85,129.69,0.0,100.0,0.0,glassy-carbon electrode,KHCO3,0.1,6.8,-1.4,H2,54.63,,-17.16,H-cell,,,,58.0,,,
618,16.0,,2019.0,Cubic Cu2O on nitrogen-doped carbon shells for electrocatalytic CO2 reduction to C2H4,Carbon,11.307.,https://doi.org/10.1016/j.carbon.2019.02.010,Cu2O/NCS,C0.8723O0.0827N0.0234Cu0.0216,Cu2O,C0.902O0.074N0.024,1.104,cubic,,48.0,88.85,129.69,48.0,88.85,129.69,0.0,100.0,0.0,glassy-carbon electrode,KHCO3,0.1,6.8,-1.0,CO,12.41,,-8.28,H-cell,,,,58.0,,,
619,16.0,,2019.0,Cubic Cu2O on nitrogen-doped carbon shells for electrocatalytic CO2 reduction to C2H4,Carbon,11.307.,https://doi.org/10.1016/j.carbon.2019.02.010,Cu2O/NCS,C0.8723O0.0827N0.0234Cu0.0216,Cu2O,C0.902O0.074N0.024,1.104,cubic,,48.0,88.85,129.69,48.0,88.85,129.69,0.0,100.0,0.0,glassy-carbon electrode,KHCO3,0.1,6.8,-1.1,CO,15.06,,-9.98,H-cell,,,,58.0,,,
620,16.0,,2019.0,Cubic Cu2O on nitrogen-doped carbon shells for electrocatalytic CO2 reduction to C2H4,Carbon,11.307.,https://doi.org/10.1016/j.carbon.2019.02.010,Cu2O/NCS,C0.8723O0.0827N0.0234Cu0.0216,Cu2O,C0.902O0.074N0.024,1.104,cubic,,48.0,88.85,129.69,48.0,88.85,129.69,0.0,100.0,0.0,glassy-carbon electrode,KHCO3,0.1,6.8,-1.2,CO,18.8,,-12.17,H-cell,,,,58.0,,,
621,16.0,,2019.0,Cubic Cu2O on nitrogen-doped carbon shells for electrocatalytic CO2 reduction to C2H4,Carbon,11.307.,https://doi.org/10.1016/j.carbon.2019.02.010,Cu2O/NCS,C0.8723O0.0827N0.0234Cu0.0216,Cu2O,C0.902O0.074N0.024,1.104,cubic,,48.0,88.85,129.69,48.0,88.85,129.69,0.0,100.0,0.0,glassy-carbon electrode,KHCO3,0.1,6.8,-1.3,CO,21.69,,-14.78,H-cell,,,,58.0,,,
622,16.0,,2019.0,Cubic Cu2O on nitrogen-doped carbon shells for electrocatalytic CO2 reduction to C2H4,Carbon,11.307.,https://doi.org/10.1016/j.carbon.2019.02.010,Cu2O/NCS,C0.8723O0.0827N0.0234Cu0.0216,Cu2O,C0.902O0.074N0.024,1.104,cubic,,48.0,88.85,129.69,48.0,88.85,129.69,0.0,100.0,0.0,glassy-carbon electrode,KHCO3,0.1,6.8,-1.4,CO,20.36,,-17.16,H-cell,,,,58.0,,,
623,16.0,,2019.0,Cubic Cu2O on nitrogen-doped carbon shells for electrocatalytic CO2 reduction to C2H4,Carbon,11.307.,https://doi.org/10.1016/j.carbon.2019.02.010,Cu2O/NCS,C0.8723O0.0827N0.0234Cu0.0216,Cu2O,C0.902O0.074N0.024,1.104,cubic,,48.0,88.85,129.69,48.0,88.85,129.69,0.0,100.0,0.0,glassy-carbon electrode,KHCO3,0.1,6.8,-1.0,HCOOH,18.82,,-8.28,H-cell,,,,58.0,,,
624,16.0,,2019.0,Cubic Cu2O on nitrogen-doped carbon shells for electrocatalytic CO2 reduction to C2H4,Carbon,11.307.,https://doi.org/10.1016/j.carbon.2019.02.010,Cu2O/NCS,C0.8723O0.0827N0.0234Cu0.0216,Cu2O,C0.902O0.074N0.024,1.104,cubic,,48.0,88.85,129.69,48.0,88.85,129.69,0.0,100.0,0.0,glassy-carbon electrode,KHCO3,0.1,6.8,-1.1,HCOOH,16.77,,-9.98,H-cell,,,,58.0,,,
625,16.0,,2019.0,Cubic Cu2O on nitrogen-doped carbon shells for electrocatalytic CO2 reduction to C2H4,Carbon,11.307.,https://doi.org/10.1016/j.carbon.2019.02.010,Cu2O/NCS,C0.8723O0.0827N0.0234Cu0.0216,Cu2O,C0.902O0.074N0.024,1.104,cubic,,48.0,88.85,129.69,48.0,88.85,129.69,0.0,100.0,0.0,glassy-carbon electrode,KHCO3,0.1,6.8,-1.2,HCOOH,7.83,,-12.17,H-cell,,,,58.0,,,
626,16.0,,2019.0,Cubic Cu2O on nitrogen-doped carbon shells for electrocatalytic CO2 reduction to C2H4,Carbon,11.307.,https://doi.org/10.1016/j.carbon.2019.02.010,Cu2O/NCS,C0.8723O0.0827N0.0234Cu0.0216,Cu2O,C0.902O0.074N0.024,1.104,cubic,,48.0,88.85,129.69,48.0,88.85,129.69,0.0,100.0,0.0,glassy-carbon electrode,KHCO3,0.1,6.8,-1.3,HCOOH,13.6,,-14.78,H-cell,,,,58.0,,,
627,16.0,,2019.0,Cubic Cu2O on nitrogen-doped carbon shells for electrocatalytic CO2 reduction to C2H4,Carbon,11.307.,https://doi.org/10.1016/j.carbon.2019.02.010,Cu2O/NCS,C0.8723O0.0827N0.0234Cu0.0216,Cu2O,C0.902O0.074N0.024,1.104,cubic,,48.0,88.85,129.69,48.0,88.85,129.69,0.0,100.0,0.0,glassy-carbon electrode,KHCO3,0.1,6.8,-1.4,HCOOH,14.91,,-17.16,H-cell,,,,58.0,,,
628,16.0,,2019.0,Cubic Cu2O on nitrogen-doped carbon shells for electrocatalytic CO2 reduction to C2H4,Carbon,11.307.,https://doi.org/10.1016/j.carbon.2019.02.010,Cu2O/NCS,C0.8723O0.0827N0.0234Cu0.0216,Cu2O,C0.902O0.074N0.024,1.104,cubic,,48.0,88.85,129.69,48.0,88.85,129.69,0.0,100.0,0.0,glassy-carbon electrode,KHCO3,0.1,6.8,-1.0,C2H5OH,3.17,,-8.28,H-cell,,,,58.0,,,
629,16.0,,2019.0,Cubic Cu2O on nitrogen-doped carbon shells for electrocatalytic CO2 reduction to C2H4,Carbon,11.307.,https://doi.org/10.1016/j.carbon.2019.02.010,Cu2O/NCS,C0.8723O0.0827N0.0234Cu0.0216,Cu2O,C0.902O0.074N0.024,1.104,cubic,,48.0,88.85,129.69,48.0,88.85,129.69,0.0,100.0,0.0,glassy-carbon electrode,KHCO3,0.1,6.8,-1.1,C2H5OH,2.42,,-9.98,H-cell,,,,58.0,,,
630,16.0,,2019.0,Cubic Cu2O on nitrogen-doped carbon shells for electrocatalytic CO2 reduction to C2H4,Carbon,11.307.,https://doi.org/10.1016/j.carbon.2019.02.010,Cu2O/NCS,C0.8723O0.0827N0.0234Cu0.0216,Cu2O,C0.902O0.074N0.024,1.104,cubic,,48.0,88.85,129.69,48.0,88.85,129.69,0.0,100.0,0.0,glassy-carbon electrode,KHCO3,0.1,6.8,-1.2,C2H5OH,2.24,,-12.17,H-cell,,,,58.0,,,
631,16.0,,2019.0,Cubic Cu2O on nitrogen-doped carbon shells for electrocatalytic CO2 reduction to C2H4,Carbon,11.307.,https://doi.org/10.1016/j.carbon.2019.02.010,Cu2O/NCS,C0.8723O0.0827N0.0234Cu0.0216,Cu2O,C0.902O0.074N0.024,1.104,cubic,,48.0,88.85,129.69,48.0,88.85,129.69,0.0,100.0,0.0,glassy-carbon electrode,KHCO3,0.1,6.8,-1.3,C2H5OH,1.49,,-14.78,H-cell,,,,58.0,,,
632,16.0,,2019.0,Cubic Cu2O on nitrogen-doped carbon shells for electrocatalytic CO2 reduction to C2H4,Carbon,11.307.,https://doi.org/10.1016/j.carbon.2019.02.010,Cu2O/NCS,C0.8723O0.0827N0.0234Cu0.0216,Cu2O,C0.902O0.074N0.024,1.104,cubic,,48.0,88.85,129.69,48.0,88.85,129.69,0.0,100.0,0.0,glassy-carbon electrode,KHCO3,0.1,6.8,-1.4,C2H5OH,1.86,,-17.16,H-cell,,,,58.0,,,
633,16.0,,2019.0,Cubic Cu2O on nitrogen-doped carbon shells for electrocatalytic CO2 reduction to C2H4,Carbon,11.307.,https://doi.org/10.1016/j.carbon.2019.02.010,Cu2O/CS,C0.8821O0.0687N0.0168Cu0.0324,Cu2O,C0.912O0.054N0.017,1.66,cubic,,48.0,88.85,129.69,48.0,88.85,129.69,0.0,100.0,0.0,glassy-carbon electrode,KHCO3,0.1,6.8,-1.0,C2H4,5.25,,-3.42,H-cell,,,,46.7,,,
634,16.0,,2019.0,Cubic Cu2O on nitrogen-doped carbon shells for electrocatalytic CO2 reduction to C2H4,Carbon,11.307.,https://doi.org/10.1016/j.carbon.2019.02.010,Cu2O/CS,C0.8821O0.0687N0.0168Cu0.0324,Cu2O,C0.912O0.054N0.017,1.66,cubic,,48.0,88.85,129.69,48.0,88.85,129.69,0.0,100.0,0.0,glassy-carbon electrode,KHCO3,0.1,6.8,-1.1,C2H4,7.5,,-5.04,H-cell,,,,46.7,,,
635,16.0,,2019.0,Cubic Cu2O on nitrogen-doped carbon shells for electrocatalytic CO2 reduction to C2H4,Carbon,11.307.,https://doi.org/10.1016/j.carbon.2019.02.010,Cu2O/CS,C0.8821O0.0687N0.0168Cu0.0324,Cu2O,C0.912O0.054N0.017,1.66,cubic,,48.0,88.85,129.69,48.0,88.85,129.69,0.0,100.0,0.0,glassy-carbon electrode,KHCO3,0.1,6.8,-1.2,C2H4,13.79,,-7.07,H-cell,,,,46.7,,,
636,16.0,,2019.0,Cubic Cu2O on nitrogen-doped carbon shells for electrocatalytic CO2 reduction to C2H4,Carbon,11.307.,https://doi.org/10.1016/j.carbon.2019.02.010,Cu2O/CS,C0.8821O0.0687N0.0168Cu0.0324,Cu2O,C0.912O0.054N0.017,1.66,cubic,,48.0,88.85,129.69,48.0,88.85,129.69,0.0,100.0,0.0,glassy-carbon electrode,KHCO3,0.1,6.8,-1.3,C2H4,14.94,,-8.92,H-cell,,,,46.7,,,
637,16.0,,2019.0,Cubic Cu2O on nitrogen-doped carbon shells for electrocatalytic CO2 reduction to C2H4,Carbon,11.307.,https://doi.org/10.1016/j.carbon.2019.02.010,Cu2O/CS,C0.8821O0.0687N0.0168Cu0.0324,Cu2O,C0.912O0.054N0.017,1.66,cubic,,48.0,88.85,129.69,48.0,88.85,129.69,0.0,100.0,0.0,glassy-carbon electrode,KHCO3,0.1,6.8,-1.4,C2H4,8.71,,-12.19,H-cell,,,,46.7,,,
638,16.0,,2019.0,Cubic Cu2O on nitrogen-doped carbon shells for electrocatalytic CO2 reduction to C2H4,Carbon,11.307.,https://doi.org/10.1016/j.carbon.2019.02.010,Cu2O/CS,C0.8821O0.0687N0.0168Cu0.0324,Cu2O,C0.912O0.054N0.017,1.66,cubic,,48.0,88.85,129.69,48.0,88.85,129.69,0.0,100.0,0.0,glassy-carbon electrode,KHCO3,0.1,6.8,-1.0,H2,30.77,,-3.42,H-cell,,,,46.7,,,
639,16.0,,2019.0,Cubic Cu2O on nitrogen-doped carbon shells for electrocatalytic CO2 reduction to C2H4,Carbon,11.307.,https://doi.org/10.1016/j.carbon.2019.02.010,Cu2O/CS,C0.8821O0.0687N0.0168Cu0.0324,Cu2O,C0.912O0.054N0.017,1.66,cubic,,48.0,88.85,129.69,48.0,88.85,129.69,0.0,100.0,0.0,glassy-carbon electrode,KHCO3,0.1,6.8,-1.1,H2,25.0,,-5.04,H-cell,,,,46.7,,,
640,16.0,,2019.0,Cubic Cu2O on nitrogen-doped carbon shells for electrocatalytic CO2 reduction to C2H4,Carbon,11.307.,https://doi.org/10.1016/j.carbon.2019.02.010,Cu2O/CS,C0.8821O0.0687N0.0168Cu0.0324,Cu2O,C0.912O0.054N0.017,1.66,cubic,,48.0,88.85,129.69,48.0,88.85,129.69,0.0,100.0,0.0,glassy-carbon electrode,KHCO3,0.1,6.8,-1.2,H2,28.21,,-7.07,H-cell,,,,46.7,,,
641,16.0,,2019.0,Cubic Cu2O on nitrogen-doped carbon shells for electrocatalytic CO2 reduction to C2H4,Carbon,11.307.,https://doi.org/10.1016/j.carbon.2019.02.010,Cu2O/CS,C0.8821O0.0687N0.0168Cu0.0324,Cu2O,C0.912O0.054N0.017,1.66,cubic,,48.0,88.85,129.69,48.0,88.85,129.69,0.0,100.0,0.0,glassy-carbon electrode,KHCO3,0.1,6.8,-1.3,H2,34.29,,-8.92,H-cell,,,,46.7,,,
642,16.0,,2019.0,Cubic Cu2O on nitrogen-doped carbon shells for electrocatalytic CO2 reduction to C2H4,Carbon,11.307.,https://doi.org/10.1016/j.carbon.2019.02.010,Cu2O/CS,C0.8821O0.0687N0.0168Cu0.0324,Cu2O,C0.912O0.054N0.017,1.66,cubic,,48.0,88.85,129.69,48.0,88.85,129.69,0.0,100.0,0.0,glassy-carbon electrode,KHCO3,0.1,6.8,-1.4,H2,43.27,,-12.19,H-cell,,,,46.7,,,
643,16.0,,2019.0,Cubic Cu2O on nitrogen-doped carbon shells for electrocatalytic CO2 reduction to C2H4,Carbon,11.307.,https://doi.org/10.1016/j.carbon.2019.02.010,Cu2O/CS,C0.8821O0.0687N0.0168Cu0.0324,Cu2O,C0.912O0.054N0.017,1.66,cubic,,48.0,88.85,129.69,48.0,88.85,129.69,0.0,100.0,0.0,glassy-carbon electrode,KHCO3,0.1,6.8,-1.0,CO,4.84,,-3.42,H-cell,,,,46.7,,,
644,16.0,,2019.0,Cubic Cu2O on nitrogen-doped carbon shells for electrocatalytic CO2 reduction to C2H4,Carbon,11.307.,https://doi.org/10.1016/j.carbon.2019.02.010,Cu2O/CS,C0.8821O0.0687N0.0168Cu0.0324,Cu2O,C0.912O0.054N0.017,1.66,cubic,,48.0,88.85,129.69,48.0,88.85,129.69,0.0,100.0,0.0,glassy-carbon electrode,KHCO3,0.1,6.8,-1.1,CO,7.86,,-5.04,H-cell,,,,46.7,,,
645,16.0,,2019.0,Cubic Cu2O on nitrogen-doped carbon shells for electrocatalytic CO2 reduction to C2H4,Carbon,11.307.,https://doi.org/10.1016/j.carbon.2019.02.010,Cu2O/CS,C0.8821O0.0687N0.0168Cu0.0324,Cu2O,C0.912O0.054N0.017,1.66,cubic,,48.0,88.85,129.69,48.0,88.85,129.69,0.0,100.0,0.0,glassy-carbon electrode,KHCO3,0.1,6.8,-1.2,CO,10.04,,-7.07,H-cell,,,,46.7,,,
646,16.0,,2019.0,Cubic Cu2O on nitrogen-doped carbon shells for electrocatalytic CO2 reduction to C2H4,Carbon,11.307.,https://doi.org/10.1016/j.carbon.2019.02.010,Cu2O/CS,C0.8821O0.0687N0.0168Cu0.0324,Cu2O,C0.912O0.054N0.017,1.66,cubic,,48.0,88.85,129.69,48.0,88.85,129.69,0.0,100.0,0.0,glassy-carbon electrode,KHCO3,0.1,6.8,-1.3,CO,15.12,,-8.92,H-cell,,,,46.7,,,
647,16.0,,2019.0,Cubic Cu2O on nitrogen-doped carbon shells for electrocatalytic CO2 reduction to C2H4,Carbon,11.307.,https://doi.org/10.1016/j.carbon.2019.02.010,Cu2O/CS,C0.8821O0.0687N0.0168Cu0.0324,Cu2O,C0.912O0.054N0.017,1.66,cubic,,48.0,88.85,129.69,48.0,88.85,129.69,0.0,100.0,0.0,glassy-carbon electrode,KHCO3,0.1,6.8,-1.4,CO,9.31,,-12.19,H-cell,,,,46.7,,,
648,16.0,,2019.0,Cubic Cu2O on nitrogen-doped carbon shells for electrocatalytic CO2 reduction to C2H4,Carbon,11.307.,https://doi.org/10.1016/j.carbon.2019.02.010,Cu2O/CS,C0.8821O0.0687N0.0168Cu0.0324,Cu2O,C0.912O0.054N0.017,1.66,cubic,,48.0,88.85,129.69,48.0,88.85,129.69,0.0,100.0,0.0,glassy-carbon electrode,KHCO3,0.1,6.8,-1.2,CH4,9.24,,-7.07,H-cell,,,,46.7,,,
649,16.0,,2019.0,Cubic Cu2O on nitrogen-doped carbon shells for electrocatalytic CO2 reduction to C2H4,Carbon,11.307.,https://doi.org/10.1016/j.carbon.2019.02.010,Cu2O/CS,C0.8821O0.0687N0.0168Cu0.0324,Cu2O,C0.912O0.054N0.017,1.66,cubic,,48.0,88.85,129.69,48.0,88.85,129.69,0.0,100.0,0.0,glassy-carbon electrode,KHCO3,0.1,6.8,-1.3,CH4,16.2,,-8.92,H-cell,,,,46.7,,,
650,16.0,,2019.0,Cubic Cu2O on nitrogen-doped carbon shells for electrocatalytic CO2 reduction to C2H4,Carbon,11.307.,https://doi.org/10.1016/j.carbon.2019.02.010,Cu2O/CS,C0.8821O0.0687N0.0168Cu0.0324,Cu2O,C0.912O0.054N0.017,1.66,cubic,,48.0,88.85,129.69,48.0,88.85,129.69,0.0,100.0,0.0,glassy-carbon electrode,KHCO3,0.1,6.8,-1.4,CH4,23.94,,-12.19,H-cell,,,,46.7,,,
651,16.0,,2019.0,Cubic Cu2O on nitrogen-doped carbon shells for electrocatalytic CO2 reduction to C2H4,Carbon,11.307.,https://doi.org/10.1016/j.carbon.2019.02.010,Cu2O/CS,C0.8821O0.0687N0.0168Cu0.0324,Cu2O,C0.912O0.054N0.017,1.66,cubic,,48.0,88.85,129.69,48.0,88.85,129.69,0.0,100.0,0.0,glassy-carbon electrode,KHCO3,0.1,6.8,-1.0,HCOOH,53.18,,-3.42,H-cell,,,,46.7,,,
652,16.0,,2019.0,Cubic Cu2O on nitrogen-doped carbon shells for electrocatalytic CO2 reduction to C2H4,Carbon,11.307.,https://doi.org/10.1016/j.carbon.2019.02.010,Cu2O/CS,C0.8821O0.0687N0.0168Cu0.0324,Cu2O,C0.912O0.054N0.017,1.66,cubic,,48.0,88.85,129.69,48.0,88.85,129.69,0.0,100.0,0.0,glassy-carbon electrode,KHCO3,0.1,6.8,-1.0,C2H5OH,0.85,,-3.42,H-cell,,,,46.7,,,
653,16.0,,2019.0,Cubic Cu2O on nitrogen-doped carbon shells for electrocatalytic CO2 reduction to C2H4,Carbon,11.307.,https://doi.org/10.1016/j.carbon.2019.02.010,Cu2O/CS,C0.8821O0.0687N0.0168Cu0.0324,Cu2O,C0.912O0.054N0.017,1.66,cubic,,48.0,88.85,129.69,48.0,88.85,129.69,0.0,100.0,0.0,glassy-carbon electrode,KHCO3,0.1,6.8,-1.1,HCOOH,46.23,,-5.04,H-cell,,,,46.7,,,
654,16.0,,2019.0,Cubic Cu2O on nitrogen-doped carbon shells for electrocatalytic CO2 reduction to C2H4,Carbon,11.307.,https://doi.org/10.1016/j.carbon.2019.02.010,Cu2O/CS,C0.8821O0.0687N0.0168Cu0.0324,Cu2O,C0.912O0.054N0.017,1.66,cubic,,48.0,88.85,129.69,48.0,88.85,129.69,0.0,100.0,0.0,glassy-carbon electrode,KHCO3,0.1,6.8,-1.1,C2H5OH,0.68,,-5.04,H-cell,,,,46.7,,,
655,16.0,,2019.0,Cubic Cu2O on nitrogen-doped carbon shells for electrocatalytic CO2 reduction to C2H4,Carbon,11.307.,https://doi.org/10.1016/j.carbon.2019.02.010,Cu2O/CS,C0.8821O0.0687N0.0168Cu0.0324,Cu2O,C0.912O0.054N0.017,1.66,cubic,,48.0,88.85,129.69,48.0,88.85,129.69,0.0,100.0,0.0,glassy-carbon electrode,KHCO3,0.1,6.8,-1.2,HCOOH,34.2,,-7.07,H-cell,,,,46.7,,,
656,16.0,,2019.0,Cubic Cu2O on nitrogen-doped carbon shells for electrocatalytic CO2 reduction to C2H4,Carbon,11.307.,https://doi.org/10.1016/j.carbon.2019.02.010,Cu2O/CS,C0.8821O0.0687N0.0168Cu0.0324,Cu2O,C0.912O0.054N0.017,1.66,cubic,,48.0,88.85,129.69,48.0,88.85,129.69,0.0,100.0,0.0,glassy-carbon electrode,KHCO3,0.1,6.8,-1.2,C2H5OH,2.03,,-7.07,H-cell,,,,46.7,,,
657,16.0,,2019.0,Cubic Cu2O on nitrogen-doped carbon shells for electrocatalytic CO2 reduction to C2H4,Carbon,11.307.,https://doi.org/10.1016/j.carbon.2019.02.010,Cu2O/CS,C0.8821O0.0687N0.0168Cu0.0324,Cu2O,C0.912O0.054N0.017,1.66,cubic,,48.0,88.85,129.69,48.0,88.85,129.69,0.0,100.0,0.0,glassy-carbon electrode,KHCO3,0.1,6.8,-1.3,HCOOH,23.02,,-8.92,H-cell,,,,46.7,,,
658,16.0,,2019.0,Cubic Cu2O on nitrogen-doped carbon shells for electrocatalytic CO2 reduction to C2H4,Carbon,11.307.,https://doi.org/10.1016/j.carbon.2019.02.010,Cu2O/CS,C0.8821O0.0687N0.0168Cu0.0324,Cu2O,C0.912O0.054N0.017,1.66,cubic,,48.0,88.85,129.69,48.0,88.85,129.69,0.0,100.0,0.0,glassy-carbon electrode,KHCO3,0.1,6.8,-1.3,C2H5OH,2.37,,-8.92,H-cell,,,,46.7,,,
659,16.0,,2019.0,Cubic Cu2O on nitrogen-doped carbon shells for electrocatalytic CO2 reduction to C2H4,Carbon,11.307.,https://doi.org/10.1016/j.carbon.2019.02.010,Cu2O/CS,C0.8821O0.0687N0.0168Cu0.0324,Cu2O,C0.912O0.054N0.017,1.66,cubic,,48.0,88.85,129.69,48.0,88.85,129.69,0.0,100.0,0.0,glassy-carbon electrode,KHCO3,0.1,6.8,-1.4,HCOOH,15.57,,-12.19,H-cell,,,,46.7,,,
660,16.0,,2019.0,Cubic Cu2O on nitrogen-doped carbon shells for electrocatalytic CO2 reduction to C2H4,Carbon,11.307.,https://doi.org/10.1016/j.carbon.2019.02.010,Cu2O/CS,C0.8821O0.0687N0.0168Cu0.0324,Cu2O,C0.912O0.054N0.017,1.66,cubic,,48.0,88.85,129.69,48.0,88.85,129.69,0.0,100.0,0.0,glassy-carbon electrode,KHCO3,0.1,6.8,-1.4,C2H5OH,2.54,,-12.19,H-cell,,,,46.7,,,
