Repository: vovamirosh/CO2RR_PISH

File: Datasets/with_av_features.csv (part 9 of 12)
DOI,Article name,Formula,Cat. compound,Support,"Cat./Support ratio, % (at)",Morphology (TEM/SEM),"Pore size, nm",width min (nm),width aver (nm),width max (nm),length min (nm),length aver (nm),length max (nm),"Cu, % (at.)","Cu+, % (at.)","Cu(2+), % (at.)",Base,electrolyte,"conc, M",pH,RHE vs V,Product,"FE, %","Time, h",Type of reactor,Av_ar_exactmw,Av_ar_lipinskiHBA,Av_ar_lipinskiHBD,Av_ar_NumHBA,Av_ar_NumHeavyAtoms,Av_harm_labuteASA,Av_harm_CrippenClogP,Av_harm_kappa1,Av_harm_kappa3,Av_harm_Energy of +1 ion,Av_harm_Metal_radius
https://doi.org/10.1016/j.apsusc.2024.159978,SNC,Cu6.64O4.82H2,Cu2O,Cu(OH)2,73.82,sphere,0.0,275.0,300.4,375.0,275.0,300.4,375.0,0.0,84.94,15.06,carbon paper electrode,KHCO3,0.5,8.4,-0.95,C2H4,33.73,1.0,H-cell,130.6220040155264,1.2618,1.0472000000000001,0.0,3.0,36.38063484540761,-0.16336325832187545,43.567601116634194,2.8290956535799716,15.700514084709019,0.7025507998270645
https://doi.org/10.1016/j.jcis.2024.05.179,Cu2O-M,Cu1O0.5,Cu2O,No,100.0,porrous spherical,18.63,700.0,700.0,700.0,700.0,700.0,700.0,0.0,100.0,0.0,glassy-carbon electrode,KHCO3,0.1,6.8,-1.3,C2H4,30.16,1.0,H-cell,141.85410961999997,1.0,0.0,0.0,3.0,40.040471732759606,-0.12380000000000001,36.040575683266006,2.998961038961039,14.53413,0.65
https://doi.org/10.1016/j.jcis.2024.05.179,Cu2O-M,Cu1O0.5,Cu2O,No,100.0,porrous spherical,18.63,700.0,700.0,700.0,700.0,700.0,700.0,0.0,100.0,0.0,glassy-carbon electrode,KHCO3,0.1,6.8,-1.3,C2H5OH,39.15,1.0,H-cell,141.85410961999997,1.0,0.0,0.0,3.0,40.040471732759606,-0.12380000000000001,36.040575683266006,2.998961038961039,14.53413,0.65
https://doi.org/10.1016/j.jcis.2024.05.179,Cu2O-M,Cu1O0.5,Cu2O,No,100.0,porrous spherical,18.63,700.0,700.0,700.0,700.0,700.0,700.0,0.0,100.0,0.0,glassy-carbon electrode,KHCO3,0.1,6.8,-1.3,CO,8.99,1.0,H-cell,141.85410961999997,1.0,0.0,0.0,3.0,40.040471732759606,-0.12380000000000001,36.040575683266006,2.998961038961039,14.53413,0.65
https://doi.org/10.1016/j.jcis.2024.05.179,Cu2O-M,Cu1O0.5,Cu2O,No,100.0,porrous spherical,18.63,700.0,700.0,700.0,700.0,700.0,700.0,0.0,100.0,0.0,glassy-carbon electrode,KHCO3,0.1,6.8,-1.3,HCOOH,6.35,1.0,H-cell,141.85410961999997,1.0,0.0,0.0,3.0,40.040471732759606,-0.12380000000000001,36.040575683266006,2.998961038961039,14.53413,0.65
https://doi.org/10.1016/j.jcis.2024.05.179,Cu2O-M,Cu1O0.5,Cu2O,No,100.0,porrous spherical,18.63,700.0,700.0,700.0,700.0,700.0,700.0,0.0,100.0,0.0,glassy-carbon electrode,KHCO3,0.1,6.8,-1.3,H2,13.76,1.0,H-cell,141.85410961999997,1.0,0.0,0.0,3.0,40.040471732759606,-0.12380000000000001,36.040575683266006,2.998961038961039,14.53413,0.65
https://doi.org/10.1016/j.jcis.2024.05.179,Cu2O-M,Cu1O0.5,Cu2O,No,100.0,porrous spherical,18.63,700.0,700.0,700.0,700.0,700.0,700.0,0.0,100.0,0.0,glassy-carbon electrode,KHCO3,0.1,6.8,-1.4,C2H4,30.69,1.0,H-cell,141.85410961999997,1.0,0.0,0.0,3.0,40.040471732759606,-0.12380000000000001,36.040575683266006,2.998961038961039,14.53413,0.65
https://doi.org/10.1016/j.jcis.2024.05.179,Cu2O-M,Cu1O0.5,Cu2O,No,100.0,porrous spherical,18.63,700.0,700.0,700.0,700.0,700.0,700.0,0.0,100.0,0.0,glassy-carbon electrode,KHCO3,0.1,6.8,-1.4,C2H5OH,49.74,1.0,H-cell,141.85410961999997,1.0,0.0,0.0,3.0,40.040471732759606,-0.12380000000000001,36.040575683266006,2.998961038961039,14.53413,0.65
https://doi.org/10.1016/j.jcis.2024.05.179,Cu2O-M,Cu1O0.5,Cu2O,No,100.0,porrous spherical,18.63,700.0,700.0,700.0,700.0,700.0,700.0,0.0,100.0,0.0,glassy-carbon electrode,KHCO3,0.1,6.8,-1.4,CO,7.94,1.0,H-cell,141.85410961999997,1.0,0.0,0.0,3.0,40.040471732759606,-0.12380000000000001,36.040575683266006,2.998961038961039,14.53413,0.65
https://doi.org/10.1016/j.jcis.2024.05.179,Cu2O-M,Cu1O0.5,Cu2O,No,100.0,porrous spherical,18.63,700.0,700.0,700.0,700.0,700.0,700.0,0.0,100.0,0.0,glassy-carbon electrode,KHCO3,0.1,6.8,-1.4,H2,16.4,1.0,H-cell,141.85410961999997,1.0,0.0,0.0,3.0,40.040471732759606,-0.12380000000000001,36.040575683266006,2.998961038961039,14.53413,0.65
https://doi.org/10.1016/j.jcis.2024.05.179,Cu2O-M,Cu1O0.5,Cu2O,No,100.0,porrous spherical,18.63,700.0,700.0,700.0,700.0,700.0,700.0,0.0,100.0,0.0,glassy-carbon electrode,KHCO3,0.1,6.8,-1.5,C2H4,33.33,1.0,H-cell,141.85410961999997,1.0,0.0,0.0,3.0,40.040471732759606,-0.12380000000000001,36.040575683266006,2.998961038961039,14.53413,0.65
https://doi.org/10.1016/j.jcis.2024.05.179,Cu2O-M,Cu1O0.5,Cu2O,No,100.0,porrous spherical,18.63,700.0,700.0,700.0,700.0,700.0,700.0,0.0,100.0,0.0,glassy-carbon electrode,KHCO3,0.1,6.8,-1.5,C2H4,31.72,1.0,H-cell,141.85410961999997,1.0,0.0,0.0,3.0,40.040471732759606,-0.12380000000000001,36.040575683266006,2.998961038961039,14.53413,0.65
https://doi.org/10.1016/j.jcis.2024.05.179,Cu2O-M,Cu1O0.5,Cu2O,No,100.0,porrous spherical,18.63,700.0,700.0,700.0,700.0,700.0,700.0,0.0,100.0,0.0,glassy-carbon electrode,KHCO3,0.1,6.8,-1.5,C2H4,38.77,2.0,H-cell,141.85410961999997,1.0,0.0,0.0,3.0,40.040471732759606,-0.12380000000000001,36.040575683266006,2.998961038961039,14.53413,0.65
https://doi.org/10.1016/j.jcis.2024.05.179,Cu2O-M,Cu1O0.5,Cu2O,No,100.0,porrous spherical,18.63,700.0,700.0,700.0,700.0,700.0,700.0,0.0,100.0,0.0,glassy-carbon electrode,KHCO3,0.1,6.8,-1.5,C2H4,36.56,4.0,H-cell,141.85410961999997,1.0,0.0,0.0,3.0,40.040471732759606,-0.12380000000000001,36.040575683266006,2.998961038961039,14.53413,0.65
https://doi.org/10.1016/j.jcis.2024.05.179,Cu2O-M,Cu1O0.5,Cu2O,No,100.0,porrous spherical,18.63,700.0,700.0,700.0,700.0,700.0,700.0,0.0,100.0,0.0,glassy-carbon electrode,KHCO3,0.1,6.8,-1.5,C2H4,37.0,6.0,H-cell,141.85410961999997,1.0,0.0,0.0,3.0,40.040471732759606,-0.12380000000000001,36.040575683266006,2.998961038961039,14.53413,0.65
https://doi.org/10.1016/j.jcis.2024.05.179,Cu2O-M,Cu1O0.5,Cu2O,No,100.0,porrous spherical,18.63,700.0,700.0,700.0,700.0,700.0,700.0,0.0,100.0,0.0,glassy-carbon electrode,KHCO3,0.1,6.8,-1.5,C2H4,31.72,8.0,H-cell,141.85410961999997,1.0,0.0,0.0,3.0,40.040471732759606,-0.12380000000000001,36.040575683266006,2.998961038961039,14.53413,0.65
https://doi.org/10.1016/j.jcis.2024.05.179,Cu2O-M,Cu1O0.5,Cu2O,No,100.0,porrous spherical,18.63,700.0,700.0,700.0,700.0,700.0,700.0,0.0,100.0,0.0,glassy-carbon electrode,KHCO3,0.1,6.8,-1.5,C2H5OH,49.74,1.0,H-cell,141.85410961999997,1.0,0.0,0.0,3.0,40.040471732759606,-0.12380000000000001,36.040575683266006,2.998961038961039,14.53413,0.65
https://doi.org/10.1016/j.jcis.2024.05.179,Cu2O-M,Cu1O0.5,Cu2O,No,100.0,porrous spherical,18.63,700.0,700.0,700.0,700.0,700.0,700.0,0.0,100.0,0.0,glassy-carbon electrode,KHCO3,0.1,6.8,-1.5,C2H5OH,48.02,1.0,H-cell,141.85410961999997,1.0,0.0,0.0,3.0,40.040471732759606,-0.12380000000000001,36.040575683266006,2.998961038961039,14.53413,0.65
https://doi.org/10.1016/j.jcis.2024.05.179,Cu2O-M,Cu1O0.5,Cu2O,No,100.0,porrous spherical,18.63,700.0,700.0,700.0,700.0,700.0,700.0,0.0,100.0,0.0,glassy-carbon electrode,KHCO3,0.1,6.8,-1.5,C2H5OH,45.37,2.0,H-cell,141.85410961999997,1.0,0.0,0.0,3.0,40.040471732759606,-0.12380000000000001,36.040575683266006,2.998961038961039,14.53413,0.65
https://doi.org/10.1016/j.jcis.2024.05.179,Cu2O-M,Cu1O0.5,Cu2O,No,100.0,porrous spherical,18.63,700.0,700.0,700.0,700.0,700.0,700.0,0.0,100.0,0.0,glassy-carbon electrode,KHCO3,0.1,6.8,-1.5,C2H5OH,48.02,4.0,H-cell,141.85410961999997,1.0,0.0,0.0,3.0,40.040471732759606,-0.12380000000000001,36.040575683266006,2.998961038961039,14.53413,0.65
https://doi.org/10.1016/j.jcis.2024.05.179,Cu2O-M,Cu1O0.5,Cu2O,No,100.0,porrous spherical,18.63,700.0,700.0,700.0,700.0,700.0,700.0,0.0,100.0,0.0,glassy-carbon electrode,KHCO3,0.1,6.8,-1.5,C2H5OH,46.7,6.0,H-cell,141.85410961999997,1.0,0.0,0.0,3.0,40.040471732759606,-0.12380000000000001,36.040575683266006,2.998961038961039,14.53413,0.65
https://doi.org/10.1016/j.jcis.2024.05.179,Cu2O-M,Cu1O0.5,Cu2O,No,100.0,porrous spherical,18.63,700.0,700.0,700.0,700.0,700.0,700.0,0.0,100.0,0.0,glassy-carbon electrode,KHCO3,0.1,6.8,-1.5,C2H5OH,46.7,8.0,H-cell,141.85410961999997,1.0,0.0,0.0,3.0,40.040471732759606,-0.12380000000000001,36.040575683266006,2.998961038961039,14.53413,0.65
https://doi.org/10.1016/j.jcis.2024.05.179,Cu2O-M,Cu1O0.5,Cu2O,No,100.0,porrous spherical,18.63,700.0,700.0,700.0,700.0,700.0,700.0,0.0,100.0,0.0,glassy-carbon electrode,KHCO3,0.1,6.8,-1.5,CO,6.35,1.0,H-cell,141.85410961999997,1.0,0.0,0.0,3.0,40.040471732759606,-0.12380000000000001,36.040575683266006,2.998961038961039,14.53413,0.65
https://doi.org/10.1016/j.jcis.2024.05.179,Cu2O-M,Cu1O0.5,Cu2O,No,100.0,porrous spherical,18.63,700.0,700.0,700.0,700.0,700.0,700.0,0.0,100.0,0.0,glassy-carbon electrode,KHCO3,0.1,6.8,-1.5,H2,14.29,1.0,H-cell,141.85410961999997,1.0,0.0,0.0,3.0,40.040471732759606,-0.12380000000000001,36.040575683266006,2.998961038961039,14.53413,0.65
https://doi.org/10.1016/j.jcis.2024.05.179,Cu2O-M,Cu1O0.5,Cu2O,No,100.0,porrous spherical,18.63,700.0,700.0,700.0,700.0,700.0,700.0,0.0,100.0,0.0,glassy-carbon electrode,KHCO3,0.1,6.8,-1.6,C2H4,26.98,1.0,H-cell,141.85410961999997,1.0,0.0,0.0,3.0,40.040471732759606,-0.12380000000000001,36.040575683266006,2.998961038961039,14.53413,0.65
https://doi.org/10.1016/j.jcis.2024.05.179,Cu2O-M,Cu1O0.5,Cu2O,No,100.0,porrous spherical,18.63,700.0,700.0,700.0,700.0,700.0,700.0,0.0,100.0,0.0,glassy-carbon electrode,KHCO3,0.1,6.8,-1.6,C2H5OH,40.74,1.0,H-cell,141.85410961999997,1.0,0.0,0.0,3.0,40.040471732759606,-0.12380000000000001,36.040575683266006,2.998961038961039,14.53413,0.65
https://doi.org/10.1016/j.jcis.2024.05.179,Cu2O-M,Cu1O0.5,Cu2O,No,100.0,porrous spherical,18.63,700.0,700.0,700.0,700.0,700.0,700.0,0.0,100.0,0.0,glassy-carbon electrode,KHCO3,0.1,6.8,-1.6,CO,3.7,1.0,H-cell,141.85410961999997,1.0,0.0,0.0,3.0,40.040471732759606,-0.12380000000000001,36.040575683266006,2.998961038961039,14.53413,0.65
https://doi.org/10.1016/j.jcis.2024.05.179,Cu2O-M,Cu1O0.5,Cu2O,No,100.0,porrous spherical,18.63,700.0,700.0,700.0,700.0,700.0,700.0,0.0,100.0,0.0,glassy-carbon electrode,KHCO3,0.1,6.8,-1.6,H2,22.22,1.0,H-cell,141.85410961999997,1.0,0.0,0.0,3.0,40.040471732759606,-0.12380000000000001,36.040575683266006,2.998961038961039,14.53413,0.65
https://doi.org/10.1016/j.jcis.2024.05.179,Cu2O-M,Cu1O0.5,Cu2O,No,100.0,porrous spherical,18.63,700.0,700.0,700.0,700.0,700.0,700.0,0.0,100.0,0.0,glassy-carbon electrode,KHCO3,0.1,6.8,-1.7,C2H4,29.63,1.0,H-cell,141.85410961999997,1.0,0.0,0.0,3.0,40.040471732759606,-0.12380000000000001,36.040575683266006,2.998961038961039,14.53413,0.65
https://doi.org/10.1016/j.jcis.2024.05.179,Cu2O-M,Cu1O0.5,Cu2O,No,100.0,porrous spherical,18.63,700.0,700.0,700.0,700.0,700.0,700.0,0.0,100.0,0.0,glassy-carbon electrode,KHCO3,0.1,6.8,-1.7,C2H5OH,43.92,1.0,H-cell,141.85410961999997,1.0,0.0,0.0,3.0,40.040471732759606,-0.12380000000000001,36.040575683266006,2.998961038961039,14.53413,0.65
https://doi.org/10.1016/j.jcis.2024.05.179,Cu2O-M,Cu1O0.5,Cu2O,No,100.0,porrous spherical,18.63,700.0,700.0,700.0,700.0,700.0,700.0,0.0,100.0,0.0,glassy-carbon electrode,KHCO3,0.1,6.8,-1.7,CO,2.65,1.0,H-cell,141.85410961999997,1.0,0.0,0.0,3.0,40.040471732759606,-0.12380000000000001,36.040575683266006,2.998961038961039,14.53413,0.65
https://doi.org/10.1016/j.jcis.2024.05.179,Cu2O-M,Cu1O0.5,Cu2O,No,100.0,porrous spherical,18.63,700.0,700.0,700.0,700.0,700.0,700.0,0.0,100.0,0.0,glassy-carbon electrode,KHCO3,0.1,6.8,-1.7,CH4,3.17,1.0,H-cell,141.85410961999997,1.0,0.0,0.0,3.0,40.040471732759606,-0.12380000000000001,36.040575683266006,2.998961038961039,14.53413,0.65
https://doi.org/10.1016/j.jcis.2024.05.179,Cu2O-M,Cu1O0.5,Cu2O,No,100.0,porrous spherical,18.63,700.0,700.0,700.0,700.0,700.0,700.0,0.0,100.0,0.0,glassy-carbon electrode,KHCO3,0.1,6.8,-1.7,H2,16.93,1.0,H-cell,141.85410961999997,1.0,0.0,0.0,3.0,40.040471732759606,-0.12380000000000001,36.040575683266006,2.998961038961039,14.53413,0.65
https://doi.org/10.1016/j.jcis.2024.05.179,Cu2O-M,Cu1O0.5,Cu2O,No,100.0,porrous spherical,18.63,700.0,700.0,700.0,700.0,700.0,700.0,0.0,100.0,0.0,glassy-carbon electrode,KOH,1.0,14.0,-1.7,C2H4,42.93,1.0,Flow cell,141.85410961999997,1.0,0.0,0.0,3.0,40.040471732759606,-0.12380000000000001,36.040575683266006,2.998961038961039,14.53413,0.65
https://doi.org/10.1016/j.jcis.2024.05.179,Cu2O-M,Cu1O0.5,Cu2O,No,100.0,porrous spherical,18.63,700.0,700.0,700.0,700.0,700.0,700.0,0.0,100.0,0.0,glassy-carbon electrode,KOH,1.0,14.0,-1.7,C2H5OH,27.23,1.0,Flow cell,141.85410961999997,1.0,0.0,0.0,3.0,40.040471732759606,-0.12380000000000001,36.040575683266006,2.998961038961039,14.53413,0.65
https://doi.org/10.1016/j.jcis.2024.05.179,Cu2O-M,Cu1O0.5,Cu2O,No,100.0,porrous spherical,18.63,700.0,700.0,700.0,700.0,700.0,700.0,0.0,100.0,0.0,glassy-carbon electrode,KOH,1.0,14.0,-1.7,CO,13.09,1.0,Flow cell,141.85410961999997,1.0,0.0,0.0,3.0,40.040471732759606,-0.12380000000000001,36.040575683266006,2.998961038961039,14.53413,0.65
https://doi.org/10.1016/j.jcis.2024.05.179,Cu2O-M,Cu1O0.5,Cu2O,No,100.0,porrous spherical,18.63,700.0,700.0,700.0,700.0,700.0,700.0,0.0,100.0,0.0,glassy-carbon electrode,KOH,1.0,14.0,-1.7,CH4,4.19,1.0,Flow cell,141.85410961999997,1.0,0.0,0.0,3.0,40.040471732759606,-0.12380000000000001,36.040575683266006,2.998961038961039,14.53413,0.65
https://doi.org/10.1016/j.jcis.2024.05.179,Cu2O-M,Cu1O0.5,Cu2O,No,100.0,porrous spherical,18.63,700.0,700.0,700.0,700.0,700.0,700.0,0.0,100.0,0.0,glassy-carbon electrode,KOH,1.0,14.0,-1.7,H2,15.71,1.0,Flow cell,141.85410961999997,1.0,0.0,0.0,3.0,40.040471732759606,-0.12380000000000001,36.040575683266006,2.998961038961039,14.53413,0.65
https://doi.org/10.1016/j.jcis.2024.05.179,Cu2O-M,Cu1O0.5,Cu2O,No,100.0,porrous spherical,18.63,700.0,700.0,700.0,700.0,700.0,700.0,0.0,100.0,0.0,glassy-carbon electrode,KOH,1.0,14.0,-1.8,C2H4,57.07,1.0,Flow cell,141.85410961999997,1.0,0.0,0.0,3.0,40.040471732759606,-0.12380000000000001,36.040575683266006,2.998961038961039,14.53413,0.65
https://doi.org/10.1016/j.jcis.2024.05.179,Cu2O-M,Cu1O0.5,Cu2O,No,100.0,porrous spherical,18.63,700.0,700.0,700.0,700.0,700.0,700.0,0.0,100.0,0.0,glassy-carbon electrode,KOH,1.0,14.0,-1.8,C2H5OH,20.42,1.0,Flow cell,141.85410961999997,1.0,0.0,0.0,3.0,40.040471732759606,-0.12380000000000001,36.040575683266006,2.998961038961039,14.53413,0.65
https://doi.org/10.1016/j.jcis.2024.05.179,Cu2O-M,Cu1O0.5,Cu2O,No,100.0,porrous spherical,18.63,700.0,700.0,700.0,700.0,700.0,700.0,0.0,100.0,0.0,glassy-carbon electrode,KOH,1.0,14.0,-1.8,CO,13.61,1.0,Flow cell,141.85410961999997,1.0,0.0,0.0,3.0,40.040471732759606,-0.12380000000000001,36.040575683266006,2.998961038961039,14.53413,0.65
https://doi.org/10.1016/j.jcis.2024.05.179,Cu2O-M,Cu1O0.5,Cu2O,No,100.0,porrous spherical,18.63,700.0,700.0,700.0,700.0,700.0,700.0,0.0,100.0,0.0,glassy-carbon electrode,KOH,1.0,14.0,-1.8,CH4,6.81,1.0,Flow cell,141.85410961999997,1.0,0.0,0.0,3.0,40.040471732759606,-0.12380000000000001,36.040575683266006,2.998961038961039,14.53413,0.65
https://doi.org/10.1016/j.jcis.2024.05.179,Cu2O-M,Cu1O0.5,Cu2O,No,100.0,porrous spherical,18.63,700.0,700.0,700.0,700.0,700.0,700.0,0.0,100.0,0.0,glassy-carbon electrode,KOH,1.0,14.0,-1.8,H2,12.04,1.0,Flow cell,141.85410961999997,1.0,0.0,0.0,3.0,40.040471732759606,-0.12380000000000001,36.040575683266006,2.998961038961039,14.53413,0.65
https://doi.org/10.1016/j.jcis.2024.05.179,Cu2O-M,Cu1O0.5,Cu2O,No,100.0,porrous spherical,18.63,700.0,700.0,700.0,700.0,700.0,700.0,0.0,100.0,0.0,glassy-carbon electrode,KOH,1.0,14.0,-1.9,C2H4,63.35,1.0,Flow cell,141.85410961999997,1.0,0.0,0.0,3.0,40.040471732759606,-0.12380000000000001,36.040575683266006,2.998961038961039,14.53413,0.65
https://doi.org/10.1016/j.jcis.2024.05.179,Cu2O-M,Cu1O0.5,Cu2O,No,100.0,porrous spherical,18.63,700.0,700.0,700.0,700.0,700.0,700.0,0.0,100.0,0.0,glassy-carbon electrode,KOH,1.0,14.0,-1.9,C2H4,62.11,1.0,Flow cell,141.85410961999997,1.0,0.0,0.0,3.0,40.040471732759606,-0.12380000000000001,36.040575683266006,2.998961038961039,14.53413,0.65
https://doi.org/10.1016/j.jcis.2024.05.179,Cu2O-M,Cu1O0.5,Cu2O,No,100.0,porrous spherical,18.63,700.0,700.0,700.0,700.0,700.0,700.0,0.0,100.0,0.0,glassy-carbon electrode,KOH,1.0,14.0,-1.9,C2H4,68.28,2.0,Flow cell,141.85410961999997,1.0,0.0,0.0,3.0,40.040471732759606,-0.12380000000000001,36.040575683266006,2.998961038961039,14.53413,0.65
https://doi.org/10.1016/j.jcis.2024.05.179,Cu2O-M,Cu1O0.5,Cu2O,No,100.0,porrous spherical,18.63,700.0,700.0,700.0,700.0,700.0,700.0,0.0,100.0,0.0,glassy-carbon electrode,KOH,1.0,14.0,-1.9,C2H4,68.72,3.0,Flow cell,141.85410961999997,1.0,0.0,0.0,3.0,40.040471732759606,-0.12380000000000001,36.040575683266006,2.998961038961039,14.53413,0.65
https://doi.org/10.1016/j.jcis.2024.05.179,Cu2O-M,Cu1O0.5,Cu2O,No,100.0,porrous spherical,18.63,700.0,700.0,700.0,700.0,700.0,700.0,0.0,100.0,0.0,glassy-carbon electrode,KOH,1.0,14.0,-1.9,C2H4,71.81,4.0,Flow cell,141.85410961999997,1.0,0.0,0.0,3.0,40.040471732759606,-0.12380000000000001,36.040575683266006,2.998961038961039,14.53413,0.65
https://doi.org/10.1016/j.jcis.2024.05.179,Cu2O-M,Cu1O0.5,Cu2O,No,100.0,porrous spherical,18.63,700.0,700.0,700.0,700.0,700.0,700.0,0.0,100.0,0.0,glassy-carbon electrode,KOH,1.0,14.0,-1.9,C2H4,44.93,5.0,Flow cell,141.85410961999997,1.0,0.0,0.0,3.0,40.040471732759606,-0.12380000000000001,36.040575683266006,2.998961038961039,14.53413,0.65
https://doi.org/10.1016/j.jcis.2024.05.179,Cu2O-M,Cu1O0.5,Cu2O,No,100.0,porrous spherical,18.63,700.0,700.0,700.0,700.0,700.0,700.0,0.0,100.0,0.0,glassy-carbon electrode,KOH,1.0,14.0,-1.9,C2H5OH,15.18,1.0,Flow cell,141.85410961999997,1.0,0.0,0.0,3.0,40.040471732759606,-0.12380000000000001,36.040575683266006,2.998961038961039,14.53413,0.65
https://doi.org/10.1016/j.jcis.2024.05.179,Cu2O-M,Cu1O0.5,Cu2O,No,100.0,porrous spherical,18.63,700.0,700.0,700.0,700.0,700.0,700.0,0.0,100.0,0.0,glassy-carbon electrode,KOH,1.0,14.0,-1.9,C2H5OH,18.06,1.0,Flow cell,141.85410961999997,1.0,0.0,0.0,3.0,40.040471732759606,-0.12380000000000001,36.040575683266006,2.998961038961039,14.53413,0.65
https://doi.org/10.1016/j.jcis.2024.05.179,Cu2O-M,Cu1O0.5,Cu2O,No,100.0,porrous spherical,18.63,700.0,700.0,700.0,700.0,700.0,700.0,0.0,100.0,0.0,glassy-carbon electrode,KOH,1.0,14.0,-1.9,C2H5OH,18.5,2.0,Flow cell,141.85410961999997,1.0,0.0,0.0,3.0,40.040471732759606,-0.12380000000000001,36.040575683266006,2.998961038961039,14.53413,0.65
https://doi.org/10.1016/j.jcis.2024.05.179,Cu2O-M,Cu1O0.5,Cu2O,No,100.0,porrous spherical,18.63,700.0,700.0,700.0,700.0,700.0,700.0,0.0,100.0,0.0,glassy-carbon electrode,KOH,1.0,14.0,-1.9,C2H5OH,15.42,3.0,Flow cell,141.85410961999997,1.0,0.0,0.0,3.0,40.040471732759606,-0.12380000000000001,36.040575683266006,2.998961038961039,14.53413,0.65
https://doi.org/10.1016/j.jcis.2024.05.179,Cu2O-M,Cu1O0.5,Cu2O,No,100.0,porrous spherical,18.63,700.0,700.0,700.0,700.0,700.0,700.0,0.0,100.0,0.0,glassy-carbon electrode,KOH,1.0,14.0,-1.9,C2H5OH,15.86,4.0,Flow cell,141.85410961999997,1.0,0.0,0.0,3.0,40.040471732759606,-0.12380000000000001,36.040575683266006,2.998961038961039,14.53413,0.65
https://doi.org/10.1016/j.jcis.2024.05.179,Cu2O-M,Cu1O0.5,Cu2O,No,100.0,porrous spherical,18.63,700.0,700.0,700.0,700.0,700.0,700.0,0.0,100.0,0.0,glassy-carbon electrode,KOH,1.0,14.0,-1.9,C2H5OH,11.45,5.0,Flow cell,141.85410961999997,1.0,0.0,0.0,3.0,40.040471732759606,-0.12380000000000001,36.040575683266006,2.998961038961039,14.53413,0.65
https://doi.org/10.1016/j.jcis.2024.05.179,Cu2O-M,Cu1O0.5,Cu2O,No,100.0,porrous spherical,18.63,700.0,700.0,700.0,700.0,700.0,700.0,0.0,100.0,0.0,glassy-carbon electrode,KOH,1.0,14.0,-1.9,CO,11.52,1.0,Flow cell,141.85410961999997,1.0,0.0,0.0,3.0,40.040471732759606,-0.12380000000000001,36.040575683266006,2.998961038961039,14.53413,0.65
https://doi.org/10.1016/j.jcis.2024.05.179,Cu2O-M,Cu1O0.5,Cu2O,No,100.0,porrous spherical,18.63,700.0,700.0,700.0,700.0,700.0,700.0,0.0,100.0,0.0,glassy-carbon electrode,KOH,1.0,14.0,-1.9,CH4,4.19,1.0,Flow cell,141.85410961999997,1.0,0.0,0.0,3.0,40.040471732759606,-0.12380000000000001,36.040575683266006,2.998961038961039,14.53413,0.65
https://doi.org/10.1016/j.jcis.2024.05.179,Cu2O-M,Cu1O0.5,Cu2O,No,100.0,porrous spherical,18.63,700.0,700.0,700.0,700.0,700.0,700.0,0.0,100.0,0.0,glassy-carbon electrode,KOH,1.0,14.0,-1.9,H2,16.75,1.0,Flow cell,141.85410961999997,1.0,0.0,0.0,3.0,40.040471732759606,-0.12380000000000001,36.040575683266006,2.998961038961039,14.53413,0.65
https://doi.org/10.1016/j.jcis.2024.05.179,Cu2O-M,Cu1O0.5,Cu2O,No,100.0,porrous spherical,18.63,700.0,700.0,700.0,700.0,700.0,700.0,0.0,100.0,0.0,glassy-carbon electrode,KOH,1.0,14.0,-2.0,C2H4,52.36,1.0,Flow cell,141.85410961999997,1.0,0.0,0.0,3.0,40.040471732759606,-0.12380000000000001,36.040575683266006,2.998961038961039,14.53413,0.65
https://doi.org/10.1016/j.jcis.2024.05.179,Cu2O-M,Cu1O0.5,Cu2O,No,100.0,porrous spherical,18.63,700.0,700.0,700.0,700.0,700.0,700.0,0.0,100.0,0.0,glassy-carbon electrode,KOH,1.0,14.0,-2.0,C2H5OH,17.8,1.0,Flow cell,141.85410961999997,1.0,0.0,0.0,3.0,40.040471732759606,-0.12380000000000001,36.040575683266006,2.998961038961039,14.53413,0.65
https://doi.org/10.1016/j.jcis.2024.05.179,Cu2O-M,Cu1O0.5,Cu2O,No,100.0,porrous spherical,18.63,700.0,700.0,700.0,700.0,700.0,700.0,0.0,100.0,0.0,glassy-carbon electrode,KOH,1.0,14.0,-2.0,CO,9.42,1.0,Flow cell,141.85410961999997,1.0,0.0,0.0,3.0,40.040471732759606,-0.12380000000000001,36.040575683266006,2.998961038961039,14.53413,0.65
https://doi.org/10.1016/j.jcis.2024.05.179,Cu2O-M,Cu1O0.5,Cu2O,No,100.0,porrous spherical,18.63,700.0,700.0,700.0,700.0,700.0,700.0,0.0,100.0,0.0,glassy-carbon electrode,KOH,1.0,14.0,-2.0,CH4,3.66,1.0,Flow cell,141.85410961999997,1.0,0.0,0.0,3.0,40.040471732759606,-0.12380000000000001,36.040575683266006,2.998961038961039,14.53413,0.65
https://doi.org/10.1016/j.jcis.2024.05.179,Cu2O-M,Cu1O0.5,Cu2O,No,100.0,porrous spherical,18.63,700.0,700.0,700.0,700.0,700.0,700.0,0.0,100.0,0.0,glassy-carbon electrode,KOH,1.0,14.0,-2.0,H2,14.66,1.0,Flow cell,141.85410961999997,1.0,0.0,0.0,3.0,40.040471732759606,-0.12380000000000001,36.040575683266006,2.998961038961039,14.53413,0.65
https://doi.org/10.1016/j.jcis.2024.05.179,Cu2O-M,Cu1O0.5,Cu2O,No,100.0,porrous spherical,18.63,700.0,700.0,700.0,700.0,700.0,700.0,0.0,100.0,0.0,glassy-carbon electrode,KOH,1.0,14.0,-2.1,C2H4,49.74,1.0,Flow cell,141.85410961999997,1.0,0.0,0.0,3.0,40.040471732759606,-0.12380000000000001,36.040575683266006,2.998961038961039,14.53413,0.65
https://doi.org/10.1016/j.jcis.2024.05.179,Cu2O-M,Cu1O0.5,Cu2O,No,100.0,porrous spherical,18.63,700.0,700.0,700.0,700.0,700.0,700.0,0.0,100.0,0.0,glassy-carbon electrode,KOH,1.0,14.0,-2.1,C2H5OH,16.23,1.0,Flow cell,141.85410961999997,1.0,0.0,0.0,3.0,40.040471732759606,-0.12380000000000001,36.040575683266006,2.998961038961039,14.53413,0.65
https://doi.org/10.1016/j.jcis.2024.05.179,Cu2O-M,Cu1O0.5,Cu2O,No,100.0,porrous spherical,18.63,700.0,700.0,700.0,700.0,700.0,700.0,0.0,100.0,0.0,glassy-carbon electrode,KOH,1.0,14.0,-2.1,CO,8.9,1.0,Flow cell,141.85410961999997,1.0,0.0,0.0,3.0,40.040471732759606,-0.12380000000000001,36.040575683266006,2.998961038961039,14.53413,0.65
https://doi.org/10.1016/j.jcis.2024.05.179,Cu2O-M,Cu1O0.5,Cu2O,No,100.0,porrous spherical,18.63,700.0,700.0,700.0,700.0,700.0,700.0,0.0,100.0,0.0,glassy-carbon electrode,KOH,1.0,14.0,-2.1,CH4,7.85,1.0,Flow cell,141.85410961999997,1.0,0.0,0.0,3.0,40.040471732759606,-0.12380000000000001,36.040575683266006,2.998961038961039,14.53413,0.65
https://doi.org/10.1016/j.jcis.2024.05.179,Cu2O-M,Cu1O0.5,Cu2O,No,100.0,porrous spherical,18.63,700.0,700.0,700.0,700.0,700.0,700.0,0.0,100.0,0.0,glassy-carbon electrode,KOH,1.0,14.0,-2.1,H2,21.99,1.0,Flow cell,141.85410961999997,1.0,0.0,0.0,3.0,40.040471732759606,-0.12380000000000001,36.040575683266006,2.998961038961039,14.53413,0.65
https://doi.org/10.1016/j.jcis.2024.05.179,Cu2O-B,Cu1O0.6126,Cu2O,CuO,63.13,irregular solid blocks,6.6,350.0,350.0,350.0,350.0,350.0,350.0,0.0,77.4,22.6,glassy-carbon electrode,KHCO3,0.1,6.8,-1.3,C2H4,9.15,1.0,H-cell,118.65196702174998,1.0,0.0,0.3687,2.6313,29.76556730386132,-0.12286634743816056,5.666545069140351,2.1511901084899723,10.857641646203103,0.8321764214013371
https://doi.org/10.1016/j.jcis.2024.05.179,Cu2O-B,Cu1O0.6126,Cu2O,CuO,63.13,irregular solid blocks,6.6,350.0,350.0,350.0,350.0,350.0,350.0,0.0,77.4,22.6,glassy-carbon electrode,KHCO3,0.1,6.8,-1.3,C2H5OH,6.21,1.0,H-cell,118.65196702174998,1.0,0.0,0.3687,2.6313,29.76556730386132,-0.12286634743816056,5.666545069140351,2.1511901084899723,10.857641646203103,0.8321764214013371
https://doi.org/10.1016/j.jcis.2024.05.179,Cu2O-B,Cu1O0.6126,Cu2O,CuO,63.13,irregular solid blocks,6.6,350.0,350.0,350.0,350.0,350.0,350.0,0.0,77.4,22.6,glassy-carbon electrode,KHCO3,0.1,6.8,-1.3,CO,16.99,1.0,H-cell,118.65196702174998,1.0,0.0,0.3687,2.6313,29.76556730386132,-0.12286634743816056,5.666545069140351,2.1511901084899723,10.857641646203103,0.8321764214013371
https://doi.org/10.1016/j.jcis.2024.05.179,Cu2O-B,Cu1O0.6126,Cu2O,CuO,63.13,irregular solid blocks,6.6,350.0,350.0,350.0,350.0,350.0,350.0,0.0,77.4,22.6,glassy-carbon electrode,KHCO3,0.1,6.8,-1.3,CH4,37.58,1.0,H-cell,118.65196702174998,1.0,0.0,0.3687,2.6313,29.76556730386132,-0.12286634743816056,5.666545069140351,2.1511901084899723,10.857641646203103,0.8321764214013371
https://doi.org/10.1016/j.jcis.2024.05.179,Cu2O-B,Cu1O0.6126,Cu2O,CuO,63.13,irregular solid blocks,6.6,350.0,350.0,350.0,350.0,350.0,350.0,0.0,77.4,22.6,glassy-carbon electrode,KHCO3,0.1,6.8,-1.3,HCOOH,13.07,1.0,H-cell,118.65196702174998,1.0,0.0,0.3687,2.6313,29.76556730386132,-0.12286634743816056,5.666545069140351,2.1511901084899723,10.857641646203103,0.8321764214013371
https://doi.org/10.1016/j.jcis.2024.05.179,Cu2O-B,Cu1O0.6126,Cu2O,CuO,63.13,irregular solid blocks,6.6,350.0,350.0,350.0,350.0,350.0,350.0,0.0,77.4,22.6,glassy-carbon electrode,KHCO3,0.1,6.8,-1.3,H2,14.05,1.0,H-cell,118.65196702174998,1.0,0.0,0.3687,2.6313,29.76556730386132,-0.12286634743816056,5.666545069140351,2.1511901084899723,10.857641646203103,0.8321764214013371
https://doi.org/10.1016/j.jcis.2024.05.179,Cu2O-B,Cu1O0.6126,Cu2O,CuO,63.13,irregular solid blocks,6.6,350.0,350.0,350.0,350.0,350.0,350.0,0.0,77.4,22.6,glassy-carbon electrode,KHCO3,0.1,6.8,-1.4,C2H4,4.58,1.0,H-cell,118.65196702174998,1.0,0.0,0.3687,2.6313,29.76556730386132,-0.12286634743816056,5.666545069140351,2.1511901084899723,10.857641646203103,0.8321764214013371
https://doi.org/10.1016/j.jcis.2024.05.179,Cu2O-B,Cu1O0.6126,Cu2O,CuO,63.13,irregular solid blocks,6.6,350.0,350.0,350.0,350.0,350.0,350.0,0.0,77.4,22.6,glassy-carbon electrode,KHCO3,0.1,6.8,-1.4,C2H5OH,9.15,1.0,H-cell,118.65196702174998,1.0,0.0,0.3687,2.6313,29.76556730386132,-0.12286634743816056,5.666545069140351,2.1511901084899723,10.857641646203103,0.8321764214013371
https://doi.org/10.1016/j.jcis.2024.05.179,Cu2O-B,Cu1O0.6126,Cu2O,CuO,63.13,irregular solid blocks,6.6,350.0,350.0,350.0,350.0,350.0,350.0,0.0,77.4,22.6,glassy-carbon electrode,KHCO3,0.1,6.8,-1.4,CO,17.65,1.0,H-cell,118.65196702174998,1.0,0.0,0.3687,2.6313,29.76556730386132,-0.12286634743816056,5.666545069140351,2.1511901084899723,10.857641646203103,0.8321764214013371
https://doi.org/10.1016/j.jcis.2024.05.179,Cu2O-B,Cu1O0.6126,Cu2O,CuO,63.13,irregular solid blocks,6.6,350.0,350.0,350.0,350.0,350.0,350.0,0.0,77.4,22.6,glassy-carbon electrode,KHCO3,0.1,6.8,-1.4,CH4,33.33,1.0,H-cell,118.65196702174998,1.0,0.0,0.3687,2.6313,29.76556730386132,-0.12286634743816056,5.666545069140351,2.1511901084899723,10.857641646203103,0.8321764214013371
https://doi.org/10.1016/j.jcis.2024.05.179,Cu2O-B,Cu1O0.6126,Cu2O,CuO,63.13,irregular solid blocks,6.6,350.0,350.0,350.0,350.0,350.0,350.0,0.0,77.4,22.6,glassy-carbon electrode,KHCO3,0.1,6.8,-1.4,HCOOH,20.59,1.0,H-cell,118.65196702174998,1.0,0.0,0.3687,2.6313,29.76556730386132,-0.12286634743816056,5.666545069140351,2.1511901084899723,10.857641646203103,0.8321764214013371
https://doi.org/10.1016/j.jcis.2024.05.179,Cu2O-B,Cu1O0.6126,Cu2O,CuO,63.13,irregular solid blocks,6.6,350.0,350.0,350.0,350.0,350.0,350.0,0.0,77.4,22.6,glassy-carbon electrode,KHCO3,0.1,6.8,-1.4,H2,17.65,1.0,H-cell,118.65196702174998,1.0,0.0,0.3687,2.6313,29.76556730386132,-0.12286634743816056,5.666545069140351,2.1511901084899723,10.857641646203103,0.8321764214013371
https://doi.org/10.1016/j.jcis.2024.05.179,Cu2O-B,Cu1O0.6126,Cu2O,CuO,63.13,irregular solid blocks,6.6,350.0,350.0,350.0,350.0,350.0,350.0,0.0,77.4,22.6,glassy-carbon electrode,KHCO3,0.1,6.8,-1.5,C2H4,10.13,1.0,H-cell,118.65196702174998,1.0,0.0,0.3687,2.6313,29.76556730386132,-0.12286634743816056,5.666545069140351,2.1511901084899723,10.857641646203103,0.8321764214013371
https://doi.org/10.1016/j.jcis.2024.05.179,Cu2O-B,Cu1O0.6126,Cu2O,CuO,63.13,irregular solid blocks,6.6,350.0,350.0,350.0,350.0,350.0,350.0,0.0,77.4,22.6,glassy-carbon electrode,KHCO3,0.1,6.8,-1.5,C2H5OH,4.58,1.0,H-cell,118.65196702174998,1.0,0.0,0.3687,2.6313,29.76556730386132,-0.12286634743816056,5.666545069140351,2.1511901084899723,10.857641646203103,0.8321764214013371
https://doi.org/10.1016/j.jcis.2024.05.179,Cu2O-B,Cu1O0.6126,Cu2O,CuO,63.13,irregular solid blocks,6.6,350.0,350.0,350.0,350.0,350.0,350.0,0.0,77.4,22.6,glassy-carbon electrode,KHCO3,0.1,6.8,-1.5,CO,14.71,1.0,H-cell,118.65196702174998,1.0,0.0,0.3687,2.6313,29.76556730386132,-0.12286634743816056,5.666545069140351,2.1511901084899723,10.857641646203103,0.8321764214013371
https://doi.org/10.1016/j.jcis.2024.05.179,Cu2O-B,Cu1O0.6126,Cu2O,CuO,63.13,irregular solid blocks,6.6,350.0,350.0,350.0,350.0,350.0,350.0,0.0,77.4,22.6,glassy-carbon electrode,KHCO3,0.1,6.8,-1.5,CH4,37.91,1.0,H-cell,118.65196702174998,1.0,0.0,0.3687,2.6313,29.76556730386132,-0.12286634743816056,5.666545069140351,2.1511901084899723,10.857641646203103,0.8321764214013371
https://doi.org/10.1016/j.jcis.2024.05.179,Cu2O-B,Cu1O0.6126,Cu2O,CuO,63.13,irregular solid blocks,6.6,350.0,350.0,350.0,350.0,350.0,350.0,0.0,77.4,22.6,glassy-carbon electrode,KHCO3,0.1,6.8,-1.5,HCOOH,19.28,1.0,H-cell,118.65196702174998,1.0,0.0,0.3687,2.6313,29.76556730386132,-0.12286634743816056,5.666545069140351,2.1511901084899723,10.857641646203103,0.8321764214013371
https://doi.org/10.1016/j.jcis.2024.05.179,Cu2O-B,Cu1O0.6126,Cu2O,CuO,63.13,irregular solid blocks,6.6,350.0,350.0,350.0,350.0,350.0,350.0,0.0,77.4,22.6,glassy-carbon electrode,KHCO3,0.1,6.8,-1.5,H2,16.01,1.0,H-cell,118.65196702174998,1.0,0.0,0.3687,2.6313,29.76556730386132,-0.12286634743816056,5.666545069140351,2.1511901084899723,10.857641646203103,0.8321764214013371
https://doi.org/10.1016/j.jcis.2024.05.179,Cu2O-B,Cu1O0.6126,Cu2O,CuO,63.13,irregular solid blocks,6.6,350.0,350.0,350.0,350.0,350.0,350.0,0.0,77.4,22.6,glassy-carbon electrode,KHCO3,0.1,6.8,-1.6,C2H4,4.58,1.0,H-cell,118.65196702174998,1.0,0.0,0.3687,2.6313,29.76556730386132,-0.12286634743816056,5.666545069140351,2.1511901084899723,10.857641646203103,0.8321764214013371
https://doi.org/10.1016/j.jcis.2024.05.179,Cu2O-B,Cu1O0.6126,Cu2O,CuO,63.13,irregular solid blocks,6.6,350.0,350.0,350.0,350.0,350.0,350.0,0.0,77.4,22.6,glassy-carbon electrode,KHCO3,0.1,6.8,-1.6,C2H5OH,7.84,1.0,H-cell,118.65196702174998,1.0,0.0,0.3687,2.6313,29.76556730386132,-0.12286634743816056,5.666545069140351,2.1511901084899723,10.857641646203103,0.8321764214013371
https://doi.org/10.1016/j.jcis.2024.05.179,Cu2O-B,Cu1O0.6126,Cu2O,CuO,63.13,irregular solid blocks,6.6,350.0,350.0,350.0,350.0,350.0,350.0,0.0,77.4,22.6,glassy-carbon electrode,KHCO3,0.1,6.8,-1.6,CO,13.73,1.0,H-cell,118.65196702174998,1.0,0.0,0.3687,2.6313,29.76556730386132,-0.12286634743816056,5.666545069140351,2.1511901084899723,10.857641646203103,0.8321764214013371
https://doi.org/10.1016/j.jcis.2024.05.179,Cu2O-B,Cu1O0.6126,Cu2O,CuO,63.13,irregular solid blocks,6.6,350.0,350.0,350.0,350.0,350.0,350.0,0.0,77.4,22.6,glassy-carbon electrode,KHCO3,0.1,6.8,-1.6,CH4,34.64,1.0,H-cell,118.65196702174998,1.0,0.0,0.3687,2.6313,29.76556730386132,-0.12286634743816056,5.666545069140351,2.1511901084899723,10.857641646203103,0.8321764214013371
https://doi.org/10.1016/j.jcis.2024.05.179,Cu2O-B,Cu1O0.6126,Cu2O,CuO,63.13,irregular solid blocks,6.6,350.0,350.0,350.0,350.0,350.0,350.0,0.0,77.4,22.6,glassy-carbon electrode,KHCO3,0.1,6.8,-1.6,HCOOH,13.07,1.0,H-cell,118.65196702174998,1.0,0.0,0.3687,2.6313,29.76556730386132,-0.12286634743816056,5.666545069140351,2.1511901084899723,10.857641646203103,0.8321764214013371
https://doi.org/10.1016/j.jcis.2024.05.179,Cu2O-B,Cu1O0.6126,Cu2O,CuO,63.13,irregular solid blocks,6.6,350.0,350.0,350.0,350.0,350.0,350.0,0.0,77.4,22.6,glassy-carbon electrode,KHCO3,0.1,6.8,-1.6,H2,24.18,1.0,H-cell,118.65196702174998,1.0,0.0,0.3687,2.6313,29.76556730386132,-0.12286634743816056,5.666545069140351,2.1511901084899723,10.857641646203103,0.8321764214013371
https://doi.org/10.1016/j.jcis.2024.05.179,Cu2O-B,Cu1O0.6126,Cu2O,CuO,63.13,irregular solid blocks,6.6,350.0,350.0,350.0,350.0,350.0,350.0,0.0,77.4,22.6,glassy-carbon electrode,KHCO3,0.1,6.8,-1.7,C2H4,2.61,1.0,H-cell,118.65196702174998,1.0,0.0,0.3687,2.6313,29.76556730386132,-0.12286634743816056,5.666545069140351,2.1511901084899723,10.857641646203103,0.8321764214013371
https://doi.org/10.1016/j.jcis.2024.05.179,Cu2O-B,Cu1O0.6126,Cu2O,CuO,63.13,irregular solid blocks,6.6,350.0,350.0,350.0,350.0,350.0,350.0,0.0,77.4,22.6,glassy-carbon electrode,KHCO3,0.1,6.8,-1.7,C2H5OH,5.56,1.0,H-cell,118.65196702174998,1.0,0.0,0.3687,2.6313,29.76556730386132,-0.12286634743816056,5.666545069140351,2.1511901084899723,10.857641646203103,0.8321764214013371
https://doi.org/10.1016/j.jcis.2024.05.179,Cu2O-B,Cu1O0.6126,Cu2O,CuO,63.13,irregular solid blocks,6.6,350.0,350.0,350.0,350.0,350.0,350.0,0.0,77.4,22.6,glassy-carbon electrode,KHCO3,0.1,6.8,-1.7,CO,16.67,1.0,H-cell,118.65196702174998,1.0,0.0,0.3687,2.6313,29.76556730386132,-0.12286634743816056,5.666545069140351,2.1511901084899723,10.857641646203103,0.8321764214013371
https://doi.org/10.1016/j.jcis.2024.05.179,Cu2O-B,Cu1O0.6126,Cu2O,CuO,63.13,irregular solid blocks,6.6,350.0,350.0,350.0,350.0,350.0,350.0,0.0,77.4,22.6,glassy-carbon electrode,KHCO3,0.1,6.8,-1.7,CH4,37.91,1.0,H-cell,118.65196702174998,1.0,0.0,0.3687,2.6313,29.76556730386132,-0.12286634743816056,5.666545069140351,2.1511901084899723,10.857641646203103,0.8321764214013371
https://doi.org/10.1016/j.jcis.2024.05.179,Cu2O-B,Cu1O0.6126,Cu2O,CuO,63.13,irregular solid blocks,6.6,350.0,350.0,350.0,350.0,350.0,350.0,0.0,77.4,22.6,glassy-carbon electrode,KHCO3,0.1,6.8,-1.7,HCOOH,18.95,1.0,H-cell,118.65196702174998,1.0,0.0,0.3687,2.6313,29.76556730386132,-0.12286634743816056,5.666545069140351,2.1511901084899723,10.857641646203103,0.8321764214013371
https://doi.org/10.1016/j.jcis.2024.05.179,Cu2O-B,Cu1O0.6126,Cu2O,CuO,63.13,irregular solid blocks,6.6,350.0,350.0,350.0,350.0,350.0,350.0,0.0,77.4,22.6,glassy-carbon electrode,KHCO3,0.1,6.8,-1.7,H2,16.99,1.0,H-cell,118.65196702174998,1.0,0.0,0.3687,2.6313,29.76556730386132,-0.12286634743816056,5.666545069140351,2.1511901084899723,10.857641646203103,0.8321764214013371
https://doi.org/10.1016/j.jcis.2024.05.179,Cu2O-B,Cu1O0.6126,Cu2O,CuO,63.13,irregular solid blocks,6.6,350.0,350.0,350.0,350.0,350.0,350.0,0.0,77.4,22.6,glassy-carbon electrode,KOH,1.0,14.0,-1.7,C2H4,10.26,1.0,Flow cell,118.65196702174998,1.0,0.0,0.3687,2.6313,29.76556730386132,-0.12286634743816056,5.666545069140351,2.1511901084899723,10.857641646203103,0.8321764214013371
https://doi.org/10.1016/j.jcis.2024.05.179,Cu2O-B,Cu1O0.6126,Cu2O,CuO,63.13,irregular solid blocks,6.6,350.0,350.0,350.0,350.0,350.0,350.0,0.0,77.4,22.6,glassy-carbon electrode,KOH,1.0,14.0,-1.7,C2H5OH,12.58,1.0,Flow cell,118.65196702174998,1.0,0.0,0.3687,2.6313,29.76556730386132,-0.12286634743816056,5.666545069140351,2.1511901084899723,10.857641646203103,0.8321764214013371
https://doi.org/10.1016/j.jcis.2024.05.179,Cu2O-B,Cu1O0.6126,Cu2O,CuO,63.13,irregular solid blocks,6.6,350.0,350.0,350.0,350.0,350.0,350.0,0.0,77.4,22.6,glassy-carbon electrode,KOH,1.0,14.0,-1.7,CO,3.31,1.0,Flow cell,118.65196702174998,1.0,0.0,0.3687,2.6313,29.76556730386132,-0.12286634743816056,5.666545069140351,2.1511901084899723,10.857641646203103,0.8321764214013371
https://doi.org/10.1016/j.jcis.2024.05.179,Cu2O-B,Cu1O0.6126,Cu2O,CuO,63.13,irregular solid blocks,6.6,350.0,350.0,350.0,350.0,350.0,350.0,0.0,77.4,22.6,glassy-carbon electrode,KOH,1.0,14.0,-1.7,CH4,2.98,1.0,Flow cell,118.65196702174998,1.0,0.0,0.3687,2.6313,29.76556730386132,-0.12286634743816056,5.666545069140351,2.1511901084899723,10.857641646203103,0.8321764214013371
https://doi.org/10.1016/j.jcis.2024.05.179,Cu2O-B,Cu1O0.6126,Cu2O,CuO,63.13,irregular solid blocks,6.6,350.0,350.0,350.0,350.0,350.0,350.0,0.0,77.4,22.6,glassy-carbon electrode,KOH,1.0,14.0,-1.7,HCOOH,50.99,1.0,Flow cell,118.65196702174998,1.0,0.0,0.3687,2.6313,29.76556730386132,-0.12286634743816056,5.666545069140351,2.1511901084899723,10.857641646203103,0.8321764214013371
https://doi.org/10.1016/j.jcis.2024.05.179,Cu2O-B,Cu1O0.6126,Cu2O,CuO,63.13,irregular solid blocks,6.6,350.0,350.0,350.0,350.0,350.0,350.0,0.0,77.4,22.6,glassy-carbon electrode,KOH,1.0,14.0,-1.7,H2,23.51,1.0,Flow cell,118.65196702174998,1.0,0.0,0.3687,2.6313,29.76556730386132,-0.12286634743816056,5.666545069140351,2.1511901084899723,10.857641646203103,0.8321764214013371
https://doi.org/10.1016/j.jcis.2024.05.179,Cu2O-B,Cu1O0.6126,Cu2O,CuO,63.13,irregular solid blocks,6.6,350.0,350.0,350.0,350.0,350.0,350.0,0.0,77.4,22.6,glassy-carbon electrode,KOH,1.0,14.0,-1.8,C2H4,9.93,1.0,Flow cell,118.65196702174998,1.0,0.0,0.3687,2.6313,29.76556730386132,-0.12286634743816056,5.666545069140351,2.1511901084899723,10.857641646203103,0.8321764214013371
https://doi.org/10.1016/j.jcis.2024.05.179,Cu2O-B,Cu1O0.6126,Cu2O,CuO,63.13,irregular solid blocks,6.6,350.0,350.0,350.0,350.0,350.0,350.0,0.0,77.4,22.6,glassy-carbon electrode,KOH,1.0,14.0,-1.8,C2H5OH,5.3,1.0,Flow cell,118.65196702174998,1.0,0.0,0.3687,2.6313,29.76556730386132,-0.12286634743816056,5.666545069140351,2.1511901084899723,10.857641646203103,0.8321764214013371
https://doi.org/10.1016/j.jcis.2024.05.179,Cu2O-B,Cu1O0.6126,Cu2O,CuO,63.13,irregular solid blocks,6.6,350.0,350.0,350.0,350.0,350.0,350.0,0.0,77.4,22.6,glassy-carbon electrode,KOH,1.0,14.0,-1.8,CO,3.64,1.0,Flow cell,118.65196702174998,1.0,0.0,0.3687,2.6313,29.76556730386132,-0.12286634743816056,5.666545069140351,2.1511901084899723,10.857641646203103,0.8321764214013371
https://doi.org/10.1016/j.jcis.2024.05.179,Cu2O-B,Cu1O0.6126,Cu2O,CuO,63.13,irregular solid blocks,6.6,350.0,350.0,350.0,350.0,350.0,350.0,0.0,77.4,22.6,glassy-carbon electrode,KOH,1.0,14.0,-1.8,CH4,6.62,1.0,Flow cell,118.65196702174998,1.0,0.0,0.3687,2.6313,29.76556730386132,-0.12286634743816056,5.666545069140351,2.1511901084899723,10.857641646203103,0.8321764214013371
https://doi.org/10.1016/j.jcis.2024.05.179,Cu2O-B,Cu1O0.6126,Cu2O,CuO,63.13,irregular solid blocks,6.6,350.0,350.0,350.0,350.0,350.0,350.0,0.0,77.4,22.6,glassy-carbon electrode,KOH,1.0,14.0,-1.8,HCOOH,48.34,1.0,Flow cell,118.65196702174998,1.0,0.0,0.3687,2.6313,29.76556730386132,-0.12286634743816056,5.666545069140351,2.1511901084899723,10.857641646203103,0.8321764214013371
https://doi.org/10.1016/j.jcis.2024.05.179,Cu2O-B,Cu1O0.6126,Cu2O,CuO,63.13,irregular solid blocks,6.6,350.0,350.0,350.0,350.0,350.0,350.0,0.0,77.4,22.6,glassy-carbon electrode,KOH,1.0,14.0,-1.8,H2,29.14,1.0,Flow cell,118.65196702174998,1.0,0.0,0.3687,2.6313,29.76556730386132,-0.12286634743816056,5.666545069140351,2.1511901084899723,10.857641646203103,0.8321764214013371
https://doi.org/10.1016/j.jcis.2024.05.179,Cu2O-B,Cu1O0.6126,Cu2O,CuO,63.13,irregular solid blocks,6.6,350.0,350.0,350.0,350.0,350.0,350.0,0.0,77.4,22.6,glassy-carbon electrode,KOH,1.0,14.0,-1.9,C2H4,9.6,1.0,Flow cell,118.65196702174998,1.0,0.0,0.3687,2.6313,29.76556730386132,-0.12286634743816056,5.666545069140351,2.1511901084899723,10.857641646203103,0.8321764214013371
https://doi.org/10.1016/j.jcis.2024.05.179,Cu2O-B,Cu1O0.6126,Cu2O,CuO,63.13,irregular solid blocks,6.6,350.0,350.0,350.0,350.0,350.0,350.0,0.0,77.4,22.6,glassy-carbon electrode,KOH,1.0,14.0,-1.9,C2H5OH,7.28,1.0,Flow cell,118.65196702174998,1.0,0.0,0.3687,2.6313,29.76556730386132,-0.12286634743816056,5.666545069140351,2.1511901084899723,10.857641646203103,0.8321764214013371
https://doi.org/10.1016/j.jcis.2024.05.179,Cu2O-B,Cu1O0.6126,Cu2O,CuO,63.13,irregular solid blocks,6.6,350.0,350.0,350.0,350.0,350.0,350.0,0.0,77.4,22.6,glassy-carbon electrode,KOH,1.0,14.0,-1.9,CO,2.32,1.0,Flow cell,118.65196702174998,1.0,0.0,0.3687,2.6313,29.76556730386132,-0.12286634743816056,5.666545069140351,2.1511901084899723,10.857641646203103,0.8321764214013371
