Repository: vovamirosh/CO2RR_PISH

File: Datasets/R_prepr_2024_12_13.csv (part 10 of 14)
,DOI,Article name,Formula,Cat. compound,Support,"Cat./Support ratio, % (at)",Morphology (TEM/SEM),"Pore size, nm",width min (nm),width aver (nm),width max (nm),length min (nm),length aver (nm),length max (nm),"Cu, % (at.)","Cu+, % (at.)","Cu(2+), % (at.)",Base,electrolyte,"conc, M",pH,RHE vs V,Product,"FE, %","Time, h",Type of reactor
1759,https://doi.org/10.3390/catal11050535,4ZnO@Cu2O,Cu0.11ZnO0.411,Cu2O,ZnO,79.09,core-shell,0.0,80.0,101.7,130.0,80.0,101.7,130.0,62.02,37.98,0.0,gasdiffusion electrode,KOH,1.0,14.0,-0.6,C2H4,1.62,1.0,Flow cell
1760,https://doi.org/10.3390/catal11050535,4ZnO@Cu2O,Cu0.11ZnO0.411,Cu2O,ZnO,79.09,core-shell,0.0,80.0,101.7,130.0,80.0,101.7,130.0,62.02,37.98,0.0,gasdiffusion electrode,KOH,1.0,14.0,-0.6,HCOOH,10.61,1.0,Flow cell
1761,https://doi.org/10.3390/catal11050535,4ZnO@Cu2O,Cu0.11ZnO0.411,Cu2O,ZnO,79.09,core-shell,0.0,80.0,101.7,130.0,80.0,101.7,130.0,62.02,37.98,0.0,gasdiffusion electrode,KOH,1.0,14.0,-0.6,H2,40.66,1.0,Flow cell
1762,https://doi.org/10.3390/catal11050535,4ZnO@Cu2O,Cu0.11ZnO0.411,Cu2O,ZnO,79.09,core-shell,0.0,80.0,101.7,130.0,80.0,101.7,130.0,62.02,37.98,0.0,gasdiffusion electrode,KOH,1.0,14.0,-0.6,CO,43.19,1.0,Flow cell
1763,https://doi.org/10.3390/catal11050535,4ZnO@Cu2O,Cu0.11ZnO0.411,Cu2O,ZnO,79.09,core-shell,0.0,80.0,101.7,130.0,80.0,101.7,130.0,62.02,37.98,0.0,gasdiffusion electrode,KOH,1.0,14.0,-0.8,C2H4,1.62,1.0,Flow cell
1764,https://doi.org/10.3390/catal11050535,4ZnO@Cu2O,Cu0.11ZnO0.411,Cu2O,ZnO,79.09,core-shell,0.0,80.0,101.7,130.0,80.0,101.7,130.0,62.02,37.98,0.0,gasdiffusion electrode,KOH,1.0,14.0,-0.8,C2H5OH,6.4,1.0,Flow cell
1765,https://doi.org/10.3390/catal11050535,4ZnO@Cu2O,Cu0.11ZnO0.411,Cu2O,ZnO,79.09,core-shell,0.0,80.0,101.7,130.0,80.0,101.7,130.0,62.02,37.98,0.0,gasdiffusion electrode,KOH,1.0,14.0,-0.8,HCOOH,9.21,1.0,Flow cell
1766,https://doi.org/10.3390/catal11050535,4ZnO@Cu2O,Cu0.11ZnO0.411,Cu2O,ZnO,79.09,core-shell,0.0,80.0,101.7,130.0,80.0,101.7,130.0,62.02,37.98,0.0,gasdiffusion electrode,KOH,1.0,14.0,-0.8,H2,26.9,1.0,Flow cell
1767,https://doi.org/10.3390/catal11050535,4ZnO@Cu2O,Cu0.11ZnO0.411,Cu2O,ZnO,79.09,core-shell,0.0,80.0,101.7,130.0,80.0,101.7,130.0,62.02,37.98,0.0,gasdiffusion electrode,KOH,1.0,14.0,-0.8,CO,52.74,1.0,Flow cell
1768,https://doi.org/10.3390/catal11050535,4ZnO@Cu2O,Cu0.11ZnO0.411,Cu2O,ZnO,79.09,core-shell,0.0,80.0,101.7,130.0,80.0,101.7,130.0,62.02,37.98,0.0,gasdiffusion electrode,KOH,1.0,14.0,-1.0,C2H5OH,2.75,1.0,Flow cell
1769,https://doi.org/10.3390/catal11050535,4ZnO@Cu2O,Cu0.11ZnO0.411,Cu2O,ZnO,79.09,core-shell,0.0,80.0,101.7,130.0,80.0,101.7,130.0,62.02,37.98,0.0,gasdiffusion electrode,KOH,1.0,14.0,-1.0,HCOOH,7.24,1.0,Flow cell
1770,https://doi.org/10.3390/catal11050535,4ZnO@Cu2O,Cu0.11ZnO0.411,Cu2O,ZnO,79.09,core-shell,0.0,80.0,101.7,130.0,80.0,101.7,130.0,62.02,37.98,0.0,gasdiffusion electrode,KOH,1.0,14.0,-1.0,C2H4,7.24,1.0,Flow cell
1771,https://doi.org/10.3390/catal11050535,4ZnO@Cu2O,Cu0.11ZnO0.411,Cu2O,ZnO,79.09,core-shell,0.0,80.0,101.7,130.0,80.0,101.7,130.0,62.02,37.98,0.0,gasdiffusion electrode,KOH,1.0,14.0,-1.0,H2,31.95,1.0,Flow cell
1772,https://doi.org/10.3390/catal11050535,4ZnO@Cu2O,Cu0.11ZnO0.411,Cu2O,ZnO,79.09,core-shell,0.0,80.0,101.7,130.0,80.0,101.7,130.0,62.02,37.98,0.0,gasdiffusion electrode,KOH,1.0,14.0,-1.0,CO,59.2,1.0,Flow cell
1773,https://doi.org/10.3390/catal11050535,4ZnO@Cu2O,Cu0.11ZnO0.411,Cu2O,ZnO,79.09,core-shell,0.0,80.0,101.7,130.0,80.0,101.7,130.0,62.02,37.98,0.0,gasdiffusion electrode,KOH,1.0,14.0,-1.2,CH4,0.5,1.0,Flow cell
1774,https://doi.org/10.3390/catal11050535,4ZnO@Cu2O,Cu0.11ZnO0.411,Cu2O,ZnO,79.09,core-shell,0.0,80.0,101.7,130.0,80.0,101.7,130.0,62.02,37.98,0.0,gasdiffusion electrode,KOH,1.0,14.0,-1.2,HCOOH,5.27,1.0,Flow cell
1775,https://doi.org/10.3390/catal11050535,4ZnO@Cu2O,Cu0.11ZnO0.411,Cu2O,ZnO,79.09,core-shell,0.0,80.0,101.7,130.0,80.0,101.7,130.0,62.02,37.98,0.0,gasdiffusion electrode,KOH,1.0,14.0,-1.2,C2H4,5.27,1.0,Flow cell
1776,https://doi.org/10.3390/catal11050535,4ZnO@Cu2O,Cu0.11ZnO0.411,Cu2O,ZnO,79.09,core-shell,0.0,80.0,101.7,130.0,80.0,101.7,130.0,62.02,37.98,0.0,gasdiffusion electrode,KOH,1.0,14.0,-1.2,H2,36.73,1.0,Flow cell
1777,https://doi.org/10.3390/catal11050535,4ZnO@Cu2O,Cu0.11ZnO0.411,Cu2O,ZnO,79.09,core-shell,0.0,80.0,101.7,130.0,80.0,101.7,130.0,62.02,37.98,0.0,gasdiffusion electrode,KOH,1.0,14.0,-1.2,CO,47.96,1.0,Flow cell
1778,https://doi.org/10.3390/catal11050535,ZnO@20Cu2O,Cu1.19Zn0.06O0.494,Cu2O,ZnO,5.1,core-shell,0.0,202.5,227.9,255.0,202.5,227.9,255.0,27.0,73.0,0.0,gasdiffusion electrode,KOH,1.0,14.0,-0.4,HCOOH,8.83,1.0,Flow cell
1779,https://doi.org/10.3390/catal11050535,ZnO@20Cu2O,Cu1.19Zn0.06O0.494,Cu2O,ZnO,5.1,core-shell,0.0,202.5,227.9,255.0,202.5,227.9,255.0,27.0,73.0,0.0,gasdiffusion electrode,KOH,1.0,14.0,-0.4,CO,13.63,1.0,Flow cell
1780,https://doi.org/10.3390/catal11050535,ZnO@20Cu2O,Cu1.19Zn0.06O0.494,Cu2O,ZnO,5.1,core-shell,0.0,202.5,227.9,255.0,202.5,227.9,255.0,27.0,73.0,0.0,gasdiffusion electrode,KOH,1.0,14.0,-0.4,H2,73.69,1.0,Flow cell
1781,https://doi.org/10.3390/catal11050535,ZnO@20Cu2O,Cu1.19Zn0.06O0.494,Cu2O,ZnO,5.1,core-shell,0.0,202.5,227.9,255.0,202.5,227.9,255.0,27.0,73.0,0.0,gasdiffusion electrode,KOH,1.0,14.0,-0.6,C2H4,0.25,1.0,Flow cell
1782,https://doi.org/10.3390/catal11050535,ZnO@20Cu2O,Cu1.19Zn0.06O0.494,Cu2O,ZnO,5.1,core-shell,0.0,202.5,227.9,255.0,202.5,227.9,255.0,27.0,73.0,0.0,gasdiffusion electrode,KOH,1.0,14.0,-0.6,C2H5OH,2.78,1.0,Flow cell
1783,https://doi.org/10.3390/catal11050535,ZnO@20Cu2O,Cu1.19Zn0.06O0.494,Cu2O,ZnO,5.1,core-shell,0.0,202.5,227.9,255.0,202.5,227.9,255.0,27.0,73.0,0.0,gasdiffusion electrode,KOH,1.0,14.0,-0.6,HCOOH,20.69,1.0,Flow cell
1784,https://doi.org/10.3390/catal11050535,ZnO@20Cu2O,Cu1.19Zn0.06O0.494,Cu2O,ZnO,5.1,core-shell,0.0,202.5,227.9,255.0,202.5,227.9,255.0,27.0,73.0,0.0,gasdiffusion electrode,KOH,1.0,14.0,-0.6,CO,22.71,1.0,Flow cell
1785,https://doi.org/10.3390/catal11050535,ZnO@20Cu2O,Cu1.19Zn0.06O0.494,Cu2O,ZnO,5.1,core-shell,0.0,202.5,227.9,255.0,202.5,227.9,255.0,27.0,73.0,0.0,gasdiffusion electrode,KOH,1.0,14.0,-0.6,H2,52.74,1.0,Flow cell
1786,https://doi.org/10.3390/catal11050535,ZnO@20Cu2O,Cu1.19Zn0.06O0.494,Cu2O,ZnO,5.1,core-shell,0.0,202.5,227.9,255.0,202.5,227.9,255.0,27.0,73.0,0.0,gasdiffusion electrode,KOH,1.0,14.0,-0.8,CH4,0.25,1.0,Flow cell
1787,https://doi.org/10.3390/catal11050535,ZnO@20Cu2O,Cu1.19Zn0.06O0.494,Cu2O,ZnO,5.1,core-shell,0.0,202.5,227.9,255.0,202.5,227.9,255.0,27.0,73.0,0.0,gasdiffusion electrode,KOH,1.0,14.0,-0.8,C2H4,5.05,1.0,Flow cell
1788,https://doi.org/10.3390/catal11050535,ZnO@20Cu2O,Cu1.19Zn0.06O0.494,Cu2O,ZnO,5.1,core-shell,0.0,202.5,227.9,255.0,202.5,227.9,255.0,27.0,73.0,0.0,gasdiffusion electrode,KOH,1.0,14.0,-0.8,C2H5OH,8.83,1.0,Flow cell
1789,https://doi.org/10.3390/catal11050535,ZnO@20Cu2O,Cu1.19Zn0.06O0.494,Cu2O,ZnO,5.1,core-shell,0.0,202.5,227.9,255.0,202.5,227.9,255.0,27.0,73.0,0.0,gasdiffusion electrode,KOH,1.0,14.0,-0.8,HCOOH,21.2,1.0,Flow cell
1790,https://doi.org/10.3390/catal11050535,ZnO@20Cu2O,Cu1.19Zn0.06O0.494,Cu2O,ZnO,5.1,core-shell,0.0,202.5,227.9,255.0,202.5,227.9,255.0,27.0,73.0,0.0,gasdiffusion electrode,KOH,1.0,14.0,-0.8,CO,24.48,1.0,Flow cell
1791,https://doi.org/10.3390/catal11050535,ZnO@20Cu2O,Cu1.19Zn0.06O0.494,Cu2O,ZnO,5.1,core-shell,0.0,202.5,227.9,255.0,202.5,227.9,255.0,27.0,73.0,0.0,gasdiffusion electrode,KOH,1.0,14.0,-0.8,H2,39.37,1.0,Flow cell
1792,https://doi.org/10.3390/catal11050535,ZnO@20Cu2O,Cu1.19Zn0.06O0.494,Cu2O,ZnO,5.1,core-shell,0.0,202.5,227.9,255.0,202.5,227.9,255.0,27.0,73.0,0.0,gasdiffusion electrode,KOH,1.0,14.0,-1.0,C2H5OH,10.09,1.0,Flow cell
1793,https://doi.org/10.3390/catal11050535,ZnO@20Cu2O,Cu1.19Zn0.06O0.494,Cu2O,ZnO,5.1,core-shell,0.0,202.5,227.9,255.0,202.5,227.9,255.0,27.0,73.0,0.0,gasdiffusion electrode,KOH,1.0,14.0,-1.0,C2H4,19.43,1.0,Flow cell
1794,https://doi.org/10.3390/catal11050535,ZnO@20Cu2O,Cu1.19Zn0.06O0.494,Cu2O,ZnO,5.1,core-shell,0.0,202.5,227.9,255.0,202.5,227.9,255.0,27.0,73.0,0.0,gasdiffusion electrode,KOH,1.0,14.0,-1.0,HCOOH,19.43,1.0,Flow cell
1795,https://doi.org/10.3390/catal11050535,ZnO@20Cu2O,Cu1.19Zn0.06O0.494,Cu2O,ZnO,5.1,core-shell,0.0,202.5,227.9,255.0,202.5,227.9,255.0,27.0,73.0,0.0,gasdiffusion electrode,KOH,1.0,14.0,-1.0,H2,22.97,1.0,Flow cell
1796,https://doi.org/10.3390/catal11050535,ZnO@20Cu2O,Cu1.19Zn0.06O0.494,Cu2O,ZnO,5.1,core-shell,0.0,202.5,227.9,255.0,202.5,227.9,255.0,27.0,73.0,0.0,gasdiffusion electrode,KOH,1.0,14.0,-1.0,CO,28.26,1.0,Flow cell
1797,https://doi.org/10.3390/catal11050535,ZnO@20Cu2O,Cu1.19Zn0.06O0.494,Cu2O,ZnO,5.1,core-shell,0.0,202.5,227.9,255.0,202.5,227.9,255.0,27.0,73.0,0.0,gasdiffusion electrode,KOH,1.0,14.0,-1.2,C2H5OH,9.84,1.0,Flow cell
1798,https://doi.org/10.3390/catal11050535,ZnO@20Cu2O,Cu1.19Zn0.06O0.494,Cu2O,ZnO,5.1,core-shell,0.0,202.5,227.9,255.0,202.5,227.9,255.0,27.0,73.0,0.0,gasdiffusion electrode,KOH,1.0,14.0,-1.2,C2H4,15.39,1.0,Flow cell
1799,https://doi.org/10.3390/catal11050535,ZnO@20Cu2O,Cu1.19Zn0.06O0.494,Cu2O,ZnO,5.1,core-shell,0.0,202.5,227.9,255.0,202.5,227.9,255.0,27.0,73.0,0.0,gasdiffusion electrode,KOH,1.0,14.0,-1.2,HCOOH,19.43,1.0,Flow cell
1800,https://doi.org/10.3390/catal11050535,ZnO@20Cu2O,Cu1.19Zn0.06O0.494,Cu2O,ZnO,5.1,core-shell,0.0,202.5,227.9,255.0,202.5,227.9,255.0,27.0,73.0,0.0,gasdiffusion electrode,KOH,1.0,14.0,-1.2,H2,19.43,1.0,Flow cell
1801,https://doi.org/10.3390/catal11050535,ZnO@20Cu2O,Cu1.19Zn0.06O0.494,Cu2O,ZnO,5.1,core-shell,0.0,202.5,227.9,255.0,202.5,227.9,255.0,27.0,73.0,0.0,gasdiffusion electrode,KOH,1.0,14.0,-1.2,CO,28.52,1.0,Flow cell
1802,https://doi.org/10.1021/jacs.0c01562,OFC,Cu,Cu,No,100.0,foam,0.75,115.8,115.8,115.8,0.0,0.0,0.0,100.0,0.0,0.0,carbon paper electrode,KHCO3,0.5,7.2,-0.54,CO,10.02,1.0,H-cell
1803,https://doi.org/10.1021/jacs.0c01562,OFC,Cu,Cu,No,100.0,foam,0.75,115.8,115.8,115.8,0.0,0.0,0.0,100.0,0.0,0.0,carbon paper electrode,KHCO3,0.5,7.2,-0.54,H2,47.7,1.0,H-cell
1804,https://doi.org/10.1021/jacs.0c01562,OFC,Cu,Cu,No,100.0,foam,0.75,115.8,115.8,115.8,0.0,0.0,0.0,100.0,0.0,0.0,carbon paper electrode,KHCO3,0.5,7.2,-0.675,CH4,0.99,1.0,H-cell
1805,https://doi.org/10.1021/jacs.0c01562,OFC,Cu,Cu,No,100.0,foam,0.75,115.8,115.8,115.8,0.0,0.0,0.0,100.0,0.0,0.0,carbon paper electrode,KHCO3,0.5,7.2,-0.675,CO,6.77,1.0,H-cell
1806,https://doi.org/10.1021/jacs.0c01562,OFC,Cu,Cu,No,100.0,foam,0.75,115.8,115.8,115.8,0.0,0.0,0.0,100.0,0.0,0.0,carbon paper electrode,KHCO3,0.5,7.2,-0.675,H2,50.81,1.0,H-cell
1807,https://doi.org/10.1021/jacs.0c01562,OFC,Cu,Cu,No,100.0,foam,0.75,115.8,115.8,115.8,0.0,0.0,0.0,100.0,0.0,0.0,carbon paper electrode,KHCO3,0.5,7.2,-0.78,CH4,2.54,1.0,H-cell
1808,https://doi.org/10.1021/jacs.0c01562,OFC,Cu,Cu,No,100.0,foam,0.75,115.8,115.8,115.8,0.0,0.0,0.0,100.0,0.0,0.0,carbon paper electrode,KHCO3,0.5,7.2,-0.78,CO,4.94,1.0,H-cell
1809,https://doi.org/10.1021/jacs.0c01562,OFC,Cu,Cu,No,100.0,foam,0.75,115.8,115.8,115.8,0.0,0.0,0.0,100.0,0.0,0.0,carbon paper electrode,KHCO3,0.5,7.2,-0.78,H2,53.63,1.0,H-cell
1810,https://doi.org/10.1021/jacs.0c01562,OFC,Cu,Cu,No,100.0,foam,0.75,115.8,115.8,115.8,0.0,0.0,0.0,100.0,0.0,0.0,carbon paper electrode,KHCO3,0.5,7.2,-0.84,CO,1.98,1.0,H-cell
1811,https://doi.org/10.1021/jacs.0c01562,OFC,Cu,Cu,No,100.0,foam,0.75,115.8,115.8,115.8,0.0,0.0,0.0,100.0,0.0,0.0,carbon paper electrode,KHCO3,0.5,7.2,-0.84,CH4,5.08,1.0,H-cell
1812,https://doi.org/10.1021/jacs.0c01562,OFC,Cu,Cu,No,100.0,foam,0.75,115.8,115.8,115.8,0.0,0.0,0.0,100.0,0.0,0.0,carbon paper electrode,KHCO3,0.5,7.2,-0.84,H2,55.6,1.0,H-cell
1813,https://doi.org/10.1021/jacs.0c01562,OFC,Cu,Cu,No,100.0,foam,0.75,115.8,115.8,115.8,0.0,0.0,0.0,100.0,0.0,0.0,carbon paper electrode,KHCO3,0.5,7.2,-0.9,CO,0.71,1.0,H-cell
1814,https://doi.org/10.1021/jacs.0c01562,OFC,Cu,Cu,No,100.0,foam,0.75,115.8,115.8,115.8,0.0,0.0,0.0,100.0,0.0,0.0,carbon paper electrode,KHCO3,0.5,7.2,-0.9,CH4,10.87,1.0,H-cell
1815,https://doi.org/10.1021/jacs.0c01562,OFC,Cu,Cu,No,100.0,foam,0.75,115.8,115.8,115.8,0.0,0.0,0.0,100.0,0.0,0.0,carbon paper electrode,KHCO3,0.5,7.2,-0.9,H2,56.03,1.0,H-cell
1816,https://doi.org/10.1021/jacs.0c01562,OFC,Cu,Cu,No,100.0,foam,0.75,115.8,115.8,115.8,0.0,0.0,0.0,100.0,0.0,0.0,carbon paper electrode,KHCO3,0.5,7.2,-0.95,CO,0.14,1.0,H-cell
1817,https://doi.org/10.1021/jacs.0c01562,OFC,Cu,Cu,No,100.0,foam,0.75,115.8,115.8,115.8,0.0,0.0,0.0,100.0,0.0,0.0,carbon paper electrode,KHCO3,0.5,7.2,-0.95,C2H4,1.98,1.0,H-cell
1818,https://doi.org/10.1021/jacs.0c01562,OFC,Cu,Cu,No,100.0,foam,0.75,115.8,115.8,115.8,0.0,0.0,0.0,100.0,0.0,0.0,carbon paper electrode,KHCO3,0.5,7.2,-0.95,CH4,19.48,1.0,H-cell
1819,https://doi.org/10.1021/jacs.0c01562,OFC,Cu,Cu,No,100.0,foam,0.75,115.8,115.8,115.8,0.0,0.0,0.0,100.0,0.0,0.0,carbon paper electrode,KHCO3,0.5,7.2,-0.95,H2,54.76,1.0,H-cell
1820,https://doi.org/10.1021/jacs.0c01562,OFC,Cu,Cu,No,100.0,foam,0.75,115.8,115.8,115.8,0.0,0.0,0.0,100.0,0.0,0.0,carbon paper electrode,KHCO3,0.5,7.2,-1.0,C2H4,2.96,1.0,H-cell
1821,https://doi.org/10.1021/jacs.0c01562,OFC,Cu,Cu,No,100.0,foam,0.75,115.8,115.8,115.8,0.0,0.0,0.0,100.0,0.0,0.0,carbon paper electrode,KHCO3,0.5,7.2,-1.0,CH4,29.92,1.0,H-cell
1822,https://doi.org/10.1021/jacs.0c01562,OFC,Cu,Cu,No,100.0,foam,0.75,115.8,115.8,115.8,0.0,0.0,0.0,100.0,0.0,0.0,carbon paper electrode,KHCO3,0.5,7.2,-1.0,H2,53.49,1.0,H-cell
1823,https://doi.org/10.1021/jacs.0c01562,OFC,Cu,Cu,No,100.0,foam,0.75,115.8,115.8,115.8,0.0,0.0,0.0,100.0,0.0,0.0,carbon paper electrode,KHCO3,0.5,7.2,-1.05,C2H4,5.08,1.0,H-cell
1824,https://doi.org/10.1021/jacs.0c01562,OFC,Cu,Cu,No,100.0,foam,0.75,115.8,115.8,115.8,0.0,0.0,0.0,100.0,0.0,0.0,carbon paper electrode,KHCO3,0.5,7.2,-1.05,CH4,38.95,1.0,H-cell
1825,https://doi.org/10.1021/jacs.0c01562,OFC,Cu,Cu,No,100.0,foam,0.75,115.8,115.8,115.8,0.0,0.0,0.0,100.0,0.0,0.0,carbon paper electrode,KHCO3,0.5,7.2,-1.05,H2,51.51,1.0,H-cell
1826,https://doi.org/10.1021/jacs.0c01562,OFC,Cu,Cu,No,100.0,foam,0.75,115.8,115.8,115.8,0.0,0.0,0.0,100.0,0.0,0.0,carbon paper electrode,KHCO3,0.5,7.2,-1.1,C2H4,8.04,1.0,H-cell
1827,https://doi.org/10.1021/jacs.0c01562,OFC,Cu,Cu,No,100.0,foam,0.75,115.8,115.8,115.8,0.0,0.0,0.0,100.0,0.0,0.0,carbon paper electrode,KHCO3,0.5,7.2,-1.1,CH4,44.31,1.0,H-cell
1828,https://doi.org/10.1021/jacs.0c01562,OFC,Cu,Cu,No,100.0,foam,0.75,115.8,115.8,115.8,0.0,0.0,0.0,100.0,0.0,0.0,carbon paper electrode,KHCO3,0.5,7.2,-1.1,H2,49.11,1.0,H-cell
1829,https://doi.org/10.1021/jacs.0c01562,OFC,Cu,Cu,No,100.0,foam,0.75,115.8,115.8,115.8,0.0,0.0,0.0,100.0,0.0,0.0,carbon paper electrode,KHCO3,0.5,7.2,-1.15,C2H4,10.16,1.0,H-cell
1830,https://doi.org/10.1021/jacs.0c01562,OFC,Cu,Cu,No,100.0,foam,0.75,115.8,115.8,115.8,0.0,0.0,0.0,100.0,0.0,0.0,carbon paper electrode,KHCO3,0.5,7.2,-1.15,H2,44.88,1.0,H-cell
1831,https://doi.org/10.1021/jacs.0c01562,OFC,Cu,Cu,No,100.0,foam,0.75,115.8,115.8,115.8,0.0,0.0,0.0,100.0,0.0,0.0,carbon paper electrode,KHCO3,0.5,7.2,-1.15,CH4,46.29,1.0,H-cell
1832,https://doi.org/10.1021/jacs.0c01562,OBC,Cu0.9029O0.0971,Cu2O,Cu,12.05,foam,0.75,122.33,122.33,122.33,0.0,0.0,0.0,78.49,21.51,0.0,carbon paper electrode,KHCO3,0.5,7.2,-0.54,C2H4,10.08,1.0,H-cell
1833,https://doi.org/10.1021/jacs.0c01562,OBC,Cu0.9029O0.0971,Cu2O,Cu,12.05,foam,0.75,122.33,122.33,122.33,0.0,0.0,0.0,78.49,21.51,0.0,carbon paper electrode,KHCO3,0.5,7.2,-0.54,H2,18.78,1.0,H-cell
1834,https://doi.org/10.1021/jacs.0c01562,OBC,Cu0.9029O0.0971,Cu2O,Cu,12.05,foam,0.75,122.33,122.33,122.33,0.0,0.0,0.0,78.49,21.51,0.0,carbon paper electrode,KHCO3,0.5,7.2,-0.54,CO,20.85,1.0,H-cell
1835,https://doi.org/10.1021/jacs.0c01562,OBC,Cu0.9029O0.0971,Cu2O,Cu,12.05,foam,0.75,122.33,122.33,122.33,0.0,0.0,0.0,78.49,21.51,0.0,carbon paper electrode,KHCO3,0.5,7.2,-0.6,C2H4,12.84,1.0,H-cell
1836,https://doi.org/10.1021/jacs.0c01562,OBC,Cu0.9029O0.0971,Cu2O,Cu,12.05,foam,0.75,122.33,122.33,122.33,0.0,0.0,0.0,78.49,21.51,0.0,carbon paper electrode,KHCO3,0.5,7.2,-0.6,CO,14.22,1.0,H-cell
1837,https://doi.org/10.1021/jacs.0c01562,OBC,Cu0.9029O0.0971,Cu2O,Cu,12.05,foam,0.75,122.33,122.33,122.33,0.0,0.0,0.0,78.49,21.51,0.0,carbon paper electrode,KHCO3,0.5,7.2,-0.6,H2,24.16,1.0,H-cell
1838,https://doi.org/10.1021/jacs.0c01562,OBC,Cu0.9029O0.0971,Cu2O,Cu,12.05,foam,0.75,122.33,122.33,122.33,0.0,0.0,0.0,78.49,21.51,0.0,carbon paper electrode,KHCO3,0.5,7.2,-0.68,CH4,0.69,1.0,H-cell
1839,https://doi.org/10.1021/jacs.0c01562,OBC,Cu0.9029O0.0971,Cu2O,Cu,12.05,foam,0.75,122.33,122.33,122.33,0.0,0.0,0.0,78.49,21.51,0.0,carbon paper electrode,KHCO3,0.5,7.2,-0.68,CO,9.11,1.0,H-cell
1840,https://doi.org/10.1021/jacs.0c01562,OBC,Cu0.9029O0.0971,Cu2O,Cu,12.05,foam,0.75,122.33,122.33,122.33,0.0,0.0,0.0,78.49,21.51,0.0,carbon paper electrode,KHCO3,0.5,7.2,-0.68,C2H4,16.57,1.0,H-cell
1841,https://doi.org/10.1021/jacs.0c01562,OBC,Cu0.9029O0.0971,Cu2O,Cu,12.05,foam,0.75,122.33,122.33,122.33,0.0,0.0,0.0,78.49,21.51,0.0,carbon paper electrode,KHCO3,0.5,7.2,-0.68,C2H4,13.23,1.0,H-cell
1842,https://doi.org/10.1021/jacs.0c01562,OBC,Cu0.9029O0.0971,Cu2O,Cu,12.05,foam,0.75,122.33,122.33,122.33,0.0,0.0,0.0,78.49,21.51,0.0,carbon paper electrode,KHCO3,0.5,7.2,-0.68,C2H4,13.27,2.0,H-cell
1843,https://doi.org/10.1021/jacs.0c01562,OBC,Cu0.9029O0.0971,Cu2O,Cu,12.05,foam,0.75,122.33,122.33,122.33,0.0,0.0,0.0,78.49,21.51,0.0,carbon paper electrode,KHCO3,0.5,7.2,-0.68,C2H4,13.55,3.0,H-cell
1844,https://doi.org/10.1021/jacs.0c01562,OBC,Cu0.9029O0.0971,Cu2O,Cu,12.05,foam,0.75,122.33,122.33,122.33,0.0,0.0,0.0,78.49,21.51,0.0,carbon paper electrode,KHCO3,0.5,7.2,-0.68,C2H4,13.19,4.0,H-cell
1845,https://doi.org/10.1021/jacs.0c01562,OBC,Cu0.9029O0.0971,Cu2O,Cu,12.05,foam,0.75,122.33,122.33,122.33,0.0,0.0,0.0,78.49,21.51,0.0,carbon paper electrode,KHCO3,0.5,7.2,-0.68,C2H4,13.19,5.0,H-cell
1846,https://doi.org/10.1021/jacs.0c01562,OBC,Cu0.9029O0.0971,Cu2O,Cu,12.05,foam,0.75,122.33,122.33,122.33,0.0,0.0,0.0,78.49,21.51,0.0,carbon paper electrode,KHCO3,0.5,7.2,-0.68,C2H4,13.39,6.0,H-cell
1847,https://doi.org/10.1021/jacs.0c01562,OBC,Cu0.9029O0.0971,Cu2O,Cu,12.05,foam,0.75,122.33,122.33,122.33,0.0,0.0,0.0,78.49,21.51,0.0,carbon paper electrode,KHCO3,0.5,7.2,-0.68,C2H4,13.55,7.0,H-cell
1848,https://doi.org/10.1021/jacs.0c01562,OBC,Cu0.9029O0.0971,Cu2O,Cu,12.05,foam,0.75,122.33,122.33,122.33,0.0,0.0,0.0,78.49,21.51,0.0,carbon paper electrode,KHCO3,0.5,7.2,-0.68,C2H4,13.43,8.0,H-cell
1849,https://doi.org/10.1021/jacs.0c01562,OBC,Cu0.9029O0.0971,Cu2O,Cu,12.05,foam,0.75,122.33,122.33,122.33,0.0,0.0,0.0,78.49,21.51,0.0,carbon paper electrode,KHCO3,0.5,7.2,-0.68,C2H4,13.23,9.0,H-cell
1850,https://doi.org/10.1021/jacs.0c01562,OBC,Cu0.9029O0.0971,Cu2O,Cu,12.05,foam,0.75,122.33,122.33,122.33,0.0,0.0,0.0,78.49,21.51,0.0,carbon paper electrode,KHCO3,0.5,7.2,-0.68,C2H4,13.15,10.0,H-cell
1851,https://doi.org/10.1021/jacs.0c01562,OBC,Cu0.9029O0.0971,Cu2O,Cu,12.05,foam,0.75,122.33,122.33,122.33,0.0,0.0,0.0,78.49,21.51,0.0,carbon paper electrode,KHCO3,0.5,7.2,-0.68,H2,34.79,1.0,H-cell
1852,https://doi.org/10.1021/jacs.0c01562,OBC,Cu0.9029O0.0971,Cu2O,Cu,12.05,foam,0.75,122.33,122.33,122.33,0.0,0.0,0.0,78.49,21.51,0.0,carbon paper electrode,KHCO3,0.5,7.2,-0.78,CH4,0.97,1.0,H-cell
1853,https://doi.org/10.1021/jacs.0c01562,OBC,Cu0.9029O0.0971,Cu2O,Cu,12.05,foam,0.75,122.33,122.33,122.33,0.0,0.0,0.0,78.49,21.51,0.0,carbon paper electrode,KHCO3,0.5,7.2,-0.78,CO,5.52,1.0,H-cell
1854,https://doi.org/10.1021/jacs.0c01562,OBC,Cu0.9029O0.0971,Cu2O,Cu,12.05,foam,0.75,122.33,122.33,122.33,0.0,0.0,0.0,78.49,21.51,0.0,carbon paper electrode,KHCO3,0.5,7.2,-0.78,C2H4,25.4,1.0,H-cell
1855,https://doi.org/10.1021/jacs.0c01562,OBC,Cu0.9029O0.0971,Cu2O,Cu,12.05,foam,0.75,122.33,122.33,122.33,0.0,0.0,0.0,78.49,21.51,0.0,carbon paper electrode,KHCO3,0.5,7.2,-0.78,H2,45.7,1.0,H-cell
1856,https://doi.org/10.1021/jacs.0c01562,OBC,Cu0.9029O0.0971,Cu2O,Cu,12.05,foam,0.75,122.33,122.33,122.33,0.0,0.0,0.0,78.49,21.51,0.0,carbon paper electrode,KHCO3,0.5,7.2,-0.84,CH4,0.97,1.0,H-cell
1857,https://doi.org/10.1021/jacs.0c01562,OBC,Cu0.9029O0.0971,Cu2O,Cu,12.05,foam,0.75,122.33,122.33,122.33,0.0,0.0,0.0,78.49,21.51,0.0,carbon paper electrode,KHCO3,0.5,7.2,-0.84,CO,4.42,1.0,H-cell
1858,https://doi.org/10.1021/jacs.0c01562,OBC,Cu0.9029O0.0971,Cu2O,Cu,12.05,foam,0.75,122.33,122.33,122.33,0.0,0.0,0.0,78.49,21.51,0.0,carbon paper electrode,KHCO3,0.5,7.2,-0.84,C2H4,39.49,1.0,H-cell
1859,https://doi.org/10.1021/jacs.0c01562,OBC,Cu0.9029O0.0971,Cu2O,Cu,12.05,foam,0.75,122.33,122.33,122.33,0.0,0.0,0.0,78.49,21.51,0.0,carbon paper electrode,KHCO3,0.5,7.2,-0.84,H2,43.08,1.0,H-cell
1860,https://doi.org/10.1021/jacs.0c01562,OBC,Cu0.9029O0.0971,Cu2O,Cu,12.05,foam,0.75,122.33,122.33,122.33,0.0,0.0,0.0,78.49,21.51,0.0,carbon paper electrode,KHCO3,0.5,7.2,-0.9,CO,0.14,1.0,H-cell
1861,https://doi.org/10.1021/jacs.0c01562,OBC,Cu0.9029O0.0971,Cu2O,Cu,12.05,foam,0.75,122.33,122.33,122.33,0.0,0.0,0.0,78.49,21.51,0.0,carbon paper electrode,KHCO3,0.5,7.2,-0.9,CH4,1.79,1.0,H-cell
1862,https://doi.org/10.1021/jacs.0c01562,OBC,Cu0.9029O0.0971,Cu2O,Cu,12.05,foam,0.75,122.33,122.33,122.33,0.0,0.0,0.0,78.49,21.51,0.0,carbon paper electrode,KHCO3,0.5,7.2,-0.9,C2H4,42.11,1.0,H-cell
1863,https://doi.org/10.1021/jacs.0c01562,OBC,Cu0.9029O0.0971,Cu2O,Cu,12.05,foam,0.75,122.33,122.33,122.33,0.0,0.0,0.0,78.49,21.51,0.0,carbon paper electrode,KHCO3,0.5,7.2,-0.9,H2,41.97,1.0,H-cell
1864,https://doi.org/10.1021/jacs.0c01562,OBC,Cu0.9029O0.0971,Cu2O,Cu,12.05,foam,0.75,122.33,122.33,122.33,0.0,0.0,0.0,78.49,21.51,0.0,carbon paper electrode,KHCO3,0.5,7.2,-0.96,CH4,2.07,1.0,H-cell
1865,https://doi.org/10.1021/jacs.0c01562,OBC,Cu0.9029O0.0971,Cu2O,Cu,12.05,foam,0.75,122.33,122.33,122.33,0.0,0.0,0.0,78.49,21.51,0.0,carbon paper electrode,KHCO3,0.5,7.2,-0.96,CO,2.07,1.0,H-cell
1866,https://doi.org/10.1021/jacs.0c01562,OBC,Cu0.9029O0.0971,Cu2O,Cu,12.05,foam,0.75,122.33,122.33,122.33,0.0,0.0,0.0,78.49,21.51,0.0,carbon paper electrode,KHCO3,0.5,7.2,-0.96,H2,41.28,1.0,H-cell
1867,https://doi.org/10.1021/jacs.0c01562,OBC,Cu0.9029O0.0971,Cu2O,Cu,12.05,foam,0.75,122.33,122.33,122.33,0.0,0.0,0.0,78.49,21.51,0.0,carbon paper electrode,KHCO3,0.5,7.2,-0.96,C2H4,45.84,1.0,H-cell
1868,https://doi.org/10.1021/jacs.0c01562,OBC,Cu0.9029O0.0971,Cu2O,Cu,12.05,foam,0.75,122.33,122.33,122.33,0.0,0.0,0.0,78.49,21.51,0.0,carbon paper electrode,KHCO3,0.5,7.2,-1.0,CO,1.79,1.0,H-cell
1869,https://doi.org/10.1021/jacs.0c01562,OBC,Cu0.9029O0.0971,Cu2O,Cu,12.05,foam,0.75,122.33,122.33,122.33,0.0,0.0,0.0,78.49,21.51,0.0,carbon paper electrode,KHCO3,0.5,7.2,-1.0,CH4,3.18,1.0,H-cell
1870,https://doi.org/10.1021/jacs.0c01562,OBC,Cu0.9029O0.0971,Cu2O,Cu,12.05,foam,0.75,122.33,122.33,122.33,0.0,0.0,0.0,78.49,21.51,0.0,carbon paper electrode,KHCO3,0.5,7.2,-1.0,C2H4,43.21,1.0,H-cell
1871,https://doi.org/10.1021/jacs.0c01562,OBC,Cu0.9029O0.0971,Cu2O,Cu,12.05,foam,0.75,122.33,122.33,122.33,0.0,0.0,0.0,78.49,21.51,0.0,carbon paper electrode,KHCO3,0.5,7.2,-1.0,H2,44.87,1.0,H-cell
1872,https://doi.org/10.1021/jacs.0c01562,OBC,Cu0.9029O0.0971,Cu2O,Cu,12.05,foam,0.75,122.33,122.33,122.33,0.0,0.0,0.0,78.49,21.51,0.0,carbon paper electrode,KHCO3,0.5,7.2,-1.05,CO,0.28,1.0,H-cell
1873,https://doi.org/10.1021/jacs.0c01562,OBC,Cu0.9029O0.0971,Cu2O,Cu,12.05,foam,0.75,122.33,122.33,122.33,0.0,0.0,0.0,78.49,21.51,0.0,carbon paper electrode,KHCO3,0.5,7.2,-1.05,CH4,5.52,1.0,H-cell
1874,https://doi.org/10.1021/jacs.0c01562,OBC,Cu0.9029O0.0971,Cu2O,Cu,12.05,foam,0.75,122.33,122.33,122.33,0.0,0.0,0.0,78.49,21.51,0.0,carbon paper electrode,KHCO3,0.5,7.2,-1.05,C2H4,38.93,1.0,H-cell
1875,https://doi.org/10.1021/jacs.0c01562,OBC,Cu0.9029O0.0971,Cu2O,Cu,12.05,foam,0.75,122.33,122.33,122.33,0.0,0.0,0.0,78.49,21.51,0.0,carbon paper electrode,KHCO3,0.5,7.2,-1.05,H2,46.67,1.0,H-cell
1876,https://doi.org/10.1016/j.cej.2021.131654,InOx@CuO,Cu1.00O0.8921In0.027,CuO,In,3.9,dendritic,0.0,347.8,468.61,583.99,0.0,0.0,0.0,12.4,0.0,87.6,carbon paper electrode,KHCO3,0.1,6.8,-1.1,C2H4,1.78,1.0,H-cell
1877,https://doi.org/10.1016/j.cej.2021.131654,InOx@CuO,Cu1.00O0.8921In0.027,CuO,In,3.9,dendritic,0.0,347.8,468.61,583.99,0.0,0.0,0.0,12.4,0.0,87.6,carbon paper electrode,KHCO3,0.1,6.8,-1.1,HCOOH,7.11,1.0,H-cell
1878,https://doi.org/10.1016/j.cej.2021.131654,InOx@CuO,Cu1.00O0.8921In0.027,CuO,In,3.9,dendritic,0.0,347.8,468.61,583.99,0.0,0.0,0.0,12.4,0.0,87.6,carbon paper electrode,KHCO3,0.1,6.8,-1.1,H2,28.62,1.0,H-cell
1879,https://doi.org/10.1016/j.cej.2021.131654,InOx@CuO,Cu1.00O0.8921In0.027,CuO,In,3.9,dendritic,0.0,347.8,468.61,583.99,0.0,0.0,0.0,12.4,0.0,87.6,carbon paper electrode,KHCO3,0.1,6.8,-1.1,CO,59.02,1.0,H-cell
1880,https://doi.org/10.1016/j.cej.2021.131654,InOx@CuO,Cu1.00O0.8921In0.027,CuO,In,3.9,dendritic,0.0,347.8,468.61,583.99,0.0,0.0,0.0,12.4,0.0,87.6,carbon paper electrode,KHCO3,0.1,6.8,-1.0,C2H4,0.89,1.0,H-cell
1881,https://doi.org/10.1016/j.cej.2021.131654,InOx@CuO,Cu1.00O0.8921In0.027,CuO,In,3.9,dendritic,0.0,347.8,468.61,583.99,0.0,0.0,0.0,12.4,0.0,87.6,carbon paper electrode,KHCO3,0.1,6.8,-1.0,HCOOH,6.76,1.0,H-cell
1882,https://doi.org/10.1016/j.cej.2021.131654,InOx@CuO,Cu1.00O0.8921In0.027,CuO,In,3.9,dendritic,0.0,347.8,468.61,583.99,0.0,0.0,0.0,12.4,0.0,87.6,carbon paper electrode,KHCO3,0.1,6.8,-1.0,H2,25.6,1.0,H-cell
1883,https://doi.org/10.1016/j.cej.2021.131654,InOx@CuO,Cu1.00O0.8921In0.027,CuO,In,3.9,dendritic,0.0,347.8,468.61,583.99,0.0,0.0,0.0,12.4,0.0,87.6,carbon paper electrode,KHCO3,0.1,6.8,-1.0,CO,67.2,1.0,H-cell
1884,https://doi.org/10.1016/j.cej.2021.131654,InOx@CuO,Cu1.00O0.8921In0.027,CuO,In,3.9,dendritic,0.0,347.8,468.61,583.99,0.0,0.0,0.0,12.4,0.0,87.6,carbon paper electrode,KHCO3,0.1,6.8,-0.9,HCOOH,6.22,1.0,H-cell
1885,https://doi.org/10.1016/j.cej.2021.131654,InOx@CuO,Cu1.00O0.8921In0.027,CuO,In,3.9,dendritic,0.0,347.8,468.61,583.99,0.0,0.0,0.0,12.4,0.0,87.6,carbon paper electrode,KHCO3,0.1,6.8,-0.9,H2,20.44,1.0,H-cell
1886,https://doi.org/10.1016/j.cej.2021.131654,InOx@CuO,Cu1.00O0.8921In0.027,CuO,In,3.9,dendritic,0.0,347.8,468.61,583.99,0.0,0.0,0.0,12.4,0.0,87.6,carbon paper electrode,KHCO3,0.1,6.8,-0.9,CO,75.02,1.0,H-cell
1887,https://doi.org/10.1016/j.cej.2021.131654,InOx@CuO,Cu1.00O0.8921In0.027,CuO,In,3.9,dendritic,0.0,347.8,468.61,583.99,0.0,0.0,0.0,12.4,0.0,87.6,carbon paper electrode,KHCO3,0.1,6.8,-0.8,HCOOH,4.09,1.0,H-cell
1888,https://doi.org/10.1016/j.cej.2021.131654,InOx@CuO,Cu1.00O0.8921In0.027,CuO,In,3.9,dendritic,0.0,347.8,468.61,583.99,0.0,0.0,0.0,12.4,0.0,87.6,carbon paper electrode,KHCO3,0.1,6.8,-0.8,H2,12.8,1.0,H-cell
1889,https://doi.org/10.1016/j.cej.2021.131654,InOx@CuO,Cu1.00O0.8921In0.027,CuO,In,3.9,dendritic,0.0,347.8,468.61,583.99,0.0,0.0,0.0,12.4,0.0,87.6,carbon paper electrode,KHCO3,0.1,6.8,-0.8,CO,85.69,1.0,H-cell
1890,https://doi.org/10.1016/j.cej.2021.131654,InOx@CuO,Cu1.00O0.8921In0.027,CuO,In,3.9,dendritic,0.0,347.8,468.61,583.99,0.0,0.0,0.0,12.4,0.0,87.6,carbon paper electrode,KHCO3,0.1,6.8,-0.7,H2,6.22,1.0,H-cell
1891,https://doi.org/10.1016/j.cej.2021.131654,InOx@CuO,Cu1.00O0.8921In0.027,CuO,In,3.9,dendritic,0.0,347.8,468.61,583.99,0.0,0.0,0.0,12.4,0.0,87.6,carbon paper electrode,KHCO3,0.1,6.8,-0.7,CO,92.8,1.0,H-cell
1892,https://doi.org/10.1016/j.cej.2021.131654,InOx@CuO,Cu1.00O0.8921In0.027,CuO,In,3.9,dendritic,0.0,347.8,468.61,583.99,0.0,0.0,0.0,12.4,0.0,87.6,carbon paper electrode,KHCO3,0.1,6.8,-0.6,H2,3.56,1.0,H-cell
1893,https://doi.org/10.1016/j.cej.2021.131654,InOx@CuO,Cu1.00O0.8921In0.027,CuO,In,3.9,dendritic,0.0,347.8,468.61,583.99,0.0,0.0,0.0,12.4,0.0,87.6,carbon paper electrode,KHCO3,0.1,6.8,-0.6,CO,98.13,1.0,H-cell
1894,https://doi.org/10.1016/j.cej.2021.131654,InOx@CuO,Cu1.00O0.8921In0.027,CuO,In,3.9,dendritic,0.0,347.8,468.61,583.99,0.0,0.0,0.0,12.4,0.0,87.6,carbon paper electrode,KHCO3,0.1,6.8,-0.5,H2,4.27,1.0,H-cell
1895,https://doi.org/10.1016/j.cej.2021.131654,InOx@CuO,Cu1.00O0.8921In0.027,CuO,In,3.9,dendritic,0.0,347.8,468.61,583.99,0.0,0.0,0.0,12.4,0.0,87.6,carbon paper electrode,KHCO3,0.1,6.8,-0.5,CO,96.0,1.0,H-cell
1896,https://doi.org/10.1016/j.cej.2021.131654,InOx@CuO,Cu1.00O0.8921In0.027,CuO,In,3.9,dendritic,0.0,347.8,468.61,583.99,0.0,0.0,0.0,12.4,0.0,87.6,carbon paper electrode,KHCO3,0.1,6.8,-0.4,H2,6.93,1.0,H-cell
1897,https://doi.org/10.1016/j.cej.2021.131654,InOx@CuO,Cu1.00O0.8921In0.027,CuO,In,3.9,dendritic,0.0,347.8,468.61,583.99,0.0,0.0,0.0,12.4,0.0,87.6,carbon paper electrode,KHCO3,0.1,6.8,-0.4,CO,95.29,1.0,H-cell
1898,https://doi.org/10.1016/j.cej.2021.131654,InOx@CuO,Cu1.00O0.8921In0.027,CuO,In,3.9,dendritic,0.0,347.8,468.61,583.99,0.0,0.0,0.0,12.4,0.0,87.6,carbon paper electrode,KHCO3,0.1,6.8,-0.3,H2,12.09,1.0,H-cell
1899,https://doi.org/10.1016/j.cej.2021.131654,InOx@CuO,Cu1.00O0.8921In0.027,CuO,In,3.9,dendritic,0.0,347.8,468.61,583.99,0.0,0.0,0.0,12.4,0.0,87.6,carbon paper electrode,KHCO3,0.1,6.8,-0.3,CO,88.36,1.0,H-cell
1900,https://doi.org/10.1016/j.cej.2021.131654,InOx@CuO,Cu1.00O0.8921In0.027,CuO,In,3.9,dendritic,0.0,347.8,468.61,583.99,0.0,0.0,0.0,12.4,0.0,87.6,carbon paper electrode,KHCO3,0.1,6.8,-0.2,CO,1.96,1.0,H-cell
1901,https://doi.org/10.1016/j.cej.2021.131654,InOx@CuO,Cu1.00O0.8921In0.027,CuO,In,3.9,dendritic,0.0,347.8,468.61,583.99,0.0,0.0,0.0,12.4,0.0,87.6,carbon paper electrode,KHCO3,0.1,6.8,-0.2,H2,98.13,1.0,H-cell
1902,https://doi.org/10.1016/j.elecom.2019.04.001,annealed CuNNs,Cu ,Cu,No,100.0,nanoneedles,0.0,100.0,150.0,200.0,3000.0,4000.0,5000.0,100.0,0.0,0.0,glassy-carbon electrode,KHCO3,0.5,7.2,-1.4,C2H4,9.46,0.5,H-cell
1903,https://doi.org/10.1016/j.elecom.2019.04.001,annealed CuNNs,Cu ,Cu,No,100.0,nanoneedles,0.0,100.0,150.0,200.0,3000.0,4000.0,5000.0,100.0,0.0,0.0,glassy-carbon electrode,KHCO3,0.5,7.2,-1.4,C2H4,10.3,1.0,H-cell
1904,https://doi.org/10.1016/j.elecom.2019.04.001,annealed CuNNs,Cu ,Cu,No,100.0,nanoneedles,0.0,100.0,150.0,200.0,3000.0,4000.0,5000.0,100.0,0.0,0.0,glassy-carbon electrode,KHCO3,0.5,7.2,-1.4,C2H4,8.39,1.5,H-cell
1905,https://doi.org/10.1016/j.elecom.2019.04.001,annealed CuNNs,Cu ,Cu,No,100.0,nanoneedles,0.0,100.0,150.0,200.0,3000.0,4000.0,5000.0,100.0,0.0,0.0,glassy-carbon electrode,KHCO3,0.5,7.2,-1.4,C2H4,6.71,2.0,H-cell
1906,https://doi.org/10.1016/j.elecom.2019.04.001,annealed CuNNs,Cu ,Cu,No,100.0,nanoneedles,0.0,100.0,150.0,200.0,3000.0,4000.0,5000.0,100.0,0.0,0.0,glassy-carbon electrode,KHCO3,0.5,7.2,-1.4,C2H4,6.11,2.5,H-cell
1907,https://doi.org/10.1016/j.elecom.2019.04.001,annealed CuNNs,Cu ,Cu,No,100.0,nanoneedles,0.0,100.0,150.0,200.0,3000.0,4000.0,5000.0,100.0,0.0,0.0,glassy-carbon electrode,KHCO3,0.5,7.2,-1.4,C2H4,2.52,3.0,H-cell
1908,https://doi.org/10.1016/j.elecom.2019.04.001,annealed CuNNs,Cu ,Cu,No,100.0,nanoneedles,0.0,100.0,150.0,200.0,3000.0,4000.0,5000.0,100.0,0.0,0.0,glassy-carbon electrode,KHCO3,0.5,7.2,-1.4,CH4,6.95,0.5,H-cell
1909,https://doi.org/10.1016/j.elecom.2019.04.001,annealed CuNNs,Cu ,Cu,No,100.0,nanoneedles,0.0,100.0,150.0,200.0,3000.0,4000.0,5000.0,100.0,0.0,0.0,glassy-carbon electrode,KHCO3,0.5,7.2,-1.4,CH4,3.83,1.0,H-cell
1910,https://doi.org/10.1016/j.elecom.2019.04.001,annealed CuNNs,Cu ,Cu,No,100.0,nanoneedles,0.0,100.0,150.0,200.0,3000.0,4000.0,5000.0,100.0,0.0,0.0,glassy-carbon electrode,KHCO3,0.5,7.2,-1.4,CH4,3.59,1.5,H-cell
1911,https://doi.org/10.1016/j.elecom.2019.04.001,annealed CuNNs,Cu ,Cu,No,100.0,nanoneedles,0.0,100.0,150.0,200.0,3000.0,4000.0,5000.0,100.0,0.0,0.0,glassy-carbon electrode,KHCO3,0.5,7.2,-1.4,CH4,3.12,2.0,H-cell
1912,https://doi.org/10.1016/j.elecom.2019.04.001,annealed CuNNs,Cu ,Cu,No,100.0,nanoneedles,0.0,100.0,150.0,200.0,3000.0,4000.0,5000.0,100.0,0.0,0.0,glassy-carbon electrode,KHCO3,0.5,7.2,-1.4,CH4,3.35,2.5,H-cell
1913,https://doi.org/10.1016/j.elecom.2019.04.001,annealed CuNNs,Cu ,Cu,No,100.0,nanoneedles,0.0,100.0,150.0,200.0,3000.0,4000.0,5000.0,100.0,0.0,0.0,glassy-carbon electrode,KHCO3,0.5,7.2,-1.4,CH4,2.76,3.0,H-cell
1914,https://doi.org/10.1016/j.elecom.2019.04.001,annealed CuNNs,Cu ,Cu,No,100.0,nanoneedles,0.0,100.0,150.0,200.0,3000.0,4000.0,5000.0,100.0,0.0,0.0,glassy-carbon electrode,KHCO3,0.5,7.2,-1.4,CO,9.82,0.5,H-cell
1915,https://doi.org/10.1016/j.elecom.2019.04.001,annealed CuNNs,Cu ,Cu,No,100.0,nanoneedles,0.0,100.0,150.0,200.0,3000.0,4000.0,5000.0,100.0,0.0,0.0,glassy-carbon electrode,KHCO3,0.5,7.2,-1.4,CO,8.99,1.0,H-cell
1916,https://doi.org/10.1016/j.elecom.2019.04.001,annealed CuNNs,Cu ,Cu,No,100.0,nanoneedles,0.0,100.0,150.0,200.0,3000.0,4000.0,5000.0,100.0,0.0,0.0,glassy-carbon electrode,KHCO3,0.5,7.2,-1.4,CO,6.11,1.5,H-cell
1917,https://doi.org/10.1016/j.elecom.2019.04.001,annealed CuNNs,Cu ,Cu,No,100.0,nanoneedles,0.0,100.0,150.0,200.0,3000.0,4000.0,5000.0,100.0,0.0,0.0,glassy-carbon electrode,KHCO3,0.5,7.2,-1.4,CO,3.35,2.0,H-cell
1918,https://doi.org/10.1016/j.elecom.2019.04.001,annealed CuNNs,Cu ,Cu,No,100.0,nanoneedles,0.0,100.0,150.0,200.0,3000.0,4000.0,5000.0,100.0,0.0,0.0,glassy-carbon electrode,KHCO3,0.5,7.2,-1.4,CO,4.19,2.5,H-cell
1919,https://doi.org/10.1016/j.elecom.2019.04.001,annealed CuNNs,Cu ,Cu,No,100.0,nanoneedles,0.0,100.0,150.0,200.0,3000.0,4000.0,5000.0,100.0,0.0,0.0,glassy-carbon electrode,KHCO3,0.5,7.2,-1.4,CO,4.19,3.0,H-cell
1920,https://doi.org/10.1016/j.elecom.2019.04.001,annealed CuNNs,Cu ,Cu,No,100.0,nanoneedles,0.0,100.0,150.0,200.0,3000.0,4000.0,5000.0,100.0,0.0,0.0,glassy-carbon electrode,KHCO3,0.5,7.2,-1.4,H2,7.91,0.5,H-cell
1921,https://doi.org/10.1016/j.elecom.2019.04.001,annealed CuNNs,Cu ,Cu,No,100.0,nanoneedles,0.0,100.0,150.0,200.0,3000.0,4000.0,5000.0,100.0,0.0,0.0,glassy-carbon electrode,KHCO3,0.5,7.2,-1.4,H2,15.22,1.0,H-cell
1922,https://doi.org/10.1016/j.elecom.2019.04.001,annealed CuNNs,Cu ,Cu,No,100.0,nanoneedles,0.0,100.0,150.0,200.0,3000.0,4000.0,5000.0,100.0,0.0,0.0,glassy-carbon electrode,KHCO3,0.5,7.2,-1.4,H2,19.65,1.5,H-cell
1923,https://doi.org/10.1016/j.elecom.2019.04.001,annealed CuNNs,Cu ,Cu,No,100.0,nanoneedles,0.0,100.0,150.0,200.0,3000.0,4000.0,5000.0,100.0,0.0,0.0,glassy-carbon electrode,KHCO3,0.5,7.2,-1.4,H2,21.92,2.0,H-cell
1924,https://doi.org/10.1016/j.elecom.2019.04.001,annealed CuNNs,Cu ,Cu,No,100.0,nanoneedles,0.0,100.0,150.0,200.0,3000.0,4000.0,5000.0,100.0,0.0,0.0,glassy-carbon electrode,KHCO3,0.5,7.2,-1.4,H2,25.88,2.5,H-cell
1925,https://doi.org/10.1016/j.elecom.2019.04.001,annealed CuNNs,Cu ,Cu,No,100.0,nanoneedles,0.0,100.0,150.0,200.0,3000.0,4000.0,5000.0,100.0,0.0,0.0,glassy-carbon electrode,KHCO3,0.5,7.2,-1.4,H2,29.11,3.0,H-cell
1926,https://doi.org/10.1016/j.elecom.2019.04.001, CuNNs,Cu1O0.05,Cu,CuO,95.0,nanoneedles,0.0,100.0,150.0,200.0,3000.0,4000.0,5000.0,95.0,0.0,5.0,glassy-carbon electrode,KHCO3,0.5,7.2,-1.4,C2H4,15.66,0.5,H-cell
1927,https://doi.org/10.1016/j.elecom.2019.04.001, CuNNs,Cu1O0.05,Cu,CuO,95.0,nanoneedles,0.0,100.0,150.0,200.0,3000.0,4000.0,5000.0,95.0,0.0,5.0,glassy-carbon electrode,KHCO3,0.5,7.2,-1.4,C2H4,16.5,1.0,H-cell
1928,https://doi.org/10.1016/j.elecom.2019.04.001, CuNNs,Cu1O0.05,Cu,CuO,95.0,nanoneedles,0.0,100.0,150.0,200.0,3000.0,4000.0,5000.0,95.0,0.0,5.0,glassy-carbon electrode,KHCO3,0.5,7.2,-1.4,C2H4,16.63,1.5,H-cell
1929,https://doi.org/10.1016/j.elecom.2019.04.001, CuNNs,Cu1O0.05,Cu,CuO,95.0,nanoneedles,0.0,100.0,150.0,200.0,3000.0,4000.0,5000.0,95.0,0.0,5.0,glassy-carbon electrode,KHCO3,0.5,7.2,-1.4,C2H4,15.9,2.0,H-cell
1930,https://doi.org/10.1016/j.elecom.2019.04.001, CuNNs,Cu1O0.05,Cu,CuO,95.0,nanoneedles,0.0,100.0,150.0,200.0,3000.0,4000.0,5000.0,95.0,0.0,5.0,glassy-carbon electrode,KHCO3,0.5,7.2,-1.4,C2H4,15.05,2.5,H-cell
1931,https://doi.org/10.1016/j.elecom.2019.04.001, CuNNs,Cu1O0.05,Cu,CuO,95.0,nanoneedles,0.0,100.0,150.0,200.0,3000.0,4000.0,5000.0,95.0,0.0,5.0,glassy-carbon electrode,KHCO3,0.5,7.2,-1.4,C2H4,15.29,3.0,H-cell
1932,https://doi.org/10.1016/j.elecom.2019.04.001, CuNNs,Cu1O0.05,Cu,CuO,95.0,nanoneedles,0.0,100.0,150.0,200.0,3000.0,4000.0,5000.0,95.0,0.0,5.0,glassy-carbon electrode,KHCO3,0.5,7.2,-1.4,CH4,3.4,0.5,H-cell
1933,https://doi.org/10.1016/j.elecom.2019.04.001, CuNNs,Cu1O0.05,Cu,CuO,95.0,nanoneedles,0.0,100.0,150.0,200.0,3000.0,4000.0,5000.0,95.0,0.0,5.0,glassy-carbon electrode,KHCO3,0.5,7.2,-1.4,CH4,3.76,1.0,H-cell
1934,https://doi.org/10.1016/j.elecom.2019.04.001, CuNNs,Cu1O0.05,Cu,CuO,95.0,nanoneedles,0.0,100.0,150.0,200.0,3000.0,4000.0,5000.0,95.0,0.0,5.0,glassy-carbon electrode,KHCO3,0.5,7.2,-1.4,CH4,3.28,1.5,H-cell
1935,https://doi.org/10.1016/j.elecom.2019.04.001, CuNNs,Cu1O0.05,Cu,CuO,95.0,nanoneedles,0.0,100.0,150.0,200.0,3000.0,4000.0,5000.0,95.0,0.0,5.0,glassy-carbon electrode,KHCO3,0.5,7.2,-1.4,CH4,3.76,2.0,H-cell
1936,https://doi.org/10.1016/j.elecom.2019.04.001, CuNNs,Cu1O0.05,Cu,CuO,95.0,nanoneedles,0.0,100.0,150.0,200.0,3000.0,4000.0,5000.0,95.0,0.0,5.0,glassy-carbon electrode,KHCO3,0.5,7.2,-1.4,CH4,4.0,2.5,H-cell
1937,https://doi.org/10.1016/j.elecom.2019.04.001, CuNNs,Cu1O0.05,Cu,CuO,95.0,nanoneedles,0.0,100.0,150.0,200.0,3000.0,4000.0,5000.0,95.0,0.0,5.0,glassy-carbon electrode,KHCO3,0.5,7.2,-1.4,CH4,4.61,3.0,H-cell
1938,https://doi.org/10.1016/j.elecom.2019.04.001, CuNNs,Cu1O0.05,Cu,CuO,95.0,nanoneedles,0.0,100.0,150.0,200.0,3000.0,4000.0,5000.0,95.0,0.0,5.0,glassy-carbon electrode,KHCO3,0.5,7.2,-1.4,CO,3.76,0.5,H-cell
1939,https://doi.org/10.1016/j.elecom.2019.04.001, CuNNs,Cu1O0.05,Cu,CuO,95.0,nanoneedles,0.0,100.0,150.0,200.0,3000.0,4000.0,5000.0,95.0,0.0,5.0,glassy-carbon electrode,KHCO3,0.5,7.2,-1.4,CO,3.52,1.0,H-cell
1940,https://doi.org/10.1016/j.elecom.2019.04.001, CuNNs,Cu1O0.05,Cu,CuO,95.0,nanoneedles,0.0,100.0,150.0,200.0,3000.0,4000.0,5000.0,95.0,0.0,5.0,glassy-carbon electrode,KHCO3,0.5,7.2,-1.4,CO,4.25,1.5,H-cell
1941,https://doi.org/10.1016/j.elecom.2019.04.001, CuNNs,Cu1O0.05,Cu,CuO,95.0,nanoneedles,0.0,100.0,150.0,200.0,3000.0,4000.0,5000.0,95.0,0.0,5.0,glassy-carbon electrode,KHCO3,0.5,7.2,-1.4,CO,4.13,2.0,H-cell
1942,https://doi.org/10.1016/j.elecom.2019.04.001, CuNNs,Cu1O0.05,Cu,CuO,95.0,nanoneedles,0.0,100.0,150.0,200.0,3000.0,4000.0,5000.0,95.0,0.0,5.0,glassy-carbon electrode,KHCO3,0.5,7.2,-1.4,CO,4.13,2.5,H-cell
1943,https://doi.org/10.1016/j.elecom.2019.04.001, CuNNs,Cu1O0.05,Cu,CuO,95.0,nanoneedles,0.0,100.0,150.0,200.0,3000.0,4000.0,5000.0,95.0,0.0,5.0,glassy-carbon electrode,KHCO3,0.5,7.2,-1.4,CO,4.73,3.0,H-cell
1944,https://doi.org/10.1016/j.elecom.2019.04.001, CuNNs,Cu1O0.05,Cu,CuO,95.0,nanoneedles,0.0,100.0,150.0,200.0,3000.0,4000.0,5000.0,95.0,0.0,5.0,glassy-carbon electrode,KHCO3,0.5,7.2,-1.4,H2,6.07,0.5,H-cell
1945,https://doi.org/10.1016/j.elecom.2019.04.001, CuNNs,Cu1O0.05,Cu,CuO,95.0,nanoneedles,0.0,100.0,150.0,200.0,3000.0,4000.0,5000.0,95.0,0.0,5.0,glassy-carbon electrode,KHCO3,0.5,7.2,-1.4,H2,6.55,1.0,H-cell
1946,https://doi.org/10.1016/j.elecom.2019.04.001, CuNNs,Cu1O0.05,Cu,CuO,95.0,nanoneedles,0.0,100.0,150.0,200.0,3000.0,4000.0,5000.0,95.0,0.0,5.0,glassy-carbon electrode,KHCO3,0.5,7.2,-1.4,H2,6.43,1.5,H-cell
1947,https://doi.org/10.1016/j.elecom.2019.04.001, CuNNs,Cu1O0.05,Cu,CuO,95.0,nanoneedles,0.0,100.0,150.0,200.0,3000.0,4000.0,5000.0,95.0,0.0,5.0,glassy-carbon electrode,KHCO3,0.5,7.2,-1.4,H2,6.19,2.0,H-cell
1948,https://doi.org/10.1016/j.elecom.2019.04.001, CuNNs,Cu1O0.05,Cu,CuO,95.0,nanoneedles,0.0,100.0,150.0,200.0,3000.0,4000.0,5000.0,95.0,0.0,5.0,glassy-carbon electrode,KHCO3,0.5,7.2,-1.4,H2,6.43,2.5,H-cell
1949,https://doi.org/10.1016/j.elecom.2019.04.001, CuNNs,Cu1O0.05,Cu,CuO,95.0,nanoneedles,0.0,100.0,150.0,200.0,3000.0,4000.0,5000.0,95.0,0.0,5.0,glassy-carbon electrode,KHCO3,0.5,7.2,-1.4,H2,6.31,3.0,H-cell
1950,https://doi.org/10.1016/j.elecom.2019.04.001,OT-CuNNs,Cu1O0.15,Cu,CuO,85.0,nanoneedles,0.0,100.0,150.0,200.0,3000.0,4000.0,5000.0,85.0,0.0,15.0,glassy-carbon electrode,KHCO3,0.5,7.2,-1.4,C2H4,50.23,0.5,H-cell
1951,https://doi.org/10.1016/j.elecom.2019.04.001,OT-CuNNs,Cu1O0.15,Cu,CuO,85.0,nanoneedles,0.0,100.0,150.0,200.0,3000.0,4000.0,5000.0,85.0,0.0,15.0,glassy-carbon electrode,KHCO3,0.5,7.2,-1.4,C2H4,47.88,1.0,H-cell
1952,https://doi.org/10.1016/j.elecom.2019.04.001,OT-CuNNs,Cu1O0.15,Cu,CuO,85.0,nanoneedles,0.0,100.0,150.0,200.0,3000.0,4000.0,5000.0,85.0,0.0,15.0,glassy-carbon electrode,KHCO3,0.5,7.2,-1.4,C2H4,50.15,1.5,H-cell
1953,https://doi.org/10.1016/j.elecom.2019.04.001,OT-CuNNs,Cu1O0.15,Cu,CuO,85.0,nanoneedles,0.0,100.0,150.0,200.0,3000.0,4000.0,5000.0,85.0,0.0,15.0,glassy-carbon electrode,KHCO3,0.5,7.2,-1.4,C2H4,50.92,2.0,H-cell
1954,https://doi.org/10.1016/j.elecom.2019.04.001,OT-CuNNs,Cu1O0.15,Cu,CuO,85.0,nanoneedles,0.0,100.0,150.0,200.0,3000.0,4000.0,5000.0,85.0,0.0,15.0,glassy-carbon electrode,KHCO3,0.5,7.2,-1.4,C2H4,51.51,2.5,H-cell
