Repository: vovamirosh/CO2RR_PISH

File: Datasets/data_with_0.csv (part 10 of 28)
,DOI,Article name,Formula,Cat. compound,Support,"Cat./Support ratio, % (at)",Morphology (TEM/SEM),"Pore size, nm",width min (nm),width aver (nm),width max (nm),length min (nm),length aver (nm),length max (nm),"Cu, % (at.)","Cu+, % (at.)","Cu(2+), % (at.)",Base,electrolyte,"conc, M",pH,RHE vs V,"Time, h",Type of reactor,Av_ar_exactmw,Av_ar_lipinskiHBA,Av_ar_lipinskiHBD,Av_ar_NumHBA,Av_ar_NumHeavyAtoms,Av_harm_labuteASA,Av_harm_CrippenClogP,Av_harm_kappa1,Av_harm_kappa3,Av_harm_Energy of +1 ion,Av_harm_Metal_radius,Product,"FE, %"
1014,https://doi.org/10.1016/j.cej.2022.139358,Pd-Cu2O,Cu1.946O0.973Pd0.027,Cu2O,Pd,97.3,cubic,0.0,1000.0,1000.0,1000.0,1000.0,1000.0,1000.0,0.0,100.0,0.0,carbon paper electrode,KHCO3,0.5,7.2,-1.1,29.0,H-cell,140.88344278225998,0.973,0.0,0.0,2.946,39.09740522997219,-0.053592145590552524,23.126982407045674,2.9900734437528618,8.471600434120237,1.3799378269770262,C2H4,60.84
1015,https://doi.org/10.1016/j.cej.2022.139358,Pd-Cu2O,Cu1.946O0.973Pd0.027,Cu2O,Pd,97.3,cubic,0.0,1000.0,1000.0,1000.0,1000.0,1000.0,1000.0,0.0,100.0,0.0,carbon paper electrode,KHCO3,0.5,7.2,-1.1,30.0,H-cell,140.88344278225998,0.973,0.0,0.0,2.946,39.09740522997219,-0.053592145590552524,23.126982407045674,2.9900734437528618,8.471600434120237,1.3799378269770262,C2H4,63.08
1016,https://doi.org/10.1016/j.cej.2022.139358,Pd-Cu2O,Cu1.946O0.973Pd0.027,Cu2O,Pd,97.3,cubic,0.0,1000.0,1000.0,1000.0,1000.0,1000.0,1000.0,0.0,100.0,0.0,carbon paper electrode,KHCO3,0.5,7.2,-1.1,31.0,H-cell,140.88344278225998,0.973,0.0,0.0,2.946,39.09740522997219,-0.053592145590552524,23.126982407045674,2.9900734437528618,8.471600434120237,1.3799378269770262,C2H4,61.96
1017,https://doi.org/10.1016/j.cej.2022.139358,Pd-Cu2O,Cu1.946O0.973Pd0.027,Cu2O,Pd,97.3,cubic,0.0,1000.0,1000.0,1000.0,1000.0,1000.0,1000.0,0.0,100.0,0.0,carbon paper electrode,KHCO3,0.5,7.2,-1.1,32.0,H-cell,140.88344278225998,0.973,0.0,0.0,2.946,39.09740522997219,-0.053592145590552524,23.126982407045674,2.9900734437528618,8.471600434120237,1.3799378269770262,C2H4,63.36
1018,https://doi.org/10.1016/j.cej.2022.139358,Pd-Cu2O,Cu1.946O0.973Pd0.027,Cu2O,Pd,97.3,cubic,0.0,1000.0,1000.0,1000.0,1000.0,1000.0,1000.0,0.0,100.0,0.0,carbon paper electrode,KHCO3,0.5,7.2,-1.1,33.0,H-cell,140.88344278225998,0.973,0.0,0.0,2.946,39.09740522997219,-0.053592145590552524,23.126982407045674,2.9900734437528618,8.471600434120237,1.3799378269770262,C2H4,63.22
1019,https://doi.org/10.1016/j.cej.2022.139358,Pd-Cu2O,Cu1.946O0.973Pd0.027,Cu2O,Pd,97.3,cubic,0.0,1000.0,1000.0,1000.0,1000.0,1000.0,1000.0,0.0,100.0,0.0,carbon paper electrode,KHCO3,0.5,7.2,-1.1,34.0,H-cell,140.88344278225998,0.973,0.0,0.0,2.946,39.09740522997219,-0.053592145590552524,23.126982407045674,2.9900734437528618,8.471600434120237,1.3799378269770262,C2H4,64.21
1020,https://doi.org/10.1016/j.cej.2022.139358,Pd-Cu2O,Cu1.946O0.973Pd0.027,Cu2O,Pd,97.3,cubic,0.0,1000.0,1000.0,1000.0,1000.0,1000.0,1000.0,0.0,100.0,0.0,carbon paper electrode,KHCO3,0.5,7.2,-1.1,35.0,H-cell,140.88344278225998,0.973,0.0,0.0,2.946,39.09740522997219,-0.053592145590552524,23.126982407045674,2.9900734437528618,8.471600434120237,1.3799378269770262,C2H4,63.22
1021,https://doi.org/10.1016/j.cej.2022.139358,Pd-Cu2O,Cu1.946O0.973Pd0.027,Cu2O,Pd,97.3,cubic,0.0,1000.0,1000.0,1000.0,1000.0,1000.0,1000.0,0.0,100.0,0.0,carbon paper electrode,KHCO3,0.5,7.2,-1.2,1.0,H-cell,140.88344278225998,0.973,0.0,0.0,2.946,39.09740522997219,-0.053592145590552524,23.126982407045674,2.9900734437528618,8.471600434120237,1.3799378269770262,C2H4,59.39
1022,https://doi.org/10.1016/j.cej.2022.139358,Pd-Cu2O,Cu1.946O0.973Pd0.027,Cu2O,Pd,97.3,cubic,0.0,1000.0,1000.0,1000.0,1000.0,1000.0,1000.0,0.0,100.0,0.0,carbon paper electrode,KHCO3,0.5,7.2,-1.3,1.0,H-cell,140.88344278225998,0.973,0.0,0.0,2.946,39.09740522997219,-0.053592145590552524,23.126982407045674,2.9900734437528618,8.471600434120237,1.3799378269770262,C2H4,49.72
1023,https://doi.org/10.1016/j.cej.2022.139358,Pd-Cu2O-1,Cu0.493O0.9865Pd0.0135,Cu2O,Pd,98.65,cubic,0.0,1000.0,1000.0,1000.0,1000.0,1000.0,1000.0,0.0,100.0,0.0,carbon paper electrode,KHCO3,0.5,7.2,-1.1,1.0,H-cell,141.36877620112998,0.9865,0.0,0.0,2.9730000000000003,39.56331933625604,-0.07480272141726393,28.17455330823172,2.9945106468592217,8.403679493079263,1.3898965214402992,C2H4,48.85
1024,https://doi.org/10.1016/j.cej.2023.142052,I-Au/Cu2O-30,Cu1O0.5404Au0.016,CuO,Au,98.35,hollow,0.0,45.0,52.5,65.0,45.0,52.5,65.0,0.0,95.1,4.9,glassy-carbon electrode,KHCO3,0.1,6.8,-1.05,0.3,H-cell,80.87220605357001,0.9834999999999999,0.0,0.9834999999999999,1.9834999999999998,20.713931251113888,-0.06799022465360285,2.3068119900515724,1.4573486074275674,7.655388171528851,1.5802297628027373,C2H4,21.21
1025,https://doi.org/10.1016/j.cej.2023.142052,I-Au/Cu2O-30,Cu1O0.5404Au0.016,CuO,Au,98.35,hollow,0.0,45.0,52.5,65.0,45.0,52.5,65.0,0.0,95.1,4.9,glassy-carbon electrode,KHCO3,0.1,6.8,-1.04,0.3,H-cell,80.87220605357001,0.9834999999999999,0.0,0.9834999999999999,1.9834999999999998,20.713931251113888,-0.06799022465360285,2.3068119900515724,1.4573486074275674,7.655388171528851,1.5802297628027373,C2H4,18.28
1026,https://doi.org/10.1016/j.cej.2023.142052,I-Au/Cu2O-30,Cu1O0.5404Au0.016,CuO,Au,98.35,hollow,0.0,45.0,52.5,65.0,45.0,52.5,65.0,0.0,95.1,4.9,glassy-carbon electrode,KHCO3,0.1,6.8,-0.99,0.3,H-cell,80.87220605357001,0.9834999999999999,0.0,0.9834999999999999,1.9834999999999998,20.713931251113888,-0.06799022465360285,2.3068119900515724,1.4573486074275674,7.655388171528851,1.5802297628027373,C2H4,15.9
1027,https://doi.org/10.1016/j.cej.2023.142052,I-Au/Cu2O-30,Cu1O0.5404Au0.016,CuO,Au,98.35,hollow,0.0,45.0,52.5,65.0,45.0,52.5,65.0,0.0,95.1,4.9,glassy-carbon electrode,KHCO3,0.1,6.8,-0.96,0.3,H-cell,80.87220605357001,0.9834999999999999,0.0,0.9834999999999999,1.9834999999999998,20.713931251113888,-0.06799022465360285,2.3068119900515724,1.4573486074275674,7.655388171528851,1.5802297628027373,C2H4,10.6
1028,https://doi.org/10.1016/j.cej.2023.142052,I-Au/Cu2O-30,Cu1O0.5404Au0.016,CuO,Au,98.35,hollow,0.0,45.0,52.5,65.0,45.0,52.5,65.0,0.0,95.1,4.9,glassy-carbon electrode,KHCO3,0.1,6.8,-0.91,0.3,H-cell,80.87220605357001,0.9834999999999999,0.0,0.9834999999999999,1.9834999999999998,20.713931251113888,-0.06799022465360285,2.3068119900515724,1.4573486074275674,7.655388171528851,1.5802297628027373,C2H4,8.04
1029,https://doi.org/10.1016/j.cej.2023.142052,I-Au/Cu2O-30,Cu1O0.5404Au0.016,CuO,Au,98.35,hollow,0.0,45.0,52.5,65.0,45.0,52.5,65.0,0.0,95.1,4.9,glassy-carbon electrode,KHCO3,0.1,6.8,-0.84,0.3,H-cell,80.87220605357001,0.9834999999999999,0.0,0.9834999999999999,1.9834999999999998,20.713931251113888,-0.06799022465360285,2.3068119900515724,1.4573486074275674,7.655388171528851,1.5802297628027373,C2H4,6.4
1030,https://doi.org/10.1016/j.apsusc.2023.159243,c-Cu2O,Cu2O,Cu2O,No,100.0,cubic,0.0,459.5,810.75,1162.0,459.5,810.75,1162.0,0.0,100.0,0.0,glassy-carbon electrode,KHCO3,0.1,6.8,-1.1,1.0,H-cell,141.85410961999997,1.0,0.0,0.0,3.0,40.040471732759606,-0.12380000000000001,36.040575683266006,2.998961038961039,8.336839,1.4,C2H5OH,0.0
1031,https://doi.org/10.1016/j.apsusc.2023.159243,o-Cu2O,Cu2O,Cu2O,No,100.0,octahedron,0.0,805.0,1204.0,1603.0,961.7,1276.4,1591.1,0.0,100.0,0.0,glassy-carbon electrode,KHCO3,0.1,6.8,-1.1,1.0,H-cell,141.85410961999997,1.0,0.0,0.0,3.0,40.040471732759606,-0.12380000000000001,36.040575683266006,2.998961038961039,8.336839,1.4,C2H5OH,0.0
1032,https://doi.org/10.1016/j.apsusc.2023.159243,d-Cu2O,Cu2O,Cu2O,No,100.0,dodecahedron,0.0,634.8,938.05,1241.3,634.8,938.05,1241.3,0.0,100.0,0.0,glassy-carbon electrode,KHCO3,0.1,6.8,-1.1,1.0,H-cell,141.85410961999997,1.0,0.0,0.0,3.0,40.040471732759606,-0.12380000000000001,36.040575683266006,2.998961038961039,8.336839,1.4,C2H5OH,0.0
1033,https://doi.org/10.1016/j.apsusc.2023.159243,p-Cu2O,Cu2O,Cu2O,No,100.0,polyhedron,0.0,1273.5,1841.4,2409.3,1273.5,1841.4,2409.3,0.0,100.0,0.0,glassy-carbon electrode,KHCO3,0.1,6.8,-1.1,1.0,H-cell,141.85410961999997,1.0,0.0,0.0,3.0,40.040471732759606,-0.12380000000000001,36.040575683266006,2.998961038961039,8.336839,1.4,C2H5OH,0.0
1034,https://doi.org/10.1016/j.apsusc.2023.159243,c-Cu2O,Cu2O,Cu2O,No,100.0,cubic,0.0,459.5,810.75,1162.0,459.5,810.75,1162.0,0.0,100.0,0.0,glassy-carbon electrode,KHCO3,0.1,6.8,-1.2,1.0,H-cell,141.85410961999997,1.0,0.0,0.0,3.0,40.040471732759606,-0.12380000000000001,36.040575683266006,2.998961038961039,8.336839,1.4,C2H5OH,0.0
1035,https://doi.org/10.1016/j.apsusc.2023.159243,o-Cu2O,Cu2O,Cu2O,No,100.0,octahedron,0.0,805.0,1204.0,1603.0,961.7,1276.4,1591.1,0.0,100.0,0.0,glassy-carbon electrode,KHCO3,0.1,6.8,-1.2,1.0,H-cell,141.85410961999997,1.0,0.0,0.0,3.0,40.040471732759606,-0.12380000000000001,36.040575683266006,2.998961038961039,8.336839,1.4,C2H5OH,0.0
1036,https://doi.org/10.1016/j.apsusc.2023.159243,d-Cu2O,Cu2O,Cu2O,No,100.0,dodecahedron,0.0,634.8,938.05,1241.3,634.8,938.05,1241.3,0.0,100.0,0.0,glassy-carbon electrode,KHCO3,0.1,6.8,-1.2,1.0,H-cell,141.85410961999997,1.0,0.0,0.0,3.0,40.040471732759606,-0.12380000000000001,36.040575683266006,2.998961038961039,8.336839,1.4,C2H5OH,0.0
1037,https://doi.org/10.1016/j.apsusc.2023.159243,p-Cu2O,Cu2O,Cu2O,No,100.0,polyhedron,0.0,1273.5,1841.4,2409.3,1273.5,1841.4,2409.3,0.0,100.0,0.0,glassy-carbon electrode,KHCO3,0.1,6.8,-1.2,1.0,H-cell,141.85410961999997,1.0,0.0,0.0,3.0,40.040471732759606,-0.12380000000000001,36.040575683266006,2.998961038961039,8.336839,1.4,C2H5OH,0.0
1038,https://doi.org/10.1016/j.apsusc.2023.159243,c-Cu2O,Cu2O,Cu2O,No,100.0,cubic,0.0,459.5,810.75,1162.0,459.5,810.75,1162.0,0.0,100.0,0.0,glassy-carbon electrode,KHCO3,0.1,6.8,-1.3,1.0,H-cell,141.85410961999997,1.0,0.0,0.0,3.0,40.040471732759606,-0.12380000000000001,36.040575683266006,2.998961038961039,8.336839,1.4,C2H5OH,0.0
1039,https://doi.org/10.1016/j.apsusc.2023.159243,o-Cu2O,Cu2O,Cu2O,No,100.0,octahedron,0.0,805.0,1204.0,1603.0,961.7,1276.4,1591.1,0.0,100.0,0.0,glassy-carbon electrode,KHCO3,0.1,6.8,-1.3,1.0,H-cell,141.85410961999997,1.0,0.0,0.0,3.0,40.040471732759606,-0.12380000000000001,36.040575683266006,2.998961038961039,8.336839,1.4,C2H5OH,0.0
1040,https://doi.org/10.1016/j.apsusc.2023.159243,d-Cu2O,Cu2O,Cu2O,No,100.0,dodecahedron,0.0,634.8,938.05,1241.3,634.8,938.05,1241.3,0.0,100.0,0.0,glassy-carbon electrode,KHCO3,0.1,6.8,-1.3,1.0,H-cell,141.85410961999997,1.0,0.0,0.0,3.0,40.040471732759606,-0.12380000000000001,36.040575683266006,2.998961038961039,8.336839,1.4,C2H5OH,0.0
1041,https://doi.org/10.1016/j.apsusc.2023.159243,p-Cu2O,Cu2O,Cu2O,No,100.0,polyhedron,0.0,1273.5,1841.4,2409.3,1273.5,1841.4,2409.3,0.0,100.0,0.0,glassy-carbon electrode,KHCO3,0.1,6.8,-1.3,1.0,H-cell,141.85410961999997,1.0,0.0,0.0,3.0,40.040471732759606,-0.12380000000000001,36.040575683266006,2.998961038961039,8.336839,1.4,C2H5OH,0.0
1042,10.1016/j.jcis.2019.05.073,Cu@Cu2O,Cu1O0.056,Cu2O,Cu,8.91,nanorod,0.0,150.0,150.0,150.0,0.0,0.0,0.0,90.0,8.8,1.2,carbon paper electrode,KHCO3,0.1,6.8,-1.6,0.48,H-cell,69.96177152989199,0.0891,0.0,0.0,1.1782,18.892184485261005,-0.002739127852841484,1.6612581358439176,4.071827948033456,7.7771201326128505,1.354309606641133,C2H5OH,12.23
1043,10.1016/j.jcis.2019.05.073,Cu@Cu2O,Cu1O0.056,Cu2O,Cu,8.91,nanorod,0.0,150.0,150.0,150.0,0.0,0.0,0.0,90.0,8.8,1.2,carbon paper electrode,KHCO3,0.1,6.8,-1.4,0.48,H-cell,69.96177152989199,0.0891,0.0,0.0,1.1782,18.892184485261005,-0.002739127852841484,1.6612581358439176,4.071827948033456,7.7771201326128505,1.354309606641133,C2H5OH,0.0
1044,10.1016/j.jcis.2019.05.073,Cu@Cu2O,Cu1O0.056,Cu2O,Cu,8.91,nanorod,0.0,150.0,150.0,150.0,0.0,0.0,0.0,90.0,8.8,1.2,carbon paper electrode,KHCO3,0.1,6.8,-1.4,1.01,H-cell,69.96177152989199,0.0891,0.0,0.0,1.1782,18.892184485261005,-0.002739127852841484,1.6612581358439176,4.071827948033456,7.7771201326128505,1.354309606641133,C2H5OH,0.0
1045,10.1016/j.jcis.2019.05.073,Cu@Cu2O,Cu1O0.056,Cu2O,Cu,8.91,nanorod,0.0,150.0,150.0,150.0,0.0,0.0,0.0,90.0,8.8,1.2,carbon paper electrode,KHCO3,0.1,6.8,-1.4,1.56,H-cell,69.96177152989199,0.0891,0.0,0.0,1.1782,18.892184485261005,-0.002739127852841484,1.6612581358439176,4.071827948033456,7.7771201326128505,1.354309606641133,C2H5OH,0.0
1046,10.1016/j.jcis.2019.05.073,Cu@Cu2O,Cu1O0.056,Cu2O,Cu,8.91,nanorod,0.0,150.0,150.0,150.0,0.0,0.0,0.0,90.0,8.8,1.2,carbon paper electrode,KHCO3,0.1,6.8,-1.4,2.14,H-cell,69.96177152989199,0.0891,0.0,0.0,1.1782,18.892184485261005,-0.002739127852841484,1.6612581358439176,4.071827948033456,7.7771201326128505,1.354309606641133,C2H5OH,0.0
1047,10.1016/j.jcis.2019.05.073,Cu@Cu2O,Cu1O0.056,Cu2O,Cu,8.91,nanorod,0.0,150.0,150.0,150.0,0.0,0.0,0.0,90.0,8.8,1.2,carbon paper electrode,KHCO3,0.1,6.8,-1.4,2.68,H-cell,69.96177152989199,0.0891,0.0,0.0,1.1782,18.892184485261005,-0.002739127852841484,1.6612581358439176,4.071827948033456,7.7771201326128505,1.354309606641133,C2H5OH,0.0
1048,10.1016/j.jcis.2019.05.073,Cu@Cu2O,Cu1O0.056,Cu2O,Cu,8.91,nanorod,0.0,150.0,150.0,150.0,0.0,0.0,0.0,90.0,8.8,1.2,carbon paper electrode,KHCO3,0.1,6.8,-1.4,3.24,H-cell,69.96177152989199,0.0891,0.0,0.0,1.1782,18.892184485261005,-0.002739127852841484,1.6612581358439176,4.071827948033456,7.7771201326128505,1.354309606641133,C2H5OH,0.0
1049,10.1016/j.jcis.2019.05.073,Cu@Cu2O,Cu1O0.056,Cu2O,Cu,8.91,nanorod,0.0,150.0,150.0,150.0,0.0,0.0,0.0,90.0,8.8,1.2,carbon paper electrode,KHCO3,0.1,6.8,-1.4,3.79,H-cell,69.96177152989199,0.0891,0.0,0.0,1.1782,18.892184485261005,-0.002739127852841484,1.6612581358439176,4.071827948033456,7.7771201326128505,1.354309606641133,C2H5OH,0.0
1050,10.1016/j.jcis.2019.05.073,Cu@Cu2O,Cu1O0.056,Cu2O,Cu,8.91,nanorod,0.0,150.0,150.0,150.0,0.0,0.0,0.0,90.0,8.8,1.2,carbon paper electrode,KHCO3,0.1,6.8,-1.4,4.36,H-cell,69.96177152989199,0.0891,0.0,0.0,1.1782,18.892184485261005,-0.002739127852841484,1.6612581358439176,4.071827948033456,7.7771201326128505,1.354309606641133,C2H5OH,0.0
1051,10.1016/j.jcis.2019.05.073,Cu@Cu2O,Cu1O0.056,Cu2O,Cu,8.91,nanorod,0.0,150.0,150.0,150.0,0.0,0.0,0.0,90.0,8.8,1.2,carbon paper electrode,KHCO3,0.1,6.8,-1.4,4.89,H-cell,69.96177152989199,0.0891,0.0,0.0,1.1782,18.892184485261005,-0.002739127852841484,1.6612581358439176,4.071827948033456,7.7771201326128505,1.354309606641133,C2H5OH,0.0
1052,10.1016/j.jcis.2019.05.073,Cu@Cu2O,Cu1O0.056,Cu2O,Cu,8.91,nanorod,0.0,150.0,150.0,150.0,0.0,0.0,0.0,90.0,8.8,1.2,carbon paper electrode,KHCO3,0.1,6.8,-1.4,5.47,H-cell,69.96177152989199,0.0891,0.0,0.0,1.1782,18.892184485261005,-0.002739127852841484,1.6612581358439176,4.071827948033456,7.7771201326128505,1.354309606641133,C2H5OH,0.0
1053,10.1016/j.jcis.2019.05.073,Cu@Cu2O,Cu1O0.056,Cu2O,Cu,8.91,nanorod,0.0,150.0,150.0,150.0,0.0,0.0,0.0,90.0,8.8,1.2,carbon paper electrode,KHCO3,0.1,6.8,-1.4,0.43,H-cell,69.96177152989199,0.0891,0.0,0.0,1.1782,18.892184485261005,-0.002739127852841484,1.6612581358439176,4.071827948033456,7.7771201326128505,1.354309606641133,C2H5OH,9.85
1054,10.1016/j.jcis.2019.05.073,Cu@Cu2O,Cu1O0.056,Cu2O,Cu,8.91,nanorod,0.0,150.0,150.0,150.0,0.0,0.0,0.0,90.0,8.8,1.2,carbon paper electrode,KHCO3,0.1,6.8,-1.2,0.43,H-cell,69.96177152989199,0.0891,0.0,0.0,1.1782,18.892184485261005,-0.002739127852841484,1.6612581358439176,4.071827948033456,7.7771201326128505,1.354309606641133,C2H5OH,0.0
1055,10.1016/j.jcis.2019.05.073,Cu@Cu2O,Cu1O0.056,Cu2O,Cu,8.91,nanorod,0.0,150.0,150.0,150.0,0.0,0.0,0.0,90.0,8.8,1.2,carbon paper electrode,KHCO3,0.1,6.8,-1.2,1.04,H-cell,69.96177152989199,0.0891,0.0,0.0,1.1782,18.892184485261005,-0.002739127852841484,1.6612581358439176,4.071827948033456,7.7771201326128505,1.354309606641133,C2H5OH,0.0
1056,10.1016/j.jcis.2019.05.073,Cu@Cu2O,Cu1O0.056,Cu2O,Cu,8.91,nanorod,0.0,150.0,150.0,150.0,0.0,0.0,0.0,90.0,8.8,1.2,carbon paper electrode,KHCO3,0.1,6.8,-1.2,1.64,H-cell,69.96177152989199,0.0891,0.0,0.0,1.1782,18.892184485261005,-0.002739127852841484,1.6612581358439176,4.071827948033456,7.7771201326128505,1.354309606641133,C2H5OH,0.0
1057,10.1016/j.jcis.2019.05.073,Cu@Cu2O,Cu1O0.056,Cu2O,Cu,8.91,nanorod,0.0,150.0,150.0,150.0,0.0,0.0,0.0,90.0,8.8,1.2,carbon paper electrode,KHCO3,0.1,6.8,-1.2,2.29,H-cell,69.96177152989199,0.0891,0.0,0.0,1.1782,18.892184485261005,-0.002739127852841484,1.6612581358439176,4.071827948033456,7.7771201326128505,1.354309606641133,C2H5OH,0.0
1058,10.1016/j.jcis.2019.05.073,Cu@Cu2O,Cu1O0.056,Cu2O,Cu,8.91,nanorod,0.0,150.0,150.0,150.0,0.0,0.0,0.0,90.0,8.8,1.2,carbon paper electrode,KHCO3,0.1,6.8,-1.2,2.93,H-cell,69.96177152989199,0.0891,0.0,0.0,1.1782,18.892184485261005,-0.002739127852841484,1.6612581358439176,4.071827948033456,7.7771201326128505,1.354309606641133,C2H5OH,0.0
1059,10.1016/j.jcis.2019.05.073,Cu@Cu2O,Cu1O0.056,Cu2O,Cu,8.91,nanorod,0.0,150.0,150.0,150.0,0.0,0.0,0.0,90.0,8.8,1.2,carbon paper electrode,KHCO3,0.1,6.8,-1.2,3.54,H-cell,69.96177152989199,0.0891,0.0,0.0,1.1782,18.892184485261005,-0.002739127852841484,1.6612581358439176,4.071827948033456,7.7771201326128505,1.354309606641133,C2H5OH,0.0
1060,10.1016/j.jcis.2019.05.073,Cu@Cu2O,Cu1O0.056,Cu2O,Cu,8.91,nanorod,0.0,150.0,150.0,150.0,0.0,0.0,0.0,90.0,8.8,1.2,carbon paper electrode,KHCO3,0.1,6.8,-1.2,4.15,H-cell,69.96177152989199,0.0891,0.0,0.0,1.1782,18.892184485261005,-0.002739127852841484,1.6612581358439176,4.071827948033456,7.7771201326128505,1.354309606641133,C2H5OH,0.0
1061,10.1016/j.jcis.2019.05.073,Cu@Cu2O,Cu1O0.056,Cu2O,Cu,8.91,nanorod,0.0,150.0,150.0,150.0,0.0,0.0,0.0,90.0,8.8,1.2,carbon paper electrode,KHCO3,0.1,6.8,-1.2,4.76,H-cell,69.96177152989199,0.0891,0.0,0.0,1.1782,18.892184485261005,-0.002739127852841484,1.6612581358439176,4.071827948033456,7.7771201326128505,1.354309606641133,C2H5OH,0.0
1062,10.1016/j.jcis.2019.05.073,Cu@Cu2O,Cu1O0.056,Cu2O,Cu,8.91,nanorod,0.0,150.0,150.0,150.0,0.0,0.0,0.0,90.0,8.8,1.2,carbon paper electrode,KHCO3,0.1,6.8,-1.2,5.42,H-cell,69.96177152989199,0.0891,0.0,0.0,1.1782,18.892184485261005,-0.002739127852841484,1.6612581358439176,4.071827948033456,7.7771201326128505,1.354309606641133,C2H5OH,0.0
1063,10.1016/j.jcis.2019.05.073,Cu@Cu2O,Cu1O0.056,Cu2O,Cu,8.91,nanorod,0.0,150.0,150.0,150.0,0.0,0.0,0.0,90.0,8.8,1.2,carbon paper electrode,KHCO3,0.1,6.8,-1.2,6.0,H-cell,69.96177152989199,0.0891,0.0,0.0,1.1782,18.892184485261005,-0.002739127852841484,1.6612581358439176,4.071827948033456,7.7771201326128505,1.354309606641133,C2H5OH,0.0
1064,10.1016/j.jcis.2019.05.073,Cu@Cu2O,Cu1O0.056,Cu2O,Cu,8.91,nanorod,0.0,150.0,150.0,150.0,0.0,0.0,0.0,90.0,8.8,1.2,carbon paper electrode,KHCO3,0.1,6.8,-1.2,6.67,H-cell,69.96177152989199,0.0891,0.0,0.0,1.1782,18.892184485261005,-0.002739127852841484,1.6612581358439176,4.071827948033456,7.7771201326128505,1.354309606641133,C2H5OH,0.0
1065,10.1016/j.jcis.2019.05.073,Cu@Cu2O,Cu1O0.056,Cu2O,Cu,8.91,nanorod,0.0,150.0,150.0,150.0,0.0,0.0,0.0,90.0,8.8,1.2,carbon paper electrode,KHCO3,0.1,6.8,-1.2,7.27,H-cell,69.96177152989199,0.0891,0.0,0.0,1.1782,18.892184485261005,-0.002739127852841484,1.6612581358439176,4.071827948033456,7.7771201326128505,1.354309606641133,C2H5OH,0.0
1066,10.1016/j.jcis.2019.05.073,Cu@Cu2O,Cu1O0.056,Cu2O,Cu,8.91,nanorod,0.0,150.0,150.0,150.0,0.0,0.0,0.0,90.0,8.8,1.2,carbon paper electrode,KHCO3,0.1,6.8,-1.2,7.87,H-cell,69.96177152989199,0.0891,0.0,0.0,1.1782,18.892184485261005,-0.002739127852841484,1.6612581358439176,4.071827948033456,7.7771201326128505,1.354309606641133,C2H5OH,0.0
1067,10.1016/j.jcis.2019.05.073,Cu@Cu2O,Cu1O0.056,Cu2O,Cu,8.91,nanorod,0.0,150.0,150.0,150.0,0.0,0.0,0.0,90.0,8.8,1.2,carbon paper electrode,KHCO3,0.1,6.8,-1.2,8.48,H-cell,69.96177152989199,0.0891,0.0,0.0,1.1782,18.892184485261005,-0.002739127852841484,1.6612581358439176,4.071827948033456,7.7771201326128505,1.354309606641133,C2H5OH,0.0
1068,10.1016/j.jcis.2019.05.073,Cu@Cu2O,Cu1O0.056,Cu2O,Cu,8.91,nanorod,0.0,150.0,150.0,150.0,0.0,0.0,0.0,90.0,8.8,1.2,carbon paper electrode,KHCO3,0.1,6.8,-1.2,0.48,H-cell,69.96177152989199,0.0891,0.0,0.0,1.1782,18.892184485261005,-0.002739127852841484,1.6612581358439176,4.071827948033456,7.7771201326128505,1.354309606641133,C2H5OH,8.39
1069,10.1016/j.jcis.2019.05.073,Cu@Cu2O,Cu1O0.056,Cu2O,Cu,8.91,nanorod,0.0,150.0,150.0,150.0,0.0,0.0,0.0,90.0,8.8,1.2,carbon paper electrode,KHCO3,0.1,6.8,-1.0,0.48,H-cell,69.96177152989199,0.0891,0.0,0.0,1.1782,18.892184485261005,-0.002739127852841484,1.6612581358439176,4.071827948033456,7.7771201326128505,1.354309606641133,C2H5OH,29.01
1070,10.1016/j.jcis.2019.05.073,Cu@Cu2O,Cu1O0.056,Cu2O,Cu,8.91,nanorod,0.0,150.0,150.0,150.0,0.0,0.0,0.0,90.0,8.8,1.2,carbon paper electrode,KHCO3,0.1,6.8,-0.8,0.48,H-cell,69.96177152989199,0.0891,0.0,0.0,1.1782,18.892184485261005,-0.002739127852841484,1.6612581358439176,4.071827948033456,7.7771201326128505,1.354309606641133,C2H5OH,9.85
1071,10.1016/j.jcis.2019.05.073,Cu@Cu2O,Cu1O0.056,Cu2O,Cu,8.91,nanorod,0.0,150.0,150.0,150.0,0.0,0.0,0.0,90.0,8.8,1.2,carbon paper electrode,KHCO3,0.1,6.8,-0.6,0.48,H-cell,69.96177152989199,0.0891,0.0,0.0,1.1782,18.892184485261005,-0.002739127852841484,1.6612581358439176,4.071827948033456,7.7771201326128505,1.354309606641133,C2H5OH,0.0
1072,10.1016/j.jcis.2019.05.073,Cu ,Cu,Cu,No,100.0,nanorod,0.0,100.0,100.0,100.0,0.0,0.0,0.0,100.0,0.0,0.0,carbon paper electrode,KHCO3,0.1,6.8,-1.6,0.48,H-cell,62.9295975,0.0,0.0,0.0,1.0,17.964098032124472,-0.0025,1.5194805194805197,4.21948051948052,7.72638,1.35,C2H5OH,13.41
1073,10.1016/j.jcis.2019.05.073,Cu ,Cu,Cu,No,100.0,nanorod,0.0,100.0,100.0,100.0,0.0,0.0,0.0,100.0,0.0,0.0,carbon paper electrode,KHCO3,0.1,6.8,-1.4,0.48,H-cell,62.9295975,0.0,0.0,0.0,1.0,17.964098032124472,-0.0025,1.5194805194805197,4.21948051948052,7.72638,1.35,C2H5OH,13.59
1074,10.1016/j.jcis.2019.05.073,Cu ,Cu,Cu,No,100.0,nanorod,0.0,100.0,100.0,100.0,0.0,0.0,0.0,100.0,0.0,0.0,carbon paper electrode,KHCO3,0.1,6.8,-1.2,0.48,H-cell,62.9295975,0.0,0.0,0.0,1.0,17.964098032124472,-0.0025,1.5194805194805197,4.21948051948052,7.72638,1.35,C2H5OH,4.35
1075,10.1016/j.jcis.2019.05.073,Cu ,Cu,Cu,No,100.0,nanorod,0.0,100.0,100.0,100.0,0.0,0.0,0.0,100.0,0.0,0.0,carbon paper electrode,KHCO3,0.1,6.8,-1.0,0.48,H-cell,62.9295975,0.0,0.0,0.0,1.0,17.964098032124472,-0.0025,1.5194805194805197,4.21948051948052,7.72638,1.35,C2H5OH,5.43
1076,10.1016/j.jcis.2019.05.073,Cu ,Cu,Cu,No,100.0,nanorod,0.0,100.0,100.0,100.0,0.0,0.0,0.0,100.0,0.0,0.0,carbon paper electrode,KHCO3,0.1,6.8,-0.8,0.48,H-cell,62.9295975,0.0,0.0,0.0,1.0,17.964098032124472,-0.0025,1.5194805194805197,4.21948051948052,7.72638,1.35,C2H5OH,11.41
1077,10.1016/j.jcis.2019.05.073,Cu ,Cu,Cu,No,100.0,nanorod,0.0,100.0,100.0,100.0,0.0,0.0,0.0,100.0,0.0,0.0,carbon paper electrode,KHCO3,0.1,6.8,-0.6,0.48,H-cell,62.9295975,0.0,0.0,0.0,1.0,17.964098032124472,-0.0025,1.5194805194805197,4.21948051948052,7.72638,1.35,C2H5OH,0.0
1078,10.1016/j.jcis.2019.05.073,CuOx,Cu1O0.91,CuO,Cu2O,90.11,nanorod,0.0,500.0,500.0,500.0,0.0,0.0,0.0,0.0,18.0,82.0,carbon paper electrode,KHCO3,0.1,6.8,-1.6,0.48,H-cell,85.14824931275,1.0,0.0,0.9011,2.0989,21.718017223733103,-0.12154274186531665,2.556000105623388,1.5276172945992776,7.645217287303093,1.5777092225556073,C2H5OH,2.02
1079,10.1016/j.jcis.2019.05.073,CuOx,Cu1O0.91,CuO,Cu2O,90.11,nanorod,0.0,500.0,500.0,500.0,0.0,0.0,0.0,0.0,18.0,82.0,carbon paper electrode,KHCO3,0.1,6.8,-1.4,0.48,H-cell,85.14824931275,1.0,0.0,0.9011,2.0989,21.718017223733103,-0.12154274186531665,2.556000105623388,1.5276172945992776,7.645217287303093,1.5777092225556073,C2H5OH,6.73
1080,10.1016/j.jcis.2019.05.073,CuOx,Cu1O0.91,CuO,Cu2O,90.11,nanorod,0.0,500.0,500.0,500.0,0.0,0.0,0.0,0.0,18.0,82.0,carbon paper electrode,KHCO3,0.1,6.8,-1.2,0.48,H-cell,85.14824931275,1.0,0.0,0.9011,2.0989,21.718017223733103,-0.12154274186531665,2.556000105623388,1.5276172945992776,7.645217287303093,1.5777092225556073,C2H5OH,3.03
1081,10.1016/j.jcis.2019.05.073,CuOx,Cu1O0.91,CuO,Cu2O,90.11,nanorod,0.0,500.0,500.0,500.0,0.0,0.0,0.0,0.0,18.0,82.0,carbon paper electrode,KHCO3,0.1,6.8,-1.0,0.48,H-cell,85.14824931275,1.0,0.0,0.9011,2.0989,21.718017223733103,-0.12154274186531665,2.556000105623388,1.5276172945992776,7.645217287303093,1.5777092225556073,C2H5OH,3.2
1082,10.1016/j.jcis.2019.05.073,CuOx,Cu1O0.91,CuO,Cu2O,90.11,nanorod,0.0,500.0,500.0,500.0,0.0,0.0,0.0,0.0,18.0,82.0,carbon paper electrode,KHCO3,0.1,6.8,-0.8,0.48,H-cell,85.14824931275,1.0,0.0,0.9011,2.0989,21.718017223733103,-0.12154274186531665,2.556000105623388,1.5276172945992776,7.645217287303093,1.5777092225556073,C2H5OH,0.0
1083,10.1016/j.jcis.2019.05.073,CuOx,Cu1O0.91,CuO,Cu2O,90.11,nanorod,0.0,500.0,500.0,500.0,0.0,0.0,0.0,0.0,18.0,82.0,carbon paper electrode,KHCO3,0.1,6.8,-0.6,0.48,H-cell,85.14824931275,1.0,0.0,0.9011,2.0989,21.718017223733103,-0.12154274186531665,2.556000105623388,1.5276172945992776,7.645217287303093,1.5777092225556073,C2H5OH,0.0
1084,10.1038/s41467-018-06311-0,Cu,Cu,Cu,No,100.0,sphere,0.0,23.86,34.91,45.95,23.86,34.91,45.95,100.0,0.0,0.0,glassy-carbon electrode,KHCO3,0.1,6.8,-0.55,1.0,H-cell,62.9295975,0.0,0.0,0.0,1.0,17.964098032124472,-0.0025,1.5194805194805197,4.21948051948052,7.72638,1.35,C2H5OH,0.0
1085,10.1038/s41467-018-06311-0,Cu,Cu,Cu,No,100.0,sphere,0.0,23.86,34.91,45.95,23.86,34.91,45.95,100.0,0.0,0.0,glassy-carbon electrode,KHCO3,0.1,6.8,-0.65,1.0,H-cell,62.9295975,0.0,0.0,0.0,1.0,17.964098032124472,-0.0025,1.5194805194805197,4.21948051948052,7.72638,1.35,C2H5OH,0.0
1086,10.1038/s41467-018-06311-0,Cu,Cu,Cu,No,100.0,sphere,0.0,23.86,34.91,45.95,23.86,34.91,45.95,100.0,0.0,0.0,glassy-carbon electrode,KHCO3,0.1,6.8,-0.75,1.0,H-cell,62.9295975,0.0,0.0,0.0,1.0,17.964098032124472,-0.0025,1.5194805194805197,4.21948051948052,7.72638,1.35,C2H5OH,1.6
1087,10.1038/s41467-018-06311-0,Cu,Cu,Cu,No,100.0,sphere,0.0,23.86,34.91,45.95,23.86,34.91,45.95,100.0,0.0,0.0,glassy-carbon electrode,KHCO3,0.1,6.8,-0.85,1.0,H-cell,62.9295975,0.0,0.0,0.0,1.0,17.964098032124472,-0.0025,1.5194805194805197,4.21948051948052,7.72638,1.35,C2H5OH,3.6
1088,10.1038/s41467-018-06311-0,Cu,Cu,Cu,No,100.0,sphere,0.0,23.86,34.91,45.95,23.86,34.91,45.95,100.0,0.0,0.0,glassy-carbon electrode,KHCO3,0.1,6.8,-0.95,1.0,H-cell,62.9295975,0.0,0.0,0.0,1.0,17.964098032124472,-0.0025,1.5194805194805197,4.21948051948052,7.72638,1.35,C2H5OH,6.8
1089,10.1038/s41467-018-06311-0,Cu,Cu,Cu,No,100.0,sphere,0.0,23.86,34.91,45.95,23.86,34.91,45.95,100.0,0.0,0.0,glassy-carbon electrode,KHCO3,0.1,6.8,-1.05,1.0,H-cell,62.9295975,0.0,0.0,0.0,1.0,17.964098032124472,-0.0025,1.5194805194805197,4.21948051948052,7.72638,1.35,C2H5OH,3.0
1090,10.1038/s41467-018-06311-0,Cu,Cu,Cu,No,100.0,sphere,0.0,23.86,34.91,45.95,23.86,34.91,45.95,100.0,0.0,0.0,glassy-carbon electrode,KHCO3,0.1,6.8,-1.15,1.0,H-cell,62.9295975,0.0,0.0,0.0,1.0,17.964098032124472,-0.0025,1.5194805194805197,4.21948051948052,7.72638,1.35,C2H5OH,0.0
1091,10.1038/s41467-018-06311-0,Cu,Cu,Cu,No,100.0,sphere,0.0,23.86,34.91,45.95,23.86,34.91,45.95,100.0,0.0,0.0,glassy-carbon electrode,KHCO3,0.1,6.8,-1.25,1.0,H-cell,62.9295975,0.0,0.0,0.0,1.0,17.964098032124472,-0.0025,1.5194805194805197,4.21948051948052,7.72638,1.35,C2H5OH,0.0
1092,10.1038/s41467-018-06311-0,Cu,Cu,Cu,No,100.0,sphere,0.0,23.86,34.91,45.95,23.86,34.91,45.95,100.0,0.0,0.0,glassy-carbon electrode,KHCO3,0.1,6.8,-1.35,1.0,H-cell,62.9295975,0.0,0.0,0.0,1.0,17.964098032124472,-0.0025,1.5194805194805197,4.21948051948052,7.72638,1.35,C2H5OH,0.0
1093,10.1038/s41467-018-06311-0,Cu,Cu,Cu,No,100.0,sphere,0.0,23.86,34.91,45.95,23.86,34.91,45.95,100.0,0.0,0.0,glassy-carbon electrode,KHCO3,0.1,6.8,-1.45,1.0,H-cell,62.9295975,0.0,0.0,0.0,1.0,17.964098032124472,-0.0025,1.5194805194805197,4.21948051948052,7.72638,1.35,C2H5OH,0.0
1094,10.1038/s41467-018-06311-0,Cu-on-Cu2O,Cu1O0.35,Cu,Cu2O,40.0,sphere,0.0,21.22,31.51,41.8,21.22,31.51,41.8,30.0,70.0,0.0,glassy-carbon electrode,KHCO3,0.1,6.8,-0.55,1.0,H-cell,110.28430477199998,0.6,0.0,0.0,2.1999999999999997,26.844576295601804,-0.00606624852998824,3.5727585815334555,3.3913515863061297,8.081434305702047,1.3795620437956204,C2H5OH,0.0
1095,10.1038/s41467-018-06311-0,Cu-on-Cu2O,Cu1O0.35,Cu,Cu2O,40.0,sphere,0.0,21.22,31.51,41.8,21.22,31.51,41.8,30.0,70.0,0.0,glassy-carbon electrode,KHCO3,0.1,6.8,-0.65,1.0,H-cell,110.28430477199998,0.6,0.0,0.0,2.1999999999999997,26.844576295601804,-0.00606624852998824,3.5727585815334555,3.3913515863061297,8.081434305702047,1.3795620437956204,C2H5OH,0.0
1096,10.1038/s41467-018-06311-0,Cu-on-Cu2O,Cu1O0.35,Cu,Cu2O,40.0,sphere,0.0,21.22,31.51,41.8,21.22,31.51,41.8,30.0,70.0,0.0,glassy-carbon electrode,KHCO3,0.1,6.8,-0.75,1.0,H-cell,110.28430477199998,0.6,0.0,0.0,2.1999999999999997,26.844576295601804,-0.00606624852998824,3.5727585815334555,3.3913515863061297,8.081434305702047,1.3795620437956204,C2H5OH,0.0
1097,10.1038/s41467-018-06311-0,Cu-on-Cu2O,Cu1O0.35,Cu,Cu2O,40.0,sphere,0.0,21.22,31.51,41.8,21.22,31.51,41.8,30.0,70.0,0.0,glassy-carbon electrode,KHCO3,0.1,6.8,-0.85,1.0,H-cell,110.28430477199998,0.6,0.0,0.0,2.1999999999999997,26.844576295601804,-0.00606624852998824,3.5727585815334555,3.3913515863061297,8.081434305702047,1.3795620437956204,C2H5OH,4.7
1098,10.1038/s41467-018-06311-0,Cu-on-Cu2O,Cu1O0.35,Cu,Cu2O,40.0,sphere,0.0,21.22,31.51,41.8,21.22,31.51,41.8,30.0,70.0,0.0,glassy-carbon electrode,KHCO3,0.1,6.8,-0.95,1.0,H-cell,110.28430477199998,0.6,0.0,0.0,2.1999999999999997,26.844576295601804,-0.00606624852998824,3.5727585815334555,3.3913515863061297,8.081434305702047,1.3795620437956204,C2H5OH,8.9
1099,10.1038/s41467-018-06311-0,Cu-on-Cu2O,Cu1O0.35,Cu,Cu2O,40.0,sphere,0.0,21.22,31.51,41.8,21.22,31.51,41.8,30.0,70.0,0.0,glassy-carbon electrode,KHCO3,0.1,6.8,-1.05,1.0,H-cell,110.28430477199998,0.6,0.0,0.0,2.1999999999999997,26.844576295601804,-0.00606624852998824,3.5727585815334555,3.3913515863061297,8.081434305702047,1.3795620437956204,C2H5OH,7.3
1100,10.1038/s41467-018-06311-0,Cu-on-Cu2O,Cu1O0.35,Cu,Cu2O,40.0,sphere,0.0,21.22,31.51,41.8,21.22,31.51,41.8,30.0,70.0,0.0,glassy-carbon electrode,KHCO3,0.1,6.8,-1.15,1.0,H-cell,110.28430477199998,0.6,0.0,0.0,2.1999999999999997,26.844576295601804,-0.00606624852998824,3.5727585815334555,3.3913515863061297,8.081434305702047,1.3795620437956204,C2H5OH,5.4
1101,10.1038/s41467-018-06311-0,Cu-on-Cu2O,Cu1O0.35,Cu,Cu2O,40.0,sphere,0.0,21.22,31.51,41.8,21.22,31.51,41.8,30.0,70.0,0.0,glassy-carbon electrode,KHCO3,0.1,6.8,-1.25,1.0,H-cell,110.28430477199998,0.6,0.0,0.0,2.1999999999999997,26.844576295601804,-0.00606624852998824,3.5727585815334555,3.3913515863061297,8.081434305702047,1.3795620437956204,C2H5OH,2.8
1102,10.1038/s41467-018-06311-0,Cu-on-Cu2O,Cu1O0.35,Cu,Cu2O,40.0,sphere,0.0,21.22,31.51,41.8,21.22,31.51,41.8,30.0,70.0,0.0,glassy-carbon electrode,KHCO3,0.1,6.8,-1.35,1.0,H-cell,110.28430477199998,0.6,0.0,0.0,2.1999999999999997,26.844576295601804,-0.00606624852998824,3.5727585815334555,3.3913515863061297,8.081434305702047,1.3795620437956204,C2H5OH,1.7
1103,10.1038/s41467-018-06311-0,Cu-on-Cu2O,Cu1O0.35,Cu,Cu2O,40.0,sphere,0.0,21.22,31.51,41.8,21.22,31.51,41.8,30.0,70.0,0.0,glassy-carbon electrode,KHCO3,0.1,6.8,-1.45,1.0,H-cell,110.28430477199998,0.6,0.0,0.0,2.1999999999999997,26.844576295601804,-0.00606624852998824,3.5727585815334555,3.3913515863061297,8.081434305702047,1.3795620437956204,C2H5OH,2.1
1104,10.1038/s41467-018-06311-0,Cu-on-Cu3N,Cu1N0.22,Cu,Cu3N,61.76,sphere,0.0,10.0,17.5,25.0,10.0,17.5,25.0,35.0,65.0,0.0,glassy-carbon electrode,KHCO3,0.1,6.8,-0.55,1.0,H-cell,117.18371375007362,0.3824000000000001,0.7648000000000001,0.0,2.1472,24.35794364908967,-0.00405677694879881,2.4138243701590496,5.379870365676079,11.072519619625407,1.1148002186887787,C2H5OH,0.0
1105,10.1038/s41467-018-06311-0,Cu-on-Cu3N,Cu1N0.22,Cu,Cu3N,61.76,sphere,0.0,10.0,17.5,25.0,10.0,17.5,25.0,35.0,65.0,0.0,glassy-carbon electrode,KHCO3,0.1,6.8,-0.65,1.0,H-cell,117.18371375007362,0.3824000000000001,0.7648000000000001,0.0,2.1472,24.35794364908967,-0.00405677694879881,2.4138243701590496,5.379870365676079,11.072519619625407,1.1148002186887787,C2H5OH,0.0
1106,10.1038/s41467-018-06311-0,Cu-on-Cu3N,Cu1N0.22,Cu,Cu3N,61.76,sphere,0.0,10.0,17.5,25.0,10.0,17.5,25.0,35.0,65.0,0.0,glassy-carbon electrode,KHCO3,0.1,6.8,-0.75,1.0,H-cell,117.18371375007362,0.3824000000000001,0.7648000000000001,0.0,2.1472,24.35794364908967,-0.00405677694879881,2.4138243701590496,5.379870365676079,11.072519619625407,1.1148002186887787,C2H5OH,6.2
1107,10.1038/s41467-018-06311-0,Cu-on-Cu3N,Cu1N0.22,Cu,Cu3N,61.76,sphere,0.0,10.0,17.5,25.0,10.0,17.5,25.0,35.0,65.0,0.0,glassy-carbon electrode,KHCO3,0.1,6.8,-0.85,1.0,H-cell,117.18371375007362,0.3824000000000001,0.7648000000000001,0.0,2.1472,24.35794364908967,-0.00405677694879881,2.4138243701590496,5.379870365676079,11.072519619625407,1.1148002186887787,C2H5OH,6.0
1108,10.1038/s41467-018-06311-0,Cu-on-Cu3N,Cu1N0.22,Cu,Cu3N,61.76,sphere,0.0,10.0,17.5,25.0,10.0,17.5,25.0,35.0,65.0,0.0,glassy-carbon electrode,KHCO3,0.1,6.8,-0.95,1.0,H-cell,117.18371375007362,0.3824000000000001,0.7648000000000001,0.0,2.1472,24.35794364908967,-0.00405677694879881,2.4138243701590496,5.379870365676079,11.072519619625407,1.1148002186887787,C2H5OH,18.4
1109,10.1038/s41467-018-06311-0,Cu-on-Cu3N,Cu1N0.22,Cu,Cu3N,61.76,sphere,0.0,10.0,17.5,25.0,10.0,17.5,25.0,35.0,65.0,0.0,glassy-carbon electrode,KHCO3,0.1,6.8,-0.95,2.5,H-cell,117.18371375007362,0.3824000000000001,0.7648000000000001,0.0,2.1472,24.35794364908967,-0.00405677694879881,2.4138243701590496,5.379870365676079,11.072519619625407,1.1148002186887787,C2H5OH,18.61
1110,10.1038/s41467-018-06311-0,Cu-on-Cu3N,Cu1N0.22,Cu,Cu3N,61.76,sphere,0.0,10.0,17.5,25.0,10.0,17.5,25.0,35.0,65.0,0.0,glassy-carbon electrode,KHCO3,0.1,6.8,-0.95,10.0,H-cell,117.18371375007362,0.3824000000000001,0.7648000000000001,0.0,2.1472,24.35794364908967,-0.00405677694879881,2.4138243701590496,5.379870365676079,11.072519619625407,1.1148002186887787,C2H5OH,18.0
1111,10.1038/s41467-018-06311-0,Cu-on-Cu3N,Cu1N0.22,Cu,Cu3N,61.76,sphere,0.0,10.0,17.5,25.0,10.0,17.5,25.0,35.0,65.0,0.0,glassy-carbon electrode,KHCO3,0.1,6.8,-0.95,15.0,H-cell,117.18371375007362,0.3824000000000001,0.7648000000000001,0.0,2.1472,24.35794364908967,-0.00405677694879881,2.4138243701590496,5.379870365676079,11.072519619625407,1.1148002186887787,C2H5OH,17.48
1112,10.1038/s41467-018-06311-0,Cu-on-Cu3N,Cu1N0.22,Cu,Cu3N,61.76,sphere,0.0,10.0,17.5,25.0,10.0,17.5,25.0,35.0,65.0,0.0,glassy-carbon electrode,KHCO3,0.1,6.8,-0.95,20.0,H-cell,117.18371375007362,0.3824000000000001,0.7648000000000001,0.0,2.1472,24.35794364908967,-0.00405677694879881,2.4138243701590496,5.379870365676079,11.072519619625407,1.1148002186887787,C2H5OH,16.97
1113,10.1038/s41467-018-06311-0,Cu-on-Cu3N,Cu1N0.22,Cu,Cu3N,61.76,sphere,0.0,10.0,17.5,25.0,10.0,17.5,25.0,35.0,65.0,0.0,glassy-carbon electrode,KHCO3,0.1,6.8,-0.95,32.5,H-cell,117.18371375007362,0.3824000000000001,0.7648000000000001,0.0,2.1472,24.35794364908967,-0.00405677694879881,2.4138243701590496,5.379870365676079,11.072519619625407,1.1148002186887787,C2H5OH,15.54
1114,10.1038/s41467-018-06311-0,Cu-on-Cu3N,Cu1N0.22,Cu,Cu3N,61.76,sphere,0.0,10.0,17.5,25.0,10.0,17.5,25.0,35.0,65.0,0.0,glassy-carbon electrode,KHCO3,0.1,6.8,-1.05,1.0,H-cell,117.18371375007362,0.3824000000000001,0.7648000000000001,0.0,2.1472,24.35794364908967,-0.00405677694879881,2.4138243701590496,5.379870365676079,11.072519619625407,1.1148002186887787,C2H5OH,15.1
1115,10.1038/s41467-018-06311-0,Cu-on-Cu3N,Cu1N0.22,Cu,Cu3N,61.76,sphere,0.0,10.0,17.5,25.0,10.0,17.5,25.0,35.0,65.0,0.0,glassy-carbon electrode,KHCO3,0.1,6.8,-1.15,1.0,H-cell,117.18371375007362,0.3824000000000001,0.7648000000000001,0.0,2.1472,24.35794364908967,-0.00405677694879881,2.4138243701590496,5.379870365676079,11.072519619625407,1.1148002186887787,C2H5OH,15.0
1116,10.1038/s41467-018-06311-0,Cu-on-Cu3N,Cu1N0.22,Cu,Cu3N,61.76,sphere,0.0,10.0,17.5,25.0,10.0,17.5,25.0,35.0,65.0,0.0,glassy-carbon electrode,KHCO3,0.1,6.8,-1.25,1.0,H-cell,117.18371375007362,0.3824000000000001,0.7648000000000001,0.0,2.1472,24.35794364908967,-0.00405677694879881,2.4138243701590496,5.379870365676079,11.072519619625407,1.1148002186887787,C2H5OH,11.0
1117,10.1038/s41467-018-06311-0,Cu-on-Cu3N,Cu1N0.22,Cu,Cu3N,61.76,sphere,0.0,10.0,17.5,25.0,10.0,17.5,25.0,35.0,65.0,0.0,glassy-carbon electrode,KHCO3,0.1,6.8,-1.35,1.0,H-cell,117.18371375007362,0.3824000000000001,0.7648000000000001,0.0,2.1472,24.35794364908967,-0.00405677694879881,2.4138243701590496,5.379870365676079,11.072519619625407,1.1148002186887787,C2H5OH,9.1
1118,10.1038/s41467-018-06311-0,Cu-on-Cu3N,Cu1N0.22,Cu,Cu3N,61.76,sphere,0.0,10.0,17.5,25.0,10.0,17.5,25.0,35.0,65.0,0.0,glassy-carbon electrode,KHCO3,0.1,6.8,-1.45,1.0,H-cell,117.18371375007362,0.3824000000000001,0.7648000000000001,0.0,2.1472,24.35794364908967,-0.00405677694879881,2.4138243701590496,5.379870365676079,11.072519619625407,1.1148002186887787,C2H5OH,4.8
1119,https://doi.org/10.1016/j.cej.2023.142052,Cu2O-18,Cu1O0.5651,CuO,Cu2O,23.04,hollow,0.0,45.0,65.0,95.0,45.0,65.0,95.0,0.0,86.98,13.02,glassy-carbon electrode,KHCO3,0.1,6.8,-1.11,0.5,H-cell,127.35513035599999,1.0,0.0,0.2304,2.7696,32.935838157888995,-0.12321490695460958,8.285944858247039,2.4063520544068497,8.148361904469061,1.4415156507413507,C2H5OH,17.92
1120,https://doi.org/10.1016/j.cej.2023.142052,Cu2O-18,Cu1O0.5651,CuO,Cu2O,23.04,hollow,0.0,45.0,65.0,95.0,45.0,65.0,95.0,0.0,86.98,13.02,glassy-carbon electrode,KHCO3,0.1,6.8,-1.05,0.5,H-cell,127.35513035599999,1.0,0.0,0.2304,2.7696,32.935838157888995,-0.12321490695460958,8.285944858247039,2.4063520544068497,8.148361904469061,1.4415156507413507,C2H5OH,16.55
1121,https://doi.org/10.1016/j.cej.2023.142052,Cu2O-18,Cu1O0.5651,CuO,Cu2O,23.04,hollow,0.0,45.0,65.0,95.0,45.0,65.0,95.0,0.0,86.98,13.02,glassy-carbon electrode,KHCO3,0.1,6.8,-0.99,0.5,H-cell,127.35513035599999,1.0,0.0,0.2304,2.7696,32.935838157888995,-0.12321490695460958,8.285944858247039,2.4063520544068497,8.148361904469061,1.4415156507413507,C2H5OH,12.29
1122,https://doi.org/10.1016/j.cej.2023.142052,Cu2O-18,Cu1O0.5651,CuO,Cu2O,23.04,hollow,0.0,45.0,65.0,95.0,45.0,65.0,95.0,0.0,86.98,13.02,glassy-carbon electrode,KHCO3,0.1,6.8,-0.94,0.5,H-cell,127.35513035599999,1.0,0.0,0.2304,2.7696,32.935838157888995,-0.12321490695460958,8.285944858247039,2.4063520544068497,8.148361904469061,1.4415156507413507,C2H5OH,6.14
1123,https://doi.org/10.1016/j.cej.2023.142052,Cu2O-18,Cu1O0.5651,CuO,Cu2O,23.04,hollow,0.0,45.0,65.0,95.0,45.0,65.0,95.0,0.0,86.98,13.02,glassy-carbon electrode,KHCO3,0.1,6.8,-0.87,0.5,H-cell,127.35513035599999,1.0,0.0,0.2304,2.7696,32.935838157888995,-0.12321490695460958,8.285944858247039,2.4063520544068497,8.148361904469061,1.4415156507413507,C2H5OH,15.02
1124,https://doi.org/10.1016/j.cej.2023.142052,Cu2O-24,Cu1O0.5404,CuO,Cu2O,14.95,hollow,0.0,47.5,55.0,72.5,47.5,55.0,72.5,0.0,91.92,8.08,glassy-carbon electrode,KHCO3,0.1,6.8,-1.11,0.5,H-cell,132.44613479375,1.0,0.0,0.1495,2.8505,35.12417771656046,-0.12341971871500633,11.356862313730888,2.5857644366579886,8.213562986772928,1.4266607222469907,C2H5OH,16.85
1125,https://doi.org/10.1016/j.cej.2023.142052,Cu2O-24,Cu1O0.5404,CuO,Cu2O,14.95,hollow,0.0,47.5,55.0,72.5,47.5,55.0,72.5,0.0,91.92,8.08,glassy-carbon electrode,KHCO3,0.1,6.8,-1.05,0.5,H-cell,132.44613479375,1.0,0.0,0.1495,2.8505,35.12417771656046,-0.12341971871500633,11.356862313730888,2.5857644366579886,8.213562986772928,1.4266607222469907,C2H5OH,14.93
1126,https://doi.org/10.1016/j.cej.2023.142052,Cu2O-24,Cu1O0.5404,CuO,Cu2O,14.95,hollow,0.0,47.5,55.0,72.5,47.5,55.0,72.5,0.0,91.92,8.08,glassy-carbon electrode,KHCO3,0.1,6.8,-1.04,0.5,H-cell,132.44613479375,1.0,0.0,0.1495,2.8505,35.12417771656046,-0.12341971871500633,11.356862313730888,2.5857644366579886,8.213562986772928,1.4266607222469907,C2H5OH,13.16
1127,https://doi.org/10.1016/j.cej.2023.142052,Cu2O-24,Cu1O0.5404,CuO,Cu2O,14.95,hollow,0.0,47.5,55.0,72.5,47.5,55.0,72.5,0.0,91.92,8.08,glassy-carbon electrode,KHCO3,0.1,6.8,-1.0,0.5,H-cell,132.44613479375,1.0,0.0,0.1495,2.8505,35.12417771656046,-0.12341971871500633,11.356862313730888,2.5857644366579886,8.213562986772928,1.4266607222469907,C2H5OH,15.25
1128,https://doi.org/10.1016/j.cej.2023.142052,Cu2O-24,Cu1O0.5404,CuO,Cu2O,14.95,hollow,0.0,47.5,55.0,72.5,47.5,55.0,72.5,0.0,91.92,8.08,glassy-carbon electrode,KHCO3,0.1,6.8,-0.96,0.5,H-cell,132.44613479375,1.0,0.0,0.1495,2.8505,35.12417771656046,-0.12341971871500633,11.356862313730888,2.5857644366579886,8.213562986772928,1.4266607222469907,C2H5OH,10.75
1129,https://doi.org/10.1016/j.cej.2023.142052,Cu2O-24,Cu1O0.5404,CuO,Cu2O,14.95,hollow,0.0,47.5,55.0,72.5,47.5,55.0,72.5,0.0,91.92,8.08,glassy-carbon electrode,KHCO3,0.1,6.8,-0.93,0.5,H-cell,132.44613479375,1.0,0.0,0.1495,2.8505,35.12417771656046,-0.12341971871500633,11.356862313730888,2.5857644366579886,8.213562986772928,1.4266607222469907,C2H5OH,7.54
