Repository: vovamirosh/CO2RR_PISH

File: Datasets/raw_dataset.csv (part 10 of 22)
,Number,Autor,Publication,Title,Journal,IF,DOI,Article name,Formula,Cat. compound,Support,"Cat./Support ratio, % (at)",Morphology (TEM/SEM),"Pore size, nm",width min (nm),width aver (nm),width max (nm),length min (nm),length aver (nm),length max (nm),"Cu, % (at.)","Cu+, % (at.)","Cu(2+), % (at.)",Base,electrolyte,"conc, M",pH,RHE vs V,Product,"FE, %","Time, h","Current density, mA/cm2",Type of reactor," Energy efficiency, %",Сarbon efficiency (equivalent to single-pass carbon efficiency (SPCE),"Loading, μg/cm2","Capacitance, (uF/cm2)","ECSA, cm2",R,"BET surface, m2/g"
661,24.0,"Chungseok Choi, Soonho Kwon, Tao Cheng, Mingjie Xu, Peter Tieu, Changsoo Lee, Jin Cai, Hyuck Mo Lee, Xiaoqing Pan, Xiangfeng Duan, William A. Goddard III",2020.0,Highly active and stable stepped Cu surface for enhanced electrochemical CO2 reduction to C2H4,Nature Catalysis,"42,8",https://doi.org/10.1038/s41929-020-00504-x,Syn-CuNW,Cu,Cu,,100.0,nanowire,,20.0,25.0,35.0,,,,100.0,0.0,0.0,glassy-carbon electrode,KHCO3,0.1,6.8,-0.89,H2,63.59,0.5,,H-cell,,,204.08,,,,
662,24.0,"Chungseok Choi, Soonho Kwon, Tao Cheng, Mingjie Xu, Peter Tieu, Changsoo Lee, Jin Cai, Hyuck Mo Lee, Xiaoqing Pan, Xiangfeng Duan, William A. Goddard III",2020.0,Highly active and stable stepped Cu surface for enhanced electrochemical CO2 reduction to C2H4,Nature Catalysis,"42,8",https://doi.org/10.1038/s41929-020-00504-x,Syn-CuNW,Cu,Cu,,100.0,nanowire,,20.0,25.0,35.0,,,,100.0,0.0,0.0,glassy-carbon electrode,KHCO3,0.1,6.8,-0.97,H2,49.02,0.5,,H-cell,,,204.08,,,,
663,24.0,"Chungseok Choi, Soonho Kwon, Tao Cheng, Mingjie Xu, Peter Tieu, Changsoo Lee, Jin Cai, Hyuck Mo Lee, Xiaoqing Pan, Xiangfeng Duan, William A. Goddard III",2020.0,Highly active and stable stepped Cu surface for enhanced electrochemical CO2 reduction to C2H4,Nature Catalysis,"42,8",https://doi.org/10.1038/s41929-020-00504-x,Syn-CuNW,Cu,Cu,,100.0,nanowire,,20.0,25.0,35.0,,,,100.0,0.0,0.0,glassy-carbon electrode,KHCO3,0.1,6.8,-1.0,H2,44.39,0.5,,H-cell,,,204.08,,,,
664,24.0,"Chungseok Choi, Soonho Kwon, Tao Cheng, Mingjie Xu, Peter Tieu, Changsoo Lee, Jin Cai, Hyuck Mo Lee, Xiaoqing Pan, Xiangfeng Duan, William A. Goddard III",2020.0,Highly active and stable stepped Cu surface for enhanced electrochemical CO2 reduction to C2H4,Nature Catalysis,"42,8",https://doi.org/10.1038/s41929-020-00504-x,Syn-CuNW,Cu,Cu,,100.0,nanowire,,20.0,25.0,35.0,,,,100.0,0.0,0.0,glassy-carbon electrode,KHCO3,0.1,6.8,-1.03,H2,51.03,0.5,,H-cell,,,204.08,,,,
665,24.0,"Chungseok Choi, Soonho Kwon, Tao Cheng, Mingjie Xu, Peter Tieu, Changsoo Lee, Jin Cai, Hyuck Mo Lee, Xiaoqing Pan, Xiangfeng Duan, William A. Goddard III",2020.0,Highly active and stable stepped Cu surface for enhanced electrochemical CO2 reduction to C2H4,Nature Catalysis,"42,8",https://doi.org/10.1038/s41929-020-00504-x,Syn-CuNW,Cu,Cu,,100.0,nanowire,,20.0,25.0,35.0,,,,100.0,0.0,0.0,glassy-carbon electrode,KHCO3,0.1,6.8,-1.07,H2,30.44,0.5,,H-cell,,,204.08,,,,
666,24.0,"Chungseok Choi, Soonho Kwon, Tao Cheng, Mingjie Xu, Peter Tieu, Changsoo Lee, Jin Cai, Hyuck Mo Lee, Xiaoqing Pan, Xiangfeng Duan, William A. Goddard III",2020.0,Highly active and stable stepped Cu surface for enhanced electrochemical CO2 reduction to C2H4,Nature Catalysis,"42,8",https://doi.org/10.1038/s41929-020-00504-x,Syn-CuNW,Cu,Cu,,100.0,nanowire,,20.0,25.0,35.0,,,,100.0,0.0,0.0,glassy-carbon electrode,KHCO3,0.1,6.8,-0.89,CO,4.25,0.5,,H-cell,,,204.08,,,,
667,24.0,"Chungseok Choi, Soonho Kwon, Tao Cheng, Mingjie Xu, Peter Tieu, Changsoo Lee, Jin Cai, Hyuck Mo Lee, Xiaoqing Pan, Xiangfeng Duan, William A. Goddard III",2020.0,Highly active and stable stepped Cu surface for enhanced electrochemical CO2 reduction to C2H4,Nature Catalysis,"42,8",https://doi.org/10.1038/s41929-020-00504-x,Syn-CuNW,Cu,Cu,,100.0,nanowire,,20.0,25.0,35.0,,,,100.0,0.0,0.0,glassy-carbon electrode,KHCO3,0.1,6.8,-0.97,CO,4.35,0.5,,H-cell,,,204.08,,,,
668,24.0,"Chungseok Choi, Soonho Kwon, Tao Cheng, Mingjie Xu, Peter Tieu, Changsoo Lee, Jin Cai, Hyuck Mo Lee, Xiaoqing Pan, Xiangfeng Duan, William A. Goddard III",2020.0,Highly active and stable stepped Cu surface for enhanced electrochemical CO2 reduction to C2H4,Nature Catalysis,"42,8",https://doi.org/10.1038/s41929-020-00504-x,Syn-CuNW,Cu,Cu,,100.0,nanowire,,20.0,25.0,35.0,,,,100.0,0.0,0.0,glassy-carbon electrode,KHCO3,0.1,6.8,-1.0,CO,2.23,0.5,,H-cell,,,204.08,,,,
669,24.0,"Chungseok Choi, Soonho Kwon, Tao Cheng, Mingjie Xu, Peter Tieu, Changsoo Lee, Jin Cai, Hyuck Mo Lee, Xiaoqing Pan, Xiangfeng Duan, William A. Goddard III",2020.0,Highly active and stable stepped Cu surface for enhanced electrochemical CO2 reduction to C2H4,Nature Catalysis,"42,8",https://doi.org/10.1038/s41929-020-00504-x,Syn-CuNW,Cu,Cu,,100.0,nanowire,,20.0,25.0,35.0,,,,100.0,0.0,0.0,glassy-carbon electrode,KHCO3,0.1,6.8,-1.03,CO,1.84,0.5,,H-cell,,,204.08,,,,
670,24.0,"Chungseok Choi, Soonho Kwon, Tao Cheng, Mingjie Xu, Peter Tieu, Changsoo Lee, Jin Cai, Hyuck Mo Lee, Xiaoqing Pan, Xiangfeng Duan, William A. Goddard III",2020.0,Highly active and stable stepped Cu surface for enhanced electrochemical CO2 reduction to C2H4,Nature Catalysis,"42,8",https://doi.org/10.1038/s41929-020-00504-x,Syn-CuNW,Cu,Cu,,100.0,nanowire,,20.0,25.0,35.0,,,,100.0,0.0,0.0,glassy-carbon electrode,KHCO3,0.1,6.8,-1.07,CO,1.76,0.5,,H-cell,,,204.08,,,,
671,24.0,"Chungseok Choi, Soonho Kwon, Tao Cheng, Mingjie Xu, Peter Tieu, Changsoo Lee, Jin Cai, Hyuck Mo Lee, Xiaoqing Pan, Xiangfeng Duan, William A. Goddard III",2020.0,Highly active and stable stepped Cu surface for enhanced electrochemical CO2 reduction to C2H4,Nature Catalysis,"42,8",https://doi.org/10.1038/s41929-020-00504-x,Syn-CuNW,Cu,Cu,,100.0,nanowire,,20.0,25.0,35.0,,,,100.0,0.0,0.0,glassy-carbon electrode,KHCO3,0.1,6.8,-0.97,CH4,2.18,0.5,,H-cell,,,204.08,,,,
672,24.0,"Chungseok Choi, Soonho Kwon, Tao Cheng, Mingjie Xu, Peter Tieu, Changsoo Lee, Jin Cai, Hyuck Mo Lee, Xiaoqing Pan, Xiangfeng Duan, William A. Goddard III",2020.0,Highly active and stable stepped Cu surface for enhanced electrochemical CO2 reduction to C2H4,Nature Catalysis,"42,8",https://doi.org/10.1038/s41929-020-00504-x,Syn-CuNW,Cu,Cu,,100.0,nanowire,,20.0,25.0,35.0,,,,100.0,0.0,0.0,glassy-carbon electrode,KHCO3,0.1,6.8,-1.0,CH4,6.09,0.5,,H-cell,,,204.08,,,,
673,24.0,"Chungseok Choi, Soonho Kwon, Tao Cheng, Mingjie Xu, Peter Tieu, Changsoo Lee, Jin Cai, Hyuck Mo Lee, Xiaoqing Pan, Xiangfeng Duan, William A. Goddard III",2020.0,Highly active and stable stepped Cu surface for enhanced electrochemical CO2 reduction to C2H4,Nature Catalysis,"42,8",https://doi.org/10.1038/s41929-020-00504-x,Syn-CuNW,Cu,Cu,,100.0,nanowire,,20.0,25.0,35.0,,,,100.0,0.0,0.0,glassy-carbon electrode,KHCO3,0.1,6.8,-1.03,CH4,4.29,0.5,,H-cell,,,204.08,,,,
674,24.0,"Chungseok Choi, Soonho Kwon, Tao Cheng, Mingjie Xu, Peter Tieu, Changsoo Lee, Jin Cai, Hyuck Mo Lee, Xiaoqing Pan, Xiangfeng Duan, William A. Goddard III",2020.0,Highly active and stable stepped Cu surface for enhanced electrochemical CO2 reduction to C2H4,Nature Catalysis,"42,8",https://doi.org/10.1038/s41929-020-00504-x,Syn-CuNW,Cu,Cu,,100.0,nanowire,,20.0,25.0,35.0,,,,100.0,0.0,0.0,glassy-carbon electrode,KHCO3,0.1,6.8,-1.07,CH4,24.44,0.5,,H-cell,,,204.08,,,,
675,24.0,"Chungseok Choi, Soonho Kwon, Tao Cheng, Mingjie Xu, Peter Tieu, Changsoo Lee, Jin Cai, Hyuck Mo Lee, Xiaoqing Pan, Xiangfeng Duan, William A. Goddard III",2020.0,Highly active and stable stepped Cu surface for enhanced electrochemical CO2 reduction to C2H4,Nature Catalysis,"42,8",https://doi.org/10.1038/s41929-020-00504-x,Syn-CuNW,Cu,Cu,,100.0,nanowire,,20.0,25.0,35.0,,,,100.0,0.0,0.0,glassy-carbon electrode,KHCO3,0.1,6.8,-0.89,C2H4,22.05,0.5,,H-cell,,,204.08,,,,
676,24.0,"Chungseok Choi, Soonho Kwon, Tao Cheng, Mingjie Xu, Peter Tieu, Changsoo Lee, Jin Cai, Hyuck Mo Lee, Xiaoqing Pan, Xiangfeng Duan, William A. Goddard III",2020.0,Highly active and stable stepped Cu surface for enhanced electrochemical CO2 reduction to C2H4,Nature Catalysis,"42,8",https://doi.org/10.1038/s41929-020-00504-x,Syn-CuNW,Cu,Cu,,100.0,nanowire,,20.0,25.0,35.0,,,,100.0,0.0,0.0,glassy-carbon electrode,KHCO3,0.1,6.8,-0.97,C2H4,30.76,0.5,,H-cell,,,204.08,,,,
677,24.0,"Chungseok Choi, Soonho Kwon, Tao Cheng, Mingjie Xu, Peter Tieu, Changsoo Lee, Jin Cai, Hyuck Mo Lee, Xiaoqing Pan, Xiangfeng Duan, William A. Goddard III",2020.0,Highly active and stable stepped Cu surface for enhanced electrochemical CO2 reduction to C2H4,Nature Catalysis,"42,8",https://doi.org/10.1038/s41929-020-00504-x,Syn-CuNW,Cu,Cu,,100.0,nanowire,,20.0,25.0,35.0,,,,100.0,0.0,0.0,glassy-carbon electrode,KHCO3,0.1,6.8,-1.0,C2H4,44.65,0.5,,H-cell,,,204.08,,,,
678,24.0,"Chungseok Choi, Soonho Kwon, Tao Cheng, Mingjie Xu, Peter Tieu, Changsoo Lee, Jin Cai, Hyuck Mo Lee, Xiaoqing Pan, Xiangfeng Duan, William A. Goddard III",2020.0,Highly active and stable stepped Cu surface for enhanced electrochemical CO2 reduction to C2H4,Nature Catalysis,"42,8",https://doi.org/10.1038/s41929-020-00504-x,Syn-CuNW,Cu,Cu,,100.0,nanowire,,20.0,25.0,35.0,,,,100.0,0.0,0.0,glassy-carbon electrode,KHCO3,0.1,6.8,-1.03,C2H4,34.48,0.5,,H-cell,,,204.08,,,,
679,24.0,"Chungseok Choi, Soonho Kwon, Tao Cheng, Mingjie Xu, Peter Tieu, Changsoo Lee, Jin Cai, Hyuck Mo Lee, Xiaoqing Pan, Xiangfeng Duan, William A. Goddard III",2020.0,Highly active and stable stepped Cu surface for enhanced electrochemical CO2 reduction to C2H4,Nature Catalysis,"42,8",https://doi.org/10.1038/s41929-020-00504-x,Syn-CuNW,Cu,Cu,,100.0,nanowire,,20.0,25.0,35.0,,,,100.0,0.0,0.0,glassy-carbon electrode,KHCO3,0.1,6.8,-1.07,C2H4,37.25,0.5,,H-cell,,,204.08,,,,
680,24.0,"Chungseok Choi, Soonho Kwon, Tao Cheng, Mingjie Xu, Peter Tieu, Changsoo Lee, Jin Cai, Hyuck Mo Lee, Xiaoqing Pan, Xiangfeng Duan, William A. Goddard III",2020.0,Highly active and stable stepped Cu surface for enhanced electrochemical CO2 reduction to C2H4,Nature Catalysis,"42,8",https://doi.org/10.1038/s41929-020-00504-x,A-CuNW,Cu,Cu,,100.0,nanowire,,25.0,25.0,25.0,,,,100.0,0.0,0.0,glassy-carbon electrode,KHCO3,0.1,6.8,-0.76,H2,74.11,0.5,,H-cell,,,204.08,,,,
681,24.0,"Chungseok Choi, Soonho Kwon, Tao Cheng, Mingjie Xu, Peter Tieu, Changsoo Lee, Jin Cai, Hyuck Mo Lee, Xiaoqing Pan, Xiangfeng Duan, William A. Goddard III",2020.0,Highly active and stable stepped Cu surface for enhanced electrochemical CO2 reduction to C2H4,Nature Catalysis,"42,8",https://doi.org/10.1038/s41929-020-00504-x,A-CuNW,Cu,Cu,,100.0,nanowire,,25.0,25.0,25.0,,,,100.0,0.0,0.0,glassy-carbon electrode,KHCO3,0.1,6.8,-0.76,CO,15.56,0.5,,H-cell,,,204.08,,,,
682,24.0,"Chungseok Choi, Soonho Kwon, Tao Cheng, Mingjie Xu, Peter Tieu, Changsoo Lee, Jin Cai, Hyuck Mo Lee, Xiaoqing Pan, Xiangfeng Duan, William A. Goddard III",2020.0,Highly active and stable stepped Cu surface for enhanced electrochemical CO2 reduction to C2H4,Nature Catalysis,"42,8",https://doi.org/10.1038/s41929-020-00504-x,A-CuNW,Cu,Cu,,100.0,nanowire,,25.0,25.0,25.0,,,,100.0,0.0,0.0,glassy-carbon electrode,KHCO3,0.1,6.8,-0.76,C2H4,8.1,0.5,,H-cell,,,204.08,,,,
683,24.0,"Chungseok Choi, Soonho Kwon, Tao Cheng, Mingjie Xu, Peter Tieu, Changsoo Lee, Jin Cai, Hyuck Mo Lee, Xiaoqing Pan, Xiangfeng Duan, William A. Goddard III",2020.0,Highly active and stable stepped Cu surface for enhanced electrochemical CO2 reduction to C2H4,Nature Catalysis,"42,8",https://doi.org/10.1038/s41929-020-00504-x,A-CuNW,Cu,Cu,,100.0,nanowire,,25.0,25.0,25.0,,,,100.0,0.0,0.0,glassy-carbon electrode,KHCO3,0.1,6.8,-0.76,HCOOH,1.53,0.5,,H-cell,,,204.08,,,,
684,24.0,"Chungseok Choi, Soonho Kwon, Tao Cheng, Mingjie Xu, Peter Tieu, Changsoo Lee, Jin Cai, Hyuck Mo Lee, Xiaoqing Pan, Xiangfeng Duan, William A. Goddard III",2020.0,Highly active and stable stepped Cu surface for enhanced electrochemical CO2 reduction to C2H4,Nature Catalysis,"42,8",https://doi.org/10.1038/s41929-020-00504-x,A-CuNW,Cu,Cu,,100.0,nanowire,,25.0,25.0,25.0,,,,100.0,0.0,0.0,glassy-carbon electrode,KHCO3,0.1,6.8,-0.94,H2,25.6,0.5,,H-cell,,,204.08,,,,
685,24.0,"Chungseok Choi, Soonho Kwon, Tao Cheng, Mingjie Xu, Peter Tieu, Changsoo Lee, Jin Cai, Hyuck Mo Lee, Xiaoqing Pan, Xiangfeng Duan, William A. Goddard III",2020.0,Highly active and stable stepped Cu surface for enhanced electrochemical CO2 reduction to C2H4,Nature Catalysis,"42,8",https://doi.org/10.1038/s41929-020-00504-x,A-CuNW,Cu,Cu,,100.0,nanowire,,25.0,25.0,25.0,,,,100.0,0.0,0.0,glassy-carbon electrode,KHCO3,0.1,6.8,-0.94,CO,4.05,0.5,,H-cell,,,204.08,,,,
686,24.0,"Chungseok Choi, Soonho Kwon, Tao Cheng, Mingjie Xu, Peter Tieu, Changsoo Lee, Jin Cai, Hyuck Mo Lee, Xiaoqing Pan, Xiangfeng Duan, William A. Goddard III",2020.0,Highly active and stable stepped Cu surface for enhanced electrochemical CO2 reduction to C2H4,Nature Catalysis,"42,8",https://doi.org/10.1038/s41929-020-00504-x,A-CuNW,Cu,Cu,,100.0,nanowire,,25.0,25.0,25.0,,,,100.0,0.0,0.0,glassy-carbon electrode,KHCO3,0.1,6.8,-0.94,CH4,3.19,0.5,,H-cell,,,204.08,,,,
687,24.0,"Chungseok Choi, Soonho Kwon, Tao Cheng, Mingjie Xu, Peter Tieu, Changsoo Lee, Jin Cai, Hyuck Mo Lee, Xiaoqing Pan, Xiangfeng Duan, William A. Goddard III",2020.0,Highly active and stable stepped Cu surface for enhanced electrochemical CO2 reduction to C2H4,Nature Catalysis,"42,8",https://doi.org/10.1038/s41929-020-00504-x,A-CuNW,Cu,Cu,,100.0,nanowire,,25.0,25.0,25.0,,,,100.0,0.0,0.0,glassy-carbon electrode,KHCO3,0.1,6.8,-0.94,C2H4,53.62,0.5,,H-cell,,,204.08,,,,
688,24.0,"Chungseok Choi, Soonho Kwon, Tao Cheng, Mingjie Xu, Peter Tieu, Changsoo Lee, Jin Cai, Hyuck Mo Lee, Xiaoqing Pan, Xiangfeng Duan, William A. Goddard III",2020.0,Highly active and stable stepped Cu surface for enhanced electrochemical CO2 reduction to C2H4,Nature Catalysis,"42,8",https://doi.org/10.1038/s41929-020-00504-x,A-CuNW,Cu,Cu,,100.0,nanowire,,25.0,25.0,25.0,,,,100.0,0.0,0.0,glassy-carbon electrode,KHCO3,0.1,6.8,-0.94,HCOOH,1.51,0.5,,H-cell,,,204.08,,,,
689,24.0,"Chungseok Choi, Soonho Kwon, Tao Cheng, Mingjie Xu, Peter Tieu, Changsoo Lee, Jin Cai, Hyuck Mo Lee, Xiaoqing Pan, Xiangfeng Duan, William A. Goddard III",2020.0,Highly active and stable stepped Cu surface for enhanced electrochemical CO2 reduction to C2H4,Nature Catalysis,"42,8",https://doi.org/10.1038/s41929-020-00504-x,A-CuNW,Cu,Cu,,100.0,nanowire,,25.0,25.0,25.0,,,,100.0,0.0,0.0,glassy-carbon electrode,KHCO3,0.1,6.8,-0.98,H2,28.82,0.5,,H-cell,,,204.08,,,,
690,24.0,"Chungseok Choi, Soonho Kwon, Tao Cheng, Mingjie Xu, Peter Tieu, Changsoo Lee, Jin Cai, Hyuck Mo Lee, Xiaoqing Pan, Xiangfeng Duan, William A. Goddard III",2020.0,Highly active and stable stepped Cu surface for enhanced electrochemical CO2 reduction to C2H4,Nature Catalysis,"42,8",https://doi.org/10.1038/s41929-020-00504-x,A-CuNW,Cu,Cu,,100.0,nanowire,,25.0,25.0,25.0,,,,100.0,0.0,0.0,glassy-carbon electrode,KHCO3,0.1,6.8,-0.98,CO,3.35,0.5,,H-cell,,,204.08,,,,
691,24.0,"Chungseok Choi, Soonho Kwon, Tao Cheng, Mingjie Xu, Peter Tieu, Changsoo Lee, Jin Cai, Hyuck Mo Lee, Xiaoqing Pan, Xiangfeng Duan, William A. Goddard III",2020.0,Highly active and stable stepped Cu surface for enhanced electrochemical CO2 reduction to C2H4,Nature Catalysis,"42,8",https://doi.org/10.1038/s41929-020-00504-x,A-CuNW,Cu,Cu,,100.0,nanowire,,25.0,25.0,25.0,,,,100.0,0.0,0.0,glassy-carbon electrode,KHCO3,0.1,6.8,-0.98,CH4,3.18,0.5,,H-cell,,,204.08,,,,
692,24.0,"Chungseok Choi, Soonho Kwon, Tao Cheng, Mingjie Xu, Peter Tieu, Changsoo Lee, Jin Cai, Hyuck Mo Lee, Xiaoqing Pan, Xiangfeng Duan, William A. Goddard III",2020.0,Highly active and stable stepped Cu surface for enhanced electrochemical CO2 reduction to C2H4,Nature Catalysis,"42,8",https://doi.org/10.1038/s41929-020-00504-x,A-CuNW,Cu,Cu,,100.0,nanowire,,25.0,25.0,25.0,,,,100.0,0.0,0.0,glassy-carbon electrode,KHCO3,0.1,6.8,-0.98,C2H4,67.14,0.5,,H-cell,,,204.08,,,,
693,24.0,"Chungseok Choi, Soonho Kwon, Tao Cheng, Mingjie Xu, Peter Tieu, Changsoo Lee, Jin Cai, Hyuck Mo Lee, Xiaoqing Pan, Xiangfeng Duan, William A. Goddard III",2020.0,Highly active and stable stepped Cu surface for enhanced electrochemical CO2 reduction to C2H4,Nature Catalysis,"42,8",https://doi.org/10.1038/s41929-020-00504-x,A-CuNW,Cu,Cu,,100.0,nanowire,,25.0,25.0,25.0,,,,100.0,0.0,0.0,glassy-carbon electrode,KHCO3,0.1,6.8,-0.98,C2H5OH,1.5,0.5,,H-cell,,,204.08,,,,
694,24.0,"Chungseok Choi, Soonho Kwon, Tao Cheng, Mingjie Xu, Peter Tieu, Changsoo Lee, Jin Cai, Hyuck Mo Lee, Xiaoqing Pan, Xiangfeng Duan, William A. Goddard III",2020.0,Highly active and stable stepped Cu surface for enhanced electrochemical CO2 reduction to C2H4,Nature Catalysis,"42,8",https://doi.org/10.1038/s41929-020-00504-x,A-CuNW,Cu,Cu,,100.0,nanowire,,25.0,25.0,25.0,,,,100.0,0.0,0.0,glassy-carbon electrode,KHCO3,0.1,6.8,-0.98,CH3COOH,0.0,0.5,,H-cell,,,204.08,,,,
695,24.0,"Chungseok Choi, Soonho Kwon, Tao Cheng, Mingjie Xu, Peter Tieu, Changsoo Lee, Jin Cai, Hyuck Mo Lee, Xiaoqing Pan, Xiangfeng Duan, William A. Goddard III",2020.0,Highly active and stable stepped Cu surface for enhanced electrochemical CO2 reduction to C2H4,Nature Catalysis,"42,8",https://doi.org/10.1038/s41929-020-00504-x,A-CuNW,Cu,Cu,,100.0,nanowire,,25.0,25.0,25.0,,,,100.0,0.0,0.0,glassy-carbon electrode,KHCO3,0.1,6.8,-0.98,HCOOH,0.73,0.5,,H-cell,,,204.08,,,,
696,24.0,"Chungseok Choi, Soonho Kwon, Tao Cheng, Mingjie Xu, Peter Tieu, Changsoo Lee, Jin Cai, Hyuck Mo Lee, Xiaoqing Pan, Xiangfeng Duan, William A. Goddard III",2020.0,Highly active and stable stepped Cu surface for enhanced electrochemical CO2 reduction to C2H4,Nature Catalysis,"42,8",https://doi.org/10.1038/s41929-020-00504-x,A-CuNW,Cu,Cu,,100.0,nanowire,,25.0,25.0,25.0,,,,100.0,0.0,0.0,glassy-carbon electrode,KHCO3,0.1,6.8,-1.0,H2,19.9,0.5,,H-cell,,,204.08,,,,
697,24.0,"Chungseok Choi, Soonho Kwon, Tao Cheng, Mingjie Xu, Peter Tieu, Changsoo Lee, Jin Cai, Hyuck Mo Lee, Xiaoqing Pan, Xiangfeng Duan, William A. Goddard III",2020.0,Highly active and stable stepped Cu surface for enhanced electrochemical CO2 reduction to C2H4,Nature Catalysis,"42,8",https://doi.org/10.1038/s41929-020-00504-x,A-CuNW,Cu,Cu,,100.0,nanowire,,25.0,25.0,25.0,,,,100.0,0.0,0.0,glassy-carbon electrode,KHCO3,0.1,6.8,-1.0,CO,3.05,0.5,,H-cell,,,204.08,,,,
698,24.0,"Chungseok Choi, Soonho Kwon, Tao Cheng, Mingjie Xu, Peter Tieu, Changsoo Lee, Jin Cai, Hyuck Mo Lee, Xiaoqing Pan, Xiangfeng Duan, William A. Goddard III",2020.0,Highly active and stable stepped Cu surface for enhanced electrochemical CO2 reduction to C2H4,Nature Catalysis,"42,8",https://doi.org/10.1038/s41929-020-00504-x,A-CuNW,Cu,Cu,,100.0,nanowire,,25.0,25.0,25.0,,,,100.0,0.0,0.0,glassy-carbon electrode,KHCO3,0.1,6.8,-1.0,CH4,7.09,0.5,,H-cell,,,204.08,,,,
699,24.0,"Chungseok Choi, Soonho Kwon, Tao Cheng, Mingjie Xu, Peter Tieu, Changsoo Lee, Jin Cai, Hyuck Mo Lee, Xiaoqing Pan, Xiangfeng Duan, William A. Goddard III",2020.0,Highly active and stable stepped Cu surface for enhanced electrochemical CO2 reduction to C2H4,Nature Catalysis,"42,8",https://doi.org/10.1038/s41929-020-00504-x,A-CuNW,Cu,Cu,,100.0,nanowire,,25.0,25.0,25.0,,,,100.0,0.0,0.0,glassy-carbon electrode,KHCO3,0.1,6.8,-1.0,C2H4,69.79,0.5,,H-cell,,,204.08,,,,
700,24.0,"Chungseok Choi, Soonho Kwon, Tao Cheng, Mingjie Xu, Peter Tieu, Changsoo Lee, Jin Cai, Hyuck Mo Lee, Xiaoqing Pan, Xiangfeng Duan, William A. Goddard III",2020.0,Highly active and stable stepped Cu surface for enhanced electrochemical CO2 reduction to C2H4,Nature Catalysis,"42,8",https://doi.org/10.1038/s41929-020-00504-x,A-CuNW,Cu,Cu,,100.0,nanowire,,25.0,25.0,25.0,,,,100.0,0.0,0.0,glassy-carbon electrode,KHCO3,0.1,6.8,-1.0,C2H5OH,2.61,0.5,,H-cell,,,204.08,,,,
701,24.0,"Chungseok Choi, Soonho Kwon, Tao Cheng, Mingjie Xu, Peter Tieu, Changsoo Lee, Jin Cai, Hyuck Mo Lee, Xiaoqing Pan, Xiangfeng Duan, William A. Goddard III",2020.0,Highly active and stable stepped Cu surface for enhanced electrochemical CO2 reduction to C2H4,Nature Catalysis,"42,8",https://doi.org/10.1038/s41929-020-00504-x,A-CuNW,Cu,Cu,,100.0,nanowire,,25.0,25.0,25.0,,,,100.0,0.0,0.0,glassy-carbon electrode,KHCO3,0.1,6.8,-1.0,CH3COOH,1.35,0.5,,H-cell,,,204.08,,,,
702,24.0,"Chungseok Choi, Soonho Kwon, Tao Cheng, Mingjie Xu, Peter Tieu, Changsoo Lee, Jin Cai, Hyuck Mo Lee, Xiaoqing Pan, Xiangfeng Duan, William A. Goddard III",2020.0,Highly active and stable stepped Cu surface for enhanced electrochemical CO2 reduction to C2H4,Nature Catalysis,"42,8",https://doi.org/10.1038/s41929-020-00504-x,A-CuNW,Cu,Cu,,100.0,nanowire,,25.0,25.0,25.0,,,,100.0,0.0,0.0,glassy-carbon electrode,KHCO3,0.1,6.8,-1.0,HCOOH,0.43,0.5,,H-cell,,,204.08,,,,
703,24.0,"Chungseok Choi, Soonho Kwon, Tao Cheng, Mingjie Xu, Peter Tieu, Changsoo Lee, Jin Cai, Hyuck Mo Lee, Xiaoqing Pan, Xiangfeng Duan, William A. Goddard III",2020.0,Highly active and stable stepped Cu surface for enhanced electrochemical CO2 reduction to C2H4,Nature Catalysis,"42,8",https://doi.org/10.1038/s41929-020-00504-x,A-CuNW,Cu,Cu,,100.0,nanowire,,25.0,25.0,25.0,,,,100.0,0.0,0.0,glassy-carbon electrode,KHCO3,0.1,6.8,-1.06,H2,16.3,0.5,,H-cell,,,204.08,,,,
704,24.0,"Chungseok Choi, Soonho Kwon, Tao Cheng, Mingjie Xu, Peter Tieu, Changsoo Lee, Jin Cai, Hyuck Mo Lee, Xiaoqing Pan, Xiangfeng Duan, William A. Goddard III",2020.0,Highly active and stable stepped Cu surface for enhanced electrochemical CO2 reduction to C2H4,Nature Catalysis,"42,8",https://doi.org/10.1038/s41929-020-00504-x,A-CuNW,Cu,Cu,,100.0,nanowire,,25.0,25.0,25.0,,,,100.0,0.0,0.0,glassy-carbon electrode,KHCO3,0.1,6.8,-1.06,CO,1.65,0.5,,H-cell,,,204.08,,,,
705,24.0,"Chungseok Choi, Soonho Kwon, Tao Cheng, Mingjie Xu, Peter Tieu, Changsoo Lee, Jin Cai, Hyuck Mo Lee, Xiaoqing Pan, Xiangfeng Duan, William A. Goddard III",2020.0,Highly active and stable stepped Cu surface for enhanced electrochemical CO2 reduction to C2H4,Nature Catalysis,"42,8",https://doi.org/10.1038/s41929-020-00504-x,A-CuNW,Cu,Cu,,100.0,nanowire,,25.0,25.0,25.0,,,,100.0,0.0,0.0,glassy-carbon electrode,KHCO3,0.1,6.8,-1.06,CH4,22.22,0.5,,H-cell,,,204.08,,,,
706,24.0,"Chungseok Choi, Soonho Kwon, Tao Cheng, Mingjie Xu, Peter Tieu, Changsoo Lee, Jin Cai, Hyuck Mo Lee, Xiaoqing Pan, Xiangfeng Duan, William A. Goddard III",2020.0,Highly active and stable stepped Cu surface for enhanced electrochemical CO2 reduction to C2H4,Nature Catalysis,"42,8",https://doi.org/10.1038/s41929-020-00504-x,A-CuNW,Cu,Cu,,100.0,nanowire,,25.0,25.0,25.0,,,,100.0,0.0,0.0,glassy-carbon electrode,KHCO3,0.1,6.8,-1.06,C2H4,59.95,0.5,,H-cell,,,204.08,,,,
707,24.0,"Chungseok Choi, Soonho Kwon, Tao Cheng, Mingjie Xu, Peter Tieu, Changsoo Lee, Jin Cai, Hyuck Mo Lee, Xiaoqing Pan, Xiangfeng Duan, William A. Goddard III",2020.0,Highly active and stable stepped Cu surface for enhanced electrochemical CO2 reduction to C2H4,Nature Catalysis,"42,8",https://doi.org/10.1038/s41929-020-00504-x,A-CuNW,Cu,Cu,,100.0,nanowire,,25.0,25.0,25.0,,,,100.0,0.0,0.0,glassy-carbon electrode,KHCO3,0.1,6.8,-1.06,C2H5OH,3.39,0.5,,H-cell,,,204.08,,,,
708,24.0,"Chungseok Choi, Soonho Kwon, Tao Cheng, Mingjie Xu, Peter Tieu, Changsoo Lee, Jin Cai, Hyuck Mo Lee, Xiaoqing Pan, Xiangfeng Duan, William A. Goddard III",2020.0,Highly active and stable stepped Cu surface for enhanced electrochemical CO2 reduction to C2H4,Nature Catalysis,"42,8",https://doi.org/10.1038/s41929-020-00504-x,A-CuNW,Cu,Cu,,100.0,nanowire,,25.0,25.0,25.0,,,,100.0,0.0,0.0,glassy-carbon electrode,KHCO3,0.1,6.8,-1.06,HCOOH,0.24,0.5,,H-cell,,,204.08,,,,
709,29.0,"Fan, Longlong and Geng, Qinghong and Ma, Lian and Wang, Chengming and Li, Jun-Xuan and Zhu, Wei and Shao, Ruiwen and Li, Wei and Feng, Xiao and Yamauchi, Yusuke and Li, Cuiling and Jiang, Lei",2023.0,Evoking C2+ production from electrochemical CO2 reduction by the steric confinement effect of ordered porous Cu2O,Chemical Science,,https://doi.org/10.1039/D3SC04840C,3DOP Cu2OCO,Cu0.6807O0.3193,Cu2O,CuO,69.49,porrous cuboctahedron,217.5,1200.0,1500.0,1600.0,1200.0,1500.0,1600.0,0.0,82.0,18.0,glassy-carbon electrode,KHCO3,0.1,6.8,-1.2,H2,18.2,,-14.6,H-cell,,,102.04,2900.0,,,
710,29.0,"Fan, Longlong and Geng, Qinghong and Ma, Lian and Wang, Chengming and Li, Jun-Xuan and Zhu, Wei and Shao, Ruiwen and Li, Wei and Feng, Xiao and Yamauchi, Yusuke and Li, Cuiling and Jiang, Lei",2023.0,Evoking C2+ production from electrochemical CO2 reduction by the steric confinement effect of ordered porous Cu2O,Chemical Science,,https://doi.org/10.1039/D3SC04840C,3DOP Cu2OCO,Cu0.6807O0.3193,Cu2O,CuO,69.49,porrous cuboctahedron,217.5,1200.0,1500.0,1600.0,1200.0,1500.0,1600.0,0.0,82.0,18.0,glassy-carbon electrode,KHCO3,0.1,6.8,-1.2,CO,7.6,,-14.6,H-cell,,,102.04,2900.0,,,
711,29.0,"Fan, Longlong and Geng, Qinghong and Ma, Lian and Wang, Chengming and Li, Jun-Xuan and Zhu, Wei and Shao, Ruiwen and Li, Wei and Feng, Xiao and Yamauchi, Yusuke and Li, Cuiling and Jiang, Lei",2023.0,Evoking C2+ production from electrochemical CO2 reduction by the steric confinement effect of ordered porous Cu2O,Chemical Science,,https://doi.org/10.1039/D3SC04840C,3DOP Cu2OCO,Cu0.6807O0.3193,Cu2O,CuO,69.49,porrous cuboctahedron,217.5,1200.0,1500.0,1600.0,1200.0,1500.0,1600.0,0.0,82.0,18.0,glassy-carbon electrode,KHCO3,0.1,6.8,-1.2,HCOOH,15.3,,-14.6,H-cell,,,102.04,2900.0,,,
712,29.0,"Fan, Longlong and Geng, Qinghong and Ma, Lian and Wang, Chengming and Li, Jun-Xuan and Zhu, Wei and Shao, Ruiwen and Li, Wei and Feng, Xiao and Yamauchi, Yusuke and Li, Cuiling and Jiang, Lei",2023.0,Evoking C2+ production from electrochemical CO2 reduction by the steric confinement effect of ordered porous Cu2O,Chemical Science,,https://doi.org/10.1039/D3SC04840C,3DOP Cu2OCO,Cu0.6807O0.3193,Cu2O,CuO,69.49,porrous cuboctahedron,217.5,1200.0,1500.0,1600.0,1200.0,1500.0,1600.0,0.0,82.0,18.0,glassy-carbon electrode,KHCO3,0.1,6.8,-1.2,C2H4,30.2,,-14.6,H-cell,,,102.04,2900.0,,,
713,29.0,"Fan, Longlong and Geng, Qinghong and Ma, Lian and Wang, Chengming and Li, Jun-Xuan and Zhu, Wei and Shao, Ruiwen and Li, Wei and Feng, Xiao and Yamauchi, Yusuke and Li, Cuiling and Jiang, Lei",2023.0,Evoking C2+ production from electrochemical CO2 reduction by the steric confinement effect of ordered porous Cu2O,Chemical Science,,https://doi.org/10.1039/D3SC04840C,3DOP Cu2OCO,Cu0.6807O0.3193,Cu2O,CuO,69.49,porrous cuboctahedron,217.5,1200.0,1500.0,1600.0,1200.0,1500.0,1600.0,0.0,82.0,18.0,glassy-carbon electrode,KHCO3,0.1,6.8,-1.2,C2H5OH,10.5,,-14.6,H-cell,,,102.04,2900.0,,,
714,29.0,"Fan, Longlong and Geng, Qinghong and Ma, Lian and Wang, Chengming and Li, Jun-Xuan and Zhu, Wei and Shao, Ruiwen and Li, Wei and Feng, Xiao and Yamauchi, Yusuke and Li, Cuiling and Jiang, Lei",2023.0,Evoking C2+ production from electrochemical CO2 reduction by the steric confinement effect of ordered porous Cu2O,Chemical Science,,https://doi.org/10.1039/D3SC04840C,3DOP Cu2OCO,Cu0.6807O0.3193,Cu2O,CuO,69.49,porrous cuboctahedron,217.5,1200.0,1500.0,1600.0,1200.0,1500.0,1600.0,0.0,82.0,18.0,glassy-carbon electrode,KHCO3,0.1,6.8,-1.2,C3H7OH,5.9,,-14.6,H-cell,,,102.04,2900.0,,,
715,29.0,"Fan, Longlong and Geng, Qinghong and Ma, Lian and Wang, Chengming and Li, Jun-Xuan and Zhu, Wei and Shao, Ruiwen and Li, Wei and Feng, Xiao and Yamauchi, Yusuke and Li, Cuiling and Jiang, Lei",2023.0,Evoking C2+ production from electrochemical CO2 reduction by the steric confinement effect of ordered porous Cu2O,Chemical Science,,https://doi.org/10.1039/D3SC04840C,3DOP Cu2OCO,Cu0.6807O0.3193,Cu2O,CuO,69.49,porrous cuboctahedron,217.5,1200.0,1500.0,1600.0,1200.0,1500.0,1600.0,0.0,82.0,18.0,glassy-carbon electrode,KHCO3,0.1,6.8,-1.3,H2,17.7,,-18.79,H-cell,,,102.04,2900.0,,,
716,29.0,"Fan, Longlong and Geng, Qinghong and Ma, Lian and Wang, Chengming and Li, Jun-Xuan and Zhu, Wei and Shao, Ruiwen and Li, Wei and Feng, Xiao and Yamauchi, Yusuke and Li, Cuiling and Jiang, Lei",2023.0,Evoking C2+ production from electrochemical CO2 reduction by the steric confinement effect of ordered porous Cu2O,Chemical Science,,https://doi.org/10.1039/D3SC04840C,3DOP Cu2OCO,Cu0.6807O0.3193,Cu2O,CuO,69.49,porrous cuboctahedron,217.5,1200.0,1500.0,1600.0,1200.0,1500.0,1600.0,0.0,82.0,18.0,glassy-carbon electrode,KHCO3,0.1,6.8,-1.3,CO,5.8,,-18.79,H-cell,,,102.04,2900.0,,,
717,29.0,"Fan, Longlong and Geng, Qinghong and Ma, Lian and Wang, Chengming and Li, Jun-Xuan and Zhu, Wei and Shao, Ruiwen and Li, Wei and Feng, Xiao and Yamauchi, Yusuke and Li, Cuiling and Jiang, Lei",2023.0,Evoking C2+ production from electrochemical CO2 reduction by the steric confinement effect of ordered porous Cu2O,Chemical Science,,https://doi.org/10.1039/D3SC04840C,3DOP Cu2OCO,Cu0.6807O0.3193,Cu2O,CuO,69.49,porrous cuboctahedron,217.5,1200.0,1500.0,1600.0,1200.0,1500.0,1600.0,0.0,82.0,18.0,glassy-carbon electrode,KHCO3,0.1,6.8,-1.3,CH4,1.9,,-18.79,H-cell,,,102.04,2900.0,,,
718,29.0,"Fan, Longlong and Geng, Qinghong and Ma, Lian and Wang, Chengming and Li, Jun-Xuan and Zhu, Wei and Shao, Ruiwen and Li, Wei and Feng, Xiao and Yamauchi, Yusuke and Li, Cuiling and Jiang, Lei",2023.0,Evoking C2+ production from electrochemical CO2 reduction by the steric confinement effect of ordered porous Cu2O,Chemical Science,,https://doi.org/10.1039/D3SC04840C,3DOP Cu2OCO,Cu0.6807O0.3193,Cu2O,CuO,69.49,porrous cuboctahedron,217.5,1200.0,1500.0,1600.0,1200.0,1500.0,1600.0,0.0,82.0,18.0,glassy-carbon electrode,KHCO3,0.1,6.8,-1.3,HCOOH,13.3,,-18.79,H-cell,,,102.04,2900.0,,,
719,29.0,"Fan, Longlong and Geng, Qinghong and Ma, Lian and Wang, Chengming and Li, Jun-Xuan and Zhu, Wei and Shao, Ruiwen and Li, Wei and Feng, Xiao and Yamauchi, Yusuke and Li, Cuiling and Jiang, Lei",2023.0,Evoking C2+ production from electrochemical CO2 reduction by the steric confinement effect of ordered porous Cu2O,Chemical Science,,https://doi.org/10.1039/D3SC04840C,3DOP Cu2OCO,Cu0.6807O0.3193,Cu2O,CuO,69.49,porrous cuboctahedron,217.5,1200.0,1500.0,1600.0,1200.0,1500.0,1600.0,0.0,82.0,18.0,glassy-carbon electrode,KHCO3,0.1,6.8,-1.3,C2H4,42.6,,-18.79,H-cell,,,102.04,2900.0,,,
720,29.0,"Fan, Longlong and Geng, Qinghong and Ma, Lian and Wang, Chengming and Li, Jun-Xuan and Zhu, Wei and Shao, Ruiwen and Li, Wei and Feng, Xiao and Yamauchi, Yusuke and Li, Cuiling and Jiang, Lei",2023.0,Evoking C2+ production from electrochemical CO2 reduction by the steric confinement effect of ordered porous Cu2O,Chemical Science,,https://doi.org/10.1039/D3SC04840C,3DOP Cu2OCO,Cu0.6807O0.3193,Cu2O,CuO,69.49,porrous cuboctahedron,217.5,1200.0,1500.0,1600.0,1200.0,1500.0,1600.0,0.0,82.0,18.0,glassy-carbon electrode,KHCO3,0.1,6.8,-1.3,C2H5OH,7.7,,-18.79,H-cell,,,102.04,2900.0,,,
721,29.0,"Fan, Longlong and Geng, Qinghong and Ma, Lian and Wang, Chengming and Li, Jun-Xuan and Zhu, Wei and Shao, Ruiwen and Li, Wei and Feng, Xiao and Yamauchi, Yusuke and Li, Cuiling and Jiang, Lei",2023.0,Evoking C2+ production from electrochemical CO2 reduction by the steric confinement effect of ordered porous Cu2O,Chemical Science,,https://doi.org/10.1039/D3SC04840C,3DOP Cu2OCO,Cu0.6807O0.3193,Cu2O,CuO,69.49,porrous cuboctahedron,217.5,1200.0,1500.0,1600.0,1200.0,1500.0,1600.0,0.0,82.0,18.0,glassy-carbon electrode,KHCO3,0.1,6.8,-1.3,C3H7OH,6.9,,-18.79,H-cell,,,102.04,2900.0,,,
722,29.0,"Fan, Longlong and Geng, Qinghong and Ma, Lian and Wang, Chengming and Li, Jun-Xuan and Zhu, Wei and Shao, Ruiwen and Li, Wei and Feng, Xiao and Yamauchi, Yusuke and Li, Cuiling and Jiang, Lei",2023.0,Evoking C2+ production from electrochemical CO2 reduction by the steric confinement effect of ordered porous Cu2O,Chemical Science,,https://doi.org/10.1039/D3SC04840C,3DOP Cu2OCO,Cu0.6807O0.3193,Cu2O,CuO,69.49,porrous cuboctahedron,217.5,1200.0,1500.0,1600.0,1200.0,1500.0,1600.0,0.0,82.0,18.0,glassy-carbon electrode,KHCO3,0.1,6.8,-1.4,H2,13.4,,-23.22,H-cell,,,102.04,2900.0,,,
723,29.0,"Fan, Longlong and Geng, Qinghong and Ma, Lian and Wang, Chengming and Li, Jun-Xuan and Zhu, Wei and Shao, Ruiwen and Li, Wei and Feng, Xiao and Yamauchi, Yusuke and Li, Cuiling and Jiang, Lei",2023.0,Evoking C2+ production from electrochemical CO2 reduction by the steric confinement effect of ordered porous Cu2O,Chemical Science,,https://doi.org/10.1039/D3SC04840C,3DOP Cu2OCO,Cu0.6807O0.3193,Cu2O,CuO,69.49,porrous cuboctahedron,217.5,1200.0,1500.0,1600.0,1200.0,1500.0,1600.0,0.0,82.0,18.0,glassy-carbon electrode,KHCO3,0.1,6.8,-1.4,CO,2.9,,-23.22,H-cell,,,102.04,2900.0,,,
724,29.0,"Fan, Longlong and Geng, Qinghong and Ma, Lian and Wang, Chengming and Li, Jun-Xuan and Zhu, Wei and Shao, Ruiwen and Li, Wei and Feng, Xiao and Yamauchi, Yusuke and Li, Cuiling and Jiang, Lei",2023.0,Evoking C2+ production from electrochemical CO2 reduction by the steric confinement effect of ordered porous Cu2O,Chemical Science,,https://doi.org/10.1039/D3SC04840C,3DOP Cu2OCO,Cu0.6807O0.3193,Cu2O,CuO,69.49,porrous cuboctahedron,217.5,1200.0,1500.0,1600.0,1200.0,1500.0,1600.0,0.0,82.0,18.0,glassy-carbon electrode,KHCO3,0.1,6.8,-1.4,CH4,2.9,,-23.22,H-cell,,,102.04,2900.0,,,
725,29.0,"Fan, Longlong and Geng, Qinghong and Ma, Lian and Wang, Chengming and Li, Jun-Xuan and Zhu, Wei and Shao, Ruiwen and Li, Wei and Feng, Xiao and Yamauchi, Yusuke and Li, Cuiling and Jiang, Lei",2023.0,Evoking C2+ production from electrochemical CO2 reduction by the steric confinement effect of ordered porous Cu2O,Chemical Science,,https://doi.org/10.1039/D3SC04840C,3DOP Cu2OCO,Cu0.6807O0.3193,Cu2O,CuO,69.49,porrous cuboctahedron,217.5,1200.0,1500.0,1600.0,1200.0,1500.0,1600.0,0.0,82.0,18.0,glassy-carbon electrode,KHCO3,0.1,6.8,-1.4,HCOOH,8.0,,-23.22,H-cell,,,102.04,2900.0,,,
726,29.0,"Fan, Longlong and Geng, Qinghong and Ma, Lian and Wang, Chengming and Li, Jun-Xuan and Zhu, Wei and Shao, Ruiwen and Li, Wei and Feng, Xiao and Yamauchi, Yusuke and Li, Cuiling and Jiang, Lei",2023.0,Evoking C2+ production from electrochemical CO2 reduction by the steric confinement effect of ordered porous Cu2O,Chemical Science,,https://doi.org/10.1039/D3SC04840C,3DOP Cu2OCO,Cu0.6807O0.3193,Cu2O,CuO,69.49,porrous cuboctahedron,217.5,1200.0,1500.0,1600.0,1200.0,1500.0,1600.0,0.0,82.0,18.0,glassy-carbon electrode,KHCO3,0.1,6.8,-1.4,CH3COOH,2.0,,-23.22,H-cell,,,102.04,2900.0,,,
727,29.0,"Fan, Longlong and Geng, Qinghong and Ma, Lian and Wang, Chengming and Li, Jun-Xuan and Zhu, Wei and Shao, Ruiwen and Li, Wei and Feng, Xiao and Yamauchi, Yusuke and Li, Cuiling and Jiang, Lei",2023.0,Evoking C2+ production from electrochemical CO2 reduction by the steric confinement effect of ordered porous Cu2O,Chemical Science,,https://doi.org/10.1039/D3SC04840C,3DOP Cu2OCO,Cu0.6807O0.3193,Cu2O,CuO,69.49,porrous cuboctahedron,217.5,1200.0,1500.0,1600.0,1200.0,1500.0,1600.0,0.0,82.0,18.0,glassy-carbon electrode,KHCO3,0.1,6.8,-1.4,C2H4,51.3,1.0,-23.22,H-cell,,,102.04,2900.0,,,
728,29.0,"Fan, Longlong and Geng, Qinghong and Ma, Lian and Wang, Chengming and Li, Jun-Xuan and Zhu, Wei and Shao, Ruiwen and Li, Wei and Feng, Xiao and Yamauchi, Yusuke and Li, Cuiling and Jiang, Lei",2023.0,Evoking C2+ production from electrochemical CO2 reduction by the steric confinement effect of ordered porous Cu2O,Chemical Science,,https://doi.org/10.1039/D3SC04840C,3DOP Cu2OCO,Cu0.6807O0.3193,Cu2O,CuO,69.49,porrous cuboctahedron,217.5,1200.0,1500.0,1600.0,1200.0,1500.0,1600.0,0.0,82.0,18.0,glassy-carbon electrode,KHCO3,0.1,6.8,-1.4,C2H4,48.02,2.0,-23.22,H-cell,,,102.04,2900.0,,,
729,29.0,"Fan, Longlong and Geng, Qinghong and Ma, Lian and Wang, Chengming and Li, Jun-Xuan and Zhu, Wei and Shao, Ruiwen and Li, Wei and Feng, Xiao and Yamauchi, Yusuke and Li, Cuiling and Jiang, Lei",2023.0,Evoking C2+ production from electrochemical CO2 reduction by the steric confinement effect of ordered porous Cu2O,Chemical Science,,https://doi.org/10.1039/D3SC04840C,3DOP Cu2OCO,Cu0.6807O0.3193,Cu2O,CuO,69.49,porrous cuboctahedron,217.5,1200.0,1500.0,1600.0,1200.0,1500.0,1600.0,0.0,82.0,18.0,glassy-carbon electrode,KHCO3,0.1,6.8,-1.4,C2H4,49.6,3.0,-23.22,H-cell,,,102.04,2900.0,,,
730,29.0,"Fan, Longlong and Geng, Qinghong and Ma, Lian and Wang, Chengming and Li, Jun-Xuan and Zhu, Wei and Shao, Ruiwen and Li, Wei and Feng, Xiao and Yamauchi, Yusuke and Li, Cuiling and Jiang, Lei",2023.0,Evoking C2+ production from electrochemical CO2 reduction by the steric confinement effect of ordered porous Cu2O,Chemical Science,,https://doi.org/10.1039/D3SC04840C,3DOP Cu2OCO,Cu0.6807O0.3193,Cu2O,CuO,69.49,porrous cuboctahedron,217.5,1200.0,1500.0,1600.0,1200.0,1500.0,1600.0,0.0,82.0,18.0,glassy-carbon electrode,KHCO3,0.1,6.8,-1.4,C2H4,48.02,4.0,-23.22,H-cell,,,102.04,2900.0,,,
731,29.0,"Fan, Longlong and Geng, Qinghong and Ma, Lian and Wang, Chengming and Li, Jun-Xuan and Zhu, Wei and Shao, Ruiwen and Li, Wei and Feng, Xiao and Yamauchi, Yusuke and Li, Cuiling and Jiang, Lei",2023.0,Evoking C2+ production from electrochemical CO2 reduction by the steric confinement effect of ordered porous Cu2O,Chemical Science,,https://doi.org/10.1039/D3SC04840C,3DOP Cu2OCO,Cu0.6807O0.3193,Cu2O,CuO,69.49,porrous cuboctahedron,217.5,1200.0,1500.0,1600.0,1200.0,1500.0,1600.0,0.0,82.0,18.0,glassy-carbon electrode,KHCO3,0.1,6.8,-1.4,C2H4,48.81,5.0,-23.22,H-cell,,,102.04,2900.0,,,
732,29.0,"Fan, Longlong and Geng, Qinghong and Ma, Lian and Wang, Chengming and Li, Jun-Xuan and Zhu, Wei and Shao, Ruiwen and Li, Wei and Feng, Xiao and Yamauchi, Yusuke and Li, Cuiling and Jiang, Lei",2023.0,Evoking C2+ production from electrochemical CO2 reduction by the steric confinement effect of ordered porous Cu2O,Chemical Science,,https://doi.org/10.1039/D3SC04840C,3DOP Cu2OCO,Cu0.6807O0.3193,Cu2O,CuO,69.49,porrous cuboctahedron,217.5,1200.0,1500.0,1600.0,1200.0,1500.0,1600.0,0.0,82.0,18.0,glassy-carbon electrode,KHCO3,0.1,6.8,-1.4,C2H4,46.83,6.0,-23.22,H-cell,,,102.04,2900.0,,,
733,29.0,"Fan, Longlong and Geng, Qinghong and Ma, Lian and Wang, Chengming and Li, Jun-Xuan and Zhu, Wei and Shao, Ruiwen and Li, Wei and Feng, Xiao and Yamauchi, Yusuke and Li, Cuiling and Jiang, Lei",2023.0,Evoking C2+ production from electrochemical CO2 reduction by the steric confinement effect of ordered porous Cu2O,Chemical Science,,https://doi.org/10.1039/D3SC04840C,3DOP Cu2OCO,Cu0.6807O0.3193,Cu2O,CuO,69.49,porrous cuboctahedron,217.5,1200.0,1500.0,1600.0,1200.0,1500.0,1600.0,0.0,82.0,18.0,glassy-carbon electrode,KHCO3,0.1,6.8,-1.4,C2H4,48.41,7.0,-23.22,H-cell,,,102.04,2900.0,,,
734,29.0,"Fan, Longlong and Geng, Qinghong and Ma, Lian and Wang, Chengming and Li, Jun-Xuan and Zhu, Wei and Shao, Ruiwen and Li, Wei and Feng, Xiao and Yamauchi, Yusuke and Li, Cuiling and Jiang, Lei",2023.0,Evoking C2+ production from electrochemical CO2 reduction by the steric confinement effect of ordered porous Cu2O,Chemical Science,,https://doi.org/10.1039/D3SC04840C,3DOP Cu2OCO,Cu0.6807O0.3193,Cu2O,CuO,69.49,porrous cuboctahedron,217.5,1200.0,1500.0,1600.0,1200.0,1500.0,1600.0,0.0,82.0,18.0,glassy-carbon electrode,KHCO3,0.1,6.8,-1.4,C2H4,48.81,8.0,-23.22,H-cell,,,102.04,2900.0,,,
735,29.0,"Fan, Longlong and Geng, Qinghong and Ma, Lian and Wang, Chengming and Li, Jun-Xuan and Zhu, Wei and Shao, Ruiwen and Li, Wei and Feng, Xiao and Yamauchi, Yusuke and Li, Cuiling and Jiang, Lei",2023.0,Evoking C2+ production from electrochemical CO2 reduction by the steric confinement effect of ordered porous Cu2O,Chemical Science,,https://doi.org/10.1039/D3SC04840C,3DOP Cu2OCO,Cu0.6807O0.3193,Cu2O,CuO,69.49,porrous cuboctahedron,217.5,1200.0,1500.0,1600.0,1200.0,1500.0,1600.0,0.0,82.0,18.0,glassy-carbon electrode,KHCO3,0.1,6.8,-1.4,C2H4,48.02,13.0,-23.22,H-cell,,,102.04,2900.0,,,
736,29.0,"Fan, Longlong and Geng, Qinghong and Ma, Lian and Wang, Chengming and Li, Jun-Xuan and Zhu, Wei and Shao, Ruiwen and Li, Wei and Feng, Xiao and Yamauchi, Yusuke and Li, Cuiling and Jiang, Lei",2023.0,Evoking C2+ production from electrochemical CO2 reduction by the steric confinement effect of ordered porous Cu2O,Chemical Science,,https://doi.org/10.1039/D3SC04840C,3DOP Cu2OCO,Cu0.6807O0.3193,Cu2O,CuO,69.49,porrous cuboctahedron,217.5,1200.0,1500.0,1600.0,1200.0,1500.0,1600.0,0.0,82.0,18.0,glassy-carbon electrode,KHCO3,0.1,6.8,-1.4,C2H4,46.03,14.0,-23.22,H-cell,,,102.04,2900.0,,,
737,29.0,"Fan, Longlong and Geng, Qinghong and Ma, Lian and Wang, Chengming and Li, Jun-Xuan and Zhu, Wei and Shao, Ruiwen and Li, Wei and Feng, Xiao and Yamauchi, Yusuke and Li, Cuiling and Jiang, Lei",2023.0,Evoking C2+ production from electrochemical CO2 reduction by the steric confinement effect of ordered porous Cu2O,Chemical Science,,https://doi.org/10.1039/D3SC04840C,3DOP Cu2OCO,Cu0.6807O0.3193,Cu2O,CuO,69.49,porrous cuboctahedron,217.5,1200.0,1500.0,1600.0,1200.0,1500.0,1600.0,0.0,82.0,18.0,glassy-carbon electrode,KHCO3,0.1,6.8,-1.4,C2H4,50.79,15.0,-23.22,H-cell,,,102.04,2900.0,,,
