Repository: vovamirosh/CO2RR_PISH

File: Datasets/R_prepr_2024_12_13.csv (part 11 of 14)
,DOI,Article name,Formula,Cat. compound,Support,"Cat./Support ratio, % (at)",Morphology (TEM/SEM),"Pore size, nm",width min (nm),width aver (nm),width max (nm),length min (nm),length aver (nm),length max (nm),"Cu, % (at.)","Cu+, % (at.)","Cu(2+), % (at.)",Base,electrolyte,"conc, M",pH,RHE vs V,Product,"FE, %","Time, h",Type of reactor
1955,https://doi.org/10.1016/j.elecom.2019.04.001,OT-CuNNs,Cu1O0.15,Cu,CuO,85.0,nanoneedles,0.0,100.0,150.0,200.0,3000.0,4000.0,5000.0,85.0,0.0,15.0,glassy-carbon electrode,KHCO3,0.5,7.2,-1.4,C2H4,52.28,3.0,H-cell
1956,https://doi.org/10.1016/j.elecom.2019.04.001,OT-CuNNs,Cu1O0.15,Cu,CuO,85.0,nanoneedles,0.0,100.0,150.0,200.0,3000.0,4000.0,5000.0,85.0,0.0,15.0,glassy-carbon electrode,KHCO3,0.5,7.2,-1.4,CH4,1.59,0.5,H-cell
1957,https://doi.org/10.1016/j.elecom.2019.04.001,OT-CuNNs,Cu1O0.15,Cu,CuO,85.0,nanoneedles,0.0,100.0,150.0,200.0,3000.0,4000.0,5000.0,85.0,0.0,15.0,glassy-carbon electrode,KHCO3,0.5,7.2,-1.4,CH4,1.52,1.0,H-cell
1958,https://doi.org/10.1016/j.elecom.2019.04.001,OT-CuNNs,Cu1O0.15,Cu,CuO,85.0,nanoneedles,0.0,100.0,150.0,200.0,3000.0,4000.0,5000.0,85.0,0.0,15.0,glassy-carbon electrode,KHCO3,0.5,7.2,-1.4,CH4,1.75,1.5,H-cell
1959,https://doi.org/10.1016/j.elecom.2019.04.001,OT-CuNNs,Cu1O0.15,Cu,CuO,85.0,nanoneedles,0.0,100.0,150.0,200.0,3000.0,4000.0,5000.0,85.0,0.0,15.0,glassy-carbon electrode,KHCO3,0.5,7.2,-1.4,CH4,2.13,2.0,H-cell
1960,https://doi.org/10.1016/j.elecom.2019.04.001,OT-CuNNs,Cu1O0.15,Cu,CuO,85.0,nanoneedles,0.0,100.0,150.0,200.0,3000.0,4000.0,5000.0,85.0,0.0,15.0,glassy-carbon electrode,KHCO3,0.5,7.2,-1.4,CH4,1.75,2.5,H-cell
1961,https://doi.org/10.1016/j.elecom.2019.04.001,OT-CuNNs,Cu1O0.15,Cu,CuO,85.0,nanoneedles,0.0,100.0,150.0,200.0,3000.0,4000.0,5000.0,85.0,0.0,15.0,glassy-carbon electrode,KHCO3,0.5,7.2,-1.4,CH4,1.55,3.0,H-cell
1962,https://doi.org/10.1016/j.elecom.2019.04.001,OT-CuNNs,Cu1O0.15,Cu,CuO,85.0,nanoneedles,0.0,100.0,150.0,200.0,3000.0,4000.0,5000.0,85.0,0.0,15.0,glassy-carbon electrode,KHCO3,0.5,7.2,-1.4,CO,3.09,0.5,H-cell
1963,https://doi.org/10.1016/j.elecom.2019.04.001,OT-CuNNs,Cu1O0.15,Cu,CuO,85.0,nanoneedles,0.0,100.0,150.0,200.0,3000.0,4000.0,5000.0,85.0,0.0,15.0,glassy-carbon electrode,KHCO3,0.5,7.2,-1.4,CO,2.61,1.0,H-cell
1964,https://doi.org/10.1016/j.elecom.2019.04.001,OT-CuNNs,Cu1O0.15,Cu,CuO,85.0,nanoneedles,0.0,100.0,150.0,200.0,3000.0,4000.0,5000.0,85.0,0.0,15.0,glassy-carbon electrode,KHCO3,0.5,7.2,-1.4,CO,2.79,1.5,H-cell
1965,https://doi.org/10.1016/j.elecom.2019.04.001,OT-CuNNs,Cu1O0.15,Cu,CuO,85.0,nanoneedles,0.0,100.0,150.0,200.0,3000.0,4000.0,5000.0,85.0,0.0,15.0,glassy-carbon electrode,KHCO3,0.5,7.2,-1.4,CO,2.83,2.0,H-cell
1966,https://doi.org/10.1016/j.elecom.2019.04.001,OT-CuNNs,Cu1O0.15,Cu,CuO,85.0,nanoneedles,0.0,100.0,150.0,200.0,3000.0,4000.0,5000.0,85.0,0.0,15.0,glassy-carbon electrode,KHCO3,0.5,7.2,-1.4,CO,3.56,2.5,H-cell
1967,https://doi.org/10.1016/j.elecom.2019.04.001,OT-CuNNs,Cu1O0.15,Cu,CuO,85.0,nanoneedles,0.0,100.0,150.0,200.0,3000.0,4000.0,5000.0,85.0,0.0,15.0,glassy-carbon electrode,KHCO3,0.5,7.2,-1.4,CO,3.88,3.0,H-cell
1968,https://doi.org/10.1016/j.elecom.2019.04.001,OT-CuNNs,Cu1O0.15,Cu,CuO,85.0,nanoneedles,0.0,100.0,150.0,200.0,3000.0,4000.0,5000.0,85.0,0.0,15.0,glassy-carbon electrode,KHCO3,0.5,7.2,-1.4,H2,9.2,0.5,H-cell
1969,https://doi.org/10.1016/j.elecom.2019.04.001,OT-CuNNs,Cu1O0.15,Cu,CuO,85.0,nanoneedles,0.0,100.0,150.0,200.0,3000.0,4000.0,5000.0,85.0,0.0,15.0,glassy-carbon electrode,KHCO3,0.5,7.2,-1.4,H2,8.68,1.0,H-cell
1970,https://doi.org/10.1016/j.elecom.2019.04.001,OT-CuNNs,Cu1O0.15,Cu,CuO,85.0,nanoneedles,0.0,100.0,150.0,200.0,3000.0,4000.0,5000.0,85.0,0.0,15.0,glassy-carbon electrode,KHCO3,0.5,7.2,-1.4,H2,8.94,1.5,H-cell
1971,https://doi.org/10.1016/j.elecom.2019.04.001,OT-CuNNs,Cu1O0.15,Cu,CuO,85.0,nanoneedles,0.0,100.0,150.0,200.0,3000.0,4000.0,5000.0,85.0,0.0,15.0,glassy-carbon electrode,KHCO3,0.5,7.2,-1.4,H2,8.07,2.0,H-cell
1972,https://doi.org/10.1016/j.elecom.2019.04.001,OT-CuNNs,Cu1O0.15,Cu,CuO,85.0,nanoneedles,0.0,100.0,150.0,200.0,3000.0,4000.0,5000.0,85.0,0.0,15.0,glassy-carbon electrode,KHCO3,0.5,7.2,-1.4,H2,7.95,2.5,H-cell
1973,https://doi.org/10.1016/j.elecom.2019.04.001,OT-CuNNs,Cu1O0.15,Cu,CuO,85.0,nanoneedles,0.0,100.0,150.0,200.0,3000.0,4000.0,5000.0,85.0,0.0,15.0,glassy-carbon electrode,KHCO3,0.5,7.2,-1.4,H2,8.19,3.0,H-cell
1974,https://doi.org/10.1021/acsnano.7b01257,"Cu cube, H2 4 min",Cu0.73O0.15Cl0.12,Cu2O,CuCl,89.86,cubic,0.0,250.0,275.0,300.0,250.0,275.0,300.0,9.94,90.06,0.0,Cu foil,KHCO3,0.1,6.8,-1.03,CH4,6.55,1.0,H-cell
1975,https://doi.org/10.1021/acsnano.7b01257,"Cu cube, H2 4 min",Cu0.73O0.15Cl0.12,Cu2O,CuCl,89.86,cubic,0.0,250.0,275.0,300.0,250.0,275.0,300.0,9.94,90.06,0.0,Cu foil,KHCO3,0.1,6.8,-0.99,CH4,8.18,1.0,H-cell
1976,https://doi.org/10.1021/acsnano.7b01257,"Cu cube, H2 4 min",Cu0.73O0.15Cl0.12,Cu2O,CuCl,89.86,cubic,0.0,250.0,275.0,300.0,250.0,275.0,300.0,9.94,90.06,0.0,Cu foil,KHCO3,0.1,6.8,-0.97,CH4,7.64,1.0,H-cell
1977,https://doi.org/10.1021/acsnano.7b01257,"Cu cube, H2 4 min",Cu0.73O0.15Cl0.12,Cu2O,CuCl,89.86,cubic,0.0,250.0,275.0,300.0,250.0,275.0,300.0,9.94,90.06,0.0,Cu foil,KHCO3,0.1,6.8,-0.97,H2,31.1,1.0,H-cell
1978,https://doi.org/10.1021/acsnano.7b01257,"Cu cube, H2 4 min",Cu0.73O0.15Cl0.12,Cu2O,CuCl,89.86,cubic,0.0,250.0,275.0,300.0,250.0,275.0,300.0,9.94,90.06,0.0,Cu foil,KHCO3,0.1,6.8,-0.91,H2,35.07,1.0,H-cell
1979,https://doi.org/10.1021/acsnano.7b01257,"Cu cube, H2 4 min",Cu0.73O0.15Cl0.12,Cu2O,CuCl,89.86,cubic,0.0,250.0,275.0,300.0,250.0,275.0,300.0,9.94,90.06,0.0,Cu foil,KHCO3,0.1,6.8,-0.84,H2,47.65,1.0,H-cell
1980,https://doi.org/10.1021/acsnano.7b01257,"Cu cube, H2 4 min",Cu0.73O0.15Cl0.12,Cu2O,CuCl,89.86,cubic,0.0,250.0,275.0,300.0,250.0,275.0,300.0,9.94,90.06,0.0,Cu foil,KHCO3,0.1,6.8,-0.78,H2,44.34,1.0,H-cell
1981,https://doi.org/10.1021/acsnano.7b01257,"Cu cube, H2 4 min",Cu0.73O0.15Cl0.12,Cu2O,CuCl,89.86,cubic,0.0,250.0,275.0,300.0,250.0,275.0,300.0,9.94,90.06,0.0,Cu foil,KHCO3,0.1,6.8,-0.69,H2,73.46,1.0,H-cell
1982,https://doi.org/10.1021/acsnano.7b01257,"Cu cube, H2 4 min",Cu0.73O0.15Cl0.12,Cu2O,CuCl,89.86,cubic,0.0,250.0,275.0,300.0,250.0,275.0,300.0,9.94,90.06,0.0,Cu foil,KHCO3,0.1,6.8,-0.61,H2,72.13,1.0,H-cell
1983,https://doi.org/10.1021/acsnano.7b01257,"Cu cube, H2 4 min",Cu0.73O0.15Cl0.12,Cu2O,CuCl,89.86,cubic,0.0,250.0,275.0,300.0,250.0,275.0,300.0,9.94,90.06,0.0,Cu foil,KHCO3,0.1,6.8,-0.51,H2,82.06,1.0,H-cell
1984,https://doi.org/10.1021/acsnano.7b01257,"Cu cube, H2 4 min",Cu0.73O0.15Cl0.12,Cu2O,CuCl,89.86,cubic,0.0,250.0,275.0,300.0,250.0,275.0,300.0,9.94,90.06,0.0,Cu foil,KHCO3,0.1,6.8,-1.03,C2H4,30.39,1.0,H-cell
1985,https://doi.org/10.1021/acsnano.7b01257,"Cu cube, H2 4 min",Cu0.73O0.15Cl0.12,Cu2O,CuCl,89.86,cubic,0.0,250.0,275.0,300.0,250.0,275.0,300.0,9.94,90.06,0.0,Cu foil,KHCO3,0.1,6.8,-0.98,C2H4,33.49,1.0,H-cell
1986,https://doi.org/10.1021/acsnano.7b01257,"Cu cube, H2 4 min",Cu0.73O0.15Cl0.12,Cu2O,CuCl,89.86,cubic,0.0,250.0,275.0,300.0,250.0,275.0,300.0,9.94,90.06,0.0,Cu foil,KHCO3,0.1,6.8,-0.97,C2H4,33.49,1.0,H-cell
1987,https://doi.org/10.1021/acsnano.7b01257,"Cu cube, H2 4 min",Cu0.73O0.15Cl0.12,Cu2O,CuCl,89.86,cubic,0.0,250.0,275.0,300.0,250.0,275.0,300.0,9.94,90.06,0.0,Cu foil,KHCO3,0.1,6.8,-0.92,C2H4,11.95,1.0,H-cell
1988,https://doi.org/10.1021/acsnano.7b01257,"Cu cube, H2 4 min",Cu0.73O0.15Cl0.12,Cu2O,CuCl,89.86,cubic,0.0,250.0,275.0,300.0,250.0,275.0,300.0,9.94,90.06,0.0,Cu foil,KHCO3,0.1,6.8,-0.84,C2H4,7.23,1.0,H-cell
1989,https://doi.org/10.1021/acsnano.7b01257,"Cu cube, H2 4 min",Cu0.73O0.15Cl0.12,Cu2O,CuCl,89.86,cubic,0.0,250.0,275.0,300.0,250.0,275.0,300.0,9.94,90.06,0.0,Cu foil,KHCO3,0.1,6.8,-1.03,CO,2.3,1.0,H-cell
1990,https://doi.org/10.1021/acsnano.7b01257,"Cu cube, H2 4 min",Cu0.73O0.15Cl0.12,Cu2O,CuCl,89.86,cubic,0.0,250.0,275.0,300.0,250.0,275.0,300.0,9.94,90.06,0.0,Cu foil,KHCO3,0.1,6.8,-0.91,CO,4.39,1.0,H-cell
1991,https://doi.org/10.1021/acsnano.7b01257,"Cu cube, H2 4 min",Cu0.73O0.15Cl0.12,Cu2O,CuCl,89.86,cubic,0.0,250.0,275.0,300.0,250.0,275.0,300.0,9.94,90.06,0.0,Cu foil,KHCO3,0.1,6.8,-0.84,CO,4.16,1.0,H-cell
1992,https://doi.org/10.1021/acsnano.7b01257,"Cu cube, H2 4 min",Cu0.73O0.15Cl0.12,Cu2O,CuCl,89.86,cubic,0.0,250.0,275.0,300.0,250.0,275.0,300.0,9.94,90.06,0.0,Cu foil,KHCO3,0.1,6.8,-0.78,CO,2.83,1.0,H-cell
1993,https://doi.org/10.1021/acsnano.7b01257,"Cu cube, H2 4 min",Cu0.73O0.15Cl0.12,Cu2O,CuCl,89.86,cubic,0.0,250.0,275.0,300.0,250.0,275.0,300.0,9.94,90.06,0.0,Cu foil,KHCO3,0.1,6.8,-0.69,CO,2.45,1.0,H-cell
1994,https://doi.org/10.1021/acsnano.7b01257,"Cu cube, H2 4 min",Cu0.73O0.15Cl0.12,Cu2O,CuCl,89.86,cubic,0.0,250.0,275.0,300.0,250.0,275.0,300.0,9.94,90.06,0.0,Cu foil,KHCO3,0.1,6.8,-0.6,CO,6.99,1.0,H-cell
1995,https://doi.org/10.1021/acsnano.7b01257,"Cu cube, H2 4 min",Cu0.73O0.15Cl0.12,Cu2O,CuCl,89.86,cubic,0.0,250.0,275.0,300.0,250.0,275.0,300.0,9.94,90.06,0.0,Cu foil,KHCO3,0.1,6.8,-0.51,CO,4.16,1.0,H-cell
1996,https://doi.org/10.1021/acsnano.7b01257,"Cu cube, H2 4 min",Cu0.73O0.15Cl0.12,Cu2O,CuCl,89.86,cubic,0.0,250.0,275.0,300.0,250.0,275.0,300.0,9.94,90.06,0.0,Cu foil,KHCO3,0.1,6.8,-1.03,C2H5OH,8.4,1.0,H-cell
1997,https://doi.org/10.1021/acsnano.7b01257,"Cu cube, H2 4 min",Cu0.73O0.15Cl0.12,Cu2O,CuCl,89.86,cubic,0.0,250.0,275.0,300.0,250.0,275.0,300.0,9.94,90.06,0.0,Cu foil,KHCO3,0.1,6.8,-0.99,C2H5OH,9.96,1.0,H-cell
1998,https://doi.org/10.1021/acsnano.7b01257,"Cu cube, H2 4 min",Cu0.73O0.15Cl0.12,Cu2O,CuCl,89.86,cubic,0.0,250.0,275.0,300.0,250.0,275.0,300.0,9.94,90.06,0.0,Cu foil,KHCO3,0.1,6.8,-0.97,C2H5OH,9.67,1.0,H-cell
1999,https://doi.org/10.1021/acsnano.7b01257,"Cu cube, H2 4 min",Cu0.73O0.15Cl0.12,Cu2O,CuCl,89.86,cubic,0.0,250.0,275.0,300.0,250.0,275.0,300.0,9.94,90.06,0.0,Cu foil,KHCO3,0.1,6.8,-0.91,C2H5OH,5.13,1.0,H-cell
2000,https://doi.org/10.1021/acsnano.7b01257,"Cu cube, H2 4 min",Cu0.73O0.15Cl0.12,Cu2O,CuCl,89.86,cubic,0.0,250.0,275.0,300.0,250.0,275.0,300.0,9.94,90.06,0.0,Cu foil,KHCO3,0.1,6.8,-0.84,C2H5OH,2.97,1.0,H-cell
2001,https://doi.org/10.1021/acsnano.7b01257,"Cu cube, H2 4 min",Cu0.73O0.15Cl0.12,Cu2O,CuCl,89.86,cubic,0.0,250.0,275.0,300.0,250.0,275.0,300.0,9.94,90.06,0.0,Cu foil,KHCO3,0.1,6.8,-1.03,HCOOH,24.0,1.0,H-cell
2002,https://doi.org/10.1021/acsnano.7b01257,"Cu cube, H2 4 min",Cu0.73O0.15Cl0.12,Cu2O,CuCl,89.86,cubic,0.0,250.0,275.0,300.0,250.0,275.0,300.0,9.94,90.06,0.0,Cu foil,KHCO3,0.1,6.8,-0.98,HCOOH,16.89,1.0,H-cell
2003,https://doi.org/10.1021/acsnano.7b01257,"Cu cube, H2 4 min",Cu0.73O0.15Cl0.12,Cu2O,CuCl,89.86,cubic,0.0,250.0,275.0,300.0,250.0,275.0,300.0,9.94,90.06,0.0,Cu foil,KHCO3,0.1,6.8,-0.97,HCOOH,19.11,1.0,H-cell
2004,https://doi.org/10.1021/acsnano.7b01257,"Cu cube, H2 4 min",Cu0.73O0.15Cl0.12,Cu2O,CuCl,89.86,cubic,0.0,250.0,275.0,300.0,250.0,275.0,300.0,9.94,90.06,0.0,Cu foil,KHCO3,0.1,6.8,-0.91,HCOOH,39.11,1.0,H-cell
2005,https://doi.org/10.1021/acsnano.7b01257,"Cu cube, H2 4 min",Cu0.73O0.15Cl0.12,Cu2O,CuCl,89.86,cubic,0.0,250.0,275.0,300.0,250.0,275.0,300.0,9.94,90.06,0.0,Cu foil,KHCO3,0.1,6.8,-0.84,HCOOH,37.78,1.0,H-cell
2006,https://doi.org/10.1021/acsnano.7b01257,"Cu cube, H2 4 min",Cu0.73O0.15Cl0.12,Cu2O,CuCl,89.86,cubic,0.0,250.0,275.0,300.0,250.0,275.0,300.0,9.94,90.06,0.0,Cu foil,KHCO3,0.1,6.8,-0.78,HCOOH,50.22,1.0,H-cell
2007,https://doi.org/10.1021/acsnano.7b01257,"Cu cube, H2 4 min",Cu0.73O0.15Cl0.12,Cu2O,CuCl,89.86,cubic,0.0,250.0,275.0,300.0,250.0,275.0,300.0,9.94,90.06,0.0,Cu foil,KHCO3,0.1,6.8,-0.69,HCOOH,26.22,1.0,H-cell
2008,https://doi.org/10.1021/acsnano.7b01257,"Cu cube, H2 4 min",Cu0.73O0.15Cl0.12,Cu2O,CuCl,89.86,cubic,0.0,250.0,275.0,300.0,250.0,275.0,300.0,9.94,90.06,0.0,Cu foil,KHCO3,0.1,6.8,-0.6,HCOOH,24.44,1.0,H-cell
2009,https://doi.org/10.1021/acsnano.7b01257,"Cu cube, H2 4 min",Cu0.73O0.15Cl0.12,Cu2O,CuCl,89.86,cubic,0.0,250.0,275.0,300.0,250.0,275.0,300.0,9.94,90.06,0.0,Cu foil,KHCO3,0.1,6.8,-1.03,C3H7OH,4.1,1.0,H-cell
2010,https://doi.org/10.1021/acsnano.7b01257,"Cu cube, H2 4 min",Cu0.73O0.15Cl0.12,Cu2O,CuCl,89.86,cubic,0.0,250.0,275.0,300.0,250.0,275.0,300.0,9.94,90.06,0.0,Cu foil,KHCO3,0.1,6.8,-0.97,C3H7OH,5.32,1.0,H-cell
2011,https://doi.org/10.1021/acsnano.7b01257,"Cu cube, H2 4 min",Cu0.73O0.15Cl0.12,Cu2O,CuCl,89.86,cubic,0.0,250.0,275.0,300.0,250.0,275.0,300.0,9.94,90.06,0.0,Cu foil,KHCO3,0.1,6.8,-0.91,C3H7OH,3.19,1.0,H-cell
2012,https://doi.org/10.1021/acsnano.7b01257,"Cu cube, H2 4 min",Cu0.73O0.15Cl0.12,Cu2O,CuCl,89.86,cubic,0.0,250.0,275.0,300.0,250.0,275.0,300.0,9.94,90.06,0.0,Cu foil,KHCO3,0.1,6.8,-0.84,C3H7OH,2.23,1.0,H-cell
2013,https://doi.org/10.1021/acsnano.7b01257,"Cu cube, O2 20 s",Cu0.51O0.45Cl0.04,CuO,Cu2O,78.0,cubic,0.0,250.0,275.0,300.0,250.0,275.0,300.0,0.0,35.0,65.0,Cu foil,KHCO3,0.1,6.8,-1.06,CH4,3.82,1.0,H-cell
2014,https://doi.org/10.1021/acsnano.7b01257,"Cu cube, O2 20 s",Cu0.51O0.45Cl0.04,CuO,Cu2O,78.0,cubic,0.0,250.0,275.0,300.0,250.0,275.0,300.0,0.0,35.0,65.0,Cu foil,KHCO3,0.1,6.8,-1.0,CH4,3.0,1.0,H-cell
2015,https://doi.org/10.1021/acsnano.7b01257,"Cu cube, O2 20 s",Cu0.51O0.45Cl0.04,CuO,Cu2O,78.0,cubic,0.0,250.0,275.0,300.0,250.0,275.0,300.0,0.0,35.0,65.0,Cu foil,KHCO3,0.1,6.8,-0.93,CH4,2.45,1.0,H-cell
2016,https://doi.org/10.1021/acsnano.7b01257,"Cu cube, O2 20 s",Cu0.51O0.45Cl0.04,CuO,Cu2O,78.0,cubic,0.0,250.0,275.0,300.0,250.0,275.0,300.0,0.0,35.0,65.0,Cu foil,KHCO3,0.1,6.8,-1.05,H2,31.76,1.0,H-cell
2017,https://doi.org/10.1021/acsnano.7b01257,"Cu cube, O2 20 s",Cu0.51O0.45Cl0.04,CuO,Cu2O,78.0,cubic,0.0,250.0,275.0,300.0,250.0,275.0,300.0,0.0,35.0,65.0,Cu foil,KHCO3,0.1,6.8,-0.93,H2,26.47,1.0,H-cell
2018,https://doi.org/10.1021/acsnano.7b01257,"Cu cube, O2 20 s",Cu0.51O0.45Cl0.04,CuO,Cu2O,78.0,cubic,0.0,250.0,275.0,300.0,250.0,275.0,300.0,0.0,35.0,65.0,Cu foil,KHCO3,0.1,6.8,-0.88,H2,42.35,1.0,H-cell
2019,https://doi.org/10.1021/acsnano.7b01257,"Cu cube, O2 20 s",Cu0.51O0.45Cl0.04,CuO,Cu2O,78.0,cubic,0.0,250.0,275.0,300.0,250.0,275.0,300.0,0.0,35.0,65.0,Cu foil,KHCO3,0.1,6.8,-0.82,H2,46.99,1.0,H-cell
2020,https://doi.org/10.1021/acsnano.7b01257,"Cu cube, O2 20 s",Cu0.51O0.45Cl0.04,CuO,Cu2O,78.0,cubic,0.0,250.0,275.0,300.0,250.0,275.0,300.0,0.0,35.0,65.0,Cu foil,KHCO3,0.1,6.8,-0.69,H2,41.03,1.0,H-cell
2021,https://doi.org/10.1021/acsnano.7b01257,"Cu cube, O2 20 s",Cu0.51O0.45Cl0.04,CuO,Cu2O,78.0,cubic,0.0,250.0,275.0,300.0,250.0,275.0,300.0,0.0,35.0,65.0,Cu foil,KHCO3,0.1,6.8,-0.6,H2,56.91,1.0,H-cell
2022,https://doi.org/10.1021/acsnano.7b01257,"Cu cube, O2 20 s",Cu0.51O0.45Cl0.04,CuO,Cu2O,78.0,cubic,0.0,250.0,275.0,300.0,250.0,275.0,300.0,0.0,35.0,65.0,Cu foil,KHCO3,0.1,6.8,-0.51,HCOOH,90.0,1.0,H-cell
2023,https://doi.org/10.1021/acsnano.7b01257,"Cu cube, O2 20 s",Cu0.51O0.45Cl0.04,CuO,Cu2O,78.0,cubic,0.0,250.0,275.0,300.0,250.0,275.0,300.0,0.0,35.0,65.0,Cu foil,KHCO3,0.1,6.8,-1.06,HCOOH,5.33,1.0,H-cell
2024,https://doi.org/10.1021/acsnano.7b01257,"Cu cube, O2 20 s",Cu0.51O0.45Cl0.04,CuO,Cu2O,78.0,cubic,0.0,250.0,275.0,300.0,250.0,275.0,300.0,0.0,35.0,65.0,Cu foil,KHCO3,0.1,6.8,-0.99,HCOOH,8.89,1.0,H-cell
2025,https://doi.org/10.1021/acsnano.7b01257,"Cu cube, O2 20 s",Cu0.51O0.45Cl0.04,CuO,Cu2O,78.0,cubic,0.0,250.0,275.0,300.0,250.0,275.0,300.0,0.0,35.0,65.0,Cu foil,KHCO3,0.1,6.8,-0.93,HCOOH,9.78,1.0,H-cell
2026,https://doi.org/10.1021/acsnano.7b01257,"Cu cube, O2 20 s",Cu0.51O0.45Cl0.04,CuO,Cu2O,78.0,cubic,0.0,250.0,275.0,300.0,250.0,275.0,300.0,0.0,35.0,65.0,Cu foil,KHCO3,0.1,6.8,-0.88,HCOOH,15.11,1.0,H-cell
2027,https://doi.org/10.1021/acsnano.7b01257,"Cu cube, O2 20 s",Cu0.51O0.45Cl0.04,CuO,Cu2O,78.0,cubic,0.0,250.0,275.0,300.0,250.0,275.0,300.0,0.0,35.0,65.0,Cu foil,KHCO3,0.1,6.8,-0.82,HCOOH,19.11,1.0,H-cell
2028,https://doi.org/10.1021/acsnano.7b01257,"Cu cube, O2 20 s",Cu0.51O0.45Cl0.04,CuO,Cu2O,78.0,cubic,0.0,250.0,275.0,300.0,250.0,275.0,300.0,0.0,35.0,65.0,Cu foil,KHCO3,0.1,6.8,-0.77,HCOOH,27.56,1.0,H-cell
2029,https://doi.org/10.1021/acsnano.7b01257,"Cu cube, O2 20 s",Cu0.51O0.45Cl0.04,CuO,Cu2O,78.0,cubic,0.0,250.0,275.0,300.0,250.0,275.0,300.0,0.0,35.0,65.0,Cu foil,KHCO3,0.1,6.8,-0.69,HCOOH,34.67,1.0,H-cell
2030,https://doi.org/10.1021/acsnano.7b01257,"Cu cube, O2 20 s",Cu0.51O0.45Cl0.04,CuO,Cu2O,78.0,cubic,0.0,250.0,275.0,300.0,250.0,275.0,300.0,0.0,35.0,65.0,Cu foil,KHCO3,0.1,6.8,-0.51,HCOOH,5.33,1.0,H-cell
2031,https://doi.org/10.1021/acsnano.7b01257,"Cu cube, O2 20 s",Cu0.51O0.45Cl0.04,CuO,Cu2O,78.0,cubic,0.0,250.0,275.0,300.0,250.0,275.0,300.0,0.0,35.0,65.0,Cu foil,KHCO3,0.1,6.8,-1.06,C2H4,45.3,1.0,H-cell
2032,https://doi.org/10.1021/acsnano.7b01257,"Cu cube, O2 20 s",Cu0.51O0.45Cl0.04,CuO,Cu2O,78.0,cubic,0.0,250.0,275.0,300.0,250.0,275.0,300.0,0.0,35.0,65.0,Cu foil,KHCO3,0.1,6.8,-0.99,C2H4,44.41,1.0,H-cell
2033,https://doi.org/10.1021/acsnano.7b01257,"Cu cube, O2 20 s",Cu0.51O0.45Cl0.04,CuO,Cu2O,78.0,cubic,0.0,250.0,275.0,300.0,250.0,275.0,300.0,0.0,35.0,65.0,Cu foil,KHCO3,0.1,6.8,-0.93,C2H4,41.16,1.0,H-cell
2034,https://doi.org/10.1021/acsnano.7b01257,"Cu cube, O2 20 s",Cu0.51O0.45Cl0.04,CuO,Cu2O,78.0,cubic,0.0,250.0,275.0,300.0,250.0,275.0,300.0,0.0,35.0,65.0,Cu foil,KHCO3,0.1,6.8,-0.88,C2H4,25.08,1.0,H-cell
2035,https://doi.org/10.1021/acsnano.7b01257,"Cu cube, O2 20 s",Cu0.51O0.45Cl0.04,CuO,Cu2O,78.0,cubic,0.0,250.0,275.0,300.0,250.0,275.0,300.0,0.0,35.0,65.0,Cu foil,KHCO3,0.1,6.8,-0.82,C2H4,20.51,1.0,H-cell
2036,https://doi.org/10.1021/acsnano.7b01257,"Cu cube, O2 20 s",Cu0.51O0.45Cl0.04,CuO,Cu2O,78.0,cubic,0.0,250.0,275.0,300.0,250.0,275.0,300.0,0.0,35.0,65.0,Cu foil,KHCO3,0.1,6.8,-0.76,C2H4,7.38,1.0,H-cell
2037,https://doi.org/10.1021/acsnano.7b01257,"Cu cube, O2 20 s",Cu0.51O0.45Cl0.04,CuO,Cu2O,78.0,cubic,0.0,250.0,275.0,300.0,250.0,275.0,300.0,0.0,35.0,65.0,Cu foil,KHCO3,0.1,6.8,-0.69,C2H4,4.72,1.0,H-cell
2038,https://doi.org/10.1021/acsnano.7b01257,"Cu cube, O2 20 s",Cu0.51O0.45Cl0.04,CuO,Cu2O,78.0,cubic,0.0,250.0,275.0,300.0,250.0,275.0,300.0,0.0,35.0,65.0,Cu foil,KHCO3,0.1,6.8,-0.99,CO,0.97,1.0,H-cell
2039,https://doi.org/10.1021/acsnano.7b01257,"Cu cube, O2 20 s",Cu0.51O0.45Cl0.04,CuO,Cu2O,78.0,cubic,0.0,250.0,275.0,300.0,250.0,275.0,300.0,0.0,35.0,65.0,Cu foil,KHCO3,0.1,6.8,-0.93,CO,1.49,1.0,H-cell
2040,https://doi.org/10.1021/acsnano.7b01257,"Cu cube, O2 20 s",Cu0.51O0.45Cl0.04,CuO,Cu2O,78.0,cubic,0.0,250.0,275.0,300.0,250.0,275.0,300.0,0.0,35.0,65.0,Cu foil,KHCO3,0.1,6.8,-0.87,CO,1.93,1.0,H-cell
2041,https://doi.org/10.1021/acsnano.7b01257,"Cu cube, O2 20 s",Cu0.51O0.45Cl0.04,CuO,Cu2O,78.0,cubic,0.0,250.0,275.0,300.0,250.0,275.0,300.0,0.0,35.0,65.0,Cu foil,KHCO3,0.1,6.8,-0.82,CO,3.05,1.0,H-cell
2042,https://doi.org/10.1021/acsnano.7b01257,"Cu cube, O2 20 s",Cu0.51O0.45Cl0.04,CuO,Cu2O,78.0,cubic,0.0,250.0,275.0,300.0,250.0,275.0,300.0,0.0,35.0,65.0,Cu foil,KHCO3,0.1,6.8,-0.77,CO,4.61,1.0,H-cell
2043,https://doi.org/10.1021/acsnano.7b01257,"Cu cube, O2 20 s",Cu0.51O0.45Cl0.04,CuO,Cu2O,78.0,cubic,0.0,250.0,275.0,300.0,250.0,275.0,300.0,0.0,35.0,65.0,Cu foil,KHCO3,0.1,6.8,-0.69,CO,14.2,1.0,H-cell
2044,https://doi.org/10.1021/acsnano.7b01257,"Cu cube, O2 20 s",Cu0.51O0.45Cl0.04,CuO,Cu2O,78.0,cubic,0.0,250.0,275.0,300.0,250.0,275.0,300.0,0.0,35.0,65.0,Cu foil,KHCO3,0.1,6.8,-0.61,C2H5OH,12.19,1.0,H-cell
2045,https://doi.org/10.1021/acsnano.7b01257,"Cu cube, O2 20 s",Cu0.51O0.45Cl0.04,CuO,Cu2O,78.0,cubic,0.0,250.0,275.0,300.0,250.0,275.0,300.0,0.0,35.0,65.0,Cu foil,KHCO3,0.1,6.8,-1.06,C2H5OH,22.83,1.0,H-cell
2046,https://doi.org/10.1021/acsnano.7b01257,"Cu cube, O2 20 s",Cu0.51O0.45Cl0.04,CuO,Cu2O,78.0,cubic,0.0,250.0,275.0,300.0,250.0,275.0,300.0,0.0,35.0,65.0,Cu foil,KHCO3,0.1,6.8,-1.0,C2H5OH,16.36,1.0,H-cell
2047,https://doi.org/10.1021/acsnano.7b01257,"Cu cube, O2 20 s",Cu0.51O0.45Cl0.04,CuO,Cu2O,78.0,cubic,0.0,250.0,275.0,300.0,250.0,275.0,300.0,0.0,35.0,65.0,Cu foil,KHCO3,0.1,6.8,-0.93,C2H5OH,17.17,1.0,H-cell
2048,https://doi.org/10.1021/acsnano.7b01257,"Cu cube, O2 20 s",Cu0.51O0.45Cl0.04,CuO,Cu2O,78.0,cubic,0.0,250.0,275.0,300.0,250.0,275.0,300.0,0.0,35.0,65.0,Cu foil,KHCO3,0.1,6.8,-0.88,C2H5OH,12.34,1.0,H-cell
2049,https://doi.org/10.1021/acsnano.7b01257,"Cu cube, O2 20 s",Cu0.51O0.45Cl0.04,CuO,Cu2O,78.0,cubic,0.0,250.0,275.0,300.0,250.0,275.0,300.0,0.0,35.0,65.0,Cu foil,KHCO3,0.1,6.8,-0.82,C2H5OH,5.13,1.0,H-cell
2050,https://doi.org/10.1021/acsnano.7b01257,"Cu cube, O2 20 s",Cu0.51O0.45Cl0.04,CuO,Cu2O,78.0,cubic,0.0,250.0,275.0,300.0,250.0,275.0,300.0,0.0,35.0,65.0,Cu foil,KHCO3,0.1,6.8,-0.69,C2H5OH,1.64,1.0,H-cell
2051,https://doi.org/10.1021/acsnano.7b01257,"Cu cube, O2 20 s",Cu0.51O0.45Cl0.04,CuO,Cu2O,78.0,cubic,0.0,250.0,275.0,300.0,250.0,275.0,300.0,0.0,35.0,65.0,Cu foil,KHCO3,0.1,6.8,-1.06,C3H7OH,5.11,1.0,H-cell
2052,https://doi.org/10.1021/acsnano.7b01257,"Cu cube, O2 20 s",Cu0.51O0.45Cl0.04,CuO,Cu2O,78.0,cubic,0.0,250.0,275.0,300.0,250.0,275.0,300.0,0.0,35.0,65.0,Cu foil,KHCO3,0.1,6.8,-1.0,C3H7OH,6.86,1.0,H-cell
2053,https://doi.org/10.1021/acsnano.7b01257,"Cu cube, O2 20 s",Cu0.51O0.45Cl0.04,CuO,Cu2O,78.0,cubic,0.0,250.0,275.0,300.0,250.0,275.0,300.0,0.0,35.0,65.0,Cu foil,KHCO3,0.1,6.8,-0.93,C3H7OH,8.3,1.0,H-cell
2054,https://doi.org/10.1021/acsnano.7b01257,"Cu cube, O2 20 s",Cu0.51O0.45Cl0.04,CuO,Cu2O,78.0,cubic,0.0,250.0,275.0,300.0,250.0,275.0,300.0,0.0,35.0,65.0,Cu foil,KHCO3,0.1,6.8,-0.88,C3H7OH,8.19,1.0,H-cell
2055,https://doi.org/10.1021/acsnano.7b01257,"Cu cube, O2 20 s",Cu0.51O0.45Cl0.04,CuO,Cu2O,78.0,cubic,0.0,250.0,275.0,300.0,250.0,275.0,300.0,0.0,35.0,65.0,Cu foil,KHCO3,0.1,6.8,-0.82,C3H7OH,3.78,1.0,H-cell
2056,https://doi.org/10.1021/acsnano.7b01257,"Cu cube, O2 20 s",Cu0.51O0.45Cl0.04,CuO,Cu2O,78.0,cubic,0.0,250.0,275.0,300.0,250.0,275.0,300.0,0.0,35.0,65.0,Cu foil,KHCO3,0.1,6.8,-0.77,C3H7OH,2.61,1.0,H-cell
2057,https://doi.org/10.1021/acsnano.7b01257,"Cu cube, O2 20 s",Cu0.51O0.45Cl0.04,CuO,Cu2O,78.0,cubic,0.0,250.0,275.0,300.0,250.0,275.0,300.0,0.0,35.0,65.0,Cu foil,KHCO3,0.1,6.8,-0.69,C3H7OH,2.13,1.0,H-cell
2058,https://doi.org/10.1021/acsnano.7b01257,"Cu cube, Ar 5 min",Cu0.49O0.20Cl0.31,Cu2O,CuCl,38.25,cubic,0.0,250.0,275.0,300.0,250.0,275.0,300.0,0.0,100.0,0.0,Cu foil,KHCO3,0.1,6.8,-1.01,CH4,4.23,1.0,H-cell
2059,https://doi.org/10.1021/acsnano.7b01257,"Cu cube, Ar 5 min",Cu0.49O0.20Cl0.31,Cu2O,CuCl,38.25,cubic,0.0,250.0,275.0,300.0,250.0,275.0,300.0,0.0,100.0,0.0,Cu foil,KHCO3,0.1,6.8,-0.96,CH4,4.23,1.0,H-cell
2060,https://doi.org/10.1021/acsnano.7b01257,"Cu cube, Ar 5 min",Cu0.49O0.20Cl0.31,Cu2O,CuCl,38.25,cubic,0.0,250.0,275.0,300.0,250.0,275.0,300.0,0.0,100.0,0.0,Cu foil,KHCO3,0.1,6.8,-0.92,CH4,2.38,1.0,H-cell
2061,https://doi.org/10.1021/acsnano.7b01257,"Cu cube, Ar 5 min",Cu0.49O0.20Cl0.31,Cu2O,CuCl,38.25,cubic,0.0,250.0,275.0,300.0,250.0,275.0,300.0,0.0,100.0,0.0,Cu foil,KHCO3,0.1,6.8,-1.02,HCOOH,7.11,1.0,H-cell
2062,https://doi.org/10.1021/acsnano.7b01257,"Cu cube, Ar 5 min",Cu0.49O0.20Cl0.31,Cu2O,CuCl,38.25,cubic,0.0,250.0,275.0,300.0,250.0,275.0,300.0,0.0,100.0,0.0,Cu foil,KHCO3,0.1,6.8,-0.95,HCOOH,14.22,1.0,H-cell
2063,https://doi.org/10.1021/acsnano.7b01257,"Cu cube, Ar 5 min",Cu0.49O0.20Cl0.31,Cu2O,CuCl,38.25,cubic,0.0,250.0,275.0,300.0,250.0,275.0,300.0,0.0,100.0,0.0,Cu foil,KHCO3,0.1,6.8,-0.91,HCOOH,20.89,1.0,H-cell
2064,https://doi.org/10.1021/acsnano.7b01257,"Cu cube, Ar 5 min",Cu0.49O0.20Cl0.31,Cu2O,CuCl,38.25,cubic,0.0,250.0,275.0,300.0,250.0,275.0,300.0,0.0,100.0,0.0,Cu foil,KHCO3,0.1,6.8,-0.85,HCOOH,27.56,1.0,H-cell
2065,https://doi.org/10.1021/acsnano.7b01257,"Cu cube, Ar 5 min",Cu0.49O0.20Cl0.31,Cu2O,CuCl,38.25,cubic,0.0,250.0,275.0,300.0,250.0,275.0,300.0,0.0,100.0,0.0,Cu foil,KHCO3,0.1,6.8,-0.7,HCOOH,42.22,1.0,H-cell
2066,https://doi.org/10.1021/acsnano.7b01257,"Cu cube, Ar 5 min",Cu0.49O0.20Cl0.31,Cu2O,CuCl,38.25,cubic,0.0,250.0,275.0,300.0,250.0,275.0,300.0,0.0,100.0,0.0,Cu foil,KHCO3,0.1,6.8,-0.6,HCOOH,37.33,1.0,H-cell
2067,https://doi.org/10.1021/acsnano.7b01257,"Cu cube, Ar 5 min",Cu0.49O0.20Cl0.31,Cu2O,CuCl,38.25,cubic,0.0,250.0,275.0,300.0,250.0,275.0,300.0,0.0,100.0,0.0,Cu foil,KHCO3,0.1,6.8,-0.98,H2,30.0,1.0,H-cell
2068,https://doi.org/10.1021/acsnano.7b01257,"Cu cube, Ar 5 min",Cu0.49O0.20Cl0.31,Cu2O,CuCl,38.25,cubic,0.0,250.0,275.0,300.0,250.0,275.0,300.0,0.0,100.0,0.0,Cu foil,KHCO3,0.1,6.8,-0.91,H2,40.67,1.0,H-cell
2069,https://doi.org/10.1021/acsnano.7b01257,"Cu cube, Ar 5 min",Cu0.49O0.20Cl0.31,Cu2O,CuCl,38.25,cubic,0.0,250.0,275.0,300.0,250.0,275.0,300.0,0.0,100.0,0.0,Cu foil,KHCO3,0.1,6.8,-0.76,H2,45.33,1.0,H-cell
2070,https://doi.org/10.1021/acsnano.7b01257,"Cu cube, Ar 5 min",Cu0.49O0.20Cl0.31,Cu2O,CuCl,38.25,cubic,0.0,250.0,275.0,300.0,250.0,275.0,300.0,0.0,100.0,0.0,Cu foil,KHCO3,0.1,6.8,-0.69,H2,35.33,1.0,H-cell
2071,https://doi.org/10.1021/acsnano.7b01257,"Cu cube, Ar 5 min",Cu0.49O0.20Cl0.31,Cu2O,CuCl,38.25,cubic,0.0,250.0,275.0,300.0,250.0,275.0,300.0,0.0,100.0,0.0,Cu foil,KHCO3,0.1,6.8,-0.59,H2,36.67,1.0,H-cell
2072,https://doi.org/10.1021/acsnano.7b01257,"Cu cube, Ar 5 min",Cu0.49O0.20Cl0.31,Cu2O,CuCl,38.25,cubic,0.0,250.0,275.0,300.0,250.0,275.0,300.0,0.0,100.0,0.0,Cu foil,KHCO3,0.1,6.8,-0.5,H2,88.0,1.0,H-cell
2073,https://doi.org/10.1021/acsnano.7b01257,"Cu cube, Ar 5 min",Cu0.49O0.20Cl0.31,Cu2O,CuCl,38.25,cubic,0.0,250.0,275.0,300.0,250.0,275.0,300.0,0.0,100.0,0.0,Cu foil,KHCO3,0.1,6.8,-1.0,CO,1.49,1.0,H-cell
2074,https://doi.org/10.1021/acsnano.7b01257,"Cu cube, Ar 5 min",Cu0.49O0.20Cl0.31,Cu2O,CuCl,38.25,cubic,0.0,250.0,275.0,300.0,250.0,275.0,300.0,0.0,100.0,0.0,Cu foil,KHCO3,0.1,6.8,-0.91,CO,2.39,1.0,H-cell
2075,https://doi.org/10.1021/acsnano.7b01257,"Cu cube, Ar 5 min",Cu0.49O0.20Cl0.31,Cu2O,CuCl,38.25,cubic,0.0,250.0,275.0,300.0,250.0,275.0,300.0,0.0,100.0,0.0,Cu foil,KHCO3,0.1,6.8,-0.85,CO,6.72,1.0,H-cell
2076,https://doi.org/10.1021/acsnano.7b01257,"Cu cube, Ar 5 min",Cu0.49O0.20Cl0.31,Cu2O,CuCl,38.25,cubic,0.0,250.0,275.0,300.0,250.0,275.0,300.0,0.0,100.0,0.0,Cu foil,KHCO3,0.1,6.8,-0.76,CO,7.46,1.0,H-cell
2077,https://doi.org/10.1021/acsnano.7b01257,"Cu cube, Ar 5 min",Cu0.49O0.20Cl0.31,Cu2O,CuCl,38.25,cubic,0.0,250.0,275.0,300.0,250.0,275.0,300.0,0.0,100.0,0.0,Cu foil,KHCO3,0.1,6.8,-0.69,CO,12.76,1.0,H-cell
2078,https://doi.org/10.1021/acsnano.7b01257,"Cu cube, Ar 5 min",Cu0.49O0.20Cl0.31,Cu2O,CuCl,38.25,cubic,0.0,250.0,275.0,300.0,250.0,275.0,300.0,0.0,100.0,0.0,Cu foil,KHCO3,0.1,6.8,-0.6,CO,19.78,1.0,H-cell
2079,https://doi.org/10.1021/acsnano.7b01257,"Cu cube, Ar 5 min",Cu0.49O0.20Cl0.31,Cu2O,CuCl,38.25,cubic,0.0,250.0,275.0,300.0,250.0,275.0,300.0,0.0,100.0,0.0,Cu foil,KHCO3,0.1,6.8,-0.51,CO,8.58,1.0,H-cell
2080,https://doi.org/10.1021/acsnano.7b01257,"Cu cube, Ar 5 min",Cu0.49O0.20Cl0.31,Cu2O,CuCl,38.25,cubic,0.0,250.0,275.0,300.0,250.0,275.0,300.0,0.0,100.0,0.0,Cu foil,KHCO3,0.1,6.8,-1.02,C2H4,39.55,1.0,H-cell
2081,https://doi.org/10.1021/acsnano.7b01257,"Cu cube, Ar 5 min",Cu0.49O0.20Cl0.31,Cu2O,CuCl,38.25,cubic,0.0,250.0,275.0,300.0,250.0,275.0,300.0,0.0,100.0,0.0,Cu foil,KHCO3,0.1,6.8,-1.0,C2H4,37.16,1.0,H-cell
2082,https://doi.org/10.1021/acsnano.7b01257,"Cu cube, Ar 5 min",Cu0.49O0.20Cl0.31,Cu2O,CuCl,38.25,cubic,0.0,250.0,275.0,300.0,250.0,275.0,300.0,0.0,100.0,0.0,Cu foil,KHCO3,0.1,6.8,-0.95,C2H4,33.58,1.0,H-cell
2083,https://doi.org/10.1021/acsnano.7b01257,"Cu cube, Ar 5 min",Cu0.49O0.20Cl0.31,Cu2O,CuCl,38.25,cubic,0.0,250.0,275.0,300.0,250.0,275.0,300.0,0.0,100.0,0.0,Cu foil,KHCO3,0.1,6.8,-0.91,C2H4,22.84,1.0,H-cell
2084,https://doi.org/10.1021/acsnano.7b01257,"Cu cube, Ar 5 min",Cu0.49O0.20Cl0.31,Cu2O,CuCl,38.25,cubic,0.0,250.0,275.0,300.0,250.0,275.0,300.0,0.0,100.0,0.0,Cu foil,KHCO3,0.1,6.8,-0.84,C2H4,14.18,1.0,H-cell
2085,https://doi.org/10.1021/acsnano.7b01257,"Cu cube, Ar 5 min",Cu0.49O0.20Cl0.31,Cu2O,CuCl,38.25,cubic,0.0,250.0,275.0,300.0,250.0,275.0,300.0,0.0,100.0,0.0,Cu foil,KHCO3,0.1,6.8,-0.77,C2H4,5.22,1.0,H-cell
2086,https://doi.org/10.1021/acsnano.7b01257,"Cu cube, Ar 5 min",Cu0.49O0.20Cl0.31,Cu2O,CuCl,38.25,cubic,0.0,250.0,275.0,300.0,250.0,275.0,300.0,0.0,100.0,0.0,Cu foil,KHCO3,0.1,6.8,-0.7,C2H4,3.28,1.0,H-cell
2087,https://doi.org/10.1021/acsnano.7b01257,"Cu cube, Ar 5 min",Cu0.49O0.20Cl0.31,Cu2O,CuCl,38.25,cubic,0.0,250.0,275.0,300.0,250.0,275.0,300.0,0.0,100.0,0.0,Cu foil,KHCO3,0.1,6.8,-1.02,C2H5OH,17.3,1.0,H-cell
2088,https://doi.org/10.1021/acsnano.7b01257,"Cu cube, Ar 5 min",Cu0.49O0.20Cl0.31,Cu2O,CuCl,38.25,cubic,0.0,250.0,275.0,300.0,250.0,275.0,300.0,0.0,100.0,0.0,Cu foil,KHCO3,0.1,6.8,-1.0,C2H5OH,10.03,1.0,H-cell
2089,https://doi.org/10.1021/acsnano.7b01257,"Cu cube, Ar 5 min",Cu0.49O0.20Cl0.31,Cu2O,CuCl,38.25,cubic,0.0,250.0,275.0,300.0,250.0,275.0,300.0,0.0,100.0,0.0,Cu foil,KHCO3,0.1,6.8,-0.95,C2H5OH,13.1,1.0,H-cell
2090,https://doi.org/10.1021/acsnano.7b01257,"Cu cube, Ar 5 min",Cu0.49O0.20Cl0.31,Cu2O,CuCl,38.25,cubic,0.0,250.0,275.0,300.0,250.0,275.0,300.0,0.0,100.0,0.0,Cu foil,KHCO3,0.1,6.8,-0.9,C2H5OH,8.07,1.0,H-cell
2091,https://doi.org/10.1021/acsnano.7b01257,"Cu cube, Ar 5 min",Cu0.49O0.20Cl0.31,Cu2O,CuCl,38.25,cubic,0.0,250.0,275.0,300.0,250.0,275.0,300.0,0.0,100.0,0.0,Cu foil,KHCO3,0.1,6.8,-0.85,C2H5OH,3.95,1.0,H-cell
2092,https://doi.org/10.1021/acsnano.7b01257,"Cu cube, Ar 5 min",Cu0.49O0.20Cl0.31,Cu2O,CuCl,38.25,cubic,0.0,250.0,275.0,300.0,250.0,275.0,300.0,0.0,100.0,0.0,Cu foil,KHCO3,0.1,6.8,-0.76,C2H5OH,1.4,1.0,H-cell
2093,https://doi.org/10.1021/acsnano.7b01257,"Cu cube, Ar 5 min",Cu0.49O0.20Cl0.31,Cu2O,CuCl,38.25,cubic,0.0,250.0,275.0,300.0,250.0,275.0,300.0,0.0,100.0,0.0,Cu foil,KHCO3,0.1,6.8,-1.01,C3H7OH,5.21,1.0,H-cell
2094,https://doi.org/10.1021/acsnano.7b01257,"Cu cube, Ar 5 min",Cu0.49O0.20Cl0.31,Cu2O,CuCl,38.25,cubic,0.0,250.0,275.0,300.0,250.0,275.0,300.0,0.0,100.0,0.0,Cu foil,KHCO3,0.1,6.8,-1.0,C3H7OH,5.69,1.0,H-cell
2095,https://doi.org/10.1021/acsnano.7b01257,"Cu cube, Ar 5 min",Cu0.49O0.20Cl0.31,Cu2O,CuCl,38.25,cubic,0.0,250.0,275.0,300.0,250.0,275.0,300.0,0.0,100.0,0.0,Cu foil,KHCO3,0.1,6.8,-0.96,C3H7OH,6.91,1.0,H-cell
2096,https://doi.org/10.1021/acsnano.7b01257,"Cu cube, Ar 5 min",Cu0.49O0.20Cl0.31,Cu2O,CuCl,38.25,cubic,0.0,250.0,275.0,300.0,250.0,275.0,300.0,0.0,100.0,0.0,Cu foil,KHCO3,0.1,6.8,-0.91,C3H7OH,5.0,1.0,H-cell
2097,https://doi.org/10.1021/acsnano.7b01257,"Cu cube, Ar 5 min",Cu0.49O0.20Cl0.31,Cu2O,CuCl,38.25,cubic,0.0,250.0,275.0,300.0,250.0,275.0,300.0,0.0,100.0,0.0,Cu foil,KHCO3,0.1,6.8,-0.85,C3H7OH,3.4,1.0,H-cell
2098,https://doi.org/10.1021/acsnano.7b01257,"Cu cube, Ar 5 min",Cu0.49O0.20Cl0.31,Cu2O,CuCl,38.25,cubic,0.0,250.0,275.0,300.0,250.0,275.0,300.0,0.0,100.0,0.0,Cu foil,KHCO3,0.1,6.8,-0.76,C3H7OH,2.18,1.0,H-cell
2099,https://doi.org/10.1021/acsnano.7b01257,"Cu cube, as prepared",Cu0.48O0.21Cl0.31,Cu2O,CuCl,41.52,cubic,0.0,250.0,275.0,300.0,250.0,275.0,300.0,0.0,88.28,11.72,Cu foil,KHCO3,0.1,6.8,-1.05,CH4,3.97,1.0,H-cell
2100,https://doi.org/10.1021/acsnano.7b01257,"Cu cube, as prepared",Cu0.48O0.21Cl0.31,Cu2O,CuCl,41.52,cubic,0.0,250.0,275.0,300.0,250.0,275.0,300.0,0.0,88.28,11.72,Cu foil,KHCO3,0.1,6.8,-1.0,CH4,1.85,1.0,H-cell
2101,https://doi.org/10.1021/acsnano.7b01257,"Cu cube, as prepared",Cu0.48O0.21Cl0.31,Cu2O,CuCl,41.52,cubic,0.0,250.0,275.0,300.0,250.0,275.0,300.0,0.0,88.28,11.72,Cu foil,KHCO3,0.1,6.8,-1.05,C3H7OH,4.79,1.0,H-cell
2102,https://doi.org/10.1021/acsnano.7b01257,"Cu cube, as prepared",Cu0.48O0.21Cl0.31,Cu2O,CuCl,41.52,cubic,0.0,250.0,275.0,300.0,250.0,275.0,300.0,0.0,88.28,11.72,Cu foil,KHCO3,0.1,6.8,-0.97,C3H7OH,7.61,1.0,H-cell
2103,https://doi.org/10.1021/acsnano.7b01257,"Cu cube, as prepared",Cu0.48O0.21Cl0.31,Cu2O,CuCl,41.52,cubic,0.0,250.0,275.0,300.0,250.0,275.0,300.0,0.0,88.28,11.72,Cu foil,KHCO3,0.1,6.8,-0.92,C3H7OH,8.51,1.0,H-cell
2104,https://doi.org/10.1021/acsnano.7b01257,"Cu cube, as prepared",Cu0.48O0.21Cl0.31,Cu2O,CuCl,41.52,cubic,0.0,250.0,275.0,300.0,250.0,275.0,300.0,0.0,88.28,11.72,Cu foil,KHCO3,0.1,6.8,-0.83,C3H7OH,8.03,1.0,H-cell
2105,https://doi.org/10.1021/acsnano.7b01257,"Cu cube, as prepared",Cu0.48O0.21Cl0.31,Cu2O,CuCl,41.52,cubic,0.0,250.0,275.0,300.0,250.0,275.0,300.0,0.0,88.28,11.72,Cu foil,KHCO3,0.1,6.8,-0.77,C3H7OH,4.89,1.0,H-cell
2106,https://doi.org/10.1021/acsnano.7b01257,"Cu cube, as prepared",Cu0.48O0.21Cl0.31,Cu2O,CuCl,41.52,cubic,0.0,250.0,275.0,300.0,250.0,275.0,300.0,0.0,88.28,11.72,Cu foil,KHCO3,0.1,6.8,-0.68,C3H7OH,2.55,1.0,H-cell
2107,https://doi.org/10.1021/acsnano.7b01257,"Cu cube, as prepared",Cu0.48O0.21Cl0.31,Cu2O,CuCl,41.52,cubic,0.0,250.0,275.0,300.0,250.0,275.0,300.0,0.0,88.28,11.72,Cu foil,KHCO3,0.1,6.8,-1.05,HCOOH,5.78,1.0,H-cell
2108,https://doi.org/10.1021/acsnano.7b01257,"Cu cube, as prepared",Cu0.48O0.21Cl0.31,Cu2O,CuCl,41.52,cubic,0.0,250.0,275.0,300.0,250.0,275.0,300.0,0.0,88.28,11.72,Cu foil,KHCO3,0.1,6.8,-0.99,HCOOH,2.67,1.0,H-cell
2109,https://doi.org/10.1021/acsnano.7b01257,"Cu cube, as prepared",Cu0.48O0.21Cl0.31,Cu2O,CuCl,41.52,cubic,0.0,250.0,275.0,300.0,250.0,275.0,300.0,0.0,88.28,11.72,Cu foil,KHCO3,0.1,6.8,-0.95,HCOOH,9.78,1.0,H-cell
2110,https://doi.org/10.1021/acsnano.7b01257,"Cu cube, as prepared",Cu0.48O0.21Cl0.31,Cu2O,CuCl,41.52,cubic,0.0,250.0,275.0,300.0,250.0,275.0,300.0,0.0,88.28,11.72,Cu foil,KHCO3,0.1,6.8,-0.92,HCOOH,10.67,1.0,H-cell
2111,https://doi.org/10.1021/acsnano.7b01257,"Cu cube, as prepared",Cu0.48O0.21Cl0.31,Cu2O,CuCl,41.52,cubic,0.0,250.0,275.0,300.0,250.0,275.0,300.0,0.0,88.28,11.72,Cu foil,KHCO3,0.1,6.8,-0.82,HCOOH,13.33,1.0,H-cell
2112,https://doi.org/10.1021/acsnano.7b01257,"Cu cube, as prepared",Cu0.48O0.21Cl0.31,Cu2O,CuCl,41.52,cubic,0.0,250.0,275.0,300.0,250.0,275.0,300.0,0.0,88.28,11.72,Cu foil,KHCO3,0.1,6.8,-0.77,HCOOH,20.44,1.0,H-cell
2113,https://doi.org/10.1021/acsnano.7b01257,"Cu cube, as prepared",Cu0.48O0.21Cl0.31,Cu2O,CuCl,41.52,cubic,0.0,250.0,275.0,300.0,250.0,275.0,300.0,0.0,88.28,11.72,Cu foil,KHCO3,0.1,6.8,-0.68,HCOOH,32.89,1.0,H-cell
2114,https://doi.org/10.1021/acsnano.7b01257,"Cu cube, as prepared",Cu0.48O0.21Cl0.31,Cu2O,CuCl,41.52,cubic,0.0,250.0,275.0,300.0,250.0,275.0,300.0,0.0,88.28,11.72,Cu foil,KHCO3,0.1,6.8,-0.6,HCOOH,28.89,1.0,H-cell
2115,https://doi.org/10.1021/acsnano.7b01257,"Cu cube, as prepared",Cu0.48O0.21Cl0.31,Cu2O,CuCl,41.52,cubic,0.0,250.0,275.0,300.0,250.0,275.0,300.0,0.0,88.28,11.72,Cu foil,KHCO3,0.1,6.8,-1.04,H2,36.0,1.0,H-cell
2116,https://doi.org/10.1021/acsnano.7b01257,"Cu cube, as prepared",Cu0.48O0.21Cl0.31,Cu2O,CuCl,41.52,cubic,0.0,250.0,275.0,300.0,250.0,275.0,300.0,0.0,88.28,11.72,Cu foil,KHCO3,0.1,6.8,-0.99,H2,29.33,1.0,H-cell
2117,https://doi.org/10.1021/acsnano.7b01257,"Cu cube, as prepared",Cu0.48O0.21Cl0.31,Cu2O,CuCl,41.52,cubic,0.0,250.0,275.0,300.0,250.0,275.0,300.0,0.0,88.28,11.72,Cu foil,KHCO3,0.1,6.8,-0.94,H2,24.0,1.0,H-cell
2118,https://doi.org/10.1021/acsnano.7b01257,"Cu cube, as prepared",Cu0.48O0.21Cl0.31,Cu2O,CuCl,41.52,cubic,0.0,250.0,275.0,300.0,250.0,275.0,300.0,0.0,88.28,11.72,Cu foil,KHCO3,0.1,6.8,-0.82,H2,32.0,1.0,H-cell
2119,https://doi.org/10.1021/acsnano.7b01257,"Cu cube, as prepared",Cu0.48O0.21Cl0.31,Cu2O,CuCl,41.52,cubic,0.0,250.0,275.0,300.0,250.0,275.0,300.0,0.0,88.28,11.72,Cu foil,KHCO3,0.1,6.8,-0.76,H2,50.67,1.0,H-cell
2120,https://doi.org/10.1021/acsnano.7b01257,"Cu cube, as prepared",Cu0.48O0.21Cl0.31,Cu2O,CuCl,41.52,cubic,0.0,250.0,275.0,300.0,250.0,275.0,300.0,0.0,88.28,11.72,Cu foil,KHCO3,0.1,6.8,-0.68,H2,40.0,1.0,H-cell
2121,https://doi.org/10.1021/acsnano.7b01257,"Cu cube, as prepared",Cu0.48O0.21Cl0.31,Cu2O,CuCl,41.52,cubic,0.0,250.0,275.0,300.0,250.0,275.0,300.0,0.0,88.28,11.72,Cu foil,KHCO3,0.1,6.8,-0.59,H2,56.67,1.0,H-cell
2122,https://doi.org/10.1021/acsnano.7b01257,"Cu cube, as prepared",Cu0.48O0.21Cl0.31,Cu2O,CuCl,41.52,cubic,0.0,250.0,275.0,300.0,250.0,275.0,300.0,0.0,88.28,11.72,Cu foil,KHCO3,0.1,6.8,-0.48,H2,84.67,1.0,H-cell
2123,https://doi.org/10.1021/acsnano.7b01257,"Cu cube, as prepared",Cu0.48O0.21Cl0.31,Cu2O,CuCl,41.52,cubic,0.0,250.0,275.0,300.0,250.0,275.0,300.0,0.0,88.28,11.72,Cu foil,KHCO3,0.1,6.8,-0.92,CO,1.72,1.0,H-cell
2124,https://doi.org/10.1021/acsnano.7b01257,"Cu cube, as prepared",Cu0.48O0.21Cl0.31,Cu2O,CuCl,41.52,cubic,0.0,250.0,275.0,300.0,250.0,275.0,300.0,0.0,88.28,11.72,Cu foil,KHCO3,0.1,6.8,-0.83,CO,2.69,1.0,H-cell
2125,https://doi.org/10.1021/acsnano.7b01257,"Cu cube, as prepared",Cu0.48O0.21Cl0.31,Cu2O,CuCl,41.52,cubic,0.0,250.0,275.0,300.0,250.0,275.0,300.0,0.0,88.28,11.72,Cu foil,KHCO3,0.1,6.8,-0.77,CO,3.21,1.0,H-cell
2126,https://doi.org/10.1021/acsnano.7b01257,"Cu cube, as prepared",Cu0.48O0.21Cl0.31,Cu2O,CuCl,41.52,cubic,0.0,250.0,275.0,300.0,250.0,275.0,300.0,0.0,88.28,11.72,Cu foil,KHCO3,0.1,6.8,-0.69,CO,14.85,1.0,H-cell
2127,https://doi.org/10.1021/acsnano.7b01257,"Cu cube, as prepared",Cu0.48O0.21Cl0.31,Cu2O,CuCl,41.52,cubic,0.0,250.0,275.0,300.0,250.0,275.0,300.0,0.0,88.28,11.72,Cu foil,KHCO3,0.1,6.8,-0.6,CO,11.64,1.0,H-cell
2128,https://doi.org/10.1021/acsnano.7b01257,"Cu cube, as prepared",Cu0.48O0.21Cl0.31,Cu2O,CuCl,41.52,cubic,0.0,250.0,275.0,300.0,250.0,275.0,300.0,0.0,88.28,11.72,Cu foil,KHCO3,0.1,6.8,-0.49,CO,7.91,1.0,H-cell
2129,https://doi.org/10.1021/acsnano.7b01257,"Cu cube, as prepared",Cu0.48O0.21Cl0.31,Cu2O,CuCl,41.52,cubic,0.0,250.0,275.0,300.0,250.0,275.0,300.0,0.0,88.28,11.72,Cu foil,KHCO3,0.1,6.8,-1.05,C2H4,43.88,1.0,H-cell
2130,https://doi.org/10.1021/acsnano.7b01257,"Cu cube, as prepared",Cu0.48O0.21Cl0.31,Cu2O,CuCl,41.52,cubic,0.0,250.0,275.0,300.0,250.0,275.0,300.0,0.0,88.28,11.72,Cu foil,KHCO3,0.1,6.8,-0.95,C2H4,44.78,1.0,H-cell
2131,https://doi.org/10.1021/acsnano.7b01257,"Cu cube, as prepared",Cu0.48O0.21Cl0.31,Cu2O,CuCl,41.52,cubic,0.0,250.0,275.0,300.0,250.0,275.0,300.0,0.0,88.28,11.72,Cu foil,KHCO3,0.1,6.8,-0.82,C2H4,39.25,1.0,H-cell
2132,https://doi.org/10.1021/acsnano.7b01257,"Cu cube, as prepared",Cu0.48O0.21Cl0.31,Cu2O,CuCl,41.52,cubic,0.0,250.0,275.0,300.0,250.0,275.0,300.0,0.0,88.28,11.72,Cu foil,KHCO3,0.1,6.8,-0.77,C2H4,17.76,1.0,H-cell
2133,https://doi.org/10.1021/acsnano.7b01257,"Cu cube, as prepared",Cu0.48O0.21Cl0.31,Cu2O,CuCl,41.52,cubic,0.0,250.0,275.0,300.0,250.0,275.0,300.0,0.0,88.28,11.72,Cu foil,KHCO3,0.1,6.8,-0.68,C2H4,7.01,1.0,H-cell
2134,https://doi.org/10.1021/acsnano.7b01257,"Cu cube, as prepared",Cu0.48O0.21Cl0.31,Cu2O,CuCl,41.52,cubic,0.0,250.0,275.0,300.0,250.0,275.0,300.0,0.0,88.28,11.72,Cu foil,KHCO3,0.1,6.8,-1.05,C2H5OH,22.25,1.0,H-cell
2135,https://doi.org/10.1021/acsnano.7b01257,"Cu cube, as prepared",Cu0.48O0.21Cl0.31,Cu2O,CuCl,41.52,cubic,0.0,250.0,275.0,300.0,250.0,275.0,300.0,0.0,88.28,11.72,Cu foil,KHCO3,0.1,6.8,-1.0,C2H5OH,22.32,1.0,H-cell
2136,https://doi.org/10.1021/acsnano.7b01257,"Cu cube, as prepared",Cu0.48O0.21Cl0.31,Cu2O,CuCl,41.52,cubic,0.0,250.0,275.0,300.0,250.0,275.0,300.0,0.0,88.28,11.72,Cu foil,KHCO3,0.1,6.8,-0.97,C2H5OH,21.5,1.0,H-cell
2137,https://doi.org/10.1021/acsnano.7b01257,"Cu cube, as prepared",Cu0.48O0.21Cl0.31,Cu2O,CuCl,41.52,cubic,0.0,250.0,275.0,300.0,250.0,275.0,300.0,0.0,88.28,11.72,Cu foil,KHCO3,0.1,6.8,-0.91,C2H5OH,16.7,1.0,H-cell
2138,https://doi.org/10.1021/acsnano.7b01257,"Cu cube, as prepared",Cu0.48O0.21Cl0.31,Cu2O,CuCl,41.52,cubic,0.0,250.0,275.0,300.0,250.0,275.0,300.0,0.0,88.28,11.72,Cu foil,KHCO3,0.1,6.8,-0.83,C2H5OH,11.53,1.0,H-cell
2139,https://doi.org/10.1021/acsnano.7b01257,"Cu cube, as prepared",Cu0.48O0.21Cl0.31,Cu2O,CuCl,41.52,cubic,0.0,250.0,275.0,300.0,250.0,275.0,300.0,0.0,88.28,11.72,Cu foil,KHCO3,0.1,6.8,-0.77,C2H5OH,6.35,1.0,H-cell
2140,https://doi.org/10.1021/acsnano.7b01257,"Cu cube, as prepared",Cu0.48O0.21Cl0.31,Cu2O,CuCl,41.52,cubic,0.0,250.0,275.0,300.0,250.0,275.0,300.0,0.0,88.28,11.72,Cu foil,KHCO3,0.1,6.8,-0.68,C2H5OH,2.23,1.0,H-cell
2141,https://doi.org/10.1002/anie.201601582, sphere of 7.5,Cu,Cu,No,100.0,sphere,0.0,6.79,7.5,8.21,6.79,7.5,8.21,100.0,0.0,0.0,glassy-carbon electrode,KHCO3,0.1,6.8,-1.1,H2,25.08,1.0,Flow cell
2142,https://doi.org/10.1002/anie.201601582, sphere of 7.5,Cu,Cu,No,100.0,sphere,0.0,6.79,7.5,8.21,6.79,7.5,8.21,100.0,0.0,0.0,glassy-carbon electrode,KHCO3,0.1,6.8,-1.1,CO,2.22,1.0,Flow cell
2143,https://doi.org/10.1002/anie.201601582, sphere of 7.5,Cu,Cu,No,100.0,sphere,0.0,6.79,7.5,8.21,6.79,7.5,8.21,100.0,0.0,0.0,glassy-carbon electrode,KHCO3,0.1,6.8,-1.1,CH4,14.29,1.0,Flow cell
2144,https://doi.org/10.1002/anie.201601582, sphere of 7.5,Cu,Cu,No,100.0,sphere,0.0,6.79,7.5,8.21,6.79,7.5,8.21,100.0,0.0,0.0,glassy-carbon electrode,KHCO3,0.1,6.8,-1.1,C2H4,22.38,1.0,Flow cell
2145,https://doi.org/10.1002/anie.201601582, sphere of 7.5,Cu,Cu,No,100.0,sphere,0.0,6.79,7.5,8.21,6.79,7.5,8.21,100.0,0.0,0.0,glassy-carbon electrode,KHCO3,0.1,6.8,-1.1,HCOOH,22.22,1.0,Flow cell
