Repository: vovamirosh/CO2RR_PISH

File: Datasets/data_with_0.csv (part 11 of 28)
,DOI,Article name,Formula,Cat. compound,Support,"Cat./Support ratio, % (at)",Morphology (TEM/SEM),"Pore size, nm",width min (nm),width aver (nm),width max (nm),length min (nm),length aver (nm),length max (nm),"Cu, % (at.)","Cu+, % (at.)","Cu(2+), % (at.)",Base,electrolyte,"conc, M",pH,RHE vs V,"Time, h",Type of reactor,Av_ar_exactmw,Av_ar_lipinskiHBA,Av_ar_lipinskiHBD,Av_ar_NumHBA,Av_ar_NumHeavyAtoms,Av_harm_labuteASA,Av_harm_CrippenClogP,Av_harm_kappa1,Av_harm_kappa3,Av_harm_Energy of +1 ion,Av_harm_Metal_radius,Product,"FE, %"
1130,https://doi.org/10.1016/j.cej.2023.142052,Cu2O-24,Cu1O0.5404,CuO,Cu2O,14.95,hollow,0.0,47.5,55.0,72.5,47.5,55.0,72.5,0.0,91.92,8.08,glassy-carbon electrode,KHCO3,0.1,6.8,-0.86,0.5,H-cell,132.44613479375,1.0,0.0,0.1495,2.8505,35.12417771656046,-0.12341971871500633,11.356862313730888,2.5857644366579886,8.213562986772928,1.4266607222469907,C2H5OH,16.53
1131,https://doi.org/10.1016/j.cej.2023.142052,Cu2O-30,Cu1O0.5245,CuO,Cu2O,10.3,hollow,0.0,37.5,57.5,72.5,37.5,57.5,72.5,0.0,95.1,4.9,glassy-carbon electrode,KHCO3,0.1,6.8,-1.05,0.5,H-cell,135.3723610775,1.0,0.0,0.10300000000000001,2.897,36.51883445845602,-0.12353774962466324,14.431032804398928,2.701537821343147,8.251513929066627,1.4182600987716854,C2H5OH,12.72
1132,https://doi.org/10.1016/j.cej.2023.142052,Cu2O-30,Cu1O0.5245,CuO,Cu2O,10.3,hollow,0.0,37.5,57.5,72.5,37.5,57.5,72.5,0.0,95.1,4.9,glassy-carbon electrode,KHCO3,0.1,6.8,-1.03,0.5,H-cell,135.3723610775,1.0,0.0,0.10300000000000001,2.897,36.51883445845602,-0.12353774962466324,14.431032804398928,2.701537821343147,8.251513929066627,1.4182600987716854,C2H5OH,8.89
1133,https://doi.org/10.1016/j.cej.2023.142052,Cu2O-30,Cu1O0.5245,CuO,Cu2O,10.3,hollow,0.0,37.5,57.5,72.5,37.5,57.5,72.5,0.0,95.1,4.9,glassy-carbon electrode,KHCO3,0.1,6.8,-1.01,0.5,H-cell,135.3723610775,1.0,0.0,0.10300000000000001,2.897,36.51883445845602,-0.12353774962466324,14.431032804398928,2.701537821343147,8.251513929066627,1.4182600987716854,C2H5OH,17.43
1134,https://doi.org/10.1016/j.cej.2023.142052,Cu2O-30,Cu1O0.5245,CuO,Cu2O,10.3,hollow,0.0,37.5,57.5,72.5,37.5,57.5,72.5,0.0,95.1,4.9,glassy-carbon electrode,KHCO3,0.1,6.8,-0.99,0.5,H-cell,135.3723610775,1.0,0.0,0.10300000000000001,2.897,36.51883445845602,-0.12353774962466324,14.431032804398928,2.701537821343147,8.251513929066627,1.4182600987716854,C2H5OH,26.84
1135,https://doi.org/10.1016/j.cej.2023.142052,Cu2O-30,Cu1O0.5245,CuO,Cu2O,10.3,hollow,0.0,37.5,57.5,72.5,37.5,57.5,72.5,0.0,95.1,4.9,glassy-carbon electrode,KHCO3,0.1,6.8,-0.96,0.5,H-cell,135.3723610775,1.0,0.0,0.10300000000000001,2.897,36.51883445845602,-0.12353774962466324,14.431032804398928,2.701537821343147,8.251513929066627,1.4182600987716854,C2H5OH,16.38
1136,https://doi.org/10.1016/j.cej.2023.142052,Cu2O-30,Cu1O0.5245,CuO,Cu2O,10.3,hollow,0.0,37.5,57.5,72.5,37.5,57.5,72.5,0.0,95.1,4.9,glassy-carbon electrode,KHCO3,0.1,6.8,-0.9,0.5,H-cell,135.3723610775,1.0,0.0,0.10300000000000001,2.897,36.51883445845602,-0.12353774962466324,14.431032804398928,2.701537821343147,8.251513929066627,1.4182600987716854,C2H5OH,6.97
1137,https://doi.org/10.1016/j.cej.2023.142052,Cu2O-30,Cu1O0.5245,CuO,Cu2O,10.3,hollow,0.0,37.5,57.5,72.5,37.5,57.5,72.5,0.0,95.1,4.9,glassy-carbon electrode,KHCO3,0.1,6.8,-0.83,0.5,H-cell,135.3723610775,1.0,0.0,0.10300000000000001,2.897,36.51883445845602,-0.12353774962466324,14.431032804398928,2.701537821343147,8.251513929066627,1.4182600987716854,C2H5OH,12.03
1138,https://doi.org/10.1016/j.cej.2023.142052,Cu2O-36,Cu1O0.5391,CuO,Cu2O,14.49,hollow,0.0,55.0,75.0,105.0,55.0,75.0,105.0,0.0,92.19,7.81,glassy-carbon electrode,KHCO3,0.1,6.8,-1.12,0.5,H-cell,132.73561094225,1.0,0.0,0.1449,2.8550999999999997,35.25737805053455,-0.12343138483794278,11.601342497071736,2.5967731501491333,8.217301707607225,1.4258252600221513,C2H5OH,18.9
1139,https://doi.org/10.1016/j.cej.2023.142052,Cu2O-36,Cu1O0.5391,CuO,Cu2O,14.49,hollow,0.0,55.0,75.0,105.0,55.0,75.0,105.0,0.0,92.19,7.81,glassy-carbon electrode,KHCO3,0.1,6.8,-1.05,0.5,H-cell,132.73561094225,1.0,0.0,0.1449,2.8550999999999997,35.25737805053455,-0.12343138483794278,11.601342497071736,2.5967731501491333,8.217301707607225,1.4258252600221513,C2H5OH,18.42
1140,https://doi.org/10.1016/j.cej.2023.142052,Cu2O-36,Cu1O0.5391,CuO,Cu2O,14.49,hollow,0.0,55.0,75.0,105.0,55.0,75.0,105.0,0.0,92.19,7.81,glassy-carbon electrode,KHCO3,0.1,6.8,-0.97,0.5,H-cell,132.73561094225,1.0,0.0,0.1449,2.8550999999999997,35.25737805053455,-0.12343138483794278,11.601342497071736,2.5967731501491333,8.217301707607225,1.4258252600221513,C2H5OH,22.62
1141,https://doi.org/10.1016/j.cej.2023.142052,Cu2O-36,Cu1O0.5391,CuO,Cu2O,14.49,hollow,0.0,55.0,75.0,105.0,55.0,75.0,105.0,0.0,92.19,7.81,glassy-carbon electrode,KHCO3,0.1,6.8,-0.91,0.5,H-cell,132.73561094225,1.0,0.0,0.1449,2.8550999999999997,35.25737805053455,-0.12343138483794278,11.601342497071736,2.5967731501491333,8.217301707607225,1.4258252600221513,C2H5OH,13.57
1142,https://doi.org/10.1016/j.cej.2023.142052,Cu2O-36,Cu1O0.5391,CuO,Cu2O,14.49,hollow,0.0,55.0,75.0,105.0,55.0,75.0,105.0,0.0,92.19,7.81,glassy-carbon electrode,KHCO3,0.1,6.8,-0.85,0.5,H-cell,132.73561094225,1.0,0.0,0.1449,2.8550999999999997,35.25737805053455,-0.12343138483794278,11.601342497071736,2.5967731501491333,8.217301707607225,1.4258252600221513,C2H5OH,15.19
1143,https://doi.org/10.1038/s41929-020-00504-x, Syn-CuNW,Cu,Cu,No,100.0,nanowire,0.0,20.0,25.0,35.0,0.0,0.0,0.0,100.0,0.0,0.0,glassy-carbon electrode,KHCO3,0.1,6.8,-0.89,0.5,H-cell,62.9295975,0.0,0.0,0.0,1.0,17.964098032124472,-0.0025,1.5194805194805197,4.21948051948052,7.72638,1.35,C2H5OH,0.0
1144,https://doi.org/10.1038/s41929-020-00504-x, Syn-CuNW,Cu,Cu,No,100.0,nanowire,0.0,20.0,25.0,35.0,0.0,0.0,0.0,100.0,0.0,0.0,glassy-carbon electrode,KHCO3,0.1,6.8,-0.97,0.5,H-cell,62.9295975,0.0,0.0,0.0,1.0,17.964098032124472,-0.0025,1.5194805194805197,4.21948051948052,7.72638,1.35,C2H5OH,0.0
1145,https://doi.org/10.1038/s41929-020-00504-x, Syn-CuNW,Cu,Cu,No,100.0,nanowire,0.0,20.0,25.0,35.0,0.0,0.0,0.0,100.0,0.0,0.0,glassy-carbon electrode,KHCO3,0.1,6.8,-1.0,0.5,H-cell,62.9295975,0.0,0.0,0.0,1.0,17.964098032124472,-0.0025,1.5194805194805197,4.21948051948052,7.72638,1.35,C2H5OH,0.0
1146,https://doi.org/10.1038/s41929-020-00504-x, Syn-CuNW,Cu,Cu,No,100.0,nanowire,0.0,20.0,25.0,35.0,0.0,0.0,0.0,100.0,0.0,0.0,glassy-carbon electrode,KHCO3,0.1,6.8,-1.03,0.5,H-cell,62.9295975,0.0,0.0,0.0,1.0,17.964098032124472,-0.0025,1.5194805194805197,4.21948051948052,7.72638,1.35,C2H5OH,0.0
1147,https://doi.org/10.1038/s41929-020-00504-x, Syn-CuNW,Cu,Cu,No,100.0,nanowire,0.0,20.0,25.0,35.0,0.0,0.0,0.0,100.0,0.0,0.0,glassy-carbon electrode,KHCO3,0.1,6.8,-1.07,0.5,H-cell,62.9295975,0.0,0.0,0.0,1.0,17.964098032124472,-0.0025,1.5194805194805197,4.21948051948052,7.72638,1.35,C2H5OH,0.0
1148,https://doi.org/10.1038/s41929-020-00504-x,A-CuNW,Cu,Cu,No,100.0,nanowire,0.0,25.0,25.0,25.0,0.0,0.0,0.0,100.0,0.0,0.0,glassy-carbon electrode,KHCO3,0.1,6.8,-0.76,0.5,H-cell,62.9295975,0.0,0.0,0.0,1.0,17.964098032124472,-0.0025,1.5194805194805197,4.21948051948052,7.72638,1.35,C2H5OH,0.0
1149,https://doi.org/10.1038/s41929-020-00504-x,A-CuNW,Cu,Cu,No,100.0,nanowire,0.0,25.0,25.0,25.0,0.0,0.0,0.0,100.0,0.0,0.0,glassy-carbon electrode,KHCO3,0.1,6.8,-0.94,0.5,H-cell,62.9295975,0.0,0.0,0.0,1.0,17.964098032124472,-0.0025,1.5194805194805197,4.21948051948052,7.72638,1.35,C2H5OH,0.0
1150,https://doi.org/10.1038/s41929-020-00504-x,A-CuNW,Cu,Cu,No,100.0,nanowire,0.0,25.0,25.0,25.0,0.0,0.0,0.0,100.0,0.0,0.0,glassy-carbon electrode,KHCO3,0.1,6.8,-0.98,0.5,H-cell,62.9295975,0.0,0.0,0.0,1.0,17.964098032124472,-0.0025,1.5194805194805197,4.21948051948052,7.72638,1.35,C2H5OH,1.5
1151,https://doi.org/10.1038/s41929-020-00504-x,A-CuNW,Cu,Cu,No,100.0,nanowire,0.0,25.0,25.0,25.0,0.0,0.0,0.0,100.0,0.0,0.0,glassy-carbon electrode,KHCO3,0.1,6.8,-1.0,0.5,H-cell,62.9295975,0.0,0.0,0.0,1.0,17.964098032124472,-0.0025,1.5194805194805197,4.21948051948052,7.72638,1.35,C2H5OH,2.61
1152,https://doi.org/10.1038/s41929-020-00504-x,A-CuNW,Cu,Cu,No,100.0,nanowire,0.0,25.0,25.0,25.0,0.0,0.0,0.0,100.0,0.0,0.0,glassy-carbon electrode,KHCO3,0.1,6.8,-1.06,0.5,H-cell,62.9295975,0.0,0.0,0.0,1.0,17.964098032124472,-0.0025,1.5194805194805197,4.21948051948052,7.72638,1.35,C2H5OH,3.39
1153,https://doi.org/10.1039/D3SC04840C,3DOP Cu2OCO,Cu0.6807O0.3193,Cu2O,CuO,69.49,porrous cuboctahedron,217.5,1200.0,1500.0,1600.0,1200.0,1500.0,1600.0,0.0,82.0,18.0,glassy-carbon electrode,KHCO3,0.1,6.8,-1.2,1.0,H-cell,122.65428942274998,1.0,0.0,0.30510000000000004,2.6948999999999996,31.14417073541979,-0.1230263942111742,6.630459056982755,2.261466309771322,8.089070205114638,1.4555094933007577,C2H5OH,10.5
1154,https://doi.org/10.1039/D3SC04840C,3DOP Cu2OCO,Cu0.6807O0.3193,Cu2O,CuO,69.49,porrous cuboctahedron,217.5,1200.0,1500.0,1600.0,1200.0,1500.0,1600.0,0.0,82.0,18.0,glassy-carbon electrode,KHCO3,0.1,6.8,-1.3,1.0,H-cell,122.65428942274998,1.0,0.0,0.30510000000000004,2.6948999999999996,31.14417073541979,-0.1230263942111742,6.630459056982755,2.261466309771322,8.089070205114638,1.4555094933007577,C2H5OH,7.7
1155,https://doi.org/10.1039/D3SC04840C,3DOP Cu2OCO,Cu0.6807O0.3193,Cu2O,CuO,69.49,porrous cuboctahedron,217.5,1200.0,1500.0,1600.0,1200.0,1500.0,1600.0,0.0,82.0,18.0,glassy-carbon electrode,KHCO3,0.1,6.8,-1.4,1.0,H-cell,122.65428942274998,1.0,0.0,0.30510000000000004,2.6948999999999996,31.14417073541979,-0.1230263942111742,6.630459056982755,2.261466309771322,8.089070205114638,1.4555094933007577,C2H5OH,13.0
1156,https://doi.org/10.1039/D3SC04840C,3DOP Cu2OCO,Cu0.6807O0.3193,Cu2O,CuO,69.49,porrous cuboctahedron,217.5,1200.0,1500.0,1600.0,1200.0,1500.0,1600.0,0.0,82.0,18.0,glassy-carbon electrode,KHCO3,0.1,6.8,-1.4,2.0,H-cell,122.65428942274998,1.0,0.0,0.30510000000000004,2.6948999999999996,31.14417073541979,-0.1230263942111742,6.630459056982755,2.261466309771322,8.089070205114638,1.4555094933007577,C2H5OH,0.0
1157,https://doi.org/10.1039/D3SC04840C,3DOP Cu2OCO,Cu0.6807O0.3193,Cu2O,CuO,69.49,porrous cuboctahedron,217.5,1200.0,1500.0,1600.0,1200.0,1500.0,1600.0,0.0,82.0,18.0,glassy-carbon electrode,KHCO3,0.1,6.8,-1.4,3.0,H-cell,122.65428942274998,1.0,0.0,0.30510000000000004,2.6948999999999996,31.14417073541979,-0.1230263942111742,6.630459056982755,2.261466309771322,8.089070205114638,1.4555094933007577,C2H5OH,0.0
1158,https://doi.org/10.1039/D3SC04840C,3DOP Cu2OCO,Cu0.6807O0.3193,Cu2O,CuO,69.49,porrous cuboctahedron,217.5,1200.0,1500.0,1600.0,1200.0,1500.0,1600.0,0.0,82.0,18.0,glassy-carbon electrode,KHCO3,0.1,6.8,-1.4,4.0,H-cell,122.65428942274998,1.0,0.0,0.30510000000000004,2.6948999999999996,31.14417073541979,-0.1230263942111742,6.630459056982755,2.261466309771322,8.089070205114638,1.4555094933007577,C2H5OH,0.0
1159,https://doi.org/10.1039/D3SC04840C,3DOP Cu2OCO,Cu0.6807O0.3193,Cu2O,CuO,69.49,porrous cuboctahedron,217.5,1200.0,1500.0,1600.0,1200.0,1500.0,1600.0,0.0,82.0,18.0,glassy-carbon electrode,KHCO3,0.1,6.8,-1.4,5.0,H-cell,122.65428942274998,1.0,0.0,0.30510000000000004,2.6948999999999996,31.14417073541979,-0.1230263942111742,6.630459056982755,2.261466309771322,8.089070205114638,1.4555094933007577,C2H5OH,0.0
1160,https://doi.org/10.1039/D3SC04840C,3DOP Cu2OCO,Cu0.6807O0.3193,Cu2O,CuO,69.49,porrous cuboctahedron,217.5,1200.0,1500.0,1600.0,1200.0,1500.0,1600.0,0.0,82.0,18.0,glassy-carbon electrode,KHCO3,0.1,6.8,-1.4,6.0,H-cell,122.65428942274998,1.0,0.0,0.30510000000000004,2.6948999999999996,31.14417073541979,-0.1230263942111742,6.630459056982755,2.261466309771322,8.089070205114638,1.4555094933007577,C2H5OH,0.0
1161,https://doi.org/10.1039/D3SC04840C,3DOP Cu2OCO,Cu0.6807O0.3193,Cu2O,CuO,69.49,porrous cuboctahedron,217.5,1200.0,1500.0,1600.0,1200.0,1500.0,1600.0,0.0,82.0,18.0,glassy-carbon electrode,KHCO3,0.1,6.8,-1.4,7.0,H-cell,122.65428942274998,1.0,0.0,0.30510000000000004,2.6948999999999996,31.14417073541979,-0.1230263942111742,6.630459056982755,2.261466309771322,8.089070205114638,1.4555094933007577,C2H5OH,0.0
1162,https://doi.org/10.1039/D3SC04840C,3DOP Cu2OCO,Cu0.6807O0.3193,Cu2O,CuO,69.49,porrous cuboctahedron,217.5,1200.0,1500.0,1600.0,1200.0,1500.0,1600.0,0.0,82.0,18.0,glassy-carbon electrode,KHCO3,0.1,6.8,-1.4,8.0,H-cell,122.65428942274998,1.0,0.0,0.30510000000000004,2.6948999999999996,31.14417073541979,-0.1230263942111742,6.630459056982755,2.261466309771322,8.089070205114638,1.4555094933007577,C2H5OH,0.0
1163,https://doi.org/10.1039/D3SC04840C,3DOP Cu2OCO,Cu0.6807O0.3193,Cu2O,CuO,69.49,porrous cuboctahedron,217.5,1200.0,1500.0,1600.0,1200.0,1500.0,1600.0,0.0,82.0,18.0,glassy-carbon electrode,KHCO3,0.1,6.8,-1.4,13.0,H-cell,122.65428942274998,1.0,0.0,0.30510000000000004,2.6948999999999996,31.14417073541979,-0.1230263942111742,6.630459056982755,2.261466309771322,8.089070205114638,1.4555094933007577,C2H5OH,0.0
1164,https://doi.org/10.1039/D3SC04840C,3DOP Cu2OCO,Cu0.6807O0.3193,Cu2O,CuO,69.49,porrous cuboctahedron,217.5,1200.0,1500.0,1600.0,1200.0,1500.0,1600.0,0.0,82.0,18.0,glassy-carbon electrode,KHCO3,0.1,6.8,-1.4,14.0,H-cell,122.65428942274998,1.0,0.0,0.30510000000000004,2.6948999999999996,31.14417073541979,-0.1230263942111742,6.630459056982755,2.261466309771322,8.089070205114638,1.4555094933007577,C2H5OH,0.0
1165,https://doi.org/10.1039/D3SC04840C,3DOP Cu2OCO,Cu0.6807O0.3193,Cu2O,CuO,69.49,porrous cuboctahedron,217.5,1200.0,1500.0,1600.0,1200.0,1500.0,1600.0,0.0,82.0,18.0,glassy-carbon electrode,KHCO3,0.1,6.8,-1.4,15.0,H-cell,122.65428942274998,1.0,0.0,0.30510000000000004,2.6948999999999996,31.14417073541979,-0.1230263942111742,6.630459056982755,2.261466309771322,8.089070205114638,1.4555094933007577,C2H5OH,0.0
1166,https://doi.org/10.1039/D3SC04840C,3DOP Cu2OCO,Cu0.6807O0.3193,Cu2O,CuO,69.49,porrous cuboctahedron,217.5,1200.0,1500.0,1600.0,1200.0,1500.0,1600.0,0.0,82.0,18.0,glassy-carbon electrode,KHCO3,0.1,6.8,-1.4,16.0,H-cell,122.65428942274998,1.0,0.0,0.30510000000000004,2.6948999999999996,31.14417073541979,-0.1230263942111742,6.630459056982755,2.261466309771322,8.089070205114638,1.4555094933007577,C2H5OH,0.0
1167,https://doi.org/10.1039/D3SC04840C,3DOP Cu2OCO,Cu0.6807O0.3193,Cu2O,CuO,69.49,porrous cuboctahedron,217.5,1200.0,1500.0,1600.0,1200.0,1500.0,1600.0,0.0,82.0,18.0,glassy-carbon electrode,KHCO3,0.1,6.8,-1.4,17.0,H-cell,122.65428942274998,1.0,0.0,0.30510000000000004,2.6948999999999996,31.14417073541979,-0.1230263942111742,6.630459056982755,2.261466309771322,8.089070205114638,1.4555094933007577,C2H5OH,0.0
1168,https://doi.org/10.1039/D3SC04840C,3DOP Cu2OCO,Cu0.6807O0.3193,Cu2O,CuO,69.49,porrous cuboctahedron,217.5,1200.0,1500.0,1600.0,1200.0,1500.0,1600.0,0.0,82.0,18.0,glassy-carbon electrode,KHCO3,0.1,6.8,-1.4,18.0,H-cell,122.65428942274998,1.0,0.0,0.30510000000000004,2.6948999999999996,31.14417073541979,-0.1230263942111742,6.630459056982755,2.261466309771322,8.089070205114638,1.4555094933007577,C2H5OH,0.0
1169,https://doi.org/10.1039/D3SC04840C,3DOP Cu2OCO,Cu0.6807O0.3193,Cu2O,CuO,69.49,porrous cuboctahedron,217.5,1200.0,1500.0,1600.0,1200.0,1500.0,1600.0,0.0,82.0,18.0,glassy-carbon electrode,KHCO3,0.1,6.8,-1.4,20.0,H-cell,122.65428942274998,1.0,0.0,0.30510000000000004,2.6948999999999996,31.14417073541979,-0.1230263942111742,6.630459056982755,2.261466309771322,8.089070205114638,1.4555094933007577,C2H5OH,0.0
1170,https://doi.org/10.1039/D3SC04840C,3DOP Cu2OCO,Cu0.6807O0.3193,Cu2O,CuO,69.49,porrous cuboctahedron,217.5,1200.0,1500.0,1600.0,1200.0,1500.0,1600.0,0.0,82.0,18.0,glassy-carbon electrode,KHCO3,0.1,6.8,-1.4,21.0,H-cell,122.65428942274998,1.0,0.0,0.30510000000000004,2.6948999999999996,31.14417073541979,-0.1230263942111742,6.630459056982755,2.261466309771322,8.089070205114638,1.4555094933007577,C2H5OH,0.0
1171,https://doi.org/10.1039/D3SC04840C,3DOP Cu2OCO,Cu0.6807O0.3193,Cu2O,CuO,69.49,porrous cuboctahedron,217.5,1200.0,1500.0,1600.0,1200.0,1500.0,1600.0,0.0,82.0,18.0,glassy-carbon electrode,KHCO3,0.1,6.8,-1.4,22.0,H-cell,122.65428942274998,1.0,0.0,0.30510000000000004,2.6948999999999996,31.14417073541979,-0.1230263942111742,6.630459056982755,2.261466309771322,8.089070205114638,1.4555094933007577,C2H5OH,0.0
1172,https://doi.org/10.1039/D3SC04840C,3DOP Cu2OCO,Cu0.6807O0.3193,Cu2O,CuO,69.49,porrous cuboctahedron,217.5,1200.0,1500.0,1600.0,1200.0,1500.0,1600.0,0.0,82.0,18.0,glassy-carbon electrode,KHCO3,0.1,6.8,-1.4,23.0,H-cell,122.65428942274998,1.0,0.0,0.30510000000000004,2.6948999999999996,31.14417073541979,-0.1230263942111742,6.630459056982755,2.261466309771322,8.089070205114638,1.4555094933007577,C2H5OH,0.0
1173,https://doi.org/10.1039/D3SC04840C,3DOP Cu2OCO,Cu0.6807O0.3193,Cu2O,CuO,69.49,porrous cuboctahedron,217.5,1200.0,1500.0,1600.0,1200.0,1500.0,1600.0,0.0,82.0,18.0,glassy-carbon electrode,KHCO3,0.1,6.8,-1.4,24.0,H-cell,122.65428942274998,1.0,0.0,0.30510000000000004,2.6948999999999996,31.14417073541979,-0.1230263942111742,6.630459056982755,2.261466309771322,8.089070205114638,1.4555094933007577,C2H5OH,0.0
1174,https://doi.org/10.1039/D3SC04840C,3DOP Cu2OCO,Cu0.6807O0.3193,Cu2O,CuO,69.49,porrous cuboctahedron,217.5,1200.0,1500.0,1600.0,1200.0,1500.0,1600.0,0.0,82.0,18.0,glassy-carbon electrode,KHCO3,0.1,6.8,-1.5,1.0,H-cell,122.65428942274998,1.0,0.0,0.30510000000000004,2.6948999999999996,31.14417073541979,-0.1230263942111742,6.630459056982755,2.261466309771322,8.089070205114638,1.4555094933007577,C2H5OH,11.2
1175,https://doi.org/10.1039/D3SC04840C,3DOP Cu2OCO,Cu0.6807O0.3193,Cu2O,CuO,69.49,porrous cuboctahedron,217.5,1200.0,1500.0,1600.0,1200.0,1500.0,1600.0,0.0,82.0,18.0,glassy-carbon electrode,KHCO3,0.1,6.8,-1.6,1.0,H-cell,122.65428942274998,1.0,0.0,0.30510000000000004,2.6948999999999996,31.14417073541979,-0.1230263942111742,6.630459056982755,2.261466309771322,8.089070205114638,1.4555094933007577,C2H5OH,11.3
1176,https://doi.org/10.1039/D3SC04840C,3DOP Cu2OCO,Cu0.6807O0.3193,Cu2O,CuO,69.49,porrous cuboctahedron,217.5,1200.0,1500.0,1600.0,1200.0,1500.0,1600.0,0.0,82.0,18.0,glassy-carbon electrode,KHCO3,0.1,6.8,-1.7,1.0,H-cell,122.65428942274998,1.0,0.0,0.30510000000000004,2.6948999999999996,31.14417073541979,-0.1230263942111742,6.630459056982755,2.261466309771322,8.089070205114638,1.4555094933007577,C2H5OH,10.1
1177,https://doi.org/10.1039/D3SC04840C,3DOP Cu2OCO,Cu0.6807O0.3193,Cu2O,CuO,69.49,porrous cuboctahedron,217.5,1200.0,1500.0,1600.0,1200.0,1500.0,1600.0,0.0,82.0,18.0,gasdiffusion electrode,KOH,1.0,14.0,-1.56,1.0,Flow cell,122.65428942274998,1.0,0.0,0.30510000000000004,2.6948999999999996,31.14417073541979,-0.1230263942111742,6.630459056982755,2.261466309771322,8.089070205114638,1.4555094933007577,C2H5OH,13.3
1178,https://doi.org/10.1039/D3SC04840C,3DOP Cu2OCO,Cu0.6807O0.3193,Cu2O,CuO,69.49,porrous cuboctahedron,217.5,1200.0,1500.0,1600.0,1200.0,1500.0,1600.0,0.0,82.0,18.0,gasdiffusion electrode,KOH,1.0,14.0,-2.06,1.0,Flow cell,122.65428942274998,1.0,0.0,0.30510000000000004,2.6948999999999996,31.14417073541979,-0.1230263942111742,6.630459056982755,2.261466309771322,8.089070205114638,1.4555094933007577,C2H5OH,21.6
1179,https://doi.org/10.1039/D3SC04840C,3DOP Cu2OCO,Cu0.6807O0.3193,Cu2O,CuO,69.49,porrous cuboctahedron,217.5,1200.0,1500.0,1600.0,1200.0,1500.0,1600.0,0.0,82.0,18.0,gasdiffusion electrode,KOH,1.0,14.0,-2.56,1.0,Flow cell,122.65428942274998,1.0,0.0,0.30510000000000004,2.6948999999999996,31.14417073541979,-0.1230263942111742,6.630459056982755,2.261466309771322,8.089070205114638,1.4555094933007577,C2H5OH,15.3
1180,https://doi.org/10.1039/D3SC04840C,3DOP Cu2OCO,Cu0.6807O0.3193,Cu2O,CuO,69.49,porrous cuboctahedron,217.5,1200.0,1500.0,1600.0,1200.0,1500.0,1600.0,0.0,82.0,18.0,gasdiffusion electrode,KOH,1.0,14.0,-3.06,1.0,Flow cell,122.65428942274998,1.0,0.0,0.30510000000000004,2.6948999999999996,31.14417073541979,-0.1230263942111742,6.630459056982755,2.261466309771322,8.089070205114638,1.4555094933007577,C2H5OH,12.2
1181,https://doi.org/10.1039/D3SC04840C,3DOP Cu2OCO,Cu0.6807O0.3193,Cu2O,CuO,69.49,porrous cuboctahedron,217.5,1200.0,1500.0,1600.0,1200.0,1500.0,1600.0,0.0,82.0,18.0,gasdiffusion electrode,KOH,1.0,14.0,-3.56,1.0,Flow cell,122.65428942274998,1.0,0.0,0.30510000000000004,2.6948999999999996,31.14417073541979,-0.1230263942111742,6.630459056982755,2.261466309771322,8.089070205114638,1.4555094933007577,C2H5OH,14.9
1182,https://doi.org/10.1039/D3SC04840C,3DOP Cu2OCO,Cu0.6807O0.3193,Cu2O,CuO,69.49,porrous cuboctahedron,217.5,1200.0,1500.0,1600.0,1200.0,1500.0,1600.0,0.0,82.0,18.0,gasdiffusion electrode,KOH,1.0,14.0,-4.06,1.0,Flow cell,122.65428942274998,1.0,0.0,0.30510000000000004,2.6948999999999996,31.14417073541979,-0.1230263942111742,6.630459056982755,2.261466309771322,8.089070205114638,1.4555094933007577,C2H5OH,15.2
1183,https://doi.org/10.1039/D3SC04840C,Cu2O-CO,Cu1O0.655,Cu2O,CuO,52.67,cuboctahedron,0.0,750.0,750.0,750.0,750.0,750.0,750.0,0.0,69.0,31.0,glassy-carbon electrode,KHCO3,0.1,6.8,-1.2,1.0,H-cell,112.06953112324999,1.0,0.0,0.47329999999999994,2.5267,27.745656648789364,-0.12260402953056845,4.573134579589093,1.991476667493465,7.9586725994573175,1.4880359254387714,C2H5OH,8.2
1184,https://doi.org/10.1039/D3SC04840C,Cu2O-CO,Cu1O0.655,Cu2O,CuO,52.67,cuboctahedron,0.0,750.0,750.0,750.0,750.0,750.0,750.0,0.0,69.0,31.0,glassy-carbon electrode,KHCO3,0.1,6.8,-1.3,1.0,H-cell,112.06953112324999,1.0,0.0,0.47329999999999994,2.5267,27.745656648789364,-0.12260402953056845,4.573134579589093,1.991476667493465,7.9586725994573175,1.4880359254387714,C2H5OH,7.4
1185,https://doi.org/10.1039/D3SC04840C,Cu2O-CO,Cu1O0.655,Cu2O,CuO,52.67,cuboctahedron,0.0,750.0,750.0,750.0,750.0,750.0,750.0,0.0,69.0,31.0,glassy-carbon electrode,KHCO3,0.1,6.8,-1.4,1.0,H-cell,112.06953112324999,1.0,0.0,0.47329999999999994,2.5267,27.745656648789364,-0.12260402953056845,4.573134579589093,1.991476667493465,7.9586725994573175,1.4880359254387714,C2H5OH,14.8
1186,https://doi.org/10.1039/D3SC04840C,Cu2O-CO,Cu1O0.655,Cu2O,CuO,52.67,cuboctahedron,0.0,750.0,750.0,750.0,750.0,750.0,750.0,0.0,69.0,31.0,glassy-carbon electrode,KHCO3,0.1,6.8,-1.5,1.0,H-cell,112.06953112324999,1.0,0.0,0.47329999999999994,2.5267,27.745656648789364,-0.12260402953056845,4.573134579589093,1.991476667493465,7.9586725994573175,1.4880359254387714,C2H5OH,15.2
1187,https://doi.org/10.1039/D3SC04840C,Cu2O-CO,Cu1O0.655,Cu2O,CuO,52.67,cuboctahedron,0.0,750.0,750.0,750.0,750.0,750.0,750.0,0.0,69.0,31.0,glassy-carbon electrode,KHCO3,0.1,6.8,-1.6,1.0,H-cell,112.06953112324999,1.0,0.0,0.47329999999999994,2.5267,27.745656648789364,-0.12260402953056845,4.573134579589093,1.991476667493465,7.9586725994573175,1.4880359254387714,C2H5OH,9.2
1188,https://doi.org/10.1039/D3SC04840C,Cu2O-CO,Cu1O0.655,Cu2O,CuO,52.67,cuboctahedron,0.0,750.0,750.0,750.0,750.0,750.0,750.0,0.0,69.0,31.0,glassy-carbon electrode,KHCO3,0.1,6.8,-1.7,1.0,H-cell,112.06953112324999,1.0,0.0,0.47329999999999994,2.5267,27.745656648789364,-0.12260402953056845,4.573134579589093,1.991476667493465,7.9586725994573175,1.4880359254387714,C2H5OH,1.4
1189,https://doi.org/10.1039/D3SC04840C,Cu2O-CO,Cu1O0.655,Cu2O,CuO,52.67,cuboctahedron,0.0,750.0,750.0,750.0,750.0,750.0,750.0,0.0,69.0,31.0,glassy-carbon electrode,KOH,1.0,14.0,-1.56,1.0,Flow cell,112.06953112324999,1.0,0.0,0.47329999999999994,2.5267,27.745656648789364,-0.12260402953056845,4.573134579589093,1.991476667493465,7.9586725994573175,1.4880359254387714,C2H5OH,8.8
1190,https://doi.org/10.1039/D3SC04840C,Cu2O-CO,Cu1O0.655,Cu2O,CuO,52.67,cuboctahedron,0.0,750.0,750.0,750.0,750.0,750.0,750.0,0.0,69.0,31.0,glassy-carbon electrode,KOH,1.0,14.0,-2.06,1.0,Flow cell,112.06953112324999,1.0,0.0,0.47329999999999994,2.5267,27.745656648789364,-0.12260402953056845,4.573134579589093,1.991476667493465,7.9586725994573175,1.4880359254387714,C2H5OH,11.8
1191,https://doi.org/10.1039/D3SC04840C,Cu2O-CO,Cu1O0.655,Cu2O,CuO,52.67,cuboctahedron,0.0,750.0,750.0,750.0,750.0,750.0,750.0,0.0,69.0,31.0,glassy-carbon electrode,KOH,1.0,14.0,-2.56,1.0,Flow cell,112.06953112324999,1.0,0.0,0.47329999999999994,2.5267,27.745656648789364,-0.12260402953056845,4.573134579589093,1.991476667493465,7.9586725994573175,1.4880359254387714,C2H5OH,10.9
1192,https://doi.org/10.1039/D3SC04840C,Cu2O-CO,Cu1O0.655,Cu2O,CuO,52.67,cuboctahedron,0.0,750.0,750.0,750.0,750.0,750.0,750.0,0.0,69.0,31.0,glassy-carbon electrode,KOH,1.0,14.0,-3.06,1.0,Flow cell,112.06953112324999,1.0,0.0,0.47329999999999994,2.5267,27.745656648789364,-0.12260402953056845,4.573134579589093,1.991476667493465,7.9586725994573175,1.4880359254387714,C2H5OH,14.7
1193,https://doi.org/10.1039/D3SC04840C,Cu2O-CO,Cu1O0.655,Cu2O,CuO,52.67,cuboctahedron,0.0,750.0,750.0,750.0,750.0,750.0,750.0,0.0,69.0,31.0,glassy-carbon electrode,KOH,1.0,14.0,-3.56,1.0,Flow cell,112.06953112324999,1.0,0.0,0.47329999999999994,2.5267,27.745656648789364,-0.12260402953056845,4.573134579589093,1.991476667493465,7.9586725994573175,1.4880359254387714,C2H5OH,13.1
1194,https://doi.org/10.1016/j.nanoen.2023.108920, O-Cu2O,Cu1O0.5,Cu2O,No,100.0,octahedron,0.0,400.0,400.0,400.0,400.0,400.0,400.0,0.0,100.0,0.0,carbon paper electrode,KCl,1.0,6.9,-0.9,1.0,H-cell,141.85410961999997,1.0,0.0,0.0,3.0,40.040471732759606,-0.12380000000000001,36.040575683266006,2.998961038961039,8.336839,1.4,C2H5OH,0.0
1195,https://doi.org/10.1016/j.nanoen.2023.108920, O-Cu2O,Cu1O0.5,Cu2O,No,100.0,octahedron,0.0,400.0,400.0,400.0,400.0,400.0,400.0,0.0,100.0,0.0,carbon paper electrode,KCl,1.0,6.9,-1.0,1.0,H-cell,141.85410961999997,1.0,0.0,0.0,3.0,40.040471732759606,-0.12380000000000001,36.040575683266006,2.998961038961039,8.336839,1.4,C2H5OH,0.0
1196,https://doi.org/10.1016/j.nanoen.2023.108920, O-Cu2O,Cu1O0.5,Cu2O,No,100.0,octahedron,0.0,400.0,400.0,400.0,400.0,400.0,400.0,0.0,100.0,0.0,carbon paper electrode,KCl,1.0,6.9,-1.1,1.0,H-cell,141.85410961999997,1.0,0.0,0.0,3.0,40.040471732759606,-0.12380000000000001,36.040575683266006,2.998961038961039,8.336839,1.4,C2H5OH,0.0
1197,https://doi.org/10.1016/j.nanoen.2023.108920, O-Cu2O,Cu1O0.5,Cu2O,No,100.0,octahedron,0.0,400.0,400.0,400.0,400.0,400.0,400.0,2.02,97.98,0.0,carbon paper electrode,KCl,1.0,6.9,-1.1,0.25,H-cell,141.85410961999997,1.0,0.0,0.0,3.0,40.040471732759606,-0.12380000000000001,36.040575683266006,2.998961038961039,8.336839,1.4,C2H5OH,0.0
1198,https://doi.org/10.1016/j.nanoen.2023.108920, O-Cu2O,Cu1O0.5,Cu2O,No,100.0,octahedron,0.0,400.0,400.0,400.0,400.0,400.0,400.0,2.8,97.2,0.0,carbon paper electrode,KCl,1.0,6.9,-1.1,0.5,H-cell,141.85410961999997,1.0,0.0,0.0,3.0,40.040471732759606,-0.12380000000000001,36.040575683266006,2.998961038961039,8.336839,1.4,C2H5OH,0.0
1199,https://doi.org/10.1016/j.nanoen.2023.108920, O-Cu2O,Cu1O0.5,Cu2O,No,100.0,octahedron,0.0,400.0,400.0,400.0,400.0,400.0,400.0,2.56,97.44,0.0,carbon paper electrode,KCl,1.0,6.9,-1.1,0.75,H-cell,141.85410961999997,1.0,0.0,0.0,3.0,40.040471732759606,-0.12380000000000001,36.040575683266006,2.998961038961039,8.336839,1.4,C2H5OH,0.0
1200,https://doi.org/10.1016/j.nanoen.2023.108920, O-Cu2O,Cu1O0.5,Cu2O,No,100.0,octahedron,0.0,400.0,400.0,400.0,400.0,400.0,400.0,2.94,97.06,0.0,carbon paper electrode,KCl,1.0,6.9,-1.1,1.0,H-cell,141.85410961999997,1.0,0.0,0.0,3.0,40.040471732759606,-0.12380000000000001,36.040575683266006,2.998961038961039,8.336839,1.4,C2H5OH,0.0
1201,https://doi.org/10.1016/j.nanoen.2023.108920, O-Cu2O,Cu1O0.5,Cu2O,No,100.0,octahedron,0.0,400.0,400.0,400.0,400.0,400.0,400.0,6.15,93.85,0.0,carbon paper electrode,KCl,1.0,6.9,-1.1,1.25,H-cell,141.85410961999997,1.0,0.0,0.0,3.0,40.040471732759606,-0.12380000000000001,36.040575683266006,2.998961038961039,8.336839,1.4,C2H5OH,0.0
1202,https://doi.org/10.1016/j.nanoen.2023.108920, O-Cu2O,Cu1O0.5,Cu2O,No,100.0,octahedron,0.0,400.0,400.0,400.0,400.0,400.0,400.0,6.93,93.07,0.0,carbon paper electrode,KCl,1.0,6.9,-1.1,1.5,H-cell,141.85410961999997,1.0,0.0,0.0,3.0,40.040471732759606,-0.12380000000000001,36.040575683266006,2.998961038961039,8.336839,1.4,C2H5OH,0.0
1203,https://doi.org/10.1016/j.nanoen.2023.108920, O-Cu2O,Cu1O0.5,Cu2O,No,100.0,octahedron,0.0,400.0,400.0,400.0,400.0,400.0,400.0,7.97,92.03,0.0,carbon paper electrode,KCl,1.0,6.9,-1.1,1.75,H-cell,141.85410961999997,1.0,0.0,0.0,3.0,40.040471732759606,-0.12380000000000001,36.040575683266006,2.998961038961039,8.336839,1.4,C2H5OH,0.0
1204,https://doi.org/10.1016/j.nanoen.2023.108920, O-Cu2O,Cu1O0.5,Cu2O,No,100.0,octahedron,0.0,400.0,400.0,400.0,400.0,400.0,400.0,14.94,85.06,0.0,carbon paper electrode,KCl,1.0,6.9,-1.1,2.0,H-cell,141.85410961999997,1.0,0.0,0.0,3.0,40.040471732759606,-0.12380000000000001,36.040575683266006,2.998961038961039,8.336839,1.4,C2H5OH,0.0
1205,https://doi.org/10.1016/j.nanoen.2023.108920, O-Cu2O,Cu1O0.5,Cu2O,No,100.0,octahedron,0.0,400.0,400.0,400.0,400.0,400.0,400.0,0.0,100.0,0.0,carbon paper electrode,KCl,1.0,6.9,-1.2,1.0,H-cell,141.85410961999997,1.0,0.0,0.0,3.0,40.040471732759606,-0.12380000000000001,36.040575683266006,2.998961038961039,8.336839,1.4,C2H5OH,0.0
1206,https://doi.org/10.1016/j.nanoen.2023.108920, C-Cu2O,Cu1O0.5,Cu2O,No,100.0,cubic,0.0,390.0,390.0,390.0,390.0,390.0,390.0,0.0,100.0,0.0,carbon paper electrode,KCl,1.0,6.9,-0.9,1.0,H-cell,141.85410961999997,1.0,0.0,0.0,3.0,40.040471732759606,-0.12380000000000001,36.040575683266006,2.998961038961039,8.336839,1.4,C2H5OH,0.0
1207,https://doi.org/10.1016/j.nanoen.2023.108920, C-Cu2O,Cu1O0.5,Cu2O,No,100.0,cubic,0.0,390.0,390.0,390.0,390.0,390.0,390.0,0.0,100.0,0.0,carbon paper electrode,KCl,1.0,6.9,-1.0,1.0,H-cell,141.85410961999997,1.0,0.0,0.0,3.0,40.040471732759606,-0.12380000000000001,36.040575683266006,2.998961038961039,8.336839,1.4,C2H5OH,0.0
1208,https://doi.org/10.1016/j.nanoen.2023.108920, C-Cu2O,Cu1O0.5,Cu2O,No,100.0,cubic,0.0,390.0,390.0,390.0,390.0,390.0,390.0,0.0,100.0,0.0,carbon paper electrode,KCl,1.0,6.9,-1.1,1.0,H-cell,141.85410961999997,1.0,0.0,0.0,3.0,40.040471732759606,-0.12380000000000001,36.040575683266006,2.998961038961039,8.336839,1.4,C2H5OH,0.0
1209,https://doi.org/10.1016/j.nanoen.2023.108920, C-Cu2O,Cu1O0.5,Cu2O,No,100.0,cubic,0.0,390.0,390.0,390.0,390.0,390.0,390.0,2.45,97.55,0.0,carbon paper electrode,KCl,1.0,6.9,-1.1,0.25,H-cell,141.85410961999997,1.0,0.0,0.0,3.0,40.040471732759606,-0.12380000000000001,36.040575683266006,2.998961038961039,8.336839,1.4,C2H5OH,0.0
1210,https://doi.org/10.1016/j.nanoen.2023.108920, C-Cu2O,Cu1O0.5,Cu2O,No,100.0,cubic,0.0,390.0,390.0,390.0,390.0,390.0,390.0,7.99,92.01,0.0,carbon paper electrode,KCl,1.0,6.9,-1.1,0.5,H-cell,141.85410961999997,1.0,0.0,0.0,3.0,40.040471732759606,-0.12380000000000001,36.040575683266006,2.998961038961039,8.336839,1.4,C2H5OH,0.0
1211,https://doi.org/10.1016/j.nanoen.2023.108920, C-Cu2O,Cu1O0.5,Cu2O,No,100.0,cubic,0.0,390.0,390.0,390.0,390.0,390.0,390.0,17.92,82.08,0.0,carbon paper electrode,KCl,1.0,6.9,-1.1,0.75,H-cell,141.85410961999997,1.0,0.0,0.0,3.0,40.040471732759606,-0.12380000000000001,36.040575683266006,2.998961038961039,8.336839,1.4,C2H5OH,0.0
1212,https://doi.org/10.1016/j.nanoen.2023.108920, C-Cu2O,Cu1O0.5,Cu2O,No,100.0,cubic,0.0,390.0,390.0,390.0,390.0,390.0,390.0,31.03,68.97,0.0,carbon paper electrode,KCl,1.0,6.9,-1.1,1.0,H-cell,141.85410961999997,1.0,0.0,0.0,3.0,40.040471732759606,-0.12380000000000001,36.040575683266006,2.998961038961039,8.336839,1.4,C2H5OH,0.0
1213,https://doi.org/10.1016/j.nanoen.2023.108920, C-Cu2O,Cu1O0.5,Cu2O,No,100.0,cubic,0.0,390.0,390.0,390.0,390.0,390.0,390.0,44.51,55.49,0.0,carbon paper electrode,KCl,1.0,6.9,-1.1,1.25,H-cell,141.85410961999997,1.0,0.0,0.0,3.0,40.040471732759606,-0.12380000000000001,36.040575683266006,2.998961038961039,8.336839,1.4,C2H5OH,0.0
1214,https://doi.org/10.1016/j.nanoen.2023.108920, C-Cu2O,Cu1O0.5,Cu2O,No,100.0,cubic,0.0,390.0,390.0,390.0,390.0,390.0,390.0,55.58,44.42,0.0,carbon paper electrode,KCl,1.0,6.9,-1.1,1.5,H-cell,141.85410961999997,1.0,0.0,0.0,3.0,40.040471732759606,-0.12380000000000001,36.040575683266006,2.998961038961039,8.336839,1.4,C2H5OH,0.0
1215,https://doi.org/10.1016/j.nanoen.2023.108920, C-Cu2O,Cu1O0.5,Cu2O,No,100.0,cubic,0.0,390.0,390.0,390.0,390.0,390.0,390.0,63.8,36.2,0.0,carbon paper electrode,KCl,1.0,6.9,-1.1,1.75,H-cell,141.85410961999997,1.0,0.0,0.0,3.0,40.040471732759606,-0.12380000000000001,36.040575683266006,2.998961038961039,8.336839,1.4,C2H5OH,0.0
1216,https://doi.org/10.1016/j.nanoen.2023.108920, C-Cu2O,Cu1O0.5,Cu2O,No,100.0,cubic,0.0,390.0,390.0,390.0,390.0,390.0,390.0,82.73,17.27,0.0,carbon paper electrode,KCl,1.0,6.9,-1.1,2.0,H-cell,141.85410961999997,1.0,0.0,0.0,3.0,40.040471732759606,-0.12380000000000001,36.040575683266006,2.998961038961039,8.336839,1.4,C2H5OH,0.0
1217,https://doi.org/10.1016/j.nanoen.2023.108920, C-Cu2O,Cu1O0.5,Cu2O,No,100.0,cubic,0.0,390.0,390.0,390.0,390.0,390.0,390.0,0.0,100.0,0.0,carbon paper electrode,KCl,1.0,6.9,-1.2,1.0,H-cell,141.85410961999997,1.0,0.0,0.0,3.0,40.040471732759606,-0.12380000000000001,36.040575683266006,2.998961038961039,8.336839,1.4,C2H5OH,0.0
1218,https://doi.org/10.1016/j.apsusc.2024.159978,SPNC,Cu8.08O5.54H2,Cu2O,Cu(OH)2,77.97,porrous spherical,3.6,75.0,144.0,220.0,75.0,144.0,220.0,0.0,87.62,12.38,carbon paper electrode,KHCO3,0.5,8.4,-1.6,1.0,H-cell,132.4024943997344,1.2203,0.8812000000000002,0.0,3.0,36.91550680931575,-0.15548658581514826,42.171461748745,2.8547273383738725,9.201148718600326,1.116256248275016,C2H5OH,0.0
1219,https://doi.org/10.1016/j.apsusc.2024.159978,SPNC,Cu8.08O5.54H2,Cu2O,Cu(OH)2,77.97,porrous spherical,3.6,75.0,144.0,220.0,75.0,144.0,220.0,0.0,87.62,12.38,carbon paper electrode,KHCO3,0.5,8.4,-1.5,1.0,H-cell,132.4024943997344,1.2203,0.8812000000000002,0.0,3.0,36.91550680931575,-0.15548658581514826,42.171461748745,2.8547273383738725,9.201148718600326,1.116256248275016,C2H5OH,0.0
1220,https://doi.org/10.1016/j.apsusc.2024.159978,SPNC,Cu8.08O5.54H2,Cu2O,Cu(OH)2,77.97,porrous spherical,3.6,75.0,144.0,220.0,75.0,144.0,220.0,0.0,87.62,12.38,carbon paper electrode,KHCO3,0.5,8.4,-1.4,1.0,H-cell,132.4024943997344,1.2203,0.8812000000000002,0.0,3.0,36.91550680931575,-0.15548658581514826,42.171461748745,2.8547273383738725,9.201148718600326,1.116256248275016,C2H5OH,0.0
1221,https://doi.org/10.1016/j.apsusc.2024.159978,SPNC,Cu8.08O5.54H2,Cu2O,Cu(OH)2,77.97,porrous spherical,3.6,75.0,144.0,220.0,75.0,144.0,220.0,0.0,87.62,12.38,carbon paper electrode,KHCO3,0.5,8.4,-1.3,1.0,H-cell,132.4024943997344,1.2203,0.8812000000000002,0.0,3.0,36.91550680931575,-0.15548658581514826,42.171461748745,2.8547273383738725,9.201148718600326,1.116256248275016,C2H5OH,0.0
1222,https://doi.org/10.1016/j.apsusc.2024.159978,SPNC,Cu8.08O5.54H2,Cu2O,Cu(OH)2,77.97,porrous spherical,3.6,75.0,144.0,220.0,75.0,144.0,220.0,0.0,87.62,12.38,carbon paper electrode,KHCO3,0.5,8.4,-1.25,1.0,H-cell,132.4024943997344,1.2203,0.8812000000000002,0.0,3.0,36.91550680931575,-0.15548658581514826,42.171461748745,2.8547273383738725,9.201148718600326,1.116256248275016,C2H5OH,0.0
1223,https://doi.org/10.1016/j.apsusc.2024.159978,SPNC,Cu8.08O5.54H2,Cu2O,Cu(OH)2,77.97,porrous spherical,3.6,75.0,144.0,220.0,75.0,144.0,220.0,0.0,87.62,12.38,carbon paper electrode,KHCO3,0.5,8.4,-1.2,1.0,H-cell,132.4024943997344,1.2203,0.8812000000000002,0.0,3.0,36.91550680931575,-0.15548658581514826,42.171461748745,2.8547273383738725,9.201148718600326,1.116256248275016,C2H5OH,0.0
1224,https://doi.org/10.1016/j.apsusc.2024.159978,SPNC,Cu8.08O5.54H2,Cu2O,Cu(OH)2,77.97,porrous spherical,3.6,75.0,144.0,220.0,75.0,144.0,220.0,0.0,87.62,12.38,carbon paper electrode,KHCO3,0.5,8.4,-1.15,1.0,H-cell,132.4024943997344,1.2203,0.8812000000000002,0.0,3.0,36.91550680931575,-0.15548658581514826,42.171461748745,2.8547273383738725,9.201148718600326,1.116256248275016,C2H5OH,0.0
1225,https://doi.org/10.1016/j.apsusc.2024.159978,SPNC,Cu8.08O5.54H2,Cu2O,Cu(OH)2,77.97,porrous spherical,3.6,75.0,144.0,220.0,75.0,144.0,220.0,0.0,87.62,12.38,carbon paper electrode,KHCO3,0.5,8.4,-1.1,1.0,H-cell,132.4024943997344,1.2203,0.8812000000000002,0.0,3.0,36.91550680931575,-0.15548658581514826,42.171461748745,2.8547273383738725,9.201148718600326,1.116256248275016,C2H5OH,0.0
1226,https://doi.org/10.1016/j.apsusc.2024.159978,SPNC,Cu8.08O5.54H2,Cu2O,Cu(OH)2,77.97,porrous spherical,3.6,75.0,144.0,220.0,75.0,144.0,220.0,0.0,87.62,12.38,carbon paper electrode,KHCO3,0.5,8.4,-1.05,1.0,H-cell,132.4024943997344,1.2203,0.8812000000000002,0.0,3.0,36.91550680931575,-0.15548658581514826,42.171461748745,2.8547273383738725,9.201148718600326,1.116256248275016,C2H5OH,0.0
1227,https://doi.org/10.1016/j.apsusc.2024.159978,SPNC,Cu8.08O5.54H2,Cu2O,Cu(OH)2,77.97,porrous spherical,3.6,75.0,144.0,220.0,75.0,144.0,220.0,0.0,87.62,12.38,carbon paper electrode,KHCO3,0.5,8.4,-1.0,1.0,H-cell,132.4024943997344,1.2203,0.8812000000000002,0.0,3.0,36.91550680931575,-0.15548658581514826,42.171461748745,2.8547273383738725,9.201148718600326,1.116256248275016,C2H5OH,0.0
1228,https://doi.org/10.1016/j.apsusc.2024.159978,SPNC,Cu8.08O5.54H2,Cu2O,Cu(OH)2,77.97,porrous spherical,3.6,75.0,144.0,220.0,75.0,144.0,220.0,0.0,87.62,12.38,carbon paper electrode,KHCO3,0.5,8.4,-0.9,1.0,H-cell,132.4024943997344,1.2203,0.8812000000000002,0.0,3.0,36.91550680931575,-0.15548658581514826,42.171461748745,2.8547273383738725,9.201148718600326,1.116256248275016,C2H5OH,0.0
1229,https://doi.org/10.1016/j.apsusc.2024.159978,SNC,Cu6.64O4.82H2,Cu2O,Cu(OH)2,73.82,sphere,0.0,275.0,300.4,375.0,275.0,300.4,375.0,0.0,84.94,15.06,carbon paper electrode,KHCO3,0.5,8.4,-1.6,1.0,H-cell,130.6220040155264,1.2618,1.0472000000000001,0.0,3.0,36.38063484540761,-0.16336325832187545,43.567601116634194,2.8290956535799716,9.384426284618526,1.0752052933183671,C2H5OH,0.0
1230,https://doi.org/10.1016/j.apsusc.2024.159978,SNC,Cu6.64O4.82H2,Cu2O,Cu(OH)2,73.82,sphere,0.0,275.0,300.4,375.0,275.0,300.4,375.0,0.0,84.94,15.06,carbon paper electrode,KHCO3,0.5,8.4,-1.5,1.0,H-cell,130.6220040155264,1.2618,1.0472000000000001,0.0,3.0,36.38063484540761,-0.16336325832187545,43.567601116634194,2.8290956535799716,9.384426284618526,1.0752052933183671,C2H5OH,0.0
1231,https://doi.org/10.1016/j.apsusc.2024.159978,SNC,Cu6.64O4.82H2,Cu2O,Cu(OH)2,73.82,sphere,0.0,275.0,300.4,375.0,275.0,300.4,375.0,0.0,84.94,15.06,carbon paper electrode,KHCO3,0.5,8.4,-1.4,1.0,H-cell,130.6220040155264,1.2618,1.0472000000000001,0.0,3.0,36.38063484540761,-0.16336325832187545,43.567601116634194,2.8290956535799716,9.384426284618526,1.0752052933183671,C2H5OH,0.0
1232,https://doi.org/10.1016/j.apsusc.2024.159978,SNC,Cu6.64O4.82H2,Cu2O,Cu(OH)2,73.82,sphere,0.0,275.0,300.4,375.0,275.0,300.4,375.0,0.0,84.94,15.06,carbon paper electrode,KHCO3,0.5,8.4,-1.3,1.0,H-cell,130.6220040155264,1.2618,1.0472000000000001,0.0,3.0,36.38063484540761,-0.16336325832187545,43.567601116634194,2.8290956535799716,9.384426284618526,1.0752052933183671,C2H5OH,0.0
1233,https://doi.org/10.1016/j.apsusc.2024.159978,SNC,Cu6.64O4.82H2,Cu2O,Cu(OH)2,73.82,sphere,0.0,275.0,300.4,375.0,275.0,300.4,375.0,0.0,84.94,15.06,carbon paper electrode,KHCO3,0.5,8.4,-1.25,1.0,H-cell,130.6220040155264,1.2618,1.0472000000000001,0.0,3.0,36.38063484540761,-0.16336325832187545,43.567601116634194,2.8290956535799716,9.384426284618526,1.0752052933183671,C2H5OH,0.0
1234,https://doi.org/10.1016/j.apsusc.2024.159978,SNC,Cu6.64O4.82H2,Cu2O,Cu(OH)2,73.82,sphere,0.0,275.0,300.4,375.0,275.0,300.4,375.0,0.0,84.94,15.06,carbon paper electrode,KHCO3,0.5,8.4,-1.2,1.0,H-cell,130.6220040155264,1.2618,1.0472000000000001,0.0,3.0,36.38063484540761,-0.16336325832187545,43.567601116634194,2.8290956535799716,9.384426284618526,1.0752052933183671,C2H5OH,0.0
1235,https://doi.org/10.1016/j.apsusc.2024.159978,SNC,Cu6.64O4.82H2,Cu2O,Cu(OH)2,73.82,sphere,0.0,275.0,300.4,375.0,275.0,300.4,375.0,0.0,84.94,15.06,carbon paper electrode,KHCO3,0.5,8.4,-1.15,1.0,H-cell,130.6220040155264,1.2618,1.0472000000000001,0.0,3.0,36.38063484540761,-0.16336325832187545,43.567601116634194,2.8290956535799716,9.384426284618526,1.0752052933183671,C2H5OH,0.0
1236,https://doi.org/10.1016/j.apsusc.2024.159978,SNC,Cu6.64O4.82H2,Cu2O,Cu(OH)2,73.82,sphere,0.0,275.0,300.4,375.0,275.0,300.4,375.0,0.0,84.94,15.06,carbon paper electrode,KHCO3,0.5,8.4,-1.1,1.0,H-cell,130.6220040155264,1.2618,1.0472000000000001,0.0,3.0,36.38063484540761,-0.16336325832187545,43.567601116634194,2.8290956535799716,9.384426284618526,1.0752052933183671,C2H5OH,0.0
1237,https://doi.org/10.1016/j.apsusc.2024.159978,SNC,Cu6.64O4.82H2,Cu2O,Cu(OH)2,73.82,sphere,0.0,275.0,300.4,375.0,275.0,300.4,375.0,0.0,84.94,15.06,carbon paper electrode,KHCO3,0.5,8.4,-1.05,1.0,H-cell,130.6220040155264,1.2618,1.0472000000000001,0.0,3.0,36.38063484540761,-0.16336325832187545,43.567601116634194,2.8290956535799716,9.384426284618526,1.0752052933183671,C2H5OH,0.0
