Repository: vovamirosh/CO2RR_PISH

File: Datasets/raw_dataset.csv (part 11 of 22)
,Number,Autor,Publication,Title,Journal,IF,DOI,Article name,Formula,Cat. compound,Support,"Cat./Support ratio, % (at)",Morphology (TEM/SEM),"Pore size, nm",width min (nm),width aver (nm),width max (nm),length min (nm),length aver (nm),length max (nm),"Cu, % (at.)","Cu+, % (at.)","Cu(2+), % (at.)",Base,electrolyte,"conc, M",pH,RHE vs V,Product,"FE, %","Time, h","Current density, mA/cm2",Type of reactor," Energy efficiency, %",Сarbon efficiency (equivalent to single-pass carbon efficiency (SPCE),"Loading, μg/cm2","Capacitance, (uF/cm2)","ECSA, cm2",R,"BET surface, m2/g"
738,29.0,"Fan, Longlong and Geng, Qinghong and Ma, Lian and Wang, Chengming and Li, Jun-Xuan and Zhu, Wei and Shao, Ruiwen and Li, Wei and Feng, Xiao and Yamauchi, Yusuke and Li, Cuiling and Jiang, Lei",2023.0,Evoking C2+ production from electrochemical CO2 reduction by the steric confinement effect of ordered porous Cu2O,Chemical Science,,https://doi.org/10.1039/D3SC04840C,3DOP Cu2OCO,Cu0.6807O0.3193,Cu2O,CuO,69.49,porrous cuboctahedron,217.5,1200.0,1500.0,1600.0,1200.0,1500.0,1600.0,0.0,82.0,18.0,glassy-carbon electrode,KHCO3,0.1,6.8,-1.4,C2H4,45.24,16.0,-23.22,H-cell,,,102.04,2900.0,,,
739,29.0,"Fan, Longlong and Geng, Qinghong and Ma, Lian and Wang, Chengming and Li, Jun-Xuan and Zhu, Wei and Shao, Ruiwen and Li, Wei and Feng, Xiao and Yamauchi, Yusuke and Li, Cuiling and Jiang, Lei",2023.0,Evoking C2+ production from electrochemical CO2 reduction by the steric confinement effect of ordered porous Cu2O,Chemical Science,,https://doi.org/10.1039/D3SC04840C,3DOP Cu2OCO,Cu0.6807O0.3193,Cu2O,CuO,69.49,porrous cuboctahedron,217.5,1200.0,1500.0,1600.0,1200.0,1500.0,1600.0,0.0,82.0,18.0,glassy-carbon electrode,KHCO3,0.1,6.8,-1.4,C2H4,45.24,17.0,-23.22,H-cell,,,102.04,2900.0,,,
740,29.0,"Fan, Longlong and Geng, Qinghong and Ma, Lian and Wang, Chengming and Li, Jun-Xuan and Zhu, Wei and Shao, Ruiwen and Li, Wei and Feng, Xiao and Yamauchi, Yusuke and Li, Cuiling and Jiang, Lei",2023.0,Evoking C2+ production from electrochemical CO2 reduction by the steric confinement effect of ordered porous Cu2O,Chemical Science,,https://doi.org/10.1039/D3SC04840C,3DOP Cu2OCO,Cu0.6807O0.3193,Cu2O,CuO,69.49,porrous cuboctahedron,217.5,1200.0,1500.0,1600.0,1200.0,1500.0,1600.0,0.0,82.0,18.0,glassy-carbon electrode,KHCO3,0.1,6.8,-1.4,C2H4,45.63,18.0,-23.22,H-cell,,,102.04,2900.0,,,
741,29.0,"Fan, Longlong and Geng, Qinghong and Ma, Lian and Wang, Chengming and Li, Jun-Xuan and Zhu, Wei and Shao, Ruiwen and Li, Wei and Feng, Xiao and Yamauchi, Yusuke and Li, Cuiling and Jiang, Lei",2023.0,Evoking C2+ production from electrochemical CO2 reduction by the steric confinement effect of ordered porous Cu2O,Chemical Science,,https://doi.org/10.1039/D3SC04840C,3DOP Cu2OCO,Cu0.6807O0.3193,Cu2O,CuO,69.49,porrous cuboctahedron,217.5,1200.0,1500.0,1600.0,1200.0,1500.0,1600.0,0.0,82.0,18.0,glassy-carbon electrode,KHCO3,0.1,6.8,-1.4,C2H4,54.37,20.0,-23.22,H-cell,,,102.04,2900.0,,,
742,29.0,"Fan, Longlong and Geng, Qinghong and Ma, Lian and Wang, Chengming and Li, Jun-Xuan and Zhu, Wei and Shao, Ruiwen and Li, Wei and Feng, Xiao and Yamauchi, Yusuke and Li, Cuiling and Jiang, Lei",2023.0,Evoking C2+ production from electrochemical CO2 reduction by the steric confinement effect of ordered porous Cu2O,Chemical Science,,https://doi.org/10.1039/D3SC04840C,3DOP Cu2OCO,Cu0.6807O0.3193,Cu2O,CuO,69.49,porrous cuboctahedron,217.5,1200.0,1500.0,1600.0,1200.0,1500.0,1600.0,0.0,82.0,18.0,glassy-carbon electrode,KHCO3,0.1,6.8,-1.4,C2H4,47.62,21.0,-23.22,H-cell,,,102.04,2900.0,,,
743,29.0,"Fan, Longlong and Geng, Qinghong and Ma, Lian and Wang, Chengming and Li, Jun-Xuan and Zhu, Wei and Shao, Ruiwen and Li, Wei and Feng, Xiao and Yamauchi, Yusuke and Li, Cuiling and Jiang, Lei",2023.0,Evoking C2+ production from electrochemical CO2 reduction by the steric confinement effect of ordered porous Cu2O,Chemical Science,,https://doi.org/10.1039/D3SC04840C,3DOP Cu2OCO,Cu0.6807O0.3193,Cu2O,CuO,69.49,porrous cuboctahedron,217.5,1200.0,1500.0,1600.0,1200.0,1500.0,1600.0,0.0,82.0,18.0,glassy-carbon electrode,KHCO3,0.1,6.8,-1.4,C2H4,58.33,22.0,-23.22,H-cell,,,102.04,2900.0,,,
744,29.0,"Fan, Longlong and Geng, Qinghong and Ma, Lian and Wang, Chengming and Li, Jun-Xuan and Zhu, Wei and Shao, Ruiwen and Li, Wei and Feng, Xiao and Yamauchi, Yusuke and Li, Cuiling and Jiang, Lei",2023.0,Evoking C2+ production from electrochemical CO2 reduction by the steric confinement effect of ordered porous Cu2O,Chemical Science,,https://doi.org/10.1039/D3SC04840C,3DOP Cu2OCO,Cu0.6807O0.3193,Cu2O,CuO,69.49,porrous cuboctahedron,217.5,1200.0,1500.0,1600.0,1200.0,1500.0,1600.0,0.0,82.0,18.0,glassy-carbon electrode,KHCO3,0.1,6.8,-1.4,C2H4,51.59,23.0,-23.22,H-cell,,,102.04,2900.0,,,
745,29.0,"Fan, Longlong and Geng, Qinghong and Ma, Lian and Wang, Chengming and Li, Jun-Xuan and Zhu, Wei and Shao, Ruiwen and Li, Wei and Feng, Xiao and Yamauchi, Yusuke and Li, Cuiling and Jiang, Lei",2023.0,Evoking C2+ production from electrochemical CO2 reduction by the steric confinement effect of ordered porous Cu2O,Chemical Science,,https://doi.org/10.1039/D3SC04840C,3DOP Cu2OCO,Cu0.6807O0.3193,Cu2O,CuO,69.49,porrous cuboctahedron,217.5,1200.0,1500.0,1600.0,1200.0,1500.0,1600.0,0.0,82.0,18.0,glassy-carbon electrode,KHCO3,0.1,6.8,-1.4,C2H4,50.4,24.0,-23.22,H-cell,,,102.04,2900.0,,,
746,29.0,"Fan, Longlong and Geng, Qinghong and Ma, Lian and Wang, Chengming and Li, Jun-Xuan and Zhu, Wei and Shao, Ruiwen and Li, Wei and Feng, Xiao and Yamauchi, Yusuke and Li, Cuiling and Jiang, Lei",2023.0,Evoking C2+ production from electrochemical CO2 reduction by the steric confinement effect of ordered porous Cu2O,Chemical Science,,https://doi.org/10.1039/D3SC04840C,3DOP Cu2OCO,Cu0.6807O0.3193,Cu2O,CuO,69.49,porrous cuboctahedron,217.5,1200.0,1500.0,1600.0,1200.0,1500.0,1600.0,0.0,82.0,18.0,glassy-carbon electrode,KHCO3,0.1,6.8,-1.4,C2H5OH,13.0,,-23.22,H-cell,,,102.04,2900.0,,,
747,29.0,"Fan, Longlong and Geng, Qinghong and Ma, Lian and Wang, Chengming and Li, Jun-Xuan and Zhu, Wei and Shao, Ruiwen and Li, Wei and Feng, Xiao and Yamauchi, Yusuke and Li, Cuiling and Jiang, Lei",2023.0,Evoking C2+ production from electrochemical CO2 reduction by the steric confinement effect of ordered porous Cu2O,Chemical Science,,https://doi.org/10.1039/D3SC04840C,3DOP Cu2OCO,Cu0.6807O0.3193,Cu2O,CuO,69.49,porrous cuboctahedron,217.5,1200.0,1500.0,1600.0,1200.0,1500.0,1600.0,0.0,82.0,18.0,glassy-carbon electrode,KHCO3,0.1,6.8,-1.4,C3H7OH,7.1,,-23.22,H-cell,,,102.04,2900.0,,,
748,29.0,"Fan, Longlong and Geng, Qinghong and Ma, Lian and Wang, Chengming and Li, Jun-Xuan and Zhu, Wei and Shao, Ruiwen and Li, Wei and Feng, Xiao and Yamauchi, Yusuke and Li, Cuiling and Jiang, Lei",2023.0,Evoking C2+ production from electrochemical CO2 reduction by the steric confinement effect of ordered porous Cu2O,Chemical Science,,https://doi.org/10.1039/D3SC04840C,3DOP Cu2OCO,Cu0.6807O0.3193,Cu2O,CuO,69.49,porrous cuboctahedron,217.5,1200.0,1500.0,1600.0,1200.0,1500.0,1600.0,0.0,82.0,18.0,glassy-carbon electrode,KHCO3,0.1,6.8,-1.5,H2,12.6,,-27.59,H-cell,,,102.04,2900.0,,,
749,29.0,"Fan, Longlong and Geng, Qinghong and Ma, Lian and Wang, Chengming and Li, Jun-Xuan and Zhu, Wei and Shao, Ruiwen and Li, Wei and Feng, Xiao and Yamauchi, Yusuke and Li, Cuiling and Jiang, Lei",2023.0,Evoking C2+ production from electrochemical CO2 reduction by the steric confinement effect of ordered porous Cu2O,Chemical Science,,https://doi.org/10.1039/D3SC04840C,3DOP Cu2OCO,Cu0.6807O0.3193,Cu2O,CuO,69.49,porrous cuboctahedron,217.5,1200.0,1500.0,1600.0,1200.0,1500.0,1600.0,0.0,82.0,18.0,glassy-carbon electrode,KHCO3,0.1,6.8,-1.5,CO,2.7,,-27.59,H-cell,,,102.04,2900.0,,,
750,29.0,"Fan, Longlong and Geng, Qinghong and Ma, Lian and Wang, Chengming and Li, Jun-Xuan and Zhu, Wei and Shao, Ruiwen and Li, Wei and Feng, Xiao and Yamauchi, Yusuke and Li, Cuiling and Jiang, Lei",2023.0,Evoking C2+ production from electrochemical CO2 reduction by the steric confinement effect of ordered porous Cu2O,Chemical Science,,https://doi.org/10.1039/D3SC04840C,3DOP Cu2OCO,Cu0.6807O0.3193,Cu2O,CuO,69.49,porrous cuboctahedron,217.5,1200.0,1500.0,1600.0,1200.0,1500.0,1600.0,0.0,82.0,18.0,glassy-carbon electrode,KHCO3,0.1,6.8,-1.5,CH4,2.5,,-27.59,H-cell,,,102.04,2900.0,,,
751,29.0,"Fan, Longlong and Geng, Qinghong and Ma, Lian and Wang, Chengming and Li, Jun-Xuan and Zhu, Wei and Shao, Ruiwen and Li, Wei and Feng, Xiao and Yamauchi, Yusuke and Li, Cuiling and Jiang, Lei",2023.0,Evoking C2+ production from electrochemical CO2 reduction by the steric confinement effect of ordered porous Cu2O,Chemical Science,,https://doi.org/10.1039/D3SC04840C,3DOP Cu2OCO,Cu0.6807O0.3193,Cu2O,CuO,69.49,porrous cuboctahedron,217.5,1200.0,1500.0,1600.0,1200.0,1500.0,1600.0,0.0,82.0,18.0,glassy-carbon electrode,KHCO3,0.1,6.8,-1.5,HCOOH,9.8,,-27.59,H-cell,,,102.04,2900.0,,,
752,29.0,"Fan, Longlong and Geng, Qinghong and Ma, Lian and Wang, Chengming and Li, Jun-Xuan and Zhu, Wei and Shao, Ruiwen and Li, Wei and Feng, Xiao and Yamauchi, Yusuke and Li, Cuiling and Jiang, Lei",2023.0,Evoking C2+ production from electrochemical CO2 reduction by the steric confinement effect of ordered porous Cu2O,Chemical Science,,https://doi.org/10.1039/D3SC04840C,3DOP Cu2OCO,Cu0.6807O0.3193,Cu2O,CuO,69.49,porrous cuboctahedron,217.5,1200.0,1500.0,1600.0,1200.0,1500.0,1600.0,0.0,82.0,18.0,glassy-carbon electrode,KHCO3,0.1,6.8,-1.5,CH3COOH,0.9,,-27.59,H-cell,,,102.04,2900.0,,,
753,29.0,"Fan, Longlong and Geng, Qinghong and Ma, Lian and Wang, Chengming and Li, Jun-Xuan and Zhu, Wei and Shao, Ruiwen and Li, Wei and Feng, Xiao and Yamauchi, Yusuke and Li, Cuiling and Jiang, Lei",2023.0,Evoking C2+ production from electrochemical CO2 reduction by the steric confinement effect of ordered porous Cu2O,Chemical Science,,https://doi.org/10.1039/D3SC04840C,3DOP Cu2OCO,Cu0.6807O0.3193,Cu2O,CuO,69.49,porrous cuboctahedron,217.5,1200.0,1500.0,1600.0,1200.0,1500.0,1600.0,0.0,82.0,18.0,glassy-carbon electrode,KHCO3,0.1,6.8,-1.5,C2H4,46.0,,-27.59,H-cell,,,102.04,2900.0,,,
754,29.0,"Fan, Longlong and Geng, Qinghong and Ma, Lian and Wang, Chengming and Li, Jun-Xuan and Zhu, Wei and Shao, Ruiwen and Li, Wei and Feng, Xiao and Yamauchi, Yusuke and Li, Cuiling and Jiang, Lei",2023.0,Evoking C2+ production from electrochemical CO2 reduction by the steric confinement effect of ordered porous Cu2O,Chemical Science,,https://doi.org/10.1039/D3SC04840C,3DOP Cu2OCO,Cu0.6807O0.3193,Cu2O,CuO,69.49,porrous cuboctahedron,217.5,1200.0,1500.0,1600.0,1200.0,1500.0,1600.0,0.0,82.0,18.0,glassy-carbon electrode,KHCO3,0.1,6.8,-1.5,C2H5OH,11.2,,-27.59,H-cell,,,102.04,2900.0,,,
755,29.0,"Fan, Longlong and Geng, Qinghong and Ma, Lian and Wang, Chengming and Li, Jun-Xuan and Zhu, Wei and Shao, Ruiwen and Li, Wei and Feng, Xiao and Yamauchi, Yusuke and Li, Cuiling and Jiang, Lei",2023.0,Evoking C2+ production from electrochemical CO2 reduction by the steric confinement effect of ordered porous Cu2O,Chemical Science,,https://doi.org/10.1039/D3SC04840C,3DOP Cu2OCO,Cu0.6807O0.3193,Cu2O,CuO,69.49,porrous cuboctahedron,217.5,1200.0,1500.0,1600.0,1200.0,1500.0,1600.0,0.0,82.0,18.0,glassy-carbon electrode,KHCO3,0.1,6.8,-1.5,C3H7OH,7.4,,-27.59,H-cell,,,102.04,2900.0,,,
756,29.0,"Fan, Longlong and Geng, Qinghong and Ma, Lian and Wang, Chengming and Li, Jun-Xuan and Zhu, Wei and Shao, Ruiwen and Li, Wei and Feng, Xiao and Yamauchi, Yusuke and Li, Cuiling and Jiang, Lei",2023.0,Evoking C2+ production from electrochemical CO2 reduction by the steric confinement effect of ordered porous Cu2O,Chemical Science,,https://doi.org/10.1039/D3SC04840C,3DOP Cu2OCO,Cu0.6807O0.3193,Cu2O,CuO,69.49,porrous cuboctahedron,217.5,1200.0,1500.0,1600.0,1200.0,1500.0,1600.0,0.0,82.0,18.0,glassy-carbon electrode,KHCO3,0.1,6.8,-1.6,H2,14.9,,-32.69,H-cell,,,102.04,2900.0,,,
757,29.0,"Fan, Longlong and Geng, Qinghong and Ma, Lian and Wang, Chengming and Li, Jun-Xuan and Zhu, Wei and Shao, Ruiwen and Li, Wei and Feng, Xiao and Yamauchi, Yusuke and Li, Cuiling and Jiang, Lei",2023.0,Evoking C2+ production from electrochemical CO2 reduction by the steric confinement effect of ordered porous Cu2O,Chemical Science,,https://doi.org/10.1039/D3SC04840C,3DOP Cu2OCO,Cu0.6807O0.3193,Cu2O,CuO,69.49,porrous cuboctahedron,217.5,1200.0,1500.0,1600.0,1200.0,1500.0,1600.0,0.0,82.0,18.0,glassy-carbon electrode,KHCO3,0.1,6.8,-1.6,CO,1.6,,-32.69,H-cell,,,102.04,2900.0,,,
758,29.0,"Fan, Longlong and Geng, Qinghong and Ma, Lian and Wang, Chengming and Li, Jun-Xuan and Zhu, Wei and Shao, Ruiwen and Li, Wei and Feng, Xiao and Yamauchi, Yusuke and Li, Cuiling and Jiang, Lei",2023.0,Evoking C2+ production from electrochemical CO2 reduction by the steric confinement effect of ordered porous Cu2O,Chemical Science,,https://doi.org/10.1039/D3SC04840C,3DOP Cu2OCO,Cu0.6807O0.3193,Cu2O,CuO,69.49,porrous cuboctahedron,217.5,1200.0,1500.0,1600.0,1200.0,1500.0,1600.0,0.0,82.0,18.0,glassy-carbon electrode,KHCO3,0.1,6.8,-1.6,CH4,4.0,,-32.69,H-cell,,,102.04,2900.0,,,
759,29.0,"Fan, Longlong and Geng, Qinghong and Ma, Lian and Wang, Chengming and Li, Jun-Xuan and Zhu, Wei and Shao, Ruiwen and Li, Wei and Feng, Xiao and Yamauchi, Yusuke and Li, Cuiling and Jiang, Lei",2023.0,Evoking C2+ production from electrochemical CO2 reduction by the steric confinement effect of ordered porous Cu2O,Chemical Science,,https://doi.org/10.1039/D3SC04840C,3DOP Cu2OCO,Cu0.6807O0.3193,Cu2O,CuO,69.49,porrous cuboctahedron,217.5,1200.0,1500.0,1600.0,1200.0,1500.0,1600.0,0.0,82.0,18.0,glassy-carbon electrode,KHCO3,0.1,6.8,-1.6,HCOOH,5.2,,-32.69,H-cell,,,102.04,2900.0,,,
760,29.0,"Fan, Longlong and Geng, Qinghong and Ma, Lian and Wang, Chengming and Li, Jun-Xuan and Zhu, Wei and Shao, Ruiwen and Li, Wei and Feng, Xiao and Yamauchi, Yusuke and Li, Cuiling and Jiang, Lei",2023.0,Evoking C2+ production from electrochemical CO2 reduction by the steric confinement effect of ordered porous Cu2O,Chemical Science,,https://doi.org/10.1039/D3SC04840C,3DOP Cu2OCO,Cu0.6807O0.3193,Cu2O,CuO,69.49,porrous cuboctahedron,217.5,1200.0,1500.0,1600.0,1200.0,1500.0,1600.0,0.0,82.0,18.0,glassy-carbon electrode,KHCO3,0.1,6.8,-1.6,CH3COOH,0.8,,-32.69,H-cell,,,102.04,2900.0,,,
761,29.0,"Fan, Longlong and Geng, Qinghong and Ma, Lian and Wang, Chengming and Li, Jun-Xuan and Zhu, Wei and Shao, Ruiwen and Li, Wei and Feng, Xiao and Yamauchi, Yusuke and Li, Cuiling and Jiang, Lei",2023.0,Evoking C2+ production from electrochemical CO2 reduction by the steric confinement effect of ordered porous Cu2O,Chemical Science,,https://doi.org/10.1039/D3SC04840C,3DOP Cu2OCO,Cu0.6807O0.3193,Cu2O,CuO,69.49,porrous cuboctahedron,217.5,1200.0,1500.0,1600.0,1200.0,1500.0,1600.0,0.0,82.0,18.0,glassy-carbon electrode,KHCO3,0.1,6.8,-1.6,C2H4,48.6,,-32.69,H-cell,,,102.04,2900.0,,,
762,29.0,"Fan, Longlong and Geng, Qinghong and Ma, Lian and Wang, Chengming and Li, Jun-Xuan and Zhu, Wei and Shao, Ruiwen and Li, Wei and Feng, Xiao and Yamauchi, Yusuke and Li, Cuiling and Jiang, Lei",2023.0,Evoking C2+ production from electrochemical CO2 reduction by the steric confinement effect of ordered porous Cu2O,Chemical Science,,https://doi.org/10.1039/D3SC04840C,3DOP Cu2OCO,Cu0.6807O0.3193,Cu2O,CuO,69.49,porrous cuboctahedron,217.5,1200.0,1500.0,1600.0,1200.0,1500.0,1600.0,0.0,82.0,18.0,glassy-carbon electrode,KHCO3,0.1,6.8,-1.6,C2H5OH,11.3,,-32.69,H-cell,,,102.04,2900.0,,,
763,29.0,"Fan, Longlong and Geng, Qinghong and Ma, Lian and Wang, Chengming and Li, Jun-Xuan and Zhu, Wei and Shao, Ruiwen and Li, Wei and Feng, Xiao and Yamauchi, Yusuke and Li, Cuiling and Jiang, Lei",2023.0,Evoking C2+ production from electrochemical CO2 reduction by the steric confinement effect of ordered porous Cu2O,Chemical Science,,https://doi.org/10.1039/D3SC04840C,3DOP Cu2OCO,Cu0.6807O0.3193,Cu2O,CuO,69.49,porrous cuboctahedron,217.5,1200.0,1500.0,1600.0,1200.0,1500.0,1600.0,0.0,82.0,18.0,glassy-carbon electrode,KHCO3,0.1,6.8,-1.6,C3H7OH,4.4,,-32.69,H-cell,,,102.04,2900.0,,,
764,29.0,"Fan, Longlong and Geng, Qinghong and Ma, Lian and Wang, Chengming and Li, Jun-Xuan and Zhu, Wei and Shao, Ruiwen and Li, Wei and Feng, Xiao and Yamauchi, Yusuke and Li, Cuiling and Jiang, Lei",2023.0,Evoking C2+ production from electrochemical CO2 reduction by the steric confinement effect of ordered porous Cu2O,Chemical Science,,https://doi.org/10.1039/D3SC04840C,3DOP Cu2OCO,Cu0.6807O0.3193,Cu2O,CuO,69.49,porrous cuboctahedron,217.5,1200.0,1500.0,1600.0,1200.0,1500.0,1600.0,0.0,82.0,18.0,glassy-carbon electrode,KHCO3,0.1,6.8,-1.7,H2,24.0,,-40.91,H-cell,,,102.04,2900.0,,,
765,29.0,"Fan, Longlong and Geng, Qinghong and Ma, Lian and Wang, Chengming and Li, Jun-Xuan and Zhu, Wei and Shao, Ruiwen and Li, Wei and Feng, Xiao and Yamauchi, Yusuke and Li, Cuiling and Jiang, Lei",2023.0,Evoking C2+ production from electrochemical CO2 reduction by the steric confinement effect of ordered porous Cu2O,Chemical Science,,https://doi.org/10.1039/D3SC04840C,3DOP Cu2OCO,Cu0.6807O0.3193,Cu2O,CuO,69.49,porrous cuboctahedron,217.5,1200.0,1500.0,1600.0,1200.0,1500.0,1600.0,0.0,82.0,18.0,glassy-carbon electrode,KHCO3,0.1,6.8,-1.7,CO,1.0,,-40.91,H-cell,,,102.04,2900.0,,,
766,29.0,"Fan, Longlong and Geng, Qinghong and Ma, Lian and Wang, Chengming and Li, Jun-Xuan and Zhu, Wei and Shao, Ruiwen and Li, Wei and Feng, Xiao and Yamauchi, Yusuke and Li, Cuiling and Jiang, Lei",2023.0,Evoking C2+ production from electrochemical CO2 reduction by the steric confinement effect of ordered porous Cu2O,Chemical Science,,https://doi.org/10.1039/D3SC04840C,3DOP Cu2OCO,Cu0.6807O0.3193,Cu2O,CuO,69.49,porrous cuboctahedron,217.5,1200.0,1500.0,1600.0,1200.0,1500.0,1600.0,0.0,82.0,18.0,glassy-carbon electrode,KHCO3,0.1,6.8,-1.7,CH4,5.9,,-40.91,H-cell,,,102.04,2900.0,,,
767,29.0,"Fan, Longlong and Geng, Qinghong and Ma, Lian and Wang, Chengming and Li, Jun-Xuan and Zhu, Wei and Shao, Ruiwen and Li, Wei and Feng, Xiao and Yamauchi, Yusuke and Li, Cuiling and Jiang, Lei",2023.0,Evoking C2+ production from electrochemical CO2 reduction by the steric confinement effect of ordered porous Cu2O,Chemical Science,,https://doi.org/10.1039/D3SC04840C,3DOP Cu2OCO,Cu0.6807O0.3193,Cu2O,CuO,69.49,porrous cuboctahedron,217.5,1200.0,1500.0,1600.0,1200.0,1500.0,1600.0,0.0,82.0,18.0,glassy-carbon electrode,KHCO3,0.1,6.8,-1.7,HCOOH,2.9,,-40.91,H-cell,,,102.04,2900.0,,,
768,29.0,"Fan, Longlong and Geng, Qinghong and Ma, Lian and Wang, Chengming and Li, Jun-Xuan and Zhu, Wei and Shao, Ruiwen and Li, Wei and Feng, Xiao and Yamauchi, Yusuke and Li, Cuiling and Jiang, Lei",2023.0,Evoking C2+ production from electrochemical CO2 reduction by the steric confinement effect of ordered porous Cu2O,Chemical Science,,https://doi.org/10.1039/D3SC04840C,3DOP Cu2OCO,Cu0.6807O0.3193,Cu2O,CuO,69.49,porrous cuboctahedron,217.5,1200.0,1500.0,1600.0,1200.0,1500.0,1600.0,0.0,82.0,18.0,glassy-carbon electrode,KHCO3,0.1,6.8,-1.7,CH3COOH,0.9,,-40.91,H-cell,,,102.04,2900.0,,,
769,29.0,"Fan, Longlong and Geng, Qinghong and Ma, Lian and Wang, Chengming and Li, Jun-Xuan and Zhu, Wei and Shao, Ruiwen and Li, Wei and Feng, Xiao and Yamauchi, Yusuke and Li, Cuiling and Jiang, Lei",2023.0,Evoking C2+ production from electrochemical CO2 reduction by the steric confinement effect of ordered porous Cu2O,Chemical Science,,https://doi.org/10.1039/D3SC04840C,3DOP Cu2OCO,Cu0.6807O0.3193,Cu2O,CuO,69.49,porrous cuboctahedron,217.5,1200.0,1500.0,1600.0,1200.0,1500.0,1600.0,0.0,82.0,18.0,glassy-carbon electrode,KHCO3,0.1,6.8,-1.7,C2H4,37.4,,-40.91,H-cell,,,102.04,2900.0,,,
770,29.0,"Fan, Longlong and Geng, Qinghong and Ma, Lian and Wang, Chengming and Li, Jun-Xuan and Zhu, Wei and Shao, Ruiwen and Li, Wei and Feng, Xiao and Yamauchi, Yusuke and Li, Cuiling and Jiang, Lei",2023.0,Evoking C2+ production from electrochemical CO2 reduction by the steric confinement effect of ordered porous Cu2O,Chemical Science,,https://doi.org/10.1039/D3SC04840C,3DOP Cu2OCO,Cu0.6807O0.3193,Cu2O,CuO,69.49,porrous cuboctahedron,217.5,1200.0,1500.0,1600.0,1200.0,1500.0,1600.0,0.0,82.0,18.0,glassy-carbon electrode,KHCO3,0.1,6.8,-1.7,C2H5OH,10.1,,-40.91,H-cell,,,102.04,2900.0,,,
771,29.0,"Fan, Longlong and Geng, Qinghong and Ma, Lian and Wang, Chengming and Li, Jun-Xuan and Zhu, Wei and Shao, Ruiwen and Li, Wei and Feng, Xiao and Yamauchi, Yusuke and Li, Cuiling and Jiang, Lei",2023.0,Evoking C2+ production from electrochemical CO2 reduction by the steric confinement effect of ordered porous Cu2O,Chemical Science,,https://doi.org/10.1039/D3SC04840C,3DOP Cu2OCO,Cu0.6807O0.3193,Cu2O,CuO,69.49,porrous cuboctahedron,217.5,1200.0,1500.0,1600.0,1200.0,1500.0,1600.0,0.0,82.0,18.0,glassy-carbon electrode,KHCO3,0.1,6.8,-1.7,C3H7OH,3.6,,-40.91,H-cell,,,102.04,2900.0,,,
772,29.0,"Fan, Longlong and Geng, Qinghong and Ma, Lian and Wang, Chengming and Li, Jun-Xuan and Zhu, Wei and Shao, Ruiwen and Li, Wei and Feng, Xiao and Yamauchi, Yusuke and Li, Cuiling and Jiang, Lei",2023.0,Evoking C2+ production from electrochemical CO2 reduction by the steric confinement effect of ordered porous Cu2O,Chemical Science,,https://doi.org/10.1039/D3SC04840C,3DOP Cu2OCO,Cu0.6807O0.3193,Cu2O,CuO,69.49,porrous cuboctahedron,217.5,1200.0,1500.0,1600.0,1200.0,1500.0,1600.0,0.0,82.0,18.0,gasdiffusion electrode,KOH,1.0,14.0,-1.56,H2,4.7,,-200.0,Flow cell,,,102.04,2900.0,,,
773,29.0,"Fan, Longlong and Geng, Qinghong and Ma, Lian and Wang, Chengming and Li, Jun-Xuan and Zhu, Wei and Shao, Ruiwen and Li, Wei and Feng, Xiao and Yamauchi, Yusuke and Li, Cuiling and Jiang, Lei",2023.0,Evoking C2+ production from electrochemical CO2 reduction by the steric confinement effect of ordered porous Cu2O,Chemical Science,,https://doi.org/10.1039/D3SC04840C,3DOP Cu2OCO,Cu0.6807O0.3193,Cu2O,CuO,69.49,porrous cuboctahedron,217.5,1200.0,1500.0,1600.0,1200.0,1500.0,1600.0,0.0,82.0,18.0,gasdiffusion electrode,KOH,1.0,14.0,-1.56,CO,25.3,,-200.0,Flow cell,,,102.04,2900.0,,,
774,29.0,"Fan, Longlong and Geng, Qinghong and Ma, Lian and Wang, Chengming and Li, Jun-Xuan and Zhu, Wei and Shao, Ruiwen and Li, Wei and Feng, Xiao and Yamauchi, Yusuke and Li, Cuiling and Jiang, Lei",2023.0,Evoking C2+ production from electrochemical CO2 reduction by the steric confinement effect of ordered porous Cu2O,Chemical Science,,https://doi.org/10.1039/D3SC04840C,3DOP Cu2OCO,Cu0.6807O0.3193,Cu2O,CuO,69.49,porrous cuboctahedron,217.5,1200.0,1500.0,1600.0,1200.0,1500.0,1600.0,0.0,82.0,18.0,gasdiffusion electrode,KOH,1.0,14.0,-1.56,CH4,0.6,,-200.0,Flow cell,,,102.04,2900.0,,,
775,29.0,"Fan, Longlong and Geng, Qinghong and Ma, Lian and Wang, Chengming and Li, Jun-Xuan and Zhu, Wei and Shao, Ruiwen and Li, Wei and Feng, Xiao and Yamauchi, Yusuke and Li, Cuiling and Jiang, Lei",2023.0,Evoking C2+ production from electrochemical CO2 reduction by the steric confinement effect of ordered porous Cu2O,Chemical Science,,https://doi.org/10.1039/D3SC04840C,3DOP Cu2OCO,Cu0.6807O0.3193,Cu2O,CuO,69.49,porrous cuboctahedron,217.5,1200.0,1500.0,1600.0,1200.0,1500.0,1600.0,0.0,82.0,18.0,gasdiffusion electrode,KOH,1.0,14.0,-1.56,HCOOH,6.2,,-200.0,Flow cell,,,102.04,2900.0,,,
776,29.0,"Fan, Longlong and Geng, Qinghong and Ma, Lian and Wang, Chengming and Li, Jun-Xuan and Zhu, Wei and Shao, Ruiwen and Li, Wei and Feng, Xiao and Yamauchi, Yusuke and Li, Cuiling and Jiang, Lei",2023.0,Evoking C2+ production from electrochemical CO2 reduction by the steric confinement effect of ordered porous Cu2O,Chemical Science,,https://doi.org/10.1039/D3SC04840C,3DOP Cu2OCO,Cu0.6807O0.3193,Cu2O,CuO,69.49,porrous cuboctahedron,217.5,1200.0,1500.0,1600.0,1200.0,1500.0,1600.0,0.0,82.0,18.0,gasdiffusion electrode,KOH,1.0,14.0,-1.56,CH3COOH,3.0,,-200.0,Flow cell,,,102.04,2900.0,,,
777,29.0,"Fan, Longlong and Geng, Qinghong and Ma, Lian and Wang, Chengming and Li, Jun-Xuan and Zhu, Wei and Shao, Ruiwen and Li, Wei and Feng, Xiao and Yamauchi, Yusuke and Li, Cuiling and Jiang, Lei",2023.0,Evoking C2+ production from electrochemical CO2 reduction by the steric confinement effect of ordered porous Cu2O,Chemical Science,,https://doi.org/10.1039/D3SC04840C,3DOP Cu2OCO,Cu0.6807O0.3193,Cu2O,CuO,69.49,porrous cuboctahedron,217.5,1200.0,1500.0,1600.0,1200.0,1500.0,1600.0,0.0,82.0,18.0,gasdiffusion electrode,KOH,1.0,14.0,-1.56,C2H4,23.1,,-200.0,Flow cell,,,102.04,2900.0,,,
778,29.0,"Fan, Longlong and Geng, Qinghong and Ma, Lian and Wang, Chengming and Li, Jun-Xuan and Zhu, Wei and Shao, Ruiwen and Li, Wei and Feng, Xiao and Yamauchi, Yusuke and Li, Cuiling and Jiang, Lei",2023.0,Evoking C2+ production from electrochemical CO2 reduction by the steric confinement effect of ordered porous Cu2O,Chemical Science,,https://doi.org/10.1039/D3SC04840C,3DOP Cu2OCO,Cu0.6807O0.3193,Cu2O,CuO,69.49,porrous cuboctahedron,217.5,1200.0,1500.0,1600.0,1200.0,1500.0,1600.0,0.0,82.0,18.0,gasdiffusion electrode,KOH,1.0,14.0,-1.56,C2H5OH,13.3,,-200.0,Flow cell,,,102.04,2900.0,,,
779,29.0,"Fan, Longlong and Geng, Qinghong and Ma, Lian and Wang, Chengming and Li, Jun-Xuan and Zhu, Wei and Shao, Ruiwen and Li, Wei and Feng, Xiao and Yamauchi, Yusuke and Li, Cuiling and Jiang, Lei",2023.0,Evoking C2+ production from electrochemical CO2 reduction by the steric confinement effect of ordered porous Cu2O,Chemical Science,,https://doi.org/10.1039/D3SC04840C,3DOP Cu2OCO,Cu0.6807O0.3193,Cu2O,CuO,69.49,porrous cuboctahedron,217.5,1200.0,1500.0,1600.0,1200.0,1500.0,1600.0,0.0,82.0,18.0,gasdiffusion electrode,KOH,1.0,14.0,-1.56,C3H7OH,6.4,,-200.0,Flow cell,,,102.04,2900.0,,,
780,29.0,"Fan, Longlong and Geng, Qinghong and Ma, Lian and Wang, Chengming and Li, Jun-Xuan and Zhu, Wei and Shao, Ruiwen and Li, Wei and Feng, Xiao and Yamauchi, Yusuke and Li, Cuiling and Jiang, Lei",2023.0,Evoking C2+ production from electrochemical CO2 reduction by the steric confinement effect of ordered porous Cu2O,Chemical Science,,https://doi.org/10.1039/D3SC04840C,3DOP Cu2OCO,Cu0.6807O0.3193,Cu2O,CuO,69.49,porrous cuboctahedron,217.5,1200.0,1500.0,1600.0,1200.0,1500.0,1600.0,0.0,82.0,18.0,gasdiffusion electrode,KOH,1.0,14.0,-2.06,H2,3.7,,-400.0,Flow cell,,,102.04,2900.0,,,
781,29.0,"Fan, Longlong and Geng, Qinghong and Ma, Lian and Wang, Chengming and Li, Jun-Xuan and Zhu, Wei and Shao, Ruiwen and Li, Wei and Feng, Xiao and Yamauchi, Yusuke and Li, Cuiling and Jiang, Lei",2023.0,Evoking C2+ production from electrochemical CO2 reduction by the steric confinement effect of ordered porous Cu2O,Chemical Science,,https://doi.org/10.1039/D3SC04840C,3DOP Cu2OCO,Cu0.6807O0.3193,Cu2O,CuO,69.49,porrous cuboctahedron,217.5,1200.0,1500.0,1600.0,1200.0,1500.0,1600.0,0.0,82.0,18.0,gasdiffusion electrode,KOH,1.0,14.0,-2.06,CO,31.0,,-400.0,Flow cell,,,102.04,2900.0,,,
782,29.0,"Fan, Longlong and Geng, Qinghong and Ma, Lian and Wang, Chengming and Li, Jun-Xuan and Zhu, Wei and Shao, Ruiwen and Li, Wei and Feng, Xiao and Yamauchi, Yusuke and Li, Cuiling and Jiang, Lei",2023.0,Evoking C2+ production from electrochemical CO2 reduction by the steric confinement effect of ordered porous Cu2O,Chemical Science,,https://doi.org/10.1039/D3SC04840C,3DOP Cu2OCO,Cu0.6807O0.3193,Cu2O,CuO,69.49,porrous cuboctahedron,217.5,1200.0,1500.0,1600.0,1200.0,1500.0,1600.0,0.0,82.0,18.0,gasdiffusion electrode,KOH,1.0,14.0,-2.06,CH4,0.2,,-400.0,Flow cell,,,102.04,2900.0,,,
783,29.0,"Fan, Longlong and Geng, Qinghong and Ma, Lian and Wang, Chengming and Li, Jun-Xuan and Zhu, Wei and Shao, Ruiwen and Li, Wei and Feng, Xiao and Yamauchi, Yusuke and Li, Cuiling and Jiang, Lei",2023.0,Evoking C2+ production from electrochemical CO2 reduction by the steric confinement effect of ordered porous Cu2O,Chemical Science,,https://doi.org/10.1039/D3SC04840C,3DOP Cu2OCO,Cu0.6807O0.3193,Cu2O,CuO,69.49,porrous cuboctahedron,217.5,1200.0,1500.0,1600.0,1200.0,1500.0,1600.0,0.0,82.0,18.0,gasdiffusion electrode,KOH,1.0,14.0,-2.06,HCOOH,3.4,,-400.0,Flow cell,,,102.04,2900.0,,,
784,29.0,"Fan, Longlong and Geng, Qinghong and Ma, Lian and Wang, Chengming and Li, Jun-Xuan and Zhu, Wei and Shao, Ruiwen and Li, Wei and Feng, Xiao and Yamauchi, Yusuke and Li, Cuiling and Jiang, Lei",2023.0,Evoking C2+ production from electrochemical CO2 reduction by the steric confinement effect of ordered porous Cu2O,Chemical Science,,https://doi.org/10.1039/D3SC04840C,3DOP Cu2OCO,Cu0.6807O0.3193,Cu2O,CuO,69.49,porrous cuboctahedron,217.5,1200.0,1500.0,1600.0,1200.0,1500.0,1600.0,0.0,82.0,18.0,gasdiffusion electrode,KOH,1.0,14.0,-2.06,CH3COOH,8.1,,-400.0,Flow cell,,,102.04,2900.0,,,
785,29.0,"Fan, Longlong and Geng, Qinghong and Ma, Lian and Wang, Chengming and Li, Jun-Xuan and Zhu, Wei and Shao, Ruiwen and Li, Wei and Feng, Xiao and Yamauchi, Yusuke and Li, Cuiling and Jiang, Lei",2023.0,Evoking C2+ production from electrochemical CO2 reduction by the steric confinement effect of ordered porous Cu2O,Chemical Science,,https://doi.org/10.1039/D3SC04840C,3DOP Cu2OCO,Cu0.6807O0.3193,Cu2O,CuO,69.49,porrous cuboctahedron,217.5,1200.0,1500.0,1600.0,1200.0,1500.0,1600.0,0.0,82.0,18.0,gasdiffusion electrode,KOH,1.0,14.0,-2.06,C2H4,28.0,,-400.0,Flow cell,,,102.04,2900.0,,,
786,29.0,"Fan, Longlong and Geng, Qinghong and Ma, Lian and Wang, Chengming and Li, Jun-Xuan and Zhu, Wei and Shao, Ruiwen and Li, Wei and Feng, Xiao and Yamauchi, Yusuke and Li, Cuiling and Jiang, Lei",2023.0,Evoking C2+ production from electrochemical CO2 reduction by the steric confinement effect of ordered porous Cu2O,Chemical Science,,https://doi.org/10.1039/D3SC04840C,3DOP Cu2OCO,Cu0.6807O0.3193,Cu2O,CuO,69.49,porrous cuboctahedron,217.5,1200.0,1500.0,1600.0,1200.0,1500.0,1600.0,0.0,82.0,18.0,gasdiffusion electrode,KOH,1.0,14.0,-2.06,C2H5OH,21.6,,-400.0,Flow cell,,,102.04,2900.0,,,
787,29.0,"Fan, Longlong and Geng, Qinghong and Ma, Lian and Wang, Chengming and Li, Jun-Xuan and Zhu, Wei and Shao, Ruiwen and Li, Wei and Feng, Xiao and Yamauchi, Yusuke and Li, Cuiling and Jiang, Lei",2023.0,Evoking C2+ production from electrochemical CO2 reduction by the steric confinement effect of ordered porous Cu2O,Chemical Science,,https://doi.org/10.1039/D3SC04840C,3DOP Cu2OCO,Cu0.6807O0.3193,Cu2O,CuO,69.49,porrous cuboctahedron,217.5,1200.0,1500.0,1600.0,1200.0,1500.0,1600.0,0.0,82.0,18.0,gasdiffusion electrode,KOH,1.0,14.0,-2.06,C3H7OH,2.4,,-400.0,Flow cell,,,102.04,2900.0,,,
788,29.0,"Fan, Longlong and Geng, Qinghong and Ma, Lian and Wang, Chengming and Li, Jun-Xuan and Zhu, Wei and Shao, Ruiwen and Li, Wei and Feng, Xiao and Yamauchi, Yusuke and Li, Cuiling and Jiang, Lei",2023.0,Evoking C2+ production from electrochemical CO2 reduction by the steric confinement effect of ordered porous Cu2O,Chemical Science,,https://doi.org/10.1039/D3SC04840C,3DOP Cu2OCO,Cu0.6807O0.3193,Cu2O,CuO,69.49,porrous cuboctahedron,217.5,1200.0,1500.0,1600.0,1200.0,1500.0,1600.0,0.0,82.0,18.0,gasdiffusion electrode,KOH,1.0,14.0,-2.56,H2,5.0,,-600.0,Flow cell,,,102.04,2900.0,,,
789,29.0,"Fan, Longlong and Geng, Qinghong and Ma, Lian and Wang, Chengming and Li, Jun-Xuan and Zhu, Wei and Shao, Ruiwen and Li, Wei and Feng, Xiao and Yamauchi, Yusuke and Li, Cuiling and Jiang, Lei",2023.0,Evoking C2+ production from electrochemical CO2 reduction by the steric confinement effect of ordered porous Cu2O,Chemical Science,,https://doi.org/10.1039/D3SC04840C,3DOP Cu2OCO,Cu0.6807O0.3193,Cu2O,CuO,69.49,porrous cuboctahedron,217.5,1200.0,1500.0,1600.0,1200.0,1500.0,1600.0,0.0,82.0,18.0,gasdiffusion electrode,KOH,1.0,14.0,-2.56,CO,13.5,,-600.0,Flow cell,,,102.04,2900.0,,,
790,29.0,"Fan, Longlong and Geng, Qinghong and Ma, Lian and Wang, Chengming and Li, Jun-Xuan and Zhu, Wei and Shao, Ruiwen and Li, Wei and Feng, Xiao and Yamauchi, Yusuke and Li, Cuiling and Jiang, Lei",2023.0,Evoking C2+ production from electrochemical CO2 reduction by the steric confinement effect of ordered porous Cu2O,Chemical Science,,https://doi.org/10.1039/D3SC04840C,3DOP Cu2OCO,Cu0.6807O0.3193,Cu2O,CuO,69.49,porrous cuboctahedron,217.5,1200.0,1500.0,1600.0,1200.0,1500.0,1600.0,0.0,82.0,18.0,gasdiffusion electrode,KOH,1.0,14.0,-2.56,CH4,0.7,,-600.0,Flow cell,,,102.04,2900.0,,,
791,29.0,"Fan, Longlong and Geng, Qinghong and Ma, Lian and Wang, Chengming and Li, Jun-Xuan and Zhu, Wei and Shao, Ruiwen and Li, Wei and Feng, Xiao and Yamauchi, Yusuke and Li, Cuiling and Jiang, Lei",2023.0,Evoking C2+ production from electrochemical CO2 reduction by the steric confinement effect of ordered porous Cu2O,Chemical Science,,https://doi.org/10.1039/D3SC04840C,3DOP Cu2OCO,Cu0.6807O0.3193,Cu2O,CuO,69.49,porrous cuboctahedron,217.5,1200.0,1500.0,1600.0,1200.0,1500.0,1600.0,0.0,82.0,18.0,gasdiffusion electrode,KOH,1.0,14.0,-2.56,HCOOH,2.6,,-600.0,Flow cell,,,102.04,2900.0,,,
792,29.0,"Fan, Longlong and Geng, Qinghong and Ma, Lian and Wang, Chengming and Li, Jun-Xuan and Zhu, Wei and Shao, Ruiwen and Li, Wei and Feng, Xiao and Yamauchi, Yusuke and Li, Cuiling and Jiang, Lei",2023.0,Evoking C2+ production from electrochemical CO2 reduction by the steric confinement effect of ordered porous Cu2O,Chemical Science,,https://doi.org/10.1039/D3SC04840C,3DOP Cu2OCO,Cu0.6807O0.3193,Cu2O,CuO,69.49,porrous cuboctahedron,217.5,1200.0,1500.0,1600.0,1200.0,1500.0,1600.0,0.0,82.0,18.0,gasdiffusion electrode,KOH,1.0,14.0,-2.56,CH3COOH,7.1,,-600.0,Flow cell,,,102.04,2900.0,,,
793,29.0,"Fan, Longlong and Geng, Qinghong and Ma, Lian and Wang, Chengming and Li, Jun-Xuan and Zhu, Wei and Shao, Ruiwen and Li, Wei and Feng, Xiao and Yamauchi, Yusuke and Li, Cuiling and Jiang, Lei",2023.0,Evoking C2+ production from electrochemical CO2 reduction by the steric confinement effect of ordered porous Cu2O,Chemical Science,,https://doi.org/10.1039/D3SC04840C,3DOP Cu2OCO,Cu0.6807O0.3193,Cu2O,CuO,69.49,porrous cuboctahedron,217.5,1200.0,1500.0,1600.0,1200.0,1500.0,1600.0,0.0,82.0,18.0,gasdiffusion electrode,KOH,1.0,14.0,-2.56,C2H4,52.3,,-600.0,Flow cell,,,102.04,2900.0,,,
794,29.0,"Fan, Longlong and Geng, Qinghong and Ma, Lian and Wang, Chengming and Li, Jun-Xuan and Zhu, Wei and Shao, Ruiwen and Li, Wei and Feng, Xiao and Yamauchi, Yusuke and Li, Cuiling and Jiang, Lei",2023.0,Evoking C2+ production from electrochemical CO2 reduction by the steric confinement effect of ordered porous Cu2O,Chemical Science,,https://doi.org/10.1039/D3SC04840C,3DOP Cu2OCO,Cu0.6807O0.3193,Cu2O,CuO,69.49,porrous cuboctahedron,217.5,1200.0,1500.0,1600.0,1200.0,1500.0,1600.0,0.0,82.0,18.0,gasdiffusion electrode,KOH,1.0,14.0,-2.56,C2H5OH,15.3,,-600.0,Flow cell,,,102.04,2900.0,,,
795,29.0,"Fan, Longlong and Geng, Qinghong and Ma, Lian and Wang, Chengming and Li, Jun-Xuan and Zhu, Wei and Shao, Ruiwen and Li, Wei and Feng, Xiao and Yamauchi, Yusuke and Li, Cuiling and Jiang, Lei",2023.0,Evoking C2+ production from electrochemical CO2 reduction by the steric confinement effect of ordered porous Cu2O,Chemical Science,,https://doi.org/10.1039/D3SC04840C,3DOP Cu2OCO,Cu0.6807O0.3193,Cu2O,CuO,69.49,porrous cuboctahedron,217.5,1200.0,1500.0,1600.0,1200.0,1500.0,1600.0,0.0,82.0,18.0,gasdiffusion electrode,KOH,1.0,14.0,-2.56,C3H7OH,2.7,,-600.0,Flow cell,,,102.04,2900.0,,,
796,29.0,"Fan, Longlong and Geng, Qinghong and Ma, Lian and Wang, Chengming and Li, Jun-Xuan and Zhu, Wei and Shao, Ruiwen and Li, Wei and Feng, Xiao and Yamauchi, Yusuke and Li, Cuiling and Jiang, Lei",2023.0,Evoking C2+ production from electrochemical CO2 reduction by the steric confinement effect of ordered porous Cu2O,Chemical Science,,https://doi.org/10.1039/D3SC04840C,3DOP Cu2OCO,Cu0.6807O0.3193,Cu2O,CuO,69.49,porrous cuboctahedron,217.5,1200.0,1500.0,1600.0,1200.0,1500.0,1600.0,0.0,82.0,18.0,gasdiffusion electrode,KOH,1.0,14.0,-3.06,H2,3.8,,-800.0,Flow cell,,,102.04,2900.0,,,
797,29.0,"Fan, Longlong and Geng, Qinghong and Ma, Lian and Wang, Chengming and Li, Jun-Xuan and Zhu, Wei and Shao, Ruiwen and Li, Wei and Feng, Xiao and Yamauchi, Yusuke and Li, Cuiling and Jiang, Lei",2023.0,Evoking C2+ production from electrochemical CO2 reduction by the steric confinement effect of ordered porous Cu2O,Chemical Science,,https://doi.org/10.1039/D3SC04840C,3DOP Cu2OCO,Cu0.6807O0.3193,Cu2O,CuO,69.49,porrous cuboctahedron,217.5,1200.0,1500.0,1600.0,1200.0,1500.0,1600.0,0.0,82.0,18.0,gasdiffusion electrode,KOH,1.0,14.0,-3.06,CO,17.6,,-800.0,Flow cell,,,102.04,2900.0,,,
798,29.0,"Fan, Longlong and Geng, Qinghong and Ma, Lian and Wang, Chengming and Li, Jun-Xuan and Zhu, Wei and Shao, Ruiwen and Li, Wei and Feng, Xiao and Yamauchi, Yusuke and Li, Cuiling and Jiang, Lei",2023.0,Evoking C2+ production from electrochemical CO2 reduction by the steric confinement effect of ordered porous Cu2O,Chemical Science,,https://doi.org/10.1039/D3SC04840C,3DOP Cu2OCO,Cu0.6807O0.3193,Cu2O,CuO,69.49,porrous cuboctahedron,217.5,1200.0,1500.0,1600.0,1200.0,1500.0,1600.0,0.0,82.0,18.0,gasdiffusion electrode,KOH,1.0,14.0,-3.06,CH4,0.2,,-800.0,Flow cell,,,102.04,2900.0,,,
799,29.0,"Fan, Longlong and Geng, Qinghong and Ma, Lian and Wang, Chengming and Li, Jun-Xuan and Zhu, Wei and Shao, Ruiwen and Li, Wei and Feng, Xiao and Yamauchi, Yusuke and Li, Cuiling and Jiang, Lei",2023.0,Evoking C2+ production from electrochemical CO2 reduction by the steric confinement effect of ordered porous Cu2O,Chemical Science,,https://doi.org/10.1039/D3SC04840C,3DOP Cu2OCO,Cu0.6807O0.3193,Cu2O,CuO,69.49,porrous cuboctahedron,217.5,1200.0,1500.0,1600.0,1200.0,1500.0,1600.0,0.0,82.0,18.0,gasdiffusion electrode,KOH,1.0,14.0,-3.06,HCOOH,2.3,,-800.0,Flow cell,,,102.04,2900.0,,,
800,29.0,"Fan, Longlong and Geng, Qinghong and Ma, Lian and Wang, Chengming and Li, Jun-Xuan and Zhu, Wei and Shao, Ruiwen and Li, Wei and Feng, Xiao and Yamauchi, Yusuke and Li, Cuiling and Jiang, Lei",2023.0,Evoking C2+ production from electrochemical CO2 reduction by the steric confinement effect of ordered porous Cu2O,Chemical Science,,https://doi.org/10.1039/D3SC04840C,3DOP Cu2OCO,Cu0.6807O0.3193,Cu2O,CuO,69.49,porrous cuboctahedron,217.5,1200.0,1500.0,1600.0,1200.0,1500.0,1600.0,0.0,82.0,18.0,gasdiffusion electrode,KOH,1.0,14.0,-3.06,CH3COOH,9.8,,-800.0,Flow cell,,,102.04,2900.0,,,
801,29.0,"Fan, Longlong and Geng, Qinghong and Ma, Lian and Wang, Chengming and Li, Jun-Xuan and Zhu, Wei and Shao, Ruiwen and Li, Wei and Feng, Xiao and Yamauchi, Yusuke and Li, Cuiling and Jiang, Lei",2023.0,Evoking C2+ production from electrochemical CO2 reduction by the steric confinement effect of ordered porous Cu2O,Chemical Science,,https://doi.org/10.1039/D3SC04840C,3DOP Cu2OCO,Cu0.6807O0.3193,Cu2O,CuO,69.49,porrous cuboctahedron,217.5,1200.0,1500.0,1600.0,1200.0,1500.0,1600.0,0.0,82.0,18.0,gasdiffusion electrode,KOH,1.0,14.0,-3.06,C2H4,58.2,,-800.0,Flow cell,,,102.04,2900.0,,,
802,29.0,"Fan, Longlong and Geng, Qinghong and Ma, Lian and Wang, Chengming and Li, Jun-Xuan and Zhu, Wei and Shao, Ruiwen and Li, Wei and Feng, Xiao and Yamauchi, Yusuke and Li, Cuiling and Jiang, Lei",2023.0,Evoking C2+ production from electrochemical CO2 reduction by the steric confinement effect of ordered porous Cu2O,Chemical Science,,https://doi.org/10.1039/D3SC04840C,3DOP Cu2OCO,Cu0.6807O0.3193,Cu2O,CuO,69.49,porrous cuboctahedron,217.5,1200.0,1500.0,1600.0,1200.0,1500.0,1600.0,0.0,82.0,18.0,gasdiffusion electrode,KOH,1.0,14.0,-3.06,C2H5OH,12.2,,-800.0,Flow cell,,,102.04,2900.0,,,
803,29.0,"Fan, Longlong and Geng, Qinghong and Ma, Lian and Wang, Chengming and Li, Jun-Xuan and Zhu, Wei and Shao, Ruiwen and Li, Wei and Feng, Xiao and Yamauchi, Yusuke and Li, Cuiling and Jiang, Lei",2023.0,Evoking C2+ production from electrochemical CO2 reduction by the steric confinement effect of ordered porous Cu2O,Chemical Science,,https://doi.org/10.1039/D3SC04840C,3DOP Cu2OCO,Cu0.6807O0.3193,Cu2O,CuO,69.49,porrous cuboctahedron,217.5,1200.0,1500.0,1600.0,1200.0,1500.0,1600.0,0.0,82.0,18.0,gasdiffusion electrode,KOH,1.0,14.0,-3.06,C3H7OH,0.8,,-800.0,Flow cell,,,102.04,2900.0,,,
804,29.0,"Fan, Longlong and Geng, Qinghong and Ma, Lian and Wang, Chengming and Li, Jun-Xuan and Zhu, Wei and Shao, Ruiwen and Li, Wei and Feng, Xiao and Yamauchi, Yusuke and Li, Cuiling and Jiang, Lei",2023.0,Evoking C2+ production from electrochemical CO2 reduction by the steric confinement effect of ordered porous Cu2O,Chemical Science,,https://doi.org/10.1039/D3SC04840C,3DOP Cu2OCO,Cu0.6807O0.3193,Cu2O,CuO,69.49,porrous cuboctahedron,217.5,1200.0,1500.0,1600.0,1200.0,1500.0,1600.0,0.0,82.0,18.0,gasdiffusion electrode,KOH,1.0,14.0,-3.56,H2,3.7,,-1000.0,Flow cell,,,102.04,2900.0,,,
