Repository: vovamirosh/CO2RR_PISH

File: Datasets/with_av_features.csv (part 11 of 12)
DOI,Article name,Formula,Cat. compound,Support,"Cat./Support ratio, % (at)",Morphology (TEM/SEM),"Pore size, nm",width min (nm),width aver (nm),width max (nm),length min (nm),length aver (nm),length max (nm),"Cu, % (at.)","Cu+, % (at.)","Cu(2+), % (at.)",Base,electrolyte,"conc, M",pH,RHE vs V,Product,"FE, %","Time, h",Type of reactor,Av_ar_exactmw,Av_ar_lipinskiHBA,Av_ar_lipinskiHBD,Av_ar_NumHBA,Av_ar_NumHeavyAtoms,Av_harm_labuteASA,Av_harm_CrippenClogP,Av_harm_kappa1,Av_harm_kappa3,Av_harm_Energy of +1 ion,Av_harm_Metal_radius
https://doi.org/10.1016/S1872-2067(21)63981-5,NS‐D Cu,Cu1O0.025,Cu2O,Cu,2.56,sphere,0.0,225.04,243.32,261.61,0.0,0.0,0.0,95.0,5.0,0.0,glassy-carbon electrode,KHCO3,0.1,6.8,-1.5,C2H5OH,12.89,1.0,H-cell,64.950065010272,0.0256,0.0,0.0,1.0512000000000001,18.221284134777544,-0.0025643209578679166,1.5576758162006306,4.17597228456039,8.428846013520825,1.3598326359832635
https://doi.org/10.1016/S1872-2067(21)63981-5,NS‐D Cu,Cu1O0.025,Cu2O,Cu,2.56,sphere,0.0,225.04,243.32,261.61,0.0,0.0,0.0,95.0,5.0,0.0,glassy-carbon electrode,KHCO3,0.1,6.8,-1.5,C3H7OH,7.55,1.0,H-cell,64.950065010272,0.0256,0.0,0.0,1.0512000000000001,18.221284134777544,-0.0025643209578679166,1.5576758162006306,4.17597228456039,8.428846013520825,1.3598326359832635
https://doi.org/10.1016/S1872-2067(21)63981-5,NS‐D Cu,Cu1O0.025,Cu2O,Cu,2.56,sphere,0.0,225.04,243.32,261.61,0.0,0.0,0.0,95.0,5.0,0.0,glassy-carbon electrode,KHCO3,0.1,6.8,-1.6,H2,33.96,1.0,H-cell,64.950065010272,0.0256,0.0,0.0,1.0512000000000001,18.221284134777544,-0.0025643209578679166,1.5576758162006306,4.17597228456039,8.428846013520825,1.3598326359832635
https://doi.org/10.1016/S1872-2067(21)63981-5,NS‐D Cu,Cu1O0.025,Cu2O,Cu,2.56,sphere,0.0,225.04,243.32,261.61,0.0,0.0,0.0,95.0,5.0,0.0,glassy-carbon electrode,KHCO3,0.1,6.8,-1.6,CO,5.35,1.0,H-cell,64.950065010272,0.0256,0.0,0.0,1.0512000000000001,18.221284134777544,-0.0025643209578679166,1.5576758162006306,4.17597228456039,8.428846013520825,1.3598326359832635
https://doi.org/10.1016/S1872-2067(21)63981-5,NS‐D Cu,Cu1O0.025,Cu2O,Cu,2.56,sphere,0.0,225.04,243.32,261.61,0.0,0.0,0.0,95.0,5.0,0.0,glassy-carbon electrode,KHCO3,0.1,6.8,-1.6,C2H4,17.92,1.0,H-cell,64.950065010272,0.0256,0.0,0.0,1.0512000000000001,18.221284134777544,-0.0025643209578679166,1.5576758162006306,4.17597228456039,8.428846013520825,1.3598326359832635
https://doi.org/10.1016/S1872-2067(21)63981-5,NS‐D Cu,Cu1O0.025,Cu2O,Cu,2.56,sphere,0.0,225.04,243.32,261.61,0.0,0.0,0.0,95.0,5.0,0.0,glassy-carbon electrode,KHCO3,0.1,6.8,-1.6,HCOOH,15.72,1.0,H-cell,64.950065010272,0.0256,0.0,0.0,1.0512000000000001,18.221284134777544,-0.0025643209578679166,1.5576758162006306,4.17597228456039,8.428846013520825,1.3598326359832635
https://doi.org/10.1016/S1872-2067(21)63981-5,NS‐D Cu,Cu1O0.025,Cu2O,Cu,2.56,sphere,0.0,225.04,243.32,261.61,0.0,0.0,0.0,95.0,5.0,0.0,glassy-carbon electrode,KHCO3,0.1,6.8,-1.6,CH3COOH,1.26,1.0,H-cell,64.950065010272,0.0256,0.0,0.0,1.0512000000000001,18.221284134777544,-0.0025643209578679166,1.5576758162006306,4.17597228456039,8.428846013520825,1.3598326359832635
https://doi.org/10.1016/S1872-2067(21)63981-5,NS‐D Cu,Cu1O0.025,Cu2O,Cu,2.56,sphere,0.0,225.04,243.32,261.61,0.0,0.0,0.0,95.0,5.0,0.0,glassy-carbon electrode,KHCO3,0.1,6.8,-1.6,C2H5OH,9.75,1.0,H-cell,64.950065010272,0.0256,0.0,0.0,1.0512000000000001,18.221284134777544,-0.0025643209578679166,1.5576758162006306,4.17597228456039,8.428846013520825,1.3598326359832635
https://doi.org/10.1016/S1872-2067(21)63981-5,NS‐D Cu,Cu1O0.025,Cu2O,Cu,2.56,sphere,0.0,225.04,243.32,261.61,0.0,0.0,0.0,95.0,5.0,0.0,glassy-carbon electrode,KHCO3,0.1,6.8,-1.6,C3H7OH,6.92,1.0,H-cell,64.950065010272,0.0256,0.0,0.0,1.0512000000000001,18.221284134777544,-0.0025643209578679166,1.5576758162006306,4.17597228456039,8.428846013520825,1.3598326359832635
https://doi.org/10.1016/j.jes.2024.03.012,6C2W-Cu2O,Cu1O0.0309N0.176,Cu,N,98.27,irregular solid blocks,0.0,680.0,680.0,680.0,680.0,680.0,680.0,93.82,6.18,0.0,glassy-carbon electrode,KHCO3,0.5,8.4,-1.0,C2H4,17.04,1.0,H-cell,62.32542182365,0.034600000000000186,0.0,0.034600000000000186,1.0173,17.815655863796774,-0.0025477292062553044,1.5176411672562422,4.369166996847799,8.449942675464737,1.3853991667131118
https://doi.org/10.1016/j.jes.2024.03.012,6C2W-Cu2O,Cu1O0.0309N0.176,Cu,N,98.27,irregular solid blocks,0.0,680.0,680.0,680.0,680.0,680.0,680.0,93.82,6.18,0.0,glassy-carbon electrode,KHCO3,0.5,8.4,-1.0,C2H5OH,13.88,1.0,H-cell,62.32542182365,0.034600000000000186,0.0,0.034600000000000186,1.0173,17.815655863796774,-0.0025477292062553044,1.5176411672562422,4.369166996847799,8.449942675464737,1.3853991667131118
https://doi.org/10.1016/j.jes.2024.03.012,6C2W-Cu2O,Cu1O0.0309N0.176,Cu,N,98.27,irregular solid blocks,0.0,680.0,680.0,680.0,680.0,680.0,680.0,93.82,6.18,0.0,glassy-carbon electrode,KHCO3,0.5,8.4,-1.0,CO,5.91,1.0,H-cell,62.32542182365,0.034600000000000186,0.0,0.034600000000000186,1.0173,17.815655863796774,-0.0025477292062553044,1.5176411672562422,4.369166996847799,8.449942675464737,1.3853991667131118
https://doi.org/10.1016/j.jes.2024.03.012,6C2W-Cu2O,Cu1O0.0309N0.176,Cu,N,98.27,irregular solid blocks,0.0,680.0,680.0,680.0,680.0,680.0,680.0,93.82,6.18,0.0,glassy-carbon electrode,KHCO3,0.5,8.4,-1.0,CH4,15.95,1.0,H-cell,62.32542182365,0.034600000000000186,0.0,0.034600000000000186,1.0173,17.815655863796774,-0.0025477292062553044,1.5176411672562422,4.369166996847799,8.449942675464737,1.3853991667131118
https://doi.org/10.1016/j.jes.2024.03.012,6C2W-Cu2O,Cu1O0.0309N0.176,Cu,N,98.27,irregular solid blocks,0.0,680.0,680.0,680.0,680.0,680.0,680.0,93.82,6.18,0.0,glassy-carbon electrode,KHCO3,0.5,8.4,-1.0,HCOOH,14.71,1.0,H-cell,62.32542182365,0.034600000000000186,0.0,0.034600000000000186,1.0173,17.815655863796774,-0.0025477292062553044,1.5176411672562422,4.369166996847799,8.449942675464737,1.3853991667131118
https://doi.org/10.1016/j.jes.2024.03.012,6C2W-Cu2O,Cu1O0.0309N0.176,Cu,N,98.27,irregular solid blocks,0.0,680.0,680.0,680.0,680.0,680.0,680.0,93.82,6.18,0.0,glassy-carbon electrode,KHCO3,0.5,8.4,-1.0,H2,16.49,1.0,H-cell,62.32542182365,0.034600000000000186,0.0,0.034600000000000186,1.0173,17.815655863796774,-0.0025477292062553044,1.5176411672562422,4.369166996847799,8.449942675464737,1.3853991667131118
https://doi.org/10.1016/j.jes.2024.03.012,4C2W-Cu2O,Cu1O0.181N0.222,Cu,N,81.83,cubic,0.0,680.0,680.0,680.0,680.0,680.0,680.0,63.81,36.19,0.0,glassy-carbon electrode,KHCO3,0.5,8.4,-1.0,C2H4,18.01,1.0,H-cell,56.58400672585,0.36339999999999995,0.0,0.36339999999999995,1.1817,16.51853869356447,-0.003112399991447092,1.500381705992339,6.591148107428284,9.700571171675257,1.2604768079511457
https://doi.org/10.1016/j.jes.2024.03.012,4C2W-Cu2O,Cu1O0.181N0.222,Cu,N,81.83,cubic,0.0,680.0,680.0,680.0,680.0,680.0,680.0,63.81,36.19,0.0,glassy-carbon electrode,KHCO3,0.5,8.4,-1.0,C2H5OH,10.31,1.0,H-cell,56.58400672585,0.36339999999999995,0.0,0.36339999999999995,1.1817,16.51853869356447,-0.003112399991447092,1.500381705992339,6.591148107428284,9.700571171675257,1.2604768079511457
https://doi.org/10.1016/j.jes.2024.03.012,4C2W-Cu2O,Cu1O0.181N0.222,Cu,N,81.83,cubic,0.0,680.0,680.0,680.0,680.0,680.0,680.0,63.81,36.19,0.0,glassy-carbon electrode,KHCO3,0.5,8.4,-1.0,C3H7OH,4.67,1.0,H-cell,56.58400672585,0.36339999999999995,0.0,0.36339999999999995,1.1817,16.51853869356447,-0.003112399991447092,1.500381705992339,6.591148107428284,9.700571171675257,1.2604768079511457
https://doi.org/10.1016/j.jes.2024.03.012,4C2W-Cu2O,Cu1O0.181N0.222,Cu,N,81.83,cubic,0.0,680.0,680.0,680.0,680.0,680.0,680.0,63.81,36.19,0.0,glassy-carbon electrode,KHCO3,0.5,8.4,-1.0,CO,13.88,1.0,H-cell,56.58400672585,0.36339999999999995,0.0,0.36339999999999995,1.1817,16.51853869356447,-0.003112399991447092,1.500381705992339,6.591148107428284,9.700571171675257,1.2604768079511457
https://doi.org/10.1016/j.jes.2024.03.012,4C2W-Cu2O,Cu1O0.181N0.222,Cu,N,81.83,cubic,0.0,680.0,680.0,680.0,680.0,680.0,680.0,63.81,36.19,0.0,glassy-carbon electrode,KHCO3,0.5,8.4,-1.0,CH4,5.5,1.0,H-cell,56.58400672585,0.36339999999999995,0.0,0.36339999999999995,1.1817,16.51853869356447,-0.003112399991447092,1.500381705992339,6.591148107428284,9.700571171675257,1.2604768079511457
https://doi.org/10.1016/j.jes.2024.03.012,4C2W-Cu2O,Cu1O0.181N0.222,Cu,N,81.83,cubic,0.0,680.0,680.0,680.0,680.0,680.0,680.0,63.81,36.19,0.0,glassy-carbon electrode,KHCO3,0.5,8.4,-1.0,HCOOH,14.02,1.0,H-cell,56.58400672585,0.36339999999999995,0.0,0.36339999999999995,1.1817,16.51853869356447,-0.003112399991447092,1.500381705992339,6.591148107428284,9.700571171675257,1.2604768079511457
https://doi.org/10.1016/j.jes.2024.03.012,4C2W-Cu2O,Cu1O0.181N0.222,Cu,N,81.83,cubic,0.0,680.0,680.0,680.0,680.0,680.0,680.0,63.81,36.19,0.0,glassy-carbon electrode,KHCO3,0.5,8.4,-1.0,H2,16.22,1.0,H-cell,56.58400672585,0.36339999999999995,0.0,0.36339999999999995,1.1817,16.51853869356447,-0.003112399991447092,1.500381705992339,6.591148107428284,9.700571171675257,1.2604768079511457
https://doi.org/10.1016/j.jes.2024.03.012,3C3W-Cu2O,Cu1O0.288N0.226,Cu2O,N,81.57,cubic,0.0,680.0,680.0,680.0,680.0,680.0,680.0,42.27,57.73,0.0,glassy-carbon electrode,KHCO3,0.5,8.4,-1.0,C2H4,18.83,1.0,H-cell,120.87193029343398,1.1843,0.0,0.36860000000000004,2.8156999999999996,28.11167906924228,-2.0915676472631284,6.560751804417628,4.363478883801059,16.359744508306363,0.6817737933628629
https://doi.org/10.1016/j.jes.2024.03.012,3C3W-Cu2O,Cu1O0.288N0.226,Cu2O,N,81.57,cubic,0.0,680.0,680.0,680.0,680.0,680.0,680.0,42.27,57.73,0.0,glassy-carbon electrode,KHCO3,0.5,8.4,-1.0,C2H5OH,7.42,1.0,H-cell,120.87193029343398,1.1843,0.0,0.36860000000000004,2.8156999999999996,28.11167906924228,-2.0915676472631284,6.560751804417628,4.363478883801059,16.359744508306363,0.6817737933628629
https://doi.org/10.1016/j.jes.2024.03.012,3C3W-Cu2O,Cu1O0.288N0.226,Cu2O,N,81.57,cubic,0.0,680.0,680.0,680.0,680.0,680.0,680.0,42.27,57.73,0.0,glassy-carbon electrode,KHCO3,0.5,8.4,-1.0,C3H7OH,7.97,1.0,H-cell,120.87193029343398,1.1843,0.0,0.36860000000000004,2.8156999999999996,28.11167906924228,-2.0915676472631284,6.560751804417628,4.363478883801059,16.359744508306363,0.6817737933628629
https://doi.org/10.1016/j.jes.2024.03.012,3C3W-Cu2O,Cu1O0.288N0.226,Cu2O,N,81.57,cubic,0.0,680.0,680.0,680.0,680.0,680.0,680.0,42.27,57.73,0.0,glassy-carbon electrode,KHCO3,0.5,8.4,-1.0,CO,7.01,1.0,H-cell,120.87193029343398,1.1843,0.0,0.36860000000000004,2.8156999999999996,28.11167906924228,-2.0915676472631284,6.560751804417628,4.363478883801059,16.359744508306363,0.6817737933628629
https://doi.org/10.1016/j.jes.2024.03.012,3C3W-Cu2O,Cu1O0.288N0.226,Cu2O,N,81.57,cubic,0.0,680.0,680.0,680.0,680.0,680.0,680.0,42.27,57.73,0.0,glassy-carbon electrode,KHCO3,0.5,8.4,-1.0,CH4,2.2,1.0,H-cell,120.87193029343398,1.1843,0.0,0.36860000000000004,2.8156999999999996,28.11167906924228,-2.0915676472631284,6.560751804417628,4.363478883801059,16.359744508306363,0.6817737933628629
https://doi.org/10.1016/j.jes.2024.03.012,3C3W-Cu2O,Cu1O0.288N0.226,Cu2O,N,81.57,cubic,0.0,680.0,680.0,680.0,680.0,680.0,680.0,42.27,57.73,0.0,glassy-carbon electrode,KHCO3,0.5,8.4,-1.0,HCOOH,21.31,1.0,H-cell,120.87193029343398,1.1843,0.0,0.36860000000000004,2.8156999999999996,28.11167906924228,-2.0915676472631284,6.560751804417628,4.363478883801059,16.359744508306363,0.6817737933628629
https://doi.org/10.1016/j.jes.2024.03.012,3C3W-Cu2O,Cu1O0.288N0.226,Cu2O,N,81.57,cubic,0.0,680.0,680.0,680.0,680.0,680.0,680.0,42.27,57.73,0.0,glassy-carbon electrode,KHCO3,0.5,8.4,-1.0,H2,16.49,1.0,H-cell,120.87193029343398,1.1843,0.0,0.36860000000000004,2.8156999999999996,28.11167906924228,-2.0915676472631284,6.560751804417628,4.363478883801059,16.359744508306363,0.6817737933628629
https://doi.org/10.1016/j.jes.2024.03.012,3C2W-Cu2O,Cu1O0.3499N0.501,Cu2O,N,66.62,cubic,0.0,680.0,680.0,680.0,680.0,680.0,680.0,30.02,69.98,0.0,glassy-carbon electrode,KHCO3,0.5,8.4,-1.0,C2H4,24.33,1.0,H-cell,103.85166003124398,1.3338,0.0,0.6676,2.6662,22.640314867687394,0.1758588324483107,3.9439152546684864,6.916092174490562,18.215767586418725,0.7099241241130656
https://doi.org/10.1016/j.jes.2024.03.012,3C2W-Cu2O,Cu1O0.3499N0.501,Cu2O,N,66.62,cubic,0.0,680.0,680.0,680.0,680.0,680.0,680.0,30.02,69.98,0.0,glassy-carbon electrode,KHCO3,0.5,8.4,-1.0,C2H5OH,6.05,1.0,H-cell,103.85166003124398,1.3338,0.0,0.6676,2.6662,22.640314867687394,0.1758588324483107,3.9439152546684864,6.916092174490562,18.215767586418725,0.7099241241130656
https://doi.org/10.1016/j.jes.2024.03.012,3C2W-Cu2O,Cu1O0.3499N0.501,Cu2O,N,66.62,cubic,0.0,680.0,680.0,680.0,680.0,680.0,680.0,30.02,69.98,0.0,glassy-carbon electrode,KHCO3,0.5,8.4,-1.0,CH3COOH,1.92,1.0,H-cell,103.85166003124398,1.3338,0.0,0.6676,2.6662,22.640314867687394,0.1758588324483107,3.9439152546684864,6.916092174490562,18.215767586418725,0.7099241241130656
https://doi.org/10.1016/j.jes.2024.03.012,3C2W-Cu2O,Cu1O0.3499N0.501,Cu2O,N,66.62,cubic,0.0,680.0,680.0,680.0,680.0,680.0,680.0,30.02,69.98,0.0,glassy-carbon electrode,KHCO3,0.5,8.4,-1.0,C3H7OH,3.71,1.0,H-cell,103.85166003124398,1.3338,0.0,0.6676,2.6662,22.640314867687394,0.1758588324483107,3.9439152546684864,6.916092174490562,18.215767586418725,0.7099241241130656
https://doi.org/10.1016/j.jes.2024.03.012,3C2W-Cu2O,Cu1O0.3499N0.501,Cu2O,N,66.62,cubic,0.0,680.0,680.0,680.0,680.0,680.0,680.0,30.02,69.98,0.0,glassy-carbon electrode,KHCO3,0.5,8.4,-1.0,CO,9.62,1.0,H-cell,103.85166003124398,1.3338,0.0,0.6676,2.6662,22.640314867687394,0.1758588324483107,3.9439152546684864,6.916092174490562,18.215767586418725,0.7099241241130656
https://doi.org/10.1016/j.jes.2024.03.012,3C2W-Cu2O,Cu1O0.3499N0.501,Cu2O,N,66.62,cubic,0.0,680.0,680.0,680.0,680.0,680.0,680.0,30.02,69.98,0.0,glassy-carbon electrode,KHCO3,0.5,8.4,-1.0,CH4,2.34,1.0,H-cell,103.85166003124398,1.3338,0.0,0.6676,2.6662,22.640314867687394,0.1758588324483107,3.9439152546684864,6.916092174490562,18.215767586418725,0.7099241241130656
https://doi.org/10.1016/j.jes.2024.03.012,3C2W-Cu2O,Cu1O0.3499N0.501,Cu2O,N,66.62,cubic,0.0,680.0,680.0,680.0,680.0,680.0,680.0,30.02,69.98,0.0,glassy-carbon electrode,KHCO3,0.5,8.4,-1.0,HCOOH,19.38,1.0,H-cell,103.85166003124398,1.3338,0.0,0.6676,2.6662,22.640314867687394,0.1758588324483107,3.9439152546684864,6.916092174490562,18.215767586418725,0.7099241241130656
https://doi.org/10.1016/j.jes.2024.03.012,3C2W-Cu2O,Cu1O0.3499N0.501,Cu2O,N,66.62,cubic,0.0,680.0,680.0,680.0,680.0,680.0,680.0,30.02,69.98,0.0,glassy-carbon electrode,KHCO3,0.5,8.4,-1.0,H2,16.36,1.0,H-cell,103.85166003124398,1.3338,0.0,0.6676,2.6662,22.640314867687394,0.1758588324483107,3.9439152546684864,6.916092174490562,18.215767586418725,0.7099241241130656
https://doi.org/10.1016/j.jes.2024.03.012,3C1W-Cu2O,Cu1O0.431N0.58,Cu2O,N,63.78,cubic,0.0,680.0,680.0,680.0,680.0,680.0,680.0,13.83,86.17,0.0,glassy-carbon electrode,KHCO3,0.5,8.4,-1.0,C2H4,24.19,1.0,H-cell,100.61837792123599,1.3622,0.0,0.7243999999999999,2.6378000000000004,21.833078065292995,0.1458273122120993,3.666130708837126,7.7807645142889985,18.61699781971151,0.7155365701820537
https://doi.org/10.1016/j.jes.2024.03.012,3C1W-Cu2O,Cu1O0.431N0.58,Cu2O,N,63.78,cubic,0.0,680.0,680.0,680.0,680.0,680.0,680.0,13.83,86.17,0.0,glassy-carbon electrode,KHCO3,0.5,8.4,-1.0,C2H5OH,5.91,1.0,H-cell,100.61837792123599,1.3622,0.0,0.7243999999999999,2.6378000000000004,21.833078065292995,0.1458273122120993,3.666130708837126,7.7807645142889985,18.61699781971151,0.7155365701820537
https://doi.org/10.1016/j.jes.2024.03.012,3C1W-Cu2O,Cu1O0.431N0.58,Cu2O,N,63.78,cubic,0.0,680.0,680.0,680.0,680.0,680.0,680.0,13.83,86.17,0.0,glassy-carbon electrode,KHCO3,0.5,8.4,-1.0,CH3COOH,0.96,1.0,H-cell,100.61837792123599,1.3622,0.0,0.7243999999999999,2.6378000000000004,21.833078065292995,0.1458273122120993,3.666130708837126,7.7807645142889985,18.61699781971151,0.7155365701820537
https://doi.org/10.1016/j.jes.2024.03.012,3C1W-Cu2O,Cu1O0.431N0.58,Cu2O,N,63.78,cubic,0.0,680.0,680.0,680.0,680.0,680.0,680.0,13.83,86.17,0.0,glassy-carbon electrode,KHCO3,0.5,8.4,-1.0,C3H7OH,4.12,1.0,H-cell,100.61837792123599,1.3622,0.0,0.7243999999999999,2.6378000000000004,21.833078065292995,0.1458273122120993,3.666130708837126,7.7807645142889985,18.61699781971151,0.7155365701820537
https://doi.org/10.1016/j.jes.2024.03.012,3C1W-Cu2O,Cu1O0.431N0.58,Cu2O,N,63.78,cubic,0.0,680.0,680.0,680.0,680.0,680.0,680.0,13.83,86.17,0.0,glassy-carbon electrode,KHCO3,0.5,8.4,-1.0,CO,4.12,1.0,H-cell,100.61837792123599,1.3622,0.0,0.7243999999999999,2.6378000000000004,21.833078065292995,0.1458273122120993,3.666130708837126,7.7807645142889985,18.61699781971151,0.7155365701820537
https://doi.org/10.1016/j.jes.2024.03.012,3C1W-Cu2O,Cu1O0.431N0.58,Cu2O,N,63.78,cubic,0.0,680.0,680.0,680.0,680.0,680.0,680.0,13.83,86.17,0.0,glassy-carbon electrode,KHCO3,0.5,8.4,-1.0,CH4,4.12,1.0,H-cell,100.61837792123599,1.3622,0.0,0.7243999999999999,2.6378000000000004,21.833078065292995,0.1458273122120993,3.666130708837126,7.7807645142889985,18.61699781971151,0.7155365701820537
https://doi.org/10.1016/j.jes.2024.03.012,3C1W-Cu2O,Cu1O0.431N0.58,Cu2O,N,63.78,cubic,0.0,680.0,680.0,680.0,680.0,680.0,680.0,13.83,86.17,0.0,glassy-carbon electrode,KHCO3,0.5,8.4,-1.0,HCOOH,22.68,1.0,H-cell,100.61837792123599,1.3622,0.0,0.7243999999999999,2.6378000000000004,21.833078065292995,0.1458273122120993,3.666130708837126,7.7807645142889985,18.61699781971151,0.7155365701820537
https://doi.org/10.1016/j.jes.2024.03.012,3C1W-Cu2O,Cu1O0.431N0.58,Cu2O,N,63.78,cubic,0.0,680.0,680.0,680.0,680.0,680.0,680.0,13.83,86.17,0.0,glassy-carbon electrode,KHCO3,0.5,8.4,-1.0,H2,16.49,1.0,H-cell,100.61837792123599,1.3622,0.0,0.7243999999999999,2.6378000000000004,21.833078065292995,0.1458273122120993,3.666130708837126,7.7807645142889985,18.61699781971151,0.7155365701820537
https://doi.org/10.1016/j.matre.2023.100195,o-Cu2O/Ag,Cu1O0.525Ag0.1,Cu2O,Ag,83.33,octahedron,0.0,475.0,590.0,875.0,475.0,590.0,875.0,0.0,95.0,5.0,glassy-carbon electrode,KHCO3,0.5,7.2,-0.9,CO,15.0,1.0,H-cell,136.02810921624598,0.8332999999999999,0.0,0.0,2.6666,35.639599583152496,-0.013621933469508653,8.409618325711683,2.811965358182571,13.262003440009053,0.7114999472963003
https://doi.org/10.1016/j.matre.2023.100195,o-Cu2O/Ag,Cu1O0.525Ag0.1,Cu2O,Ag,83.33,octahedron,0.0,475.0,590.0,875.0,475.0,590.0,875.0,0.0,95.0,5.0,glassy-carbon electrode,KHCO3,0.5,7.2,-0.9,H2,90.24,1.0,H-cell,136.02810921624598,0.8332999999999999,0.0,0.0,2.6666,35.639599583152496,-0.013621933469508653,8.409618325711683,2.811965358182571,13.262003440009053,0.7114999472963003
https://doi.org/10.1016/j.matre.2023.100195,o-Cu2O/Ag,Cu1O0.525Ag0.1,Cu2O,Ag,83.33,octahedron,0.0,475.0,590.0,875.0,475.0,590.0,875.0,0.0,95.0,5.0,glassy-carbon electrode,KHCO3,0.5,7.2,-1.0,CO,8.94,1.0,H-cell,136.02810921624598,0.8332999999999999,0.0,0.0,2.6666,35.639599583152496,-0.013621933469508653,8.409618325711683,2.811965358182571,13.262003440009053,0.7114999472963003
https://doi.org/10.1016/j.matre.2023.100195,o-Cu2O/Ag,Cu1O0.525Ag0.1,Cu2O,Ag,83.33,octahedron,0.0,475.0,590.0,875.0,475.0,590.0,875.0,0.0,95.0,5.0,glassy-carbon electrode,KHCO3,0.5,7.2,-1.0,C2H4,16.92,1.0,H-cell,136.02810921624598,0.8332999999999999,0.0,0.0,2.6666,35.639599583152496,-0.013621933469508653,8.409618325711683,2.811965358182571,13.262003440009053,0.7114999472963003
https://doi.org/10.1016/j.matre.2023.100195,o-Cu2O/Ag,Cu1O0.525Ag0.1,Cu2O,Ag,83.33,octahedron,0.0,475.0,590.0,875.0,475.0,590.0,875.0,0.0,95.0,5.0,glassy-carbon electrode,KHCO3,0.5,7.2,-1.0,H2,82.27,1.0,H-cell,136.02810921624598,0.8332999999999999,0.0,0.0,2.6666,35.639599583152496,-0.013621933469508653,8.409618325711683,2.811965358182571,13.262003440009053,0.7114999472963003
https://doi.org/10.1016/j.matre.2023.100195,o-Cu2O/Ag,Cu1O0.525Ag0.1,Cu2O,Ag,83.33,octahedron,0.0,475.0,590.0,875.0,475.0,590.0,875.0,0.0,95.0,5.0,glassy-carbon electrode,KHCO3,0.5,7.2,-1.1,CH4,2.71,1.0,H-cell,136.02810921624598,0.8332999999999999,0.0,0.0,2.6666,35.639599583152496,-0.013621933469508653,8.409618325711683,2.811965358182571,13.262003440009053,0.7114999472963003
https://doi.org/10.1016/j.matre.2023.100195,o-Cu2O/Ag,Cu1O0.525Ag0.1,Cu2O,Ag,83.33,octahedron,0.0,475.0,590.0,875.0,475.0,590.0,875.0,0.0,95.0,5.0,glassy-carbon electrode,KHCO3,0.5,7.2,-1.1,CO,4.92,1.0,H-cell,136.02810921624598,0.8332999999999999,0.0,0.0,2.6666,35.639599583152496,-0.013621933469508653,8.409618325711683,2.811965358182571,13.262003440009053,0.7114999472963003
https://doi.org/10.1016/j.matre.2023.100195,o-Cu2O/Ag,Cu1O0.525Ag0.1,Cu2O,Ag,83.33,octahedron,0.0,475.0,590.0,875.0,475.0,590.0,875.0,0.0,95.0,5.0,glassy-carbon electrode,KHCO3,0.5,7.2,-1.1,H2,39.13,1.0,H-cell,136.02810921624598,0.8332999999999999,0.0,0.0,2.6666,35.639599583152496,-0.013621933469508653,8.409618325711683,2.811965358182571,13.262003440009053,0.7114999472963003
https://doi.org/10.1016/j.matre.2023.100195,o-Cu2O/Ag,Cu1O0.525Ag0.1,Cu2O,Ag,83.33,octahedron,0.0,475.0,590.0,875.0,475.0,590.0,875.0,0.0,95.0,5.0,glassy-carbon electrode,KHCO3,0.5,7.2,-1.1,C2H4,51.04,1.0,H-cell,136.02810921624598,0.8332999999999999,0.0,0.0,2.6666,35.639599583152496,-0.013621933469508653,8.409618325711683,2.811965358182571,13.262003440009053,0.7114999472963003
https://doi.org/10.1016/j.matre.2023.100195,o-Cu2O/Ag,Cu1O0.525Ag0.1,Cu2O,Ag,83.33,octahedron,0.0,475.0,590.0,875.0,475.0,590.0,875.0,0.0,95.0,5.0,glassy-carbon electrode,KHCO3,0.5,7.2,-1.2,CH4,3.05,1.0,H-cell,136.02810921624598,0.8332999999999999,0.0,0.0,2.6666,35.639599583152496,-0.013621933469508653,8.409618325711683,2.811965358182571,13.262003440009053,0.7114999472963003
https://doi.org/10.1016/j.matre.2023.100195,o-Cu2O/Ag,Cu1O0.525Ag0.1,Cu2O,Ag,83.33,octahedron,0.0,475.0,590.0,875.0,475.0,590.0,875.0,0.0,95.0,5.0,glassy-carbon electrode,KHCO3,0.5,7.2,-1.2,CO,4.18,1.0,H-cell,136.02810921624598,0.8332999999999999,0.0,0.0,2.6666,35.639599583152496,-0.013621933469508653,8.409618325711683,2.811965358182571,13.262003440009053,0.7114999472963003
https://doi.org/10.1016/j.matre.2023.100195,o-Cu2O/Ag,Cu1O0.525Ag0.1,Cu2O,Ag,83.33,octahedron,0.0,475.0,590.0,875.0,475.0,590.0,875.0,0.0,95.0,5.0,glassy-carbon electrode,KHCO3,0.5,7.2,-1.2,H2,21.26,1.0,H-cell,136.02810921624598,0.8332999999999999,0.0,0.0,2.6666,35.639599583152496,-0.013621933469508653,8.409618325711683,2.811965358182571,13.262003440009053,0.7114999472963003
https://doi.org/10.1016/j.matre.2023.100195,o-Cu2O/Ag,Cu1O0.525Ag0.1,Cu2O,Ag,83.33,octahedron,0.0,475.0,590.0,875.0,475.0,590.0,875.0,0.0,95.0,5.0,glassy-carbon electrode,KHCO3,0.5,7.2,-1.2,C2H4,66.88,1.0,H-cell,136.02810921624598,0.8332999999999999,0.0,0.0,2.6666,35.639599583152496,-0.013621933469508653,8.409618325711683,2.811965358182571,13.262003440009053,0.7114999472963003
https://doi.org/10.1016/j.matre.2023.100195,o-Cu2O/Ag,Cu1O0.525Ag0.1,Cu2O,Ag,83.33,octahedron,0.0,475.0,590.0,875.0,475.0,590.0,875.0,0.0,95.0,5.0,glassy-carbon electrode,KHCO3,0.5,7.2,-1.3,CO,2.24,1.0,H-cell,136.02810921624598,0.8332999999999999,0.0,0.0,2.6666,35.639599583152496,-0.013621933469508653,8.409618325711683,2.811965358182571,13.262003440009053,0.7114999472963003
https://doi.org/10.1016/j.matre.2023.100195,o-Cu2O/Ag,Cu1O0.525Ag0.1,Cu2O,Ag,83.33,octahedron,0.0,475.0,590.0,875.0,475.0,590.0,875.0,0.0,95.0,5.0,glassy-carbon electrode,KHCO3,0.5,7.2,-1.3,CH4,4.34,1.0,H-cell,136.02810921624598,0.8332999999999999,0.0,0.0,2.6666,35.639599583152496,-0.013621933469508653,8.409618325711683,2.811965358182571,13.262003440009053,0.7114999472963003
https://doi.org/10.1016/j.matre.2023.100195,o-Cu2O/Ag,Cu1O0.525Ag0.1,Cu2O,Ag,83.33,octahedron,0.0,475.0,590.0,875.0,475.0,590.0,875.0,0.0,95.0,5.0,glassy-carbon electrode,KHCO3,0.5,7.2,-1.3,H2,43.08,1.0,H-cell,136.02810921624598,0.8332999999999999,0.0,0.0,2.6666,35.639599583152496,-0.013621933469508653,8.409618325711683,2.811965358182571,13.262003440009053,0.7114999472963003
https://doi.org/10.1016/j.matre.2023.100195,o-Cu2O/Ag,Cu1O0.525Ag0.1,Cu2O,Ag,83.33,octahedron,0.0,475.0,590.0,875.0,475.0,590.0,875.0,0.0,95.0,5.0,glassy-carbon electrode,KHCO3,0.5,7.2,-1.3,C2H4,52.07,1.0,H-cell,136.02810921624598,0.8332999999999999,0.0,0.0,2.6666,35.639599583152496,-0.013621933469508653,8.409618325711683,2.811965358182571,13.262003440009053,0.7114999472963003
https://doi.org/10.1016/j.matre.2023.100195,o-Cu2O/Ag,Cu1O0.525Ag0.1,Cu2O,Ag,83.33,octahedron,0.0,475.0,590.0,875.0,475.0,590.0,875.0,0.0,95.0,5.0,glassy-carbon electrode,KHCO3,0.5,7.2,-1.2,C2H4,63.26,2.0,H-cell,136.02810921624598,0.8332999999999999,0.0,0.0,2.6666,35.639599583152496,-0.013621933469508653,8.409618325711683,2.811965358182571,13.262003440009053,0.7114999472963003
https://doi.org/10.1016/j.matre.2023.100195,o-Cu2O/Ag,Cu1O0.525Ag0.1,Cu2O,Ag,83.33,octahedron,0.0,475.0,590.0,875.0,475.0,590.0,875.0,0.0,95.0,5.0,glassy-carbon electrode,KHCO3,0.5,7.2,-1.2,C2H4,63.48,4.0,H-cell,136.02810921624598,0.8332999999999999,0.0,0.0,2.6666,35.639599583152496,-0.013621933469508653,8.409618325711683,2.811965358182571,13.262003440009053,0.7114999472963003
https://doi.org/10.1016/j.matre.2023.100195,o-Cu2O/Ag,Cu1O0.525Ag0.1,Cu2O,Ag,83.33,octahedron,0.0,475.0,590.0,875.0,475.0,590.0,875.0,0.0,95.0,5.0,glassy-carbon electrode,KHCO3,0.5,7.2,-1.2,C2H4,65.08,6.0,H-cell,136.02810921624598,0.8332999999999999,0.0,0.0,2.6666,35.639599583152496,-0.013621933469508653,8.409618325711683,2.811965358182571,13.262003440009053,0.7114999472963003
https://doi.org/10.1016/j.matre.2023.100195,o-Cu2O/Ag,Cu1O0.525Ag0.1,Cu2O,Ag,83.33,octahedron,0.0,475.0,590.0,875.0,475.0,590.0,875.0,0.0,95.0,5.0,glassy-carbon electrode,KHCO3,0.5,7.2,-1.2,C2H4,66.91,8.0,H-cell,136.02810921624598,0.8332999999999999,0.0,0.0,2.6666,35.639599583152496,-0.013621933469508653,8.409618325711683,2.811965358182571,13.262003440009053,0.7114999472963003
https://doi.org/10.1016/j.matre.2023.100195,o-Cu2O/Ag,Cu1O0.525Ag0.1,Cu2O,Ag,83.33,octahedron,0.0,475.0,590.0,875.0,475.0,590.0,875.0,0.0,95.0,5.0,glassy-carbon electrode,KHCO3,0.5,7.2,-1.2,C2H4,64.07,10.0,H-cell,136.02810921624598,0.8332999999999999,0.0,0.0,2.6666,35.639599583152496,-0.013621933469508653,8.409618325711683,2.811965358182571,13.262003440009053,0.7114999472963003
https://doi.org/10.1016/j.matre.2023.100195,o-Cu2O/Ag,Cu1O0.525Ag0.1,Cu2O,Ag,83.33,octahedron,0.0,475.0,590.0,875.0,475.0,590.0,875.0,0.0,95.0,5.0,glassy-carbon electrode,KHCO3,0.5,7.2,-1.2,C2H4,65.28,12.0,H-cell,136.02810921624598,0.8332999999999999,0.0,0.0,2.6666,35.639599583152496,-0.013621933469508653,8.409618325711683,2.811965358182571,13.262003440009053,0.7114999472963003
https://doi.org/10.1016/j.matre.2023.100195,o-Cu2O/Ag,Cu1O0.525Ag0.1,Cu2O,Ag,83.33,octahedron,0.0,475.0,590.0,875.0,475.0,590.0,875.0,0.0,95.0,5.0,glassy-carbon electrode,KHCO3,0.5,7.2,-1.2,C2H4,65.88,14.0,H-cell,136.02810921624598,0.8332999999999999,0.0,0.0,2.6666,35.639599583152496,-0.013621933469508653,8.409618325711683,2.811965358182571,13.262003440009053,0.7114999472963003
https://doi.org/10.1016/j.matre.2023.100195,o-Cu2O/Ag,Cu1O0.525Ag0.1,Cu2O,Ag,83.33,octahedron,0.0,475.0,590.0,875.0,475.0,590.0,875.0,0.0,95.0,5.0,glassy-carbon electrode,KHCO3,0.5,7.2,-1.2,C2H4,62.04,16.0,H-cell,136.02810921624598,0.8332999999999999,0.0,0.0,2.6666,35.639599583152496,-0.013621933469508653,8.409618325711683,2.811965358182571,13.262003440009053,0.7114999472963003
https://doi.org/10.1016/j.matre.2023.100195,d-Cu2O/Ag,Cu1O0.525Ag0.1,Cu2O,Ag,83.33,dodecahedron,0.0,275.0,350.0,475.0,275.0,350.0,475.0,0.0,95.0,5.0,glassy-carbon electrode,KHCO3,0.5,7.2,-0.9,CO,17.15,1.0,H-cell,136.02810921624598,0.8332999999999999,0.0,0.0,2.6666,35.639599583152496,-0.013621933469508653,8.409618325711683,2.811965358182571,13.262003440009053,0.7114999472963003
https://doi.org/10.1016/j.matre.2023.100195,d-Cu2O/Ag,Cu1O0.525Ag0.1,Cu2O,Ag,83.33,dodecahedron,0.0,275.0,350.0,475.0,275.0,350.0,475.0,0.0,95.0,5.0,glassy-carbon electrode,KHCO3,0.5,7.2,-0.9,H2,72.22,1.0,H-cell,136.02810921624598,0.8332999999999999,0.0,0.0,2.6666,35.639599583152496,-0.013621933469508653,8.409618325711683,2.811965358182571,13.262003440009053,0.7114999472963003
https://doi.org/10.1016/j.matre.2023.100195,d-Cu2O/Ag,Cu1O0.525Ag0.1,Cu2O,Ag,83.33,dodecahedron,0.0,275.0,350.0,475.0,275.0,350.0,475.0,0.0,95.0,5.0,glassy-carbon electrode,KHCO3,0.5,7.2,-1.0,CO,17.09,1.0,H-cell,136.02810921624598,0.8332999999999999,0.0,0.0,2.6666,35.639599583152496,-0.013621933469508653,8.409618325711683,2.811965358182571,13.262003440009053,0.7114999472963003
https://doi.org/10.1016/j.matre.2023.100195,d-Cu2O/Ag,Cu1O0.525Ag0.1,Cu2O,Ag,83.33,dodecahedron,0.0,275.0,350.0,475.0,275.0,350.0,475.0,0.0,95.0,5.0,glassy-carbon electrode,KHCO3,0.5,7.2,-1.0,C2H4,21.14,1.0,H-cell,136.02810921624598,0.8332999999999999,0.0,0.0,2.6666,35.639599583152496,-0.013621933469508653,8.409618325711683,2.811965358182571,13.262003440009053,0.7114999472963003
https://doi.org/10.1016/j.matre.2023.100195,d-Cu2O/Ag,Cu1O0.525Ag0.1,Cu2O,Ag,83.33,dodecahedron,0.0,275.0,350.0,475.0,275.0,350.0,475.0,0.0,95.0,5.0,glassy-carbon electrode,KHCO3,0.5,7.2,-1.0,H2,55.24,1.0,H-cell,136.02810921624598,0.8332999999999999,0.0,0.0,2.6666,35.639599583152496,-0.013621933469508653,8.409618325711683,2.811965358182571,13.262003440009053,0.7114999472963003
https://doi.org/10.1016/j.matre.2023.100195,d-Cu2O/Ag,Cu1O0.525Ag0.1,Cu2O,Ag,83.33,dodecahedron,0.0,275.0,350.0,475.0,275.0,350.0,475.0,0.0,95.0,5.0,glassy-carbon electrode,KHCO3,0.5,7.2,-1.1,CO,7.98,1.0,H-cell,136.02810921624598,0.8332999999999999,0.0,0.0,2.6666,35.639599583152496,-0.013621933469508653,8.409618325711683,2.811965358182571,13.262003440009053,0.7114999472963003
https://doi.org/10.1016/j.matre.2023.100195,d-Cu2O/Ag,Cu1O0.525Ag0.1,Cu2O,Ag,83.33,dodecahedron,0.0,275.0,350.0,475.0,275.0,350.0,475.0,0.0,95.0,5.0,glassy-carbon electrode,KHCO3,0.5,7.2,-1.1,C2H4,40.13,1.0,H-cell,136.02810921624598,0.8332999999999999,0.0,0.0,2.6666,35.639599583152496,-0.013621933469508653,8.409618325711683,2.811965358182571,13.262003440009053,0.7114999472963003
https://doi.org/10.1016/j.matre.2023.100195,d-Cu2O/Ag,Cu1O0.525Ag0.1,Cu2O,Ag,83.33,dodecahedron,0.0,275.0,350.0,475.0,275.0,350.0,475.0,0.0,95.0,5.0,glassy-carbon electrode,KHCO3,0.5,7.2,-1.1,H2,45.11,1.0,H-cell,136.02810921624598,0.8332999999999999,0.0,0.0,2.6666,35.639599583152496,-0.013621933469508653,8.409618325711683,2.811965358182571,13.262003440009053,0.7114999472963003
https://doi.org/10.1016/j.matre.2023.100195,d-Cu2O/Ag,Cu1O0.525Ag0.1,Cu2O,Ag,83.33,dodecahedron,0.0,275.0,350.0,475.0,275.0,350.0,475.0,0.0,95.0,5.0,glassy-carbon electrode,KHCO3,0.5,7.2,-1.2,CO,1.94,1.0,H-cell,136.02810921624598,0.8332999999999999,0.0,0.0,2.6666,35.639599583152496,-0.013621933469508653,8.409618325711683,2.811965358182571,13.262003440009053,0.7114999472963003
https://doi.org/10.1016/j.matre.2023.100195,d-Cu2O/Ag,Cu1O0.525Ag0.1,Cu2O,Ag,83.33,dodecahedron,0.0,275.0,350.0,475.0,275.0,350.0,475.0,0.0,95.0,5.0,glassy-carbon electrode,KHCO3,0.5,7.2,-1.2,CH4,3.94,1.0,H-cell,136.02810921624598,0.8332999999999999,0.0,0.0,2.6666,35.639599583152496,-0.013621933469508653,8.409618325711683,2.811965358182571,13.262003440009053,0.7114999472963003
https://doi.org/10.1016/j.matre.2023.100195,d-Cu2O/Ag,Cu1O0.525Ag0.1,Cu2O,Ag,83.33,dodecahedron,0.0,275.0,350.0,475.0,275.0,350.0,475.0,0.0,95.0,5.0,glassy-carbon electrode,KHCO3,0.5,7.2,-1.2,H2,37.12,1.0,H-cell,136.02810921624598,0.8332999999999999,0.0,0.0,2.6666,35.639599583152496,-0.013621933469508653,8.409618325711683,2.811965358182571,13.262003440009053,0.7114999472963003
https://doi.org/10.1016/j.matre.2023.100195,d-Cu2O/Ag,Cu1O0.525Ag0.1,Cu2O,Ag,83.33,dodecahedron,0.0,275.0,350.0,475.0,275.0,350.0,475.0,0.0,95.0,5.0,glassy-carbon electrode,KHCO3,0.5,7.2,-1.2,C2H4,52.23,1.0,H-cell,136.02810921624598,0.8332999999999999,0.0,0.0,2.6666,35.639599583152496,-0.013621933469508653,8.409618325711683,2.811965358182571,13.262003440009053,0.7114999472963003
https://doi.org/10.1016/j.matre.2023.100195,d-Cu2O/Ag,Cu1O0.525Ag0.1,Cu2O,Ag,83.33,dodecahedron,0.0,275.0,350.0,475.0,275.0,350.0,475.0,0.0,95.0,5.0,glassy-carbon electrode,KHCO3,0.5,7.2,-1.3,CO,1.67,1.0,H-cell,136.02810921624598,0.8332999999999999,0.0,0.0,2.6666,35.639599583152496,-0.013621933469508653,8.409618325711683,2.811965358182571,13.262003440009053,0.7114999472963003
https://doi.org/10.1016/j.matre.2023.100195,d-Cu2O/Ag,Cu1O0.525Ag0.1,Cu2O,Ag,83.33,dodecahedron,0.0,275.0,350.0,475.0,275.0,350.0,475.0,0.0,95.0,5.0,glassy-carbon electrode,KHCO3,0.5,7.2,-1.3,CH4,4.99,1.0,H-cell,136.02810921624598,0.8332999999999999,0.0,0.0,2.6666,35.639599583152496,-0.013621933469508653,8.409618325711683,2.811965358182571,13.262003440009053,0.7114999472963003
https://doi.org/10.1016/j.matre.2023.100195,d-Cu2O/Ag,Cu1O0.525Ag0.1,Cu2O,Ag,83.33,dodecahedron,0.0,275.0,350.0,475.0,275.0,350.0,475.0,0.0,95.0,5.0,glassy-carbon electrode,KHCO3,0.5,7.2,-1.3,H2,38.21,1.0,H-cell,136.02810921624598,0.8332999999999999,0.0,0.0,2.6666,35.639599583152496,-0.013621933469508653,8.409618325711683,2.811965358182571,13.262003440009053,0.7114999472963003
https://doi.org/10.1016/j.matre.2023.100195,d-Cu2O/Ag,Cu1O0.525Ag0.1,Cu2O,Ag,83.33,dodecahedron,0.0,275.0,350.0,475.0,275.0,350.0,475.0,0.0,95.0,5.0,glassy-carbon electrode,KHCO3,0.5,7.2,-1.3,C2H4,48.13,1.0,H-cell,136.02810921624598,0.8332999999999999,0.0,0.0,2.6666,35.639599583152496,-0.013621933469508653,8.409618325711683,2.811965358182571,13.262003440009053,0.7114999472963003
https://doi.org/10.1016/j.matre.2023.100195,c-Cu2O/Ag,Cu1O0.525Ag0.1,Cu2O,Ag,83.33,cubic,0.0,225.0,400.0,625.0,225.0,400.0,625.0,0.0,95.0,5.0,glassy-carbon electrode,KHCO3,0.5,7.2,-0.9,CO,27.1,1.0,H-cell,136.02810921624598,0.8332999999999999,0.0,0.0,2.6666,35.639599583152496,-0.013621933469508653,8.409618325711683,2.811965358182571,13.262003440009053,0.7114999472963003
https://doi.org/10.1016/j.matre.2023.100195,c-Cu2O/Ag,Cu1O0.525Ag0.1,Cu2O,Ag,83.33,cubic,0.0,225.0,400.0,625.0,225.0,400.0,625.0,0.0,95.0,5.0,glassy-carbon electrode,KHCO3,0.5,7.2,-0.9,H2,77.1,1.0,H-cell,136.02810921624598,0.8332999999999999,0.0,0.0,2.6666,35.639599583152496,-0.013621933469508653,8.409618325711683,2.811965358182571,13.262003440009053,0.7114999472963003
https://doi.org/10.1016/j.matre.2023.100195,c-Cu2O/Ag,Cu1O0.525Ag0.1,Cu2O,Ag,83.33,cubic,0.0,225.0,400.0,625.0,225.0,400.0,625.0,0.0,95.0,5.0,glassy-carbon electrode,KHCO3,0.5,7.2,-1.0,C2H4,4.0,1.0,H-cell,136.02810921624598,0.8332999999999999,0.0,0.0,2.6666,35.639599583152496,-0.013621933469508653,8.409618325711683,2.811965358182571,13.262003440009053,0.7114999472963003
https://doi.org/10.1016/j.matre.2023.100195,c-Cu2O/Ag,Cu1O0.525Ag0.1,Cu2O,Ag,83.33,cubic,0.0,225.0,400.0,625.0,225.0,400.0,625.0,0.0,95.0,5.0,glassy-carbon electrode,KHCO3,0.5,7.2,-1.0,CO,23.07,1.0,H-cell,136.02810921624598,0.8332999999999999,0.0,0.0,2.6666,35.639599583152496,-0.013621933469508653,8.409618325711683,2.811965358182571,13.262003440009053,0.7114999472963003
https://doi.org/10.1016/j.matre.2023.100195,c-Cu2O/Ag,Cu1O0.525Ag0.1,Cu2O,Ag,83.33,cubic,0.0,225.0,400.0,625.0,225.0,400.0,625.0,0.0,95.0,5.0,glassy-carbon electrode,KHCO3,0.5,7.2,-1.0,H2,70.06,1.0,H-cell,136.02810921624598,0.8332999999999999,0.0,0.0,2.6666,35.639599583152496,-0.013621933469508653,8.409618325711683,2.811965358182571,13.262003440009053,0.7114999472963003
https://doi.org/10.1016/j.matre.2023.100195,c-Cu2O/Ag,Cu1O0.525Ag0.1,Cu2O,Ag,83.33,cubic,0.0,225.0,400.0,625.0,225.0,400.0,625.0,0.0,95.0,5.0,glassy-carbon electrode,KHCO3,0.5,7.2,-1.1,CO,14.05,1.0,H-cell,136.02810921624598,0.8332999999999999,0.0,0.0,2.6666,35.639599583152496,-0.013621933469508653,8.409618325711683,2.811965358182571,13.262003440009053,0.7114999472963003
https://doi.org/10.1016/j.matre.2023.100195,c-Cu2O/Ag,Cu1O0.525Ag0.1,Cu2O,Ag,83.33,cubic,0.0,225.0,400.0,625.0,225.0,400.0,625.0,0.0,95.0,5.0,glassy-carbon electrode,KHCO3,0.5,7.2,-1.1,C2H4,25.97,1.0,H-cell,136.02810921624598,0.8332999999999999,0.0,0.0,2.6666,35.639599583152496,-0.013621933469508653,8.409618325711683,2.811965358182571,13.262003440009053,0.7114999472963003
https://doi.org/10.1016/j.matre.2023.100195,c-Cu2O/Ag,Cu1O0.525Ag0.1,Cu2O,Ag,83.33,cubic,0.0,225.0,400.0,625.0,225.0,400.0,625.0,0.0,95.0,5.0,glassy-carbon electrode,KHCO3,0.5,7.2,-1.1,H2,59.98,1.0,H-cell,136.02810921624598,0.8332999999999999,0.0,0.0,2.6666,35.639599583152496,-0.013621933469508653,8.409618325711683,2.811965358182571,13.262003440009053,0.7114999472963003
https://doi.org/10.1016/j.matre.2023.100195,c-Cu2O/Ag,Cu1O0.525Ag0.1,Cu2O,Ag,83.33,cubic,0.0,225.0,400.0,625.0,225.0,400.0,625.0,0.0,95.0,5.0,glassy-carbon electrode,KHCO3,0.5,7.2,-1.2,CO,5.04,1.0,H-cell,136.02810921624598,0.8332999999999999,0.0,0.0,2.6666,35.639599583152496,-0.013621933469508653,8.409618325711683,2.811965358182571,13.262003440009053,0.7114999472963003
https://doi.org/10.1016/j.matre.2023.100195,c-Cu2O/Ag,Cu1O0.525Ag0.1,Cu2O,Ag,83.33,cubic,0.0,225.0,400.0,625.0,225.0,400.0,625.0,0.0,95.0,5.0,glassy-carbon electrode,KHCO3,0.5,7.2,-1.2,CH4,8.01,1.0,H-cell,136.02810921624598,0.8332999999999999,0.0,0.0,2.6666,35.639599583152496,-0.013621933469508653,8.409618325711683,2.811965358182571,13.262003440009053,0.7114999472963003
https://doi.org/10.1016/j.matre.2023.100195,c-Cu2O/Ag,Cu1O0.525Ag0.1,Cu2O,Ag,83.33,cubic,0.0,225.0,400.0,625.0,225.0,400.0,625.0,0.0,95.0,5.0,glassy-carbon electrode,KHCO3,0.5,7.2,-1.2,C2H4,38.98,1.0,H-cell,136.02810921624598,0.8332999999999999,0.0,0.0,2.6666,35.639599583152496,-0.013621933469508653,8.409618325711683,2.811965358182571,13.262003440009053,0.7114999472963003
https://doi.org/10.1016/j.matre.2023.100195,c-Cu2O/Ag,Cu1O0.525Ag0.1,Cu2O,Ag,83.33,cubic,0.0,225.0,400.0,625.0,225.0,400.0,625.0,0.0,95.0,5.0,glassy-carbon electrode,KHCO3,0.5,7.2,-1.2,H2,44.98,1.0,H-cell,136.02810921624598,0.8332999999999999,0.0,0.0,2.6666,35.639599583152496,-0.013621933469508653,8.409618325711683,2.811965358182571,13.262003440009053,0.7114999472963003
https://doi.org/10.1016/j.matre.2023.100195,c-Cu2O/Ag,Cu1O0.525Ag0.1,Cu2O,Ag,83.33,cubic,0.0,225.0,400.0,625.0,225.0,400.0,625.0,0.0,95.0,5.0,glassy-carbon electrode,KHCO3,0.5,7.2,-1.3,CO,0.94,1.0,H-cell,136.02810921624598,0.8332999999999999,0.0,0.0,2.6666,35.639599583152496,-0.013621933469508653,8.409618325711683,2.811965358182571,13.262003440009053,0.7114999472963003
https://doi.org/10.1016/j.matre.2023.100195,c-Cu2O/Ag,Cu1O0.525Ag0.1,Cu2O,Ag,83.33,cubic,0.0,225.0,400.0,625.0,225.0,400.0,625.0,0.0,95.0,5.0,glassy-carbon electrode,KHCO3,0.5,7.2,-1.3,CH4,14.05,1.0,H-cell,136.02810921624598,0.8332999999999999,0.0,0.0,2.6666,35.639599583152496,-0.013621933469508653,8.409618325711683,2.811965358182571,13.262003440009053,0.7114999472963003
https://doi.org/10.1016/j.matre.2023.100195,c-Cu2O/Ag,Cu1O0.525Ag0.1,Cu2O,Ag,83.33,cubic,0.0,225.0,400.0,625.0,225.0,400.0,625.0,0.0,95.0,5.0,glassy-carbon electrode,KHCO3,0.5,7.2,-1.3,C2H4,30.03,1.0,H-cell,136.02810921624598,0.8332999999999999,0.0,0.0,2.6666,35.639599583152496,-0.013621933469508653,8.409618325711683,2.811965358182571,13.262003440009053,0.7114999472963003
https://doi.org/10.1016/j.matre.2023.100195,c-Cu2O/Ag,Cu1O0.525Ag0.1,Cu2O,Ag,83.33,cubic,0.0,225.0,400.0,625.0,225.0,400.0,625.0,0.0,95.0,5.0,glassy-carbon electrode,KHCO3,0.5,7.2,-1.3,H2,42.05,1.0,H-cell,136.02810921624598,0.8332999999999999,0.0,0.0,2.6666,35.639599583152496,-0.013621933469508653,8.409618325711683,2.811965358182571,13.262003440009053,0.7114999472963003
https://doi.org/10.1016/j.cej.2022.139358,c-Cu2O,Cu2O,Cu2O,No,100.0,cubic,0.0,1000.0,1000.0,1000.0,1000.0,1000.0,1000.0,0.0,100.0,0.0,carbon paper electrode,KHCO3,0.5,7.2,-0.9,C2H4,3.37,1.0,H-cell,141.85410961999997,1.0,0.0,0.0,3.0,40.040471732759606,-0.12380000000000001,36.040575683266006,2.998961038961039,14.53413,0.65
https://doi.org/10.1016/j.cej.2022.139358,c-Cu2O,Cu2O,Cu2O,No,100.0,cubic,0.0,1000.0,1000.0,1000.0,1000.0,1000.0,1000.0,0.0,100.0,0.0,carbon paper electrode,KHCO3,0.5,7.2,-0.9,CO,33.37,1.0,H-cell,141.85410961999997,1.0,0.0,0.0,3.0,40.040471732759606,-0.12380000000000001,36.040575683266006,2.998961038961039,14.53413,0.65
https://doi.org/10.1016/j.cej.2022.139358,c-Cu2O,Cu2O,Cu2O,No,100.0,cubic,0.0,1000.0,1000.0,1000.0,1000.0,1000.0,1000.0,0.0,100.0,0.0,carbon paper electrode,KHCO3,0.5,7.2,-0.9,H2,51.5,1.0,H-cell,141.85410961999997,1.0,0.0,0.0,3.0,40.040471732759606,-0.12380000000000001,36.040575683266006,2.998961038961039,14.53413,0.65
https://doi.org/10.1016/j.cej.2022.139358,c-Cu2O,Cu2O,Cu2O,No,100.0,cubic,0.0,1000.0,1000.0,1000.0,1000.0,1000.0,1000.0,0.0,100.0,0.0,carbon paper electrode,KHCO3,0.5,7.2,-1.0,CH4,2.09,1.0,H-cell,141.85410961999997,1.0,0.0,0.0,3.0,40.040471732759606,-0.12380000000000001,36.040575683266006,2.998961038961039,14.53413,0.65
