Repository: vovamirosh/CO2RR_PISH

File: Datasets/R_prepr_2024_12_13.csv (part 12 of 14)
,DOI,Article name,Formula,Cat. compound,Support,"Cat./Support ratio, % (at)",Morphology (TEM/SEM),"Pore size, nm",width min (nm),width aver (nm),width max (nm),length min (nm),length aver (nm),length max (nm),"Cu, % (at.)","Cu+, % (at.)","Cu(2+), % (at.)",Base,electrolyte,"conc, M",pH,RHE vs V,Product,"FE, %","Time, h",Type of reactor
2146,https://doi.org/10.1002/anie.201601582, sphere of 7.5,Cu,Cu,No,100.0,sphere,0.0,6.79,7.5,8.21,6.79,7.5,8.21,100.0,0.0,0.0,glassy-carbon electrode,KHCO3,0.1,6.8,-1.1,CH3COOH,1.75,1.0,Flow cell
2147,https://doi.org/10.1002/anie.201601582, sphere of 7.5,Cu,Cu,No,100.0,sphere,0.0,6.79,7.5,8.21,6.79,7.5,8.21,100.0,0.0,0.0,glassy-carbon electrode,KHCO3,0.1,6.8,-1.1,C2H5OH,3.49,1.0,Flow cell
2148,https://doi.org/10.1002/anie.201601582, sphere of 7.5,Cu,Cu,No,100.0,sphere,0.0,6.79,7.5,8.21,6.79,7.5,8.21,100.0,0.0,0.0,glassy-carbon electrode,KHCO3,0.1,6.8,-1.1,C3H7OH,4.13,1.0,Flow cell
2149,https://doi.org/10.1002/anie.201601582, sphere of 7.5,Cu,Cu,No,100.0,sphere,0.0,6.79,7.5,8.21,6.79,7.5,8.21,100.0,0.0,0.0,glassy-carbon electrode,KHCO3,0.1,6.8,-1.2,CH4,5.555555294,1.0,Flow cell
2150,https://doi.org/10.1002/anie.201601582, sphere of 7.5,Cu,Cu,No,100.0,sphere,0.0,6.79,7.5,8.21,6.79,7.5,8.21,100.0,0.0,0.0,glassy-carbon electrode,KHCO3,0.1,6.8,-1.2,H2,79.26,1.0,Flow cell
2151,https://doi.org/10.1002/anie.201601582, sphere of 7.5,Cu,Cu,No,100.0,sphere,0.0,6.79,7.5,8.21,6.79,7.5,8.21,100.0,0.0,0.0,glassy-carbon electrode,KHCO3,0.1,6.8,-1.0,CH4,4.07,1.0,Flow cell
2152,https://doi.org/10.1002/anie.201601582, sphere of 7.5,Cu,Cu,No,100.0,sphere,0.0,6.79,7.5,8.21,6.79,7.5,8.21,100.0,0.0,0.0,glassy-carbon electrode,KHCO3,0.1,6.8,-1.0,CO,7.04,1.0,Flow cell
2153,https://doi.org/10.1002/anie.201601582, sphere of 7.5,Cu,Cu,No,100.0,sphere,0.0,6.79,7.5,8.21,6.79,7.5,8.21,100.0,0.0,0.0,glassy-carbon electrode,KHCO3,0.1,6.8,-1.0,C2H4,12.22,1.0,Flow cell
2154,https://doi.org/10.1002/anie.201601582, sphere of 7.5,Cu,Cu,No,100.0,sphere,0.0,6.79,7.5,8.21,6.79,7.5,8.21,100.0,0.0,0.0,glassy-carbon electrode,KHCO3,0.1,6.8,-1.0,H2,46.3,1.0,Flow cell
2155,https://doi.org/10.1002/anie.201601582,Sphere 27.08,Cu,Cu,No,100.0,sphere,0.0,25.92,27.0,28.08,25.92,27.0,28.08,100.0,0.0,0.0,glassy-carbon electrode,KHCO3,0.1,6.8,-1.1,H2,54.92,1.0,Flow cell
2156,https://doi.org/10.1002/anie.201601582,Sphere 27.08,Cu,Cu,No,100.0,sphere,0.0,25.92,27.0,28.08,25.92,27.0,28.08,100.0,0.0,0.0,glassy-carbon electrode,KHCO3,0.1,6.8,-1.1,CO,3.17,1.0,Flow cell
2157,https://doi.org/10.1002/anie.201601582,Sphere 27.08,Cu,Cu,No,100.0,sphere,0.0,25.92,27.0,28.08,25.92,27.0,28.08,100.0,0.0,0.0,glassy-carbon electrode,KHCO3,0.1,6.8,-1.1,CH4,16.19,1.0,Flow cell
2158,https://doi.org/10.1002/anie.201601582,Sphere 27.08,Cu,Cu,No,100.0,sphere,0.0,25.92,27.0,28.08,25.92,27.0,28.08,100.0,0.0,0.0,glassy-carbon electrode,KHCO3,0.1,6.8,-1.1,C2H4,9.21,1.0,Flow cell
2159,https://doi.org/10.1002/anie.201601582,Sphere 27.08,Cu,Cu,No,100.0,sphere,0.0,25.92,27.0,28.08,25.92,27.0,28.08,100.0,0.0,0.0,glassy-carbon electrode,KHCO3,0.1,6.8,-1.1,HCOOH,7.78,1.0,Flow cell
2160,https://doi.org/10.1002/anie.201601582,Sphere 27.08,Cu,Cu,No,100.0,sphere,0.0,25.92,27.0,28.08,25.92,27.0,28.08,100.0,0.0,0.0,glassy-carbon electrode,KHCO3,0.1,6.8,-1.1,CH3OH,8.41,1.0,Flow cell
2161,https://doi.org/10.1002/anie.201601582,Sphere 27.08,Cu,Cu,No,100.0,sphere,0.0,25.92,27.0,28.08,25.92,27.0,28.08,100.0,0.0,0.0,glassy-carbon electrode,KHCO3,0.1,6.8,-1.2,CO,3.7,1.0,Flow cell
2162,https://doi.org/10.1002/anie.201601582,Sphere 27.08,Cu,Cu,No,100.0,sphere,0.0,25.92,27.0,28.08,25.92,27.0,28.08,100.0,0.0,0.0,glassy-carbon electrode,KHCO3,0.1,6.8,-1.2,C2H4,3.7,1.0,Flow cell
2163,https://doi.org/10.1002/anie.201601582,Sphere 27.08,Cu,Cu,No,100.0,sphere,0.0,25.92,27.0,28.08,25.92,27.0,28.08,100.0,0.0,0.0,glassy-carbon electrode,KHCO3,0.1,6.8,-1.2,CH4,11.11,1.0,Flow cell
2164,https://doi.org/10.1002/anie.201601582,Sphere 27.08,Cu,Cu,No,100.0,sphere,0.0,25.92,27.0,28.08,25.92,27.0,28.08,100.0,0.0,0.0,glassy-carbon electrode,KHCO3,0.1,6.8,-1.2,H2,81.11,1.0,Flow cell
2165,https://doi.org/10.1002/anie.201601582,Sphere 27.08,Cu,Cu,No,100.0,sphere,0.0,25.92,27.0,28.08,25.92,27.0,28.08,100.0,0.0,0.0,glassy-carbon electrode,KHCO3,0.1,6.8,-1.0,CH4,2.59,1.0,Flow cell
2166,https://doi.org/10.1002/anie.201601582,Sphere 27.08,Cu,Cu,No,100.0,sphere,0.0,25.92,27.0,28.08,25.92,27.0,28.08,100.0,0.0,0.0,glassy-carbon electrode,KHCO3,0.1,6.8,-1.0,CO,6.3,1.0,Flow cell
2167,https://doi.org/10.1002/anie.201601582,Sphere 27.08,Cu,Cu,No,100.0,sphere,0.0,25.92,27.0,28.08,25.92,27.0,28.08,100.0,0.0,0.0,glassy-carbon electrode,KHCO3,0.1,6.8,-1.0,C2H4,6.3,1.0,Flow cell
2168,https://doi.org/10.1002/anie.201601582,Sphere 27.08,Cu,Cu,No,100.0,sphere,0.0,25.92,27.0,28.08,25.92,27.0,28.08,100.0,0.0,0.0,glassy-carbon electrode,KHCO3,0.1,6.8,-1.0,H2,78.52,1.0,Flow cell
2169,https://doi.org/10.1002/anie.201601582,Cubes 24,Cu,Cu,No,100.0,cubic,0.0,22.48,24.68,26.88,22.48,24.68,26.88,100.0,0.0,0.0,glassy-carbon electrode,KHCO3,0.1,6.8,-1.1,H2,47.62,1.0,Flow cell
2170,https://doi.org/10.1002/anie.201601582,Cubes 24,Cu,Cu,No,100.0,cubic,0.0,22.48,24.68,26.88,22.48,24.68,26.88,100.0,0.0,0.0,glassy-carbon electrode,KHCO3,0.1,6.8,-1.1,CO,3.49,1.0,Flow cell
2171,https://doi.org/10.1002/anie.201601582,Cubes 24,Cu,Cu,No,100.0,cubic,0.0,22.48,24.68,26.88,22.48,24.68,26.88,100.0,0.0,0.0,glassy-carbon electrode,KHCO3,0.1,6.8,-1.1,CH4,13.65,1.0,Flow cell
2172,https://doi.org/10.1002/anie.201601582,Cubes 24,Cu,Cu,No,100.0,cubic,0.0,22.48,24.68,26.88,22.48,24.68,26.88,100.0,0.0,0.0,glassy-carbon electrode,KHCO3,0.1,6.8,-1.1,C2H4,9.52,1.0,Flow cell
2173,https://doi.org/10.1002/anie.201601582,Cubes 24,Cu,Cu,No,100.0,cubic,0.0,22.48,24.68,26.88,22.48,24.68,26.88,100.0,0.0,0.0,glassy-carbon electrode,KHCO3,0.1,6.8,-1.1,HCOOH,15.4,1.0,Flow cell
2174,https://doi.org/10.1002/anie.201601582,Cubes 24,Cu,Cu,No,100.0,cubic,0.0,22.48,24.68,26.88,22.48,24.68,26.88,100.0,0.0,0.0,glassy-carbon electrode,KHCO3,0.1,6.8,-1.1,CH3COOH,2.54,1.0,Flow cell
2175,https://doi.org/10.1002/anie.201601582,Cubes 24,Cu,Cu,No,100.0,cubic,0.0,22.48,24.68,26.88,22.48,24.68,26.88,100.0,0.0,0.0,glassy-carbon electrode,KHCO3,0.1,6.8,-1.1,C2H5OH,5.56,1.0,Flow cell
2176,https://doi.org/10.1002/anie.201601582,Cubes 24,Cu,Cu,No,100.0,cubic,0.0,22.48,24.68,26.88,22.48,24.68,26.88,100.0,0.0,0.0,glassy-carbon electrode,KHCO3,0.1,6.8,-1.2,C2H4,5.95,1.0,Flow cell
2177,https://doi.org/10.1002/anie.201601582,Cubes 24,Cu,Cu,No,100.0,cubic,0.0,22.48,24.68,26.88,22.48,24.68,26.88,100.0,0.0,0.0,glassy-carbon electrode,KHCO3,0.1,6.8,-1.2,CH4,10.04,1.0,Flow cell
2178,https://doi.org/10.1002/anie.201601582,Cubes 24,Cu,Cu,No,100.0,cubic,0.0,22.48,24.68,26.88,22.48,24.68,26.88,100.0,0.0,0.0,glassy-carbon electrode,KHCO3,0.1,6.8,-1.2,H2,56.53,1.0,Flow cell
2179,https://doi.org/10.1002/anie.201601582,Cubes 24,Cu,Cu,No,100.0,cubic,0.0,22.48,24.68,26.88,22.48,24.68,26.88,100.0,0.0,0.0,glassy-carbon electrode,KHCO3,0.1,6.8,-1.0,CO,1.86,1.0,Flow cell
2180,https://doi.org/10.1002/anie.201601582,Cubes 24,Cu,Cu,No,100.0,cubic,0.0,22.48,24.68,26.88,22.48,24.68,26.88,100.0,0.0,0.0,glassy-carbon electrode,KHCO3,0.1,6.8,-1.0,H2,86.28,1.0,Flow cell
2181,https://doi.org/10.1002/anie.201601582,Cubes 44,Cu,Cu,No,100.0,cubic,0.0,40.77,44.0,47.23,40.77,44.0,47.23,100.0,0.0,0.0,glassy-carbon electrode,KHCO3,0.1,6.8,-1.1,H2,20.48,1.0,Flow cell
2182,https://doi.org/10.1002/anie.201601582,Cubes 44,Cu,Cu,No,100.0,cubic,0.0,40.77,44.0,47.23,40.77,44.0,47.23,100.0,0.0,0.0,glassy-carbon electrode,KHCO3,0.1,6.8,-1.1,CO,2.06,1.0,Flow cell
2183,https://doi.org/10.1002/anie.201601582,Cubes 44,Cu,Cu,No,100.0,cubic,0.0,40.77,44.0,47.23,40.77,44.0,47.23,100.0,0.0,0.0,glassy-carbon electrode,KHCO3,0.1,6.8,-1.1,CH4,19.68,1.0,Flow cell
2184,https://doi.org/10.1002/anie.201601582,Cubes 44,Cu,Cu,No,100.0,cubic,0.0,40.77,44.0,47.23,40.77,44.0,47.23,100.0,0.0,0.0,glassy-carbon electrode,KHCO3,0.1,6.8,-1.1,C2H4,42.06,1.0,Flow cell
2185,https://doi.org/10.1002/anie.201601582,Cubes 44,Cu,Cu,No,100.0,cubic,0.0,40.77,44.0,47.23,40.77,44.0,47.23,100.0,0.0,0.0,glassy-carbon electrode,KHCO3,0.1,6.8,-1.1,HCOOH,3.81,1.0,Flow cell
2186,https://doi.org/10.1002/anie.201601582,Cubes 44,Cu,Cu,No,100.0,cubic,0.0,40.77,44.0,47.23,40.77,44.0,47.23,100.0,0.0,0.0,glassy-carbon electrode,KHCO3,0.1,6.8,-1.1,CH3OH,2.22,1.0,Flow cell
2187,https://doi.org/10.1002/anie.201601582,Cubes 44,Cu,Cu,No,100.0,cubic,0.0,40.77,44.0,47.23,40.77,44.0,47.23,100.0,0.0,0.0,glassy-carbon electrode,KHCO3,0.1,6.8,-1.1,C2H5OH,4.13,1.0,Flow cell
2188,https://doi.org/10.1002/anie.201601582,Cubes 44,Cu,Cu,No,100.0,cubic,0.0,40.77,44.0,47.23,40.77,44.0,47.23,100.0,0.0,0.0,glassy-carbon electrode,KHCO3,0.1,6.8,-1.1,C3H7OH,3.49,1.0,Flow cell
2189,https://doi.org/10.1002/anie.201601582,Cubes 44,Cu,Cu,No,100.0,cubic,0.0,40.77,44.0,47.23,40.77,44.0,47.23,100.0,0.0,0.0,glassy-carbon electrode,KHCO3,0.1,6.8,-1.2,CH4,5.950407361,1.0,Flow cell
2190,https://doi.org/10.1002/anie.201601582,Cubes 44,Cu,Cu,No,100.0,cubic,0.0,40.77,44.0,47.23,40.77,44.0,47.23,100.0,0.0,0.0,glassy-carbon electrode,KHCO3,0.1,6.8,-1.2,C2H4,5.95,1.0,Flow cell
2191,https://doi.org/10.1002/anie.201601582,Cubes 44,Cu,Cu,No,100.0,cubic,0.0,40.77,44.0,47.23,40.77,44.0,47.23,100.0,0.0,0.0,glassy-carbon electrode,KHCO3,0.1,6.8,-1.2,H2,66.94,1.0,Flow cell
2192,https://doi.org/10.1002/anie.201601582,Cubes 44,Cu,Cu,No,100.0,cubic,0.0,40.77,44.0,47.23,40.77,44.0,47.23,100.0,0.0,0.0,glassy-carbon electrode,KHCO3,0.1,6.8,-1.0,CO,2.6,1.0,Flow cell
2193,https://doi.org/10.1002/anie.201601582,Cubes 44,Cu,Cu,No,100.0,cubic,0.0,40.77,44.0,47.23,40.77,44.0,47.23,100.0,0.0,0.0,glassy-carbon electrode,KHCO3,0.1,6.8,-1.0,CH4,2.6,1.0,Flow cell
2194,https://doi.org/10.1002/anie.201601582,Cubes 44,Cu,Cu,No,100.0,cubic,0.0,40.77,44.0,47.23,40.77,44.0,47.23,100.0,0.0,0.0,glassy-carbon electrode,KHCO3,0.1,6.8,-1.0,C2H4,21.2,1.0,Flow cell
2195,https://doi.org/10.1002/anie.201601582,Cubes 44,Cu,Cu,No,100.0,cubic,0.0,40.77,44.0,47.23,40.77,44.0,47.23,100.0,0.0,0.0,glassy-carbon electrode,KHCO3,0.1,6.8,-1.0,H2,68.06,1.0,Flow cell
2196,https://doi.org/10.1002/anie.201601582,cube 63,Cu,Cu,No,100.0,cubic,0.0,58.3,63.0,67.94,58.3,63.0,67.94,100.0,0.0,0.0,glassy-carbon electrode,KHCO3,0.1,6.8,-1.1,H2,32.54,1.0,Flow cell
2197,https://doi.org/10.1002/anie.201601582,cube 63,Cu,Cu,No,100.0,cubic,0.0,58.3,63.0,67.94,58.3,63.0,67.94,100.0,0.0,0.0,glassy-carbon electrode,KHCO3,0.1,6.8,-1.1,CO,1.11,1.0,Flow cell
2198,https://doi.org/10.1002/anie.201601582,cube 63,Cu,Cu,No,100.0,cubic,0.0,58.3,63.0,67.94,58.3,63.0,67.94,100.0,0.0,0.0,glassy-carbon electrode,KHCO3,0.1,6.8,-1.1,CH4,10.16,1.0,Flow cell
2199,https://doi.org/10.1002/anie.201601582,cube 63,Cu,Cu,No,100.0,cubic,0.0,58.3,63.0,67.94,58.3,63.0,67.94,100.0,0.0,0.0,glassy-carbon electrode,KHCO3,0.1,6.8,-1.1,C2H4,25.71,1.0,Flow cell
2200,https://doi.org/10.1002/anie.201601582,cube 63,Cu,Cu,No,100.0,cubic,0.0,58.3,63.0,67.94,58.3,63.0,67.94,100.0,0.0,0.0,glassy-carbon electrode,KHCO3,0.1,6.8,-1.1,HCOOH,10.95,1.0,Flow cell
2201,https://doi.org/10.1002/anie.201601582,cube 63,Cu,Cu,No,100.0,cubic,0.0,58.3,63.0,67.94,58.3,63.0,67.94,100.0,0.0,0.0,glassy-carbon electrode,KHCO3,0.1,6.8,-1.1,CH3OH,4.44,1.0,Flow cell
2202,https://doi.org/10.1002/anie.201601582,cube 63,Cu,Cu,No,100.0,cubic,0.0,58.3,63.0,67.94,58.3,63.0,67.94,100.0,0.0,0.0,glassy-carbon electrode,KHCO3,0.1,6.8,-1.1,C2H5OH,3.81,1.0,Flow cell
2203,https://doi.org/10.1002/anie.201601582,cube 63,Cu,Cu,No,100.0,cubic,0.0,58.3,63.0,67.94,58.3,63.0,67.94,100.0,0.0,0.0,glassy-carbon electrode,KHCO3,0.1,6.8,-1.1,C3H7OH,2.38,1.0,Flow cell
2204,https://doi.org/10.1002/anie.201601582,cube 63,Cu,Cu,No,100.0,cubic,0.0,58.3,63.0,67.94,58.3,63.0,67.94,100.0,0.0,0.0,glassy-carbon electrode,KHCO3,0.1,6.8,-1.2,CH4,13.02,1.0,Flow cell
2205,https://doi.org/10.1002/anie.201601582,cube 63,Cu,Cu,No,100.0,cubic,0.0,58.3,63.0,67.94,58.3,63.0,67.94,100.0,0.0,0.0,glassy-carbon electrode,KHCO3,0.1,6.8,-1.2,C2H4,13.02,1.0,Flow cell
2206,https://doi.org/10.1002/anie.201601582,cube 63,Cu,Cu,No,100.0,cubic,0.0,58.3,63.0,67.94,58.3,63.0,67.94,100.0,0.0,0.0,glassy-carbon electrode,KHCO3,0.1,6.8,-1.2,H2,58.02,1.0,Flow cell
2207,https://doi.org/10.1002/anie.201601582,cube 63,Cu,Cu,No,100.0,cubic,0.0,58.3,63.0,67.94,58.3,63.0,67.94,100.0,0.0,0.0,glassy-carbon electrode,KHCO3,0.1,6.8,-1.0,CO,1.49,1.0,Flow cell
2208,https://doi.org/10.1002/anie.201601582,cube 63,Cu,Cu,No,100.0,cubic,0.0,58.3,63.0,67.94,58.3,63.0,67.94,100.0,0.0,0.0,glassy-carbon electrode,KHCO3,0.1,6.8,-1.0,CH4,1.49,1.0,Flow cell
2209,https://doi.org/10.1002/anie.201601582,cube 63,Cu,Cu,No,100.0,cubic,0.0,58.3,63.0,67.94,58.3,63.0,67.94,100.0,0.0,0.0,glassy-carbon electrode,KHCO3,0.1,6.8,-1.0,C2H4,13.02,1.0,Flow cell
2210,https://doi.org/10.1002/anie.201601582,cube 63,Cu,Cu,No,100.0,cubic,0.0,58.3,63.0,67.94,58.3,63.0,67.94,100.0,0.0,0.0,glassy-carbon electrode,KHCO3,0.1,6.8,-1.0,H2,64.71,1.0,Flow cell
2211,https://doi.org/10.1021/acssuschemeng.0c04873,o-Cu2O,Cu2O,Cu2O,No,100.0,octahedron,0.0,278.0,287.0,296.0,278.0,287.0,296.0,0.0,100.0,0.0,carbon paper electrode,KCl,1.0,6.9,-0.8,H2,31.4,1.0,H-cell
2212,https://doi.org/10.1021/acssuschemeng.0c04873,o-Cu2O,Cu2O,Cu2O,No,100.0,octahedron,0.0,278.0,287.0,296.0,278.0,287.0,296.0,0.0,100.0,0.0,carbon paper electrode,KCl,1.0,6.9,-0.8,CO,16.43,1.0,H-cell
2213,https://doi.org/10.1021/acssuschemeng.0c04873,o-Cu2O,Cu2O,Cu2O,No,100.0,octahedron,0.0,278.0,287.0,296.0,278.0,287.0,296.0,0.0,100.0,0.0,carbon paper electrode,KCl,1.0,6.9,-0.8,HCOOH,47.83,1.0,H-cell
2214,https://doi.org/10.1021/acssuschemeng.0c04873,o-Cu2O,Cu2O,Cu2O,No,100.0,octahedron,0.0,278.0,287.0,296.0,278.0,287.0,296.0,0.0,100.0,0.0,carbon paper electrode,KCl,1.0,6.9,-0.8,C2H4,2.42,1.0,H-cell
2215,https://doi.org/10.1021/acssuschemeng.0c04873,o-Cu2O,Cu2O,Cu2O,No,100.0,octahedron,0.0,278.0,287.0,296.0,278.0,287.0,296.0,0.0,100.0,0.0,carbon paper electrode,KCl,1.0,6.9,-0.9,H2,30.92,1.0,H-cell
2216,https://doi.org/10.1021/acssuschemeng.0c04873,o-Cu2O,Cu2O,Cu2O,No,100.0,octahedron,0.0,278.0,287.0,296.0,278.0,287.0,296.0,0.0,100.0,0.0,carbon paper electrode,KCl,1.0,6.9,-0.9,CO,23.67,1.0,H-cell
2217,https://doi.org/10.1021/acssuschemeng.0c04873,o-Cu2O,Cu2O,Cu2O,No,100.0,octahedron,0.0,278.0,287.0,296.0,278.0,287.0,296.0,0.0,100.0,0.0,carbon paper electrode,KCl,1.0,6.9,-0.9,HCOOH,36.23,1.0,H-cell
2218,https://doi.org/10.1021/acssuschemeng.0c04873,o-Cu2O,Cu2O,Cu2O,No,100.0,octahedron,0.0,278.0,287.0,296.0,278.0,287.0,296.0,0.0,100.0,0.0,carbon paper electrode,KCl,1.0,6.9,-0.9,C2H4,5.31,1.0,H-cell
2219,https://doi.org/10.1021/acssuschemeng.0c04873,o-Cu2O,Cu2O,Cu2O,No,100.0,octahedron,0.0,278.0,287.0,296.0,278.0,287.0,296.0,0.0,100.0,0.0,carbon paper electrode,KCl,1.0,6.9,-1.0,H2,27.05,1.0,H-cell
2220,https://doi.org/10.1021/acssuschemeng.0c04873,o-Cu2O,Cu2O,Cu2O,No,100.0,octahedron,0.0,278.0,287.0,296.0,278.0,287.0,296.0,0.0,100.0,0.0,carbon paper electrode,KCl,1.0,6.9,-1.0,CO,13.04,1.0,H-cell
2221,https://doi.org/10.1021/acssuschemeng.0c04873,o-Cu2O,Cu2O,Cu2O,No,100.0,octahedron,0.0,278.0,287.0,296.0,278.0,287.0,296.0,0.0,100.0,0.0,carbon paper electrode,KCl,1.0,6.9,-1.0,HCOOH,27.05,1.0,H-cell
2222,https://doi.org/10.1021/acssuschemeng.0c04873,o-Cu2O,Cu2O,Cu2O,No,100.0,octahedron,0.0,278.0,287.0,296.0,278.0,287.0,296.0,0.0,100.0,0.0,carbon paper electrode,KCl,1.0,6.9,-1.0,C2H4,19.32,1.0,H-cell
2223,https://doi.org/10.1021/acssuschemeng.0c04873,o-Cu2O,Cu2O,Cu2O,No,100.0,octahedron,0.0,278.0,287.0,296.0,278.0,287.0,296.0,0.0,100.0,0.0,carbon paper electrode,KCl,1.0,6.9,-1.0,C2H5OH,9.66,1.0,H-cell
2224,https://doi.org/10.1021/acssuschemeng.0c04873,o-Cu2O,Cu2O,Cu2O,No,100.0,octahedron,0.0,278.0,287.0,296.0,278.0,287.0,296.0,0.0,100.0,0.0,carbon paper electrode,KCl,1.0,6.9,-1.0,C3H7OH,1.93,1.0,H-cell
2225,https://doi.org/10.1021/acssuschemeng.0c04873,o-Cu2O,Cu2O,Cu2O,No,100.0,octahedron,0.0,278.0,287.0,296.0,278.0,287.0,296.0,0.0,100.0,0.0,carbon paper electrode,KCl,1.0,6.9,-1.1,H2,26.09,1.0,H-cell
2226,https://doi.org/10.1021/acssuschemeng.0c04873,o-Cu2O,Cu2O,Cu2O,No,100.0,octahedron,0.0,278.0,287.0,296.0,278.0,287.0,296.0,0.0,100.0,0.0,carbon paper electrode,KCl,1.0,6.9,-1.2,CO,5.31,1.0,H-cell
2227,https://doi.org/10.1021/acssuschemeng.0c04873,o-Cu2O,Cu2O,Cu2O,No,100.0,octahedron,0.0,278.0,287.0,296.0,278.0,287.0,296.0,0.0,100.0,0.0,carbon paper electrode,KCl,1.0,6.9,-1.2,HCOOH,23.19,1.0,H-cell
2228,https://doi.org/10.1021/acssuschemeng.0c04873,o-Cu2O,Cu2O,Cu2O,No,100.0,octahedron,0.0,278.0,287.0,296.0,278.0,287.0,296.0,0.0,100.0,0.0,carbon paper electrode,KCl,1.0,6.9,-1.2,C2H4,26.09,1.0,H-cell
2229,https://doi.org/10.1021/acssuschemeng.0c04873,o-Cu2O,Cu2O,Cu2O,No,100.0,octahedron,0.0,278.0,287.0,296.0,278.0,287.0,296.0,0.0,100.0,0.0,carbon paper electrode,KCl,1.0,6.9,-1.2,C2H5OH,14.98,1.0,H-cell
2230,https://doi.org/10.1021/acssuschemeng.0c04873,o-Cu2O,Cu2O,Cu2O,No,100.0,octahedron,0.0,278.0,287.0,296.0,278.0,287.0,296.0,0.0,100.0,0.0,carbon paper electrode,KCl,1.0,6.9,-1.2,C3H7OH,8.7,1.0,H-cell
2231,https://doi.org/10.1021/acssuschemeng.0c04873,o-Cu2O,Cu2O,Cu2O,No,100.0,octahedron,0.0,278.0,287.0,296.0,278.0,287.0,296.0,0.0,100.0,0.0,carbon paper electrode,KCl,1.0,6.9,-1.2,H2,41.06,1.0,H-cell
2232,https://doi.org/10.1021/acssuschemeng.0c04873,o-Cu2O,Cu2O,Cu2O,No,100.0,octahedron,0.0,278.0,287.0,296.0,278.0,287.0,296.0,0.0,100.0,0.0,carbon paper electrode,KCl,1.0,6.9,-1.2,CO,2.9,1.0,H-cell
2233,https://doi.org/10.1021/acssuschemeng.0c04873,o-Cu2O,Cu2O,Cu2O,No,100.0,octahedron,0.0,278.0,287.0,296.0,278.0,287.0,296.0,0.0,100.0,0.0,carbon paper electrode,KCl,1.0,6.9,-1.2,CH4,3.38,1.0,H-cell
2234,https://doi.org/10.1021/acssuschemeng.0c04873,o-Cu2O,Cu2O,Cu2O,No,100.0,octahedron,0.0,278.0,287.0,296.0,278.0,287.0,296.0,0.0,100.0,0.0,carbon paper electrode,KCl,1.0,6.9,-1.2,HCOOH,15.94,1.0,H-cell
2235,https://doi.org/10.1021/acssuschemeng.0c04873,o-Cu2O,Cu2O,Cu2O,No,100.0,octahedron,0.0,278.0,287.0,296.0,278.0,287.0,296.0,0.0,100.0,0.0,carbon paper electrode,KCl,1.0,6.9,-1.2,C2H4,22.22,1.0,H-cell
2236,https://doi.org/10.1021/acssuschemeng.0c04873,o-Cu2O,Cu2O,Cu2O,No,100.0,octahedron,0.0,278.0,287.0,296.0,278.0,287.0,296.0,0.0,100.0,0.0,carbon paper electrode,KCl,1.0,6.9,-1.2,C2H5OH,12.08,1.0,H-cell
2237,https://doi.org/10.1021/acssuschemeng.0c04873,o-Cu2O,Cu2O,Cu2O,No,100.0,octahedron,0.0,278.0,287.0,296.0,278.0,287.0,296.0,0.0,100.0,0.0,carbon paper electrode,KCl,1.0,6.9,-1.2,C3H7OH,4.35,1.0,H-cell
2238,https://doi.org/10.1021/acssuschemeng.0c04873,d-Cu2O,Cu2O,Cu2O,No,100.0,dodecahedron,0.0,225.0,231.0,237.0,225.0,231.0,237.0,0.0,100.0,0.0,carbon paper electrode,KCl,1.0,6.9,-0.8,H2,32.35,1.0,H-cell
2239,https://doi.org/10.1021/acssuschemeng.0c04873,d-Cu2O,Cu2O,Cu2O,No,100.0,dodecahedron,0.0,225.0,231.0,237.0,225.0,231.0,237.0,0.0,100.0,0.0,carbon paper electrode,KCl,1.0,6.9,-0.8,CO,18.63,1.0,H-cell
2240,https://doi.org/10.1021/acssuschemeng.0c04873,d-Cu2O,Cu2O,Cu2O,No,100.0,dodecahedron,0.0,225.0,231.0,237.0,225.0,231.0,237.0,0.0,100.0,0.0,carbon paper electrode,KCl,1.0,6.9,-0.8,HCOOH,46.08,1.0,H-cell
2241,https://doi.org/10.1021/acssuschemeng.0c04873,d-Cu2O,Cu2O,Cu2O,No,100.0,dodecahedron,0.0,225.0,231.0,237.0,225.0,231.0,237.0,0.0,100.0,0.0,carbon paper electrode,KCl,1.0,6.9,-0.8,C2H4,2.45,1.0,H-cell
2242,https://doi.org/10.1021/acssuschemeng.0c04873,d-Cu2O,Cu2O,Cu2O,No,100.0,dodecahedron,0.0,225.0,231.0,237.0,225.0,231.0,237.0,0.0,100.0,0.0,carbon paper electrode,KCl,1.0,6.9,-0.9,H2,28.92,1.0,H-cell
2243,https://doi.org/10.1021/acssuschemeng.0c04873,d-Cu2O,Cu2O,Cu2O,No,100.0,dodecahedron,0.0,225.0,231.0,237.0,225.0,231.0,237.0,0.0,100.0,0.0,carbon paper electrode,KCl,1.0,6.9,-0.9,CO,17.16,1.0,H-cell
2244,https://doi.org/10.1021/acssuschemeng.0c04873,d-Cu2O,Cu2O,Cu2O,No,100.0,dodecahedron,0.0,225.0,231.0,237.0,225.0,231.0,237.0,0.0,100.0,0.0,carbon paper electrode,KCl,1.0,6.9,-0.9,HCOOH,45.1,1.0,H-cell
2245,https://doi.org/10.1021/acssuschemeng.0c04873,d-Cu2O,Cu2O,Cu2O,No,100.0,dodecahedron,0.0,225.0,231.0,237.0,225.0,231.0,237.0,0.0,100.0,0.0,carbon paper electrode,KCl,1.0,6.9,-0.9,C2H4,5.39,1.0,H-cell
2246,https://doi.org/10.1021/acssuschemeng.0c04873,d-Cu2O,Cu2O,Cu2O,No,100.0,dodecahedron,0.0,225.0,231.0,237.0,225.0,231.0,237.0,0.0,100.0,0.0,carbon paper electrode,KCl,1.0,6.9,-0.9,C2H5OH,3.43,1.0,H-cell
2247,https://doi.org/10.1021/acssuschemeng.0c04873,d-Cu2O,Cu2O,Cu2O,No,100.0,dodecahedron,0.0,225.0,231.0,237.0,225.0,231.0,237.0,0.0,100.0,0.0,carbon paper electrode,KCl,1.0,6.9,-1.0,H2,27.94,1.0,H-cell
2248,https://doi.org/10.1021/acssuschemeng.0c04873,d-Cu2O,Cu2O,Cu2O,No,100.0,dodecahedron,0.0,225.0,231.0,237.0,225.0,231.0,237.0,0.0,100.0,0.0,carbon paper electrode,KCl,1.0,6.9,-1.0,CO,10.78,1.0,H-cell
2249,https://doi.org/10.1021/acssuschemeng.0c04873,d-Cu2O,Cu2O,Cu2O,No,100.0,dodecahedron,0.0,225.0,231.0,237.0,225.0,231.0,237.0,0.0,100.0,0.0,carbon paper electrode,KCl,1.0,6.9,-1.0,HCOOH,43.63,1.0,H-cell
2250,https://doi.org/10.1021/acssuschemeng.0c04873,d-Cu2O,Cu2O,Cu2O,No,100.0,dodecahedron,0.0,225.0,231.0,237.0,225.0,231.0,237.0,0.0,100.0,0.0,carbon paper electrode,KCl,1.0,6.9,-1.0,C2H4,10.29,1.0,H-cell
2251,https://doi.org/10.1021/acssuschemeng.0c04873,d-Cu2O,Cu2O,Cu2O,No,100.0,dodecahedron,0.0,225.0,231.0,237.0,225.0,231.0,237.0,0.0,100.0,0.0,carbon paper electrode,KCl,1.0,6.9,-1.0,C2H5OH,4.41,1.0,H-cell
2252,https://doi.org/10.1021/acssuschemeng.0c04873,d-Cu2O,Cu2O,Cu2O,No,100.0,dodecahedron,0.0,225.0,231.0,237.0,225.0,231.0,237.0,0.0,100.0,0.0,carbon paper electrode,KCl,1.0,6.9,-1.0,C3H7OH,2.94,1.0,H-cell
2253,https://doi.org/10.1021/acssuschemeng.0c04873,d-Cu2O,Cu2O,Cu2O,No,100.0,dodecahedron,0.0,225.0,231.0,237.0,225.0,231.0,237.0,0.0,100.0,0.0,carbon paper electrode,KCl,1.0,6.9,-1.1,H2,26.47,1.0,H-cell
2254,https://doi.org/10.1021/acssuschemeng.0c04873,d-Cu2O,Cu2O,Cu2O,No,100.0,dodecahedron,0.0,225.0,231.0,237.0,225.0,231.0,237.0,0.0,100.0,0.0,carbon paper electrode,KCl,1.0,6.9,-1.1,CO,5.39,1.0,H-cell
2255,https://doi.org/10.1021/acssuschemeng.0c04873,d-Cu2O,Cu2O,Cu2O,No,100.0,dodecahedron,0.0,225.0,231.0,237.0,225.0,231.0,237.0,0.0,100.0,0.0,carbon paper electrode,KCl,1.0,6.9,-1.1,CH4,4.9,1.0,H-cell
2256,https://doi.org/10.1021/acssuschemeng.0c04873,d-Cu2O,Cu2O,Cu2O,No,100.0,dodecahedron,0.0,225.0,231.0,237.0,225.0,231.0,237.0,0.0,100.0,0.0,carbon paper electrode,KCl,1.0,6.9,-1.1,HCOOH,27.94,1.0,H-cell
2257,https://doi.org/10.1021/acssuschemeng.0c04873,d-Cu2O,Cu2O,Cu2O,No,100.0,dodecahedron,0.0,225.0,231.0,237.0,225.0,231.0,237.0,0.0,100.0,0.0,carbon paper electrode,KCl,1.0,6.9,-1.1,C2H4,18.63,1.0,H-cell
2258,https://doi.org/10.1021/acssuschemeng.0c04873,d-Cu2O,Cu2O,Cu2O,No,100.0,dodecahedron,0.0,225.0,231.0,237.0,225.0,231.0,237.0,0.0,100.0,0.0,carbon paper electrode,KCl,1.0,6.9,-1.1,C2H5OH,9.8,1.0,H-cell
2259,https://doi.org/10.1021/acssuschemeng.0c04873,d-Cu2O,Cu2O,Cu2O,No,100.0,dodecahedron,0.0,225.0,231.0,237.0,225.0,231.0,237.0,0.0,100.0,0.0,carbon paper electrode,KCl,1.0,6.9,-1.1,C3H7OH,4.41,1.0,H-cell
2260,https://doi.org/10.1021/acssuschemeng.0c04873,d-Cu2O,Cu2O,Cu2O,No,100.0,dodecahedron,0.0,225.0,231.0,237.0,225.0,231.0,237.0,0.0,100.0,0.0,carbon paper electrode,KCl,1.0,6.9,-1.2,H2,42.65,1.0,H-cell
2261,https://doi.org/10.1021/acssuschemeng.0c04873,d-Cu2O,Cu2O,Cu2O,No,100.0,dodecahedron,0.0,225.0,231.0,237.0,225.0,231.0,237.0,0.0,100.0,0.0,carbon paper electrode,KCl,1.0,6.9,-1.2,CO,3.92,1.0,H-cell
2262,https://doi.org/10.1021/acssuschemeng.0c04873,d-Cu2O,Cu2O,Cu2O,No,100.0,dodecahedron,0.0,225.0,231.0,237.0,225.0,231.0,237.0,0.0,100.0,0.0,carbon paper electrode,KCl,1.0,6.9,-1.2,CH4,10.29,1.0,H-cell
2263,https://doi.org/10.1021/acssuschemeng.0c04873,d-Cu2O,Cu2O,Cu2O,No,100.0,dodecahedron,0.0,225.0,231.0,237.0,225.0,231.0,237.0,0.0,100.0,0.0,carbon paper electrode,KCl,1.0,6.9,-1.2,HCOOH,12.75,1.0,H-cell
2264,https://doi.org/10.1021/acssuschemeng.0c04873,d-Cu2O,Cu2O,Cu2O,No,100.0,dodecahedron,0.0,225.0,231.0,237.0,225.0,231.0,237.0,0.0,100.0,0.0,carbon paper electrode,KCl,1.0,6.9,-1.2,C2H4,15.2,1.0,H-cell
2265,https://doi.org/10.1021/acssuschemeng.0c04873,d-Cu2O,Cu2O,Cu2O,No,100.0,dodecahedron,0.0,225.0,231.0,237.0,225.0,231.0,237.0,0.0,100.0,0.0,carbon paper electrode,KCl,1.0,6.9,-1.2,C2H5OH,12.25,1.0,H-cell
2266,https://doi.org/10.1021/acssuschemeng.0c04873,d-Cu2O,Cu2O,Cu2O,No,100.0,dodecahedron,0.0,225.0,231.0,237.0,225.0,231.0,237.0,0.0,100.0,0.0,carbon paper electrode,KCl,1.0,6.9,-1.2,C3H7OH,2.45,1.0,H-cell
2267,https://doi.org/10.1021/acssuschemeng.0c04873,c-Cu2O,Cu2O,Cu2O,No,100.0,cubic,0.0,297.0,310.0,323.0,297.0,310.0,323.0,0.0,100.0,0.0,carbon paper electrode,KCl,1.0,6.9,-0.8,H2,40.69,1.0,H-cell
2268,https://doi.org/10.1021/acssuschemeng.0c04873,c-Cu2O,Cu2O,Cu2O,No,100.0,cubic,0.0,297.0,310.0,323.0,297.0,310.0,323.0,0.0,100.0,0.0,carbon paper electrode,KCl,1.0,6.9,-0.8,CO,17.16,1.0,H-cell
2269,https://doi.org/10.1021/acssuschemeng.0c04873,c-Cu2O,Cu2O,Cu2O,No,100.0,cubic,0.0,297.0,310.0,323.0,297.0,310.0,323.0,0.0,100.0,0.0,carbon paper electrode,KCl,1.0,6.9,-0.8,HCOOH,48.04,1.0,H-cell
2270,https://doi.org/10.1021/acssuschemeng.0c04873,c-Cu2O,Cu2O,Cu2O,No,100.0,cubic,0.0,297.0,310.0,323.0,297.0,310.0,323.0,0.0,100.0,0.0,carbon paper electrode,KCl,1.0,6.9,-0.9,H2,33.33,1.0,H-cell
2271,https://doi.org/10.1021/acssuschemeng.0c04873,c-Cu2O,Cu2O,Cu2O,No,100.0,cubic,0.0,297.0,310.0,323.0,297.0,310.0,323.0,0.0,100.0,0.0,carbon paper electrode,KCl,1.0,6.9,-0.9,CO,19.12,1.0,H-cell
2272,https://doi.org/10.1021/acssuschemeng.0c04873,c-Cu2O,Cu2O,Cu2O,No,100.0,cubic,0.0,297.0,310.0,323.0,297.0,310.0,323.0,0.0,100.0,0.0,carbon paper electrode,KCl,1.0,6.9,-0.9,HCOOH,46.08,1.0,H-cell
2273,https://doi.org/10.1021/acssuschemeng.0c04873,c-Cu2O,Cu2O,Cu2O,No,100.0,cubic,0.0,297.0,310.0,323.0,297.0,310.0,323.0,0.0,100.0,0.0,carbon paper electrode,KCl,1.0,6.9,-0.9,C2H4,3.92,1.0,H-cell
2274,https://doi.org/10.1021/acssuschemeng.0c04873,c-Cu2O,Cu2O,Cu2O,No,100.0,cubic,0.0,297.0,310.0,323.0,297.0,310.0,323.0,0.0,100.0,0.0,carbon paper electrode,KCl,1.0,6.9,-1.0,H2,29.41,1.0,H-cell
2275,https://doi.org/10.1021/acssuschemeng.0c04873,c-Cu2O,Cu2O,Cu2O,No,100.0,cubic,0.0,297.0,310.0,323.0,297.0,310.0,323.0,0.0,100.0,0.0,carbon paper electrode,KCl,1.0,6.9,-1.0,CO,13.73,1.0,H-cell
2276,https://doi.org/10.1021/acssuschemeng.0c04873,c-Cu2O,Cu2O,Cu2O,No,100.0,cubic,0.0,297.0,310.0,323.0,297.0,310.0,323.0,0.0,100.0,0.0,carbon paper electrode,KCl,1.0,6.9,-1.0,CH4,2.45,1.0,H-cell
2277,https://doi.org/10.1021/acssuschemeng.0c04873,c-Cu2O,Cu2O,Cu2O,No,100.0,cubic,0.0,297.0,310.0,323.0,297.0,310.0,323.0,0.0,100.0,0.0,carbon paper electrode,KCl,1.0,6.9,-1.0,HCOOH,37.25,1.0,H-cell
2278,https://doi.org/10.1021/acssuschemeng.0c04873,c-Cu2O,Cu2O,Cu2O,No,100.0,cubic,0.0,297.0,310.0,323.0,297.0,310.0,323.0,0.0,100.0,0.0,carbon paper electrode,KCl,1.0,6.9,-1.0,C2H4,8.82,1.0,H-cell
2279,https://doi.org/10.1021/acssuschemeng.0c04873,c-Cu2O,Cu2O,Cu2O,No,100.0,cubic,0.0,297.0,310.0,323.0,297.0,310.0,323.0,0.0,100.0,0.0,carbon paper electrode,KCl,1.0,6.9,-1.0,C2H5OH,7.35,1.0,H-cell
2280,https://doi.org/10.1021/acssuschemeng.0c04873,c-Cu2O,Cu2O,Cu2O,No,100.0,cubic,0.0,297.0,310.0,323.0,297.0,310.0,323.0,0.0,100.0,0.0,carbon paper electrode,KCl,1.0,6.9,-1.0,C3H7OH,4.41,1.0,H-cell
2281,https://doi.org/10.1021/acssuschemeng.0c04873,c-Cu2O,Cu2O,Cu2O,No,100.0,cubic,0.0,297.0,310.0,323.0,297.0,310.0,323.0,0.0,100.0,0.0,carbon paper electrode,KCl,1.0,6.9,-1.1,H2,27.45,1.0,H-cell
2282,https://doi.org/10.1021/acssuschemeng.0c04873,c-Cu2O,Cu2O,Cu2O,No,100.0,cubic,0.0,297.0,310.0,323.0,297.0,310.0,323.0,0.0,100.0,0.0,carbon paper electrode,KCl,1.0,6.9,-1.1,CO,9.31,1.0,H-cell
2283,https://doi.org/10.1021/acssuschemeng.0c04873,c-Cu2O,Cu2O,Cu2O,No,100.0,cubic,0.0,297.0,310.0,323.0,297.0,310.0,323.0,0.0,100.0,0.0,carbon paper electrode,KCl,1.0,6.9,-1.1,CH4,3.92,1.0,H-cell
2284,https://doi.org/10.1021/acssuschemeng.0c04873,c-Cu2O,Cu2O,Cu2O,No,100.0,cubic,0.0,297.0,310.0,323.0,297.0,310.0,323.0,0.0,100.0,0.0,carbon paper electrode,KCl,1.0,6.9,-1.1,HCOOH,28.92,1.0,H-cell
2285,https://doi.org/10.1021/acssuschemeng.0c04873,c-Cu2O,Cu2O,Cu2O,No,100.0,cubic,0.0,297.0,310.0,323.0,297.0,310.0,323.0,0.0,100.0,0.0,carbon paper electrode,KCl,1.0,6.9,-1.1,C2H4,19.61,1.0,H-cell
2286,https://doi.org/10.1021/acssuschemeng.0c04873,c-Cu2O,Cu2O,Cu2O,No,100.0,cubic,0.0,297.0,310.0,323.0,297.0,310.0,323.0,0.0,100.0,0.0,carbon paper electrode,KCl,1.0,6.9,-1.1,C2H5OH,10.78,1.0,H-cell
2287,https://doi.org/10.1021/acssuschemeng.0c04873,c-Cu2O,Cu2O,Cu2O,No,100.0,cubic,0.0,297.0,310.0,323.0,297.0,310.0,323.0,0.0,100.0,0.0,carbon paper electrode,KCl,1.0,6.9,-1.1,C3H7OH,4.41,1.0,H-cell
2288,https://doi.org/10.1021/acssuschemeng.0c04873,c-Cu2O,Cu2O,Cu2O,No,100.0,cubic,0.0,297.0,310.0,323.0,297.0,310.0,323.0,0.0,100.0,0.0,carbon paper electrode,KCl,1.0,6.9,-1.2,H2,43.14,1.0,H-cell
2289,https://doi.org/10.1021/acssuschemeng.0c04873,c-Cu2O,Cu2O,Cu2O,No,100.0,cubic,0.0,297.0,310.0,323.0,297.0,310.0,323.0,0.0,100.0,0.0,carbon paper electrode,KCl,1.0,6.9,-1.2,CO,5.88,1.0,H-cell
2290,https://doi.org/10.1021/acssuschemeng.0c04873,c-Cu2O,Cu2O,Cu2O,No,100.0,cubic,0.0,297.0,310.0,323.0,297.0,310.0,323.0,0.0,100.0,0.0,carbon paper electrode,KCl,1.0,6.9,-1.2,CH4,9.8,1.0,H-cell
2291,https://doi.org/10.1021/acssuschemeng.0c04873,c-Cu2O,Cu2O,Cu2O,No,100.0,cubic,0.0,297.0,310.0,323.0,297.0,310.0,323.0,0.0,100.0,0.0,carbon paper electrode,KCl,1.0,6.9,-1.2,HCOOH,14.22,1.0,H-cell
2292,https://doi.org/10.1021/acssuschemeng.0c04873,c-Cu2O,Cu2O,Cu2O,No,100.0,cubic,0.0,297.0,310.0,323.0,297.0,310.0,323.0,0.0,100.0,0.0,carbon paper electrode,KCl,1.0,6.9,-1.2,C2H4,12.75,1.0,H-cell
2293,https://doi.org/10.1021/acssuschemeng.0c04873,c-Cu2O,Cu2O,Cu2O,No,100.0,cubic,0.0,297.0,310.0,323.0,297.0,310.0,323.0,0.0,100.0,0.0,carbon paper electrode,KCl,1.0,6.9,-1.2,CH3COOH,3.92,1.0,H-cell
2294,https://doi.org/10.1021/acssuschemeng.0c04873,c-Cu2O,Cu2O,Cu2O,No,100.0,cubic,0.0,297.0,310.0,323.0,297.0,310.0,323.0,0.0,100.0,0.0,carbon paper electrode,KCl,1.0,6.9,-1.2,C2H5OH,8.33,1.0,H-cell
2295,https://doi.org/10.1021/acssuschemeng.0c04873,c-Cu2O,Cu2O,Cu2O,No,100.0,cubic,0.0,297.0,310.0,323.0,297.0,310.0,323.0,0.0,100.0,0.0,carbon paper electrode,KCl,1.0,6.9,-1.2,C3H7OH,3.43,1.0,H-cell
2296,https://doi.org/10.1016/j.cej.2023.142052,I-Au/Cu2O-30,Cu1O0.5404Au0.016,CuO,Au,98.35,hollow,0.0,45.0,52.5,65.0,45.0,52.5,65.0,0.0,95.1,4.9,glassy-carbon electrode,KHCO3,0.1,6.8,-1.05,C2H4,21.21,0.3,H-cell
2297,https://doi.org/10.1016/j.cej.2023.142052,I-Au/Cu2O-30,Cu1O0.5404Au0.016,CuO,Au,98.35,hollow,0.0,45.0,52.5,65.0,45.0,52.5,65.0,0.0,95.1,4.9,glassy-carbon electrode,KHCO3,0.1,6.8,-1.05,CO,2.38,0.3,H-cell
2298,https://doi.org/10.1016/j.cej.2023.142052,I-Au/Cu2O-30,Cu1O0.5404Au0.016,CuO,Au,98.35,hollow,0.0,45.0,52.5,65.0,45.0,52.5,65.0,0.0,95.1,4.9,glassy-carbon electrode,KHCO3,0.1,6.8,-1.05,HCOOH,2.38,0.3,H-cell
2299,https://doi.org/10.1016/j.cej.2023.142052,I-Au/Cu2O-30,Cu1O0.5404Au0.016,CuO,Au,98.35,hollow,0.0,45.0,52.5,65.0,45.0,52.5,65.0,0.0,95.1,4.9,glassy-carbon electrode,KHCO3,0.1,6.8,-1.05,CH3OH,3.66,0.3,H-cell
2300,https://doi.org/10.1016/j.cej.2023.142052,I-Au/Cu2O-30,Cu1O0.5404Au0.016,CuO,Au,98.35,hollow,0.0,45.0,52.5,65.0,45.0,52.5,65.0,0.0,95.1,4.9,glassy-carbon electrode,KHCO3,0.1,6.8,-1.05,C2H5OH,7.5,0.3,H-cell
2301,https://doi.org/10.1016/j.cej.2023.142052,I-Au/Cu2O-30,Cu1O0.5404Au0.016,CuO,Au,98.35,hollow,0.0,45.0,52.5,65.0,45.0,52.5,65.0,0.0,95.1,4.9,glassy-carbon electrode,KHCO3,0.1,6.8,-1.05,CH4,4.57,0.3,H-cell
2302,https://doi.org/10.1016/j.cej.2023.142052,I-Au/Cu2O-30,Cu1O0.5404Au0.016,CuO,Au,98.35,hollow,0.0,45.0,52.5,65.0,45.0,52.5,65.0,0.0,95.1,4.9,glassy-carbon electrode,KHCO3,0.1,6.8,-1.05,H2,25.05,0.3,H-cell
2303,https://doi.org/10.1016/j.cej.2023.142052,I-Au/Cu2O-30,Cu1O0.5404Au0.016,CuO,Au,98.35,hollow,0.0,45.0,52.5,65.0,45.0,52.5,65.0,0.0,95.1,4.9,glassy-carbon electrode,KHCO3,0.1,6.8,-1.04,C2H4,18.28,0.3,H-cell
2304,https://doi.org/10.1016/j.cej.2023.142052,I-Au/Cu2O-30,Cu1O0.5404Au0.016,CuO,Au,98.35,hollow,0.0,45.0,52.5,65.0,45.0,52.5,65.0,0.0,95.1,4.9,glassy-carbon electrode,KHCO3,0.1,6.8,-1.04,CO,9.14,0.3,H-cell
2305,https://doi.org/10.1016/j.cej.2023.142052,I-Au/Cu2O-30,Cu1O0.5404Au0.016,CuO,Au,98.35,hollow,0.0,45.0,52.5,65.0,45.0,52.5,65.0,0.0,95.1,4.9,glassy-carbon electrode,KHCO3,0.1,6.8,-1.04,HCOOH,3.84,0.3,H-cell
2306,https://doi.org/10.1016/j.cej.2023.142052,I-Au/Cu2O-30,Cu1O0.5404Au0.016,CuO,Au,98.35,hollow,0.0,45.0,52.5,65.0,45.0,52.5,65.0,0.0,95.1,4.9,glassy-carbon electrode,KHCO3,0.1,6.8,-1.04,CH3OH,6.4,0.3,H-cell
2307,https://doi.org/10.1016/j.cej.2023.142052,I-Au/Cu2O-30,Cu1O0.5404Au0.016,CuO,Au,98.35,hollow,0.0,45.0,52.5,65.0,45.0,52.5,65.0,0.0,95.1,4.9,glassy-carbon electrode,KHCO3,0.1,6.8,-1.04,C2H5OH,8.04,0.3,H-cell
2308,https://doi.org/10.1016/j.cej.2023.142052,I-Au/Cu2O-30,Cu1O0.5404Au0.016,CuO,Au,98.35,hollow,0.0,45.0,52.5,65.0,45.0,52.5,65.0,0.0,95.1,4.9,glassy-carbon electrode,KHCO3,0.1,6.8,-1.04,CH3COOH,2.93,0.3,H-cell
2309,https://doi.org/10.1016/j.cej.2023.142052,I-Au/Cu2O-30,Cu1O0.5404Au0.016,CuO,Au,98.35,hollow,0.0,45.0,52.5,65.0,45.0,52.5,65.0,0.0,95.1,4.9,glassy-carbon electrode,KHCO3,0.1,6.8,-1.04,CH4,8.59,0.3,H-cell
2310,https://doi.org/10.1016/j.cej.2023.142052,I-Au/Cu2O-30,Cu1O0.5404Au0.016,CuO,Au,98.35,hollow,0.0,45.0,52.5,65.0,45.0,52.5,65.0,0.0,95.1,4.9,glassy-carbon electrode,KHCO3,0.1,6.8,-1.04,H2,27.06,0.3,H-cell
2311,https://doi.org/10.1016/j.cej.2023.142052,I-Au/Cu2O-30,Cu1O0.5404Au0.016,CuO,Au,98.35,hollow,0.0,45.0,52.5,65.0,45.0,52.5,65.0,0.0,95.1,4.9,glassy-carbon electrode,KHCO3,0.1,6.8,-0.99,C2H4,15.9,0.3,H-cell
2312,https://doi.org/10.1016/j.cej.2023.142052,I-Au/Cu2O-30,Cu1O0.5404Au0.016,CuO,Au,98.35,hollow,0.0,45.0,52.5,65.0,45.0,52.5,65.0,0.0,95.1,4.9,glassy-carbon electrode,KHCO3,0.1,6.8,-0.99,CO,11.88,0.3,H-cell
2313,https://doi.org/10.1016/j.cej.2023.142052,I-Au/Cu2O-30,Cu1O0.5404Au0.016,CuO,Au,98.35,hollow,0.0,45.0,52.5,65.0,45.0,52.5,65.0,0.0,95.1,4.9,glassy-carbon electrode,KHCO3,0.1,6.8,-0.99,HCOOH,4.94,0.3,H-cell
2314,https://doi.org/10.1016/j.cej.2023.142052,I-Au/Cu2O-30,Cu1O0.5404Au0.016,CuO,Au,98.35,hollow,0.0,45.0,52.5,65.0,45.0,52.5,65.0,0.0,95.1,4.9,glassy-carbon electrode,KHCO3,0.1,6.8,-0.99,CH3OH,4.02,0.3,H-cell
2315,https://doi.org/10.1016/j.cej.2023.142052,I-Au/Cu2O-30,Cu1O0.5404Au0.016,CuO,Au,98.35,hollow,0.0,45.0,52.5,65.0,45.0,52.5,65.0,0.0,95.1,4.9,glassy-carbon electrode,KHCO3,0.1,6.8,-0.99,C2H5OH,8.23,0.3,H-cell
2316,https://doi.org/10.1016/j.cej.2023.142052,I-Au/Cu2O-30,Cu1O0.5404Au0.016,CuO,Au,98.35,hollow,0.0,45.0,52.5,65.0,45.0,52.5,65.0,0.0,95.1,4.9,glassy-carbon electrode,KHCO3,0.1,6.8,-0.99,CH3COOH,3.29,0.3,H-cell
2317,https://doi.org/10.1016/j.cej.2023.142052,I-Au/Cu2O-30,Cu1O0.5404Au0.016,CuO,Au,98.35,hollow,0.0,45.0,52.5,65.0,45.0,52.5,65.0,0.0,95.1,4.9,glassy-carbon electrode,KHCO3,0.1,6.8,-0.99,CH4,10.42,0.3,H-cell
2318,https://doi.org/10.1016/j.cej.2023.142052,I-Au/Cu2O-30,Cu1O0.5404Au0.016,CuO,Au,98.35,hollow,0.0,45.0,52.5,65.0,45.0,52.5,65.0,0.0,95.1,4.9,glassy-carbon electrode,KHCO3,0.1,6.8,-0.99,H2,28.52,0.3,H-cell
2319,https://doi.org/10.1016/j.cej.2023.142052,I-Au/Cu2O-30,Cu1O0.5404Au0.016,CuO,Au,98.35,hollow,0.0,45.0,52.5,65.0,45.0,52.5,65.0,0.0,95.1,4.9,glassy-carbon electrode,KHCO3,0.1,6.8,-0.96,C2H4,10.6,0.3,H-cell
2320,https://doi.org/10.1016/j.cej.2023.142052,I-Au/Cu2O-30,Cu1O0.5404Au0.016,CuO,Au,98.35,hollow,0.0,45.0,52.5,65.0,45.0,52.5,65.0,0.0,95.1,4.9,glassy-carbon electrode,KHCO3,0.1,6.8,-0.96,CO,13.35,0.3,H-cell
2321,https://doi.org/10.1016/j.cej.2023.142052,I-Au/Cu2O-30,Cu1O0.5404Au0.016,CuO,Au,98.35,hollow,0.0,45.0,52.5,65.0,45.0,52.5,65.0,0.0,95.1,4.9,glassy-carbon electrode,KHCO3,0.1,6.8,-0.96,HCOOH,5.12,0.3,H-cell
2322,https://doi.org/10.1016/j.cej.2023.142052,I-Au/Cu2O-30,Cu1O0.5404Au0.016,CuO,Au,98.35,hollow,0.0,45.0,52.5,65.0,45.0,52.5,65.0,0.0,95.1,4.9,glassy-carbon electrode,KHCO3,0.1,6.8,-0.96,CH3OH,2.38,0.3,H-cell
2323,https://doi.org/10.1016/j.cej.2023.142052,I-Au/Cu2O-30,Cu1O0.5404Au0.016,CuO,Au,98.35,hollow,0.0,45.0,52.5,65.0,45.0,52.5,65.0,0.0,95.1,4.9,glassy-carbon electrode,KHCO3,0.1,6.8,-0.96,C2H5OH,6.03,0.3,H-cell
2324,https://doi.org/10.1016/j.cej.2023.142052,I-Au/Cu2O-30,Cu1O0.5404Au0.016,CuO,Au,98.35,hollow,0.0,45.0,52.5,65.0,45.0,52.5,65.0,0.0,95.1,4.9,glassy-carbon electrode,KHCO3,0.1,6.8,-0.96,CH3COOH,3.29,0.3,H-cell
2325,https://doi.org/10.1016/j.cej.2023.142052,I-Au/Cu2O-30,Cu1O0.5404Au0.016,CuO,Au,98.35,hollow,0.0,45.0,52.5,65.0,45.0,52.5,65.0,0.0,95.1,4.9,glassy-carbon electrode,KHCO3,0.1,6.8,-0.96,CH4,9.32,0.3,H-cell
2326,https://doi.org/10.1016/j.cej.2023.142052,I-Au/Cu2O-30,Cu1O0.5404Au0.016,CuO,Au,98.35,hollow,0.0,45.0,52.5,65.0,45.0,52.5,65.0,0.0,95.1,4.9,glassy-carbon electrode,KHCO3,0.1,6.8,-0.96,H2,26.33,0.3,H-cell
2327,https://doi.org/10.1016/j.cej.2023.142052,I-Au/Cu2O-30,Cu1O0.5404Au0.016,CuO,Au,98.35,hollow,0.0,45.0,52.5,65.0,45.0,52.5,65.0,0.0,95.1,4.9,glassy-carbon electrode,KHCO3,0.1,6.8,-0.91,C2H4,8.04,0.3,H-cell
2328,https://doi.org/10.1016/j.cej.2023.142052,I-Au/Cu2O-30,Cu1O0.5404Au0.016,CuO,Au,98.35,hollow,0.0,45.0,52.5,65.0,45.0,52.5,65.0,0.0,95.1,4.9,glassy-carbon electrode,KHCO3,0.1,6.8,-0.91,CO,18.83,0.3,H-cell
2329,https://doi.org/10.1016/j.cej.2023.142052,I-Au/Cu2O-30,Cu1O0.5404Au0.016,CuO,Au,98.35,hollow,0.0,45.0,52.5,65.0,45.0,52.5,65.0,0.0,95.1,4.9,glassy-carbon electrode,KHCO3,0.1,6.8,-0.91,HCOOH,11.88,0.3,H-cell
2330,https://doi.org/10.1016/j.cej.2023.142052,I-Au/Cu2O-30,Cu1O0.5404Au0.016,CuO,Au,98.35,hollow,0.0,45.0,52.5,65.0,45.0,52.5,65.0,0.0,95.1,4.9,glassy-carbon electrode,KHCO3,0.1,6.8,-0.91,CH3OH,2.56,0.3,H-cell
2331,https://doi.org/10.1016/j.cej.2023.142052,I-Au/Cu2O-30,Cu1O0.5404Au0.016,CuO,Au,98.35,hollow,0.0,45.0,52.5,65.0,45.0,52.5,65.0,0.0,95.1,4.9,glassy-carbon electrode,KHCO3,0.1,6.8,-0.91,C2H5OH,4.2,0.3,H-cell
2332,https://doi.org/10.1016/j.cej.2023.142052,I-Au/Cu2O-30,Cu1O0.5404Au0.016,CuO,Au,98.35,hollow,0.0,45.0,52.5,65.0,45.0,52.5,65.0,0.0,95.1,4.9,glassy-carbon electrode,KHCO3,0.1,6.8,-0.91,CH3COOH,1.28,0.3,H-cell
2333,https://doi.org/10.1016/j.cej.2023.142052,I-Au/Cu2O-30,Cu1O0.5404Au0.016,CuO,Au,98.35,hollow,0.0,45.0,52.5,65.0,45.0,52.5,65.0,0.0,95.1,4.9,glassy-carbon electrode,KHCO3,0.1,6.8,-0.91,CH4,9.69,0.3,H-cell
2334,https://doi.org/10.1016/j.cej.2023.142052,I-Au/Cu2O-30,Cu1O0.5404Au0.016,CuO,Au,98.35,hollow,0.0,45.0,52.5,65.0,45.0,52.5,65.0,0.0,95.1,4.9,glassy-carbon electrode,KHCO3,0.1,6.8,-0.91,H2,25.05,0.3,H-cell
2336,https://doi.org/10.1016/j.cej.2023.142052,I-Au/Cu2O-30,Cu1O0.5404Au0.016,CuO,Au,98.35,hollow,0.0,45.0,52.5,65.0,45.0,52.5,65.0,0.0,95.1,4.9,glassy-carbon electrode,KHCO3,0.1,6.8,-0.84,C2H4,6.4,0.3,H-cell
2337,https://doi.org/10.1016/j.cej.2023.142052,I-Au/Cu2O-30,Cu1O0.5404Au0.016,CuO,Au,98.35,hollow,0.0,45.0,52.5,65.0,45.0,52.5,65.0,0.0,95.1,4.9,glassy-carbon electrode,KHCO3,0.1,6.8,-0.84,CO,19.74,0.3,H-cell
2338,https://doi.org/10.1016/j.cej.2023.142052,I-Au/Cu2O-30,Cu1O0.5404Au0.016,CuO,Au,98.35,hollow,0.0,45.0,52.5,65.0,45.0,52.5,65.0,0.0,95.1,4.9,glassy-carbon electrode,KHCO3,0.1,6.8,-0.84,HCOOH,20.11,0.3,H-cell
2339,https://doi.org/10.1016/j.cej.2023.142052,I-Au/Cu2O-30,Cu1O0.5404Au0.016,CuO,Au,98.35,hollow,0.0,45.0,52.5,65.0,45.0,52.5,65.0,0.0,95.1,4.9,glassy-carbon electrode,KHCO3,0.1,6.8,-0.84,CH3OH,2.01,0.3,H-cell
2340,https://doi.org/10.1016/j.cej.2023.142052,I-Au/Cu2O-30,Cu1O0.5404Au0.016,CuO,Au,98.35,hollow,0.0,45.0,52.5,65.0,45.0,52.5,65.0,0.0,95.1,4.9,glassy-carbon electrode,KHCO3,0.1,6.8,-0.84,C2H5OH,8.96,0.3,H-cell
2341,https://doi.org/10.1016/j.cej.2023.142052,I-Au/Cu2O-30,Cu1O0.5404Au0.016,CuO,Au,98.35,hollow,0.0,45.0,52.5,65.0,45.0,52.5,65.0,0.0,95.1,4.9,glassy-carbon electrode,KHCO3,0.1,6.8,-0.84,CH3COOH,3.29,0.3,H-cell
2342,https://doi.org/10.1016/j.cej.2023.142052,I-Au/Cu2O-30,Cu1O0.5404Au0.016,CuO,Au,98.35,hollow,0.0,45.0,52.5,65.0,45.0,52.5,65.0,0.0,95.1,4.9,glassy-carbon electrode,KHCO3,0.1,6.8,-0.84,CH4,6.58,0.3,H-cell
2343,https://doi.org/10.1016/j.cej.2023.142052,I-Au/Cu2O-30,Cu1O0.5404Au0.016,CuO,Au,98.35,hollow,0.0,45.0,52.5,65.0,45.0,52.5,65.0,0.0,95.1,4.9,glassy-carbon electrode,KHCO3,0.1,6.8,-0.84,H2,20.66,0.3,H-cell
2344,https://doi.org/10.1021/jacs.0c01699,multi-hollow Cu2O,Cu2O,Cu2O,No,100.0,porrous spherical,0.0,180.0,210.0,260.0,180.0,210.0,260.0,0.0,100.0,0.0,gasdiffusion electrode,KOH,2.0,14.0,-0.53,H2,10.29,0.33,Flow cell
