Repository: vovamirosh/CO2RR_PISH

File: Datasets/with_av_features.csv (part 12 of 12)
DOI,Article name,Formula,Cat. compound,Support,"Cat./Support ratio, % (at)",Morphology (TEM/SEM),"Pore size, nm",width min (nm),width aver (nm),width max (nm),length min (nm),length aver (nm),length max (nm),"Cu, % (at.)","Cu+, % (at.)","Cu(2+), % (at.)",Base,electrolyte,"conc, M",pH,RHE vs V,Product,"FE, %","Time, h",Type of reactor,Av_ar_exactmw,Av_ar_lipinskiHBA,Av_ar_lipinskiHBD,Av_ar_NumHBA,Av_ar_NumHeavyAtoms,Av_harm_labuteASA,Av_harm_CrippenClogP,Av_harm_kappa1,Av_harm_kappa3,Av_harm_Energy of +1 ion,Av_harm_Metal_radius
https://doi.org/10.1016/j.cej.2022.139358,c-Cu2O,Cu2O,Cu2O,No,100.0,cubic,0.0,1000.0,1000.0,1000.0,1000.0,1000.0,1000.0,0.0,100.0,0.0,carbon paper electrode,KHCO3,0.5,7.2,-1.0,CO,16.68,1.0,H-cell,141.85410961999997,1.0,0.0,0.0,3.0,40.040471732759606,-0.12380000000000001,36.040575683266006,2.998961038961039,14.53413,0.65
https://doi.org/10.1016/j.cej.2022.139358,c-Cu2O,Cu2O,Cu2O,No,100.0,cubic,0.0,1000.0,1000.0,1000.0,1000.0,1000.0,1000.0,0.0,100.0,0.0,carbon paper electrode,KHCO3,0.5,7.2,-1.0,C2H4,21.66,1.0,H-cell,141.85410961999997,1.0,0.0,0.0,3.0,40.040471732759606,-0.12380000000000001,36.040575683266006,2.998961038961039,14.53413,0.65
https://doi.org/10.1016/j.cej.2022.139358,c-Cu2O,Cu2O,Cu2O,No,100.0,cubic,0.0,1000.0,1000.0,1000.0,1000.0,1000.0,1000.0,0.0,100.0,0.0,carbon paper electrode,KHCO3,0.5,7.2,-1.0,H2,49.73,1.0,H-cell,141.85410961999997,1.0,0.0,0.0,3.0,40.040471732759606,-0.12380000000000001,36.040575683266006,2.998961038961039,14.53413,0.65
https://doi.org/10.1016/j.cej.2022.139358,c-Cu2O,Cu2O,Cu2O,No,100.0,cubic,0.0,1000.0,1000.0,1000.0,1000.0,1000.0,1000.0,0.0,100.0,0.0,carbon paper electrode,KHCO3,0.5,7.2,-1.1,CH4,3.69,1.0,H-cell,141.85410961999997,1.0,0.0,0.0,3.0,40.040471732759606,-0.12380000000000001,36.040575683266006,2.998961038961039,14.53413,0.65
https://doi.org/10.1016/j.cej.2022.139358,c-Cu2O,Cu2O,Cu2O,No,100.0,cubic,0.0,1000.0,1000.0,1000.0,1000.0,1000.0,1000.0,0.0,100.0,0.0,carbon paper electrode,KHCO3,0.5,7.2,-1.1,CO,10.75,1.0,H-cell,141.85410961999997,1.0,0.0,0.0,3.0,40.040471732759606,-0.12380000000000001,36.040575683266006,2.998961038961039,14.53413,0.65
https://doi.org/10.1016/j.cej.2022.139358,c-Cu2O,Cu2O,Cu2O,No,100.0,cubic,0.0,1000.0,1000.0,1000.0,1000.0,1000.0,1000.0,0.0,100.0,0.0,carbon paper electrode,KHCO3,0.5,7.2,-1.1,H2,31.93,1.0,H-cell,141.85410961999997,1.0,0.0,0.0,3.0,40.040471732759606,-0.12380000000000001,36.040575683266006,2.998961038961039,14.53413,0.65
https://doi.org/10.1016/j.cej.2022.139358,c-Cu2O,Cu2O,Cu2O,No,100.0,cubic,0.0,1000.0,1000.0,1000.0,1000.0,1000.0,1000.0,0.0,100.0,0.0,carbon paper electrode,KHCO3,0.5,7.2,-1.1,C2H4,43.96,1.0,H-cell,141.85410961999997,1.0,0.0,0.0,3.0,40.040471732759606,-0.12380000000000001,36.040575683266006,2.998961038961039,14.53413,0.65
https://doi.org/10.1016/j.cej.2022.139358,c-Cu2O,Cu2O,Cu2O,No,100.0,cubic,0.0,1000.0,1000.0,1000.0,1000.0,1000.0,1000.0,0.0,100.0,0.0,carbon paper electrode,KHCO3,0.5,7.2,-1.1,C2H4,45.0,1.0,H-cell,141.85410961999997,1.0,0.0,0.0,3.0,40.040471732759606,-0.12380000000000001,36.040575683266006,2.998961038961039,14.53413,0.65
https://doi.org/10.1016/j.cej.2022.139358,c-Cu2O,Cu2O,Cu2O,No,100.0,cubic,0.0,1000.0,1000.0,1000.0,1000.0,1000.0,1000.0,0.0,100.0,0.0,carbon paper electrode,KHCO3,0.5,7.2,-1.1,C2H4,42.2,2.0,H-cell,141.85410961999997,1.0,0.0,0.0,3.0,40.040471732759606,-0.12380000000000001,36.040575683266006,2.998961038961039,14.53413,0.65
https://doi.org/10.1016/j.cej.2022.139358,c-Cu2O,Cu2O,Cu2O,No,100.0,cubic,0.0,1000.0,1000.0,1000.0,1000.0,1000.0,1000.0,0.0,100.0,0.0,carbon paper electrode,KHCO3,0.5,7.2,-1.1,C2H4,40.79,3.0,H-cell,141.85410961999997,1.0,0.0,0.0,3.0,40.040471732759606,-0.12380000000000001,36.040575683266006,2.998961038961039,14.53413,0.65
https://doi.org/10.1016/j.cej.2022.139358,c-Cu2O,Cu2O,Cu2O,No,100.0,cubic,0.0,1000.0,1000.0,1000.0,1000.0,1000.0,1000.0,0.0,100.0,0.0,carbon paper electrode,KHCO3,0.5,7.2,-1.1,C2H4,37.29,4.0,H-cell,141.85410961999997,1.0,0.0,0.0,3.0,40.040471732759606,-0.12380000000000001,36.040575683266006,2.998961038961039,14.53413,0.65
https://doi.org/10.1016/j.cej.2022.139358,c-Cu2O,Cu2O,Cu2O,No,100.0,cubic,0.0,1000.0,1000.0,1000.0,1000.0,1000.0,1000.0,0.0,100.0,0.0,carbon paper electrode,KHCO3,0.5,7.2,-1.1,C2H4,36.03,5.0,H-cell,141.85410961999997,1.0,0.0,0.0,3.0,40.040471732759606,-0.12380000000000001,36.040575683266006,2.998961038961039,14.53413,0.65
https://doi.org/10.1016/j.cej.2022.139358,c-Cu2O,Cu2O,Cu2O,No,100.0,cubic,0.0,1000.0,1000.0,1000.0,1000.0,1000.0,1000.0,0.0,100.0,0.0,carbon paper electrode,KHCO3,0.5,7.2,-1.1,C2H4,35.19,6.0,H-cell,141.85410961999997,1.0,0.0,0.0,3.0,40.040471732759606,-0.12380000000000001,36.040575683266006,2.998961038961039,14.53413,0.65
https://doi.org/10.1016/j.cej.2022.139358,c-Cu2O,Cu2O,Cu2O,No,100.0,cubic,0.0,1000.0,1000.0,1000.0,1000.0,1000.0,1000.0,0.0,100.0,0.0,carbon paper electrode,KHCO3,0.5,7.2,-1.1,C2H4,31.96,7.0,H-cell,141.85410961999997,1.0,0.0,0.0,3.0,40.040471732759606,-0.12380000000000001,36.040575683266006,2.998961038961039,14.53413,0.65
https://doi.org/10.1016/j.cej.2022.139358,c-Cu2O,Cu2O,Cu2O,No,100.0,cubic,0.0,1000.0,1000.0,1000.0,1000.0,1000.0,1000.0,0.0,100.0,0.0,carbon paper electrode,KHCO3,0.5,7.2,-1.1,C2H4,31.12,8.0,H-cell,141.85410961999997,1.0,0.0,0.0,3.0,40.040471732759606,-0.12380000000000001,36.040575683266006,2.998961038961039,14.53413,0.65
https://doi.org/10.1016/j.cej.2022.139358,c-Cu2O,Cu2O,Cu2O,No,100.0,cubic,0.0,1000.0,1000.0,1000.0,1000.0,1000.0,1000.0,0.0,100.0,0.0,carbon paper electrode,KHCO3,0.5,7.2,-1.1,C2H4,31.82,9.0,H-cell,141.85410961999997,1.0,0.0,0.0,3.0,40.040471732759606,-0.12380000000000001,36.040575683266006,2.998961038961039,14.53413,0.65
https://doi.org/10.1016/j.cej.2022.139358,c-Cu2O,Cu2O,Cu2O,No,100.0,cubic,0.0,1000.0,1000.0,1000.0,1000.0,1000.0,1000.0,0.0,100.0,0.0,carbon paper electrode,KHCO3,0.5,7.2,-1.1,C2H4,29.02,10.0,H-cell,141.85410961999997,1.0,0.0,0.0,3.0,40.040471732759606,-0.12380000000000001,36.040575683266006,2.998961038961039,14.53413,0.65
https://doi.org/10.1016/j.cej.2022.139358,c-Cu2O,Cu2O,Cu2O,No,100.0,cubic,0.0,1000.0,1000.0,1000.0,1000.0,1000.0,1000.0,0.0,100.0,0.0,carbon paper electrode,KHCO3,0.5,7.2,-1.1,C2H4,30.0,11.0,H-cell,141.85410961999997,1.0,0.0,0.0,3.0,40.040471732759606,-0.12380000000000001,36.040575683266006,2.998961038961039,14.53413,0.65
https://doi.org/10.1016/j.cej.2022.139358,c-Cu2O,Cu2O,Cu2O,No,100.0,cubic,0.0,1000.0,1000.0,1000.0,1000.0,1000.0,1000.0,0.0,100.0,0.0,carbon paper electrode,KHCO3,0.5,7.2,-1.1,C2H4,27.76,12.0,H-cell,141.85410961999997,1.0,0.0,0.0,3.0,40.040471732759606,-0.12380000000000001,36.040575683266006,2.998961038961039,14.53413,0.65
https://doi.org/10.1016/j.cej.2022.139358,c-Cu2O,Cu2O,Cu2O,No,100.0,cubic,0.0,1000.0,1000.0,1000.0,1000.0,1000.0,1000.0,0.0,100.0,0.0,carbon paper electrode,KHCO3,0.5,7.2,-1.1,C2H4,30.0,13.0,H-cell,141.85410961999997,1.0,0.0,0.0,3.0,40.040471732759606,-0.12380000000000001,36.040575683266006,2.998961038961039,14.53413,0.65
https://doi.org/10.1016/j.cej.2022.139358,c-Cu2O,Cu2O,Cu2O,No,100.0,cubic,0.0,1000.0,1000.0,1000.0,1000.0,1000.0,1000.0,0.0,100.0,0.0,carbon paper electrode,KHCO3,0.5,7.2,-1.1,C2H4,28.88,14.0,H-cell,141.85410961999997,1.0,0.0,0.0,3.0,40.040471732759606,-0.12380000000000001,36.040575683266006,2.998961038961039,14.53413,0.65
https://doi.org/10.1016/j.cej.2022.139358,c-Cu2O,Cu2O,Cu2O,No,100.0,cubic,0.0,1000.0,1000.0,1000.0,1000.0,1000.0,1000.0,0.0,100.0,0.0,carbon paper electrode,KHCO3,0.5,7.2,-1.1,C2H4,28.18,22.0,H-cell,141.85410961999997,1.0,0.0,0.0,3.0,40.040471732759606,-0.12380000000000001,36.040575683266006,2.998961038961039,14.53413,0.65
https://doi.org/10.1016/j.cej.2022.139358,c-Cu2O,Cu2O,Cu2O,No,100.0,cubic,0.0,1000.0,1000.0,1000.0,1000.0,1000.0,1000.0,0.0,100.0,0.0,carbon paper electrode,KHCO3,0.5,7.2,-1.1,C2H4,29.72,23.0,H-cell,141.85410961999997,1.0,0.0,0.0,3.0,40.040471732759606,-0.12380000000000001,36.040575683266006,2.998961038961039,14.53413,0.65
https://doi.org/10.1016/j.cej.2022.139358,c-Cu2O,Cu2O,Cu2O,No,100.0,cubic,0.0,1000.0,1000.0,1000.0,1000.0,1000.0,1000.0,0.0,100.0,0.0,carbon paper electrode,KHCO3,0.5,7.2,-1.1,C2H4,28.04,24.0,H-cell,141.85410961999997,1.0,0.0,0.0,3.0,40.040471732759606,-0.12380000000000001,36.040575683266006,2.998961038961039,14.53413,0.65
https://doi.org/10.1016/j.cej.2022.139358,c-Cu2O,Cu2O,Cu2O,No,100.0,cubic,0.0,1000.0,1000.0,1000.0,1000.0,1000.0,1000.0,0.0,100.0,0.0,carbon paper electrode,KHCO3,0.5,7.2,-1.2,CO,3.53,1.0,H-cell,141.85410961999997,1.0,0.0,0.0,3.0,40.040471732759606,-0.12380000000000001,36.040575683266006,2.998961038961039,14.53413,0.65
https://doi.org/10.1016/j.cej.2022.139358,c-Cu2O,Cu2O,Cu2O,No,100.0,cubic,0.0,1000.0,1000.0,1000.0,1000.0,1000.0,1000.0,0.0,100.0,0.0,carbon paper electrode,KHCO3,0.5,7.2,-1.2,CH4,5.94,1.0,H-cell,141.85410961999997,1.0,0.0,0.0,3.0,40.040471732759606,-0.12380000000000001,36.040575683266006,2.998961038961039,14.53413,0.65
https://doi.org/10.1016/j.cej.2022.139358,c-Cu2O,Cu2O,Cu2O,No,100.0,cubic,0.0,1000.0,1000.0,1000.0,1000.0,1000.0,1000.0,0.0,100.0,0.0,carbon paper electrode,KHCO3,0.5,7.2,-1.2,H2,30.8,1.0,H-cell,141.85410961999997,1.0,0.0,0.0,3.0,40.040471732759606,-0.12380000000000001,36.040575683266006,2.998961038961039,14.53413,0.65
https://doi.org/10.1016/j.cej.2022.139358,c-Cu2O,Cu2O,Cu2O,No,100.0,cubic,0.0,1000.0,1000.0,1000.0,1000.0,1000.0,1000.0,0.0,100.0,0.0,carbon paper electrode,KHCO3,0.5,7.2,-1.2,C2H4,46.04,1.0,H-cell,141.85410961999997,1.0,0.0,0.0,3.0,40.040471732759606,-0.12380000000000001,36.040575683266006,2.998961038961039,14.53413,0.65
https://doi.org/10.1016/j.cej.2022.139358,c-Cu2O,Cu2O,Cu2O,No,100.0,cubic,0.0,1000.0,1000.0,1000.0,1000.0,1000.0,1000.0,0.0,100.0,0.0,carbon paper electrode,KHCO3,0.5,7.2,-1.3,CO,3.21,1.0,H-cell,141.85410961999997,1.0,0.0,0.0,3.0,40.040471732759606,-0.12380000000000001,36.040575683266006,2.998961038961039,14.53413,0.65
https://doi.org/10.1016/j.cej.2022.139358,c-Cu2O,Cu2O,Cu2O,No,100.0,cubic,0.0,1000.0,1000.0,1000.0,1000.0,1000.0,1000.0,0.0,100.0,0.0,carbon paper electrode,KHCO3,0.5,7.2,-1.3,CH4,7.54,1.0,H-cell,141.85410961999997,1.0,0.0,0.0,3.0,40.040471732759606,-0.12380000000000001,36.040575683266006,2.998961038961039,14.53413,0.65
https://doi.org/10.1016/j.cej.2022.139358,c-Cu2O,Cu2O,Cu2O,No,100.0,cubic,0.0,1000.0,1000.0,1000.0,1000.0,1000.0,1000.0,0.0,100.0,0.0,carbon paper electrode,KHCO3,0.5,7.2,-1.3,H2,37.54,1.0,H-cell,141.85410961999997,1.0,0.0,0.0,3.0,40.040471732759606,-0.12380000000000001,36.040575683266006,2.998961038961039,14.53413,0.65
https://doi.org/10.1016/j.cej.2022.139358,c-Cu2O,Cu2O,Cu2O,No,100.0,cubic,0.0,1000.0,1000.0,1000.0,1000.0,1000.0,1000.0,0.0,100.0,0.0,carbon paper electrode,KHCO3,0.5,7.2,-1.3,C2H4,40.27,1.0,H-cell,141.85410961999997,1.0,0.0,0.0,3.0,40.040471732759606,-0.12380000000000001,36.040575683266006,2.998961038961039,14.53413,0.65
https://doi.org/10.1016/j.cej.2022.139358,Pd-Cu2O,Cu1.946O0.973Pd0.027,Cu2O,Pd,97.3,cubic,0.0,1000.0,1000.0,1000.0,1000.0,1000.0,1000.0,0.0,100.0,0.0,carbon paper electrode,KHCO3,0.5,7.2,-0.9,C2H4,7.21,1.0,H-cell,140.88344278225998,0.973,0.0,0.0,2.946,39.09740522997219,-0.053592145590552524,23.126982407045674,2.9900734437528618,14.196400086053567,0.6592292089249493
https://doi.org/10.1016/j.cej.2022.139358,Pd-Cu2O,Cu1.946O0.973Pd0.027,Cu2O,Pd,97.3,cubic,0.0,1000.0,1000.0,1000.0,1000.0,1000.0,1000.0,0.0,100.0,0.0,carbon paper electrode,KHCO3,0.5,7.2,-0.9,CO,31.3,1.0,H-cell,140.88344278225998,0.973,0.0,0.0,2.946,39.09740522997219,-0.053592145590552524,23.126982407045674,2.9900734437528618,14.196400086053567,0.6592292089249493
https://doi.org/10.1016/j.cej.2022.139358,Pd-Cu2O,Cu1.946O0.973Pd0.027,Cu2O,Pd,97.3,cubic,0.0,1000.0,1000.0,1000.0,1000.0,1000.0,1000.0,0.0,100.0,0.0,carbon paper electrode,KHCO3,0.5,7.2,-0.9,H2,43.43,1.0,H-cell,140.88344278225998,0.973,0.0,0.0,2.946,39.09740522997219,-0.053592145590552524,23.126982407045674,2.9900734437528618,14.196400086053567,0.6592292089249493
https://doi.org/10.1016/j.cej.2022.139358,Pd-Cu2O,Cu1.946O0.973Pd0.027,Cu2O,Pd,97.3,cubic,0.0,1000.0,1000.0,1000.0,1000.0,1000.0,1000.0,0.0,100.0,0.0,carbon paper electrode,KHCO3,0.5,7.2,-1.0,CH4,2.3,1.0,H-cell,140.88344278225998,0.973,0.0,0.0,2.946,39.09740522997219,-0.053592145590552524,23.126982407045674,2.9900734437528618,14.196400086053567,0.6592292089249493
https://doi.org/10.1016/j.cej.2022.139358,Pd-Cu2O,Cu1.946O0.973Pd0.027,Cu2O,Pd,97.3,cubic,0.0,1000.0,1000.0,1000.0,1000.0,1000.0,1000.0,0.0,100.0,0.0,carbon paper electrode,KHCO3,0.5,7.2,-1.0,CO,25.78,1.0,H-cell,140.88344278225998,0.973,0.0,0.0,2.946,39.09740522997219,-0.053592145590552524,23.126982407045674,2.9900734437528618,14.196400086053567,0.6592292089249493
https://doi.org/10.1016/j.cej.2022.139358,Pd-Cu2O,Cu1.946O0.973Pd0.027,Cu2O,Pd,97.3,cubic,0.0,1000.0,1000.0,1000.0,1000.0,1000.0,1000.0,0.0,100.0,0.0,carbon paper electrode,KHCO3,0.5,7.2,-1.0,C2H4,31.76,1.0,H-cell,140.88344278225998,0.973,0.0,0.0,2.946,39.09740522997219,-0.053592145590552524,23.126982407045674,2.9900734437528618,14.196400086053567,0.6592292089249493
https://doi.org/10.1016/j.cej.2022.139358,Pd-Cu2O,Cu1.946O0.973Pd0.027,Cu2O,Pd,97.3,cubic,0.0,1000.0,1000.0,1000.0,1000.0,1000.0,1000.0,0.0,100.0,0.0,carbon paper electrode,KHCO3,0.5,7.2,-1.0,H2,35.45,1.0,H-cell,140.88344278225998,0.973,0.0,0.0,2.946,39.09740522997219,-0.053592145590552524,23.126982407045674,2.9900734437528618,14.196400086053567,0.6592292089249493
https://doi.org/10.1016/j.cej.2022.139358,Pd-Cu2O,Cu1.946O0.973Pd0.027,Cu2O,Pd,97.3,cubic,0.0,1000.0,1000.0,1000.0,1000.0,1000.0,1000.0,0.0,100.0,0.0,carbon paper electrode,KHCO3,0.5,7.2,-1.1,CH4,3.68,1.0,H-cell,140.88344278225998,0.973,0.0,0.0,2.946,39.09740522997219,-0.053592145590552524,23.126982407045674,2.9900734437528618,14.196400086053567,0.6592292089249493
https://doi.org/10.1016/j.cej.2022.139358,Pd-Cu2O,Cu1.946O0.973Pd0.027,Cu2O,Pd,97.3,cubic,0.0,1000.0,1000.0,1000.0,1000.0,1000.0,1000.0,0.0,100.0,0.0,carbon paper electrode,KHCO3,0.5,7.2,-1.1,CO,6.29,1.0,H-cell,140.88344278225998,0.973,0.0,0.0,2.946,39.09740522997219,-0.053592145590552524,23.126982407045674,2.9900734437528618,14.196400086053567,0.6592292089249493
https://doi.org/10.1016/j.cej.2022.139358,Pd-Cu2O,Cu1.946O0.973Pd0.027,Cu2O,Pd,97.3,cubic,0.0,1000.0,1000.0,1000.0,1000.0,1000.0,1000.0,0.0,100.0,0.0,carbon paper electrode,KHCO3,0.5,7.2,-1.1,H2,20.1,1.0,H-cell,140.88344278225998,0.973,0.0,0.0,2.946,39.09740522997219,-0.053592145590552524,23.126982407045674,2.9900734437528618,14.196400086053567,0.6592292089249493
https://doi.org/10.1016/j.cej.2022.139358,Pd-Cu2O,Cu1.946O0.973Pd0.027,Cu2O,Pd,97.3,cubic,0.0,1000.0,1000.0,1000.0,1000.0,1000.0,1000.0,0.0,100.0,0.0,carbon paper electrode,KHCO3,0.5,7.2,-1.1,C2H4,63.99,1.0,H-cell,140.88344278225998,0.973,0.0,0.0,2.946,39.09740522997219,-0.053592145590552524,23.126982407045674,2.9900734437528618,14.196400086053567,0.6592292089249493
https://doi.org/10.1016/j.cej.2022.139358,Pd-Cu2O,Cu1.946O0.973Pd0.027,Cu2O,Pd,97.3,cubic,0.0,1000.0,1000.0,1000.0,1000.0,1000.0,1000.0,0.0,100.0,0.0,carbon paper electrode,KHCO3,0.5,7.2,-1.1,C2H4,62.24,1.0,H-cell,140.88344278225998,0.973,0.0,0.0,2.946,39.09740522997219,-0.053592145590552524,23.126982407045674,2.9900734437528618,14.196400086053567,0.6592292089249493
https://doi.org/10.1016/j.cej.2022.139358,Pd-Cu2O,Cu1.946O0.973Pd0.027,Cu2O,Pd,97.3,cubic,0.0,1000.0,1000.0,1000.0,1000.0,1000.0,1000.0,0.0,100.0,0.0,carbon paper electrode,KHCO3,0.5,7.2,-1.1,C2H4,62.94,2.0,H-cell,140.88344278225998,0.973,0.0,0.0,2.946,39.09740522997219,-0.053592145590552524,23.126982407045674,2.9900734437528618,14.196400086053567,0.6592292089249493
https://doi.org/10.1016/j.cej.2022.139358,Pd-Cu2O,Cu1.946O0.973Pd0.027,Cu2O,Pd,97.3,cubic,0.0,1000.0,1000.0,1000.0,1000.0,1000.0,1000.0,0.0,100.0,0.0,carbon paper electrode,KHCO3,0.5,7.2,-1.1,C2H4,63.22,3.0,H-cell,140.88344278225998,0.973,0.0,0.0,2.946,39.09740522997219,-0.053592145590552524,23.126982407045674,2.9900734437528618,14.196400086053567,0.6592292089249493
https://doi.org/10.1016/j.cej.2022.139358,Pd-Cu2O,Cu1.946O0.973Pd0.027,Cu2O,Pd,97.3,cubic,0.0,1000.0,1000.0,1000.0,1000.0,1000.0,1000.0,0.0,100.0,0.0,carbon paper electrode,KHCO3,0.5,7.2,-1.1,C2H4,64.07,4.0,H-cell,140.88344278225998,0.973,0.0,0.0,2.946,39.09740522997219,-0.053592145590552524,23.126982407045674,2.9900734437528618,14.196400086053567,0.6592292089249493
https://doi.org/10.1016/j.cej.2022.139358,Pd-Cu2O,Cu1.946O0.973Pd0.027,Cu2O,Pd,97.3,cubic,0.0,1000.0,1000.0,1000.0,1000.0,1000.0,1000.0,0.0,100.0,0.0,carbon paper electrode,KHCO3,0.5,7.2,-1.1,C2H4,62.94,5.0,H-cell,140.88344278225998,0.973,0.0,0.0,2.946,39.09740522997219,-0.053592145590552524,23.126982407045674,2.9900734437528618,14.196400086053567,0.6592292089249493
https://doi.org/10.1016/j.cej.2022.139358,Pd-Cu2O,Cu1.946O0.973Pd0.027,Cu2O,Pd,97.3,cubic,0.0,1000.0,1000.0,1000.0,1000.0,1000.0,1000.0,0.0,100.0,0.0,carbon paper electrode,KHCO3,0.5,7.2,-1.1,C2H4,63.08,6.0,H-cell,140.88344278225998,0.973,0.0,0.0,2.946,39.09740522997219,-0.053592145590552524,23.126982407045674,2.9900734437528618,14.196400086053567,0.6592292089249493
https://doi.org/10.1016/j.cej.2022.139358,Pd-Cu2O,Cu1.946O0.973Pd0.027,Cu2O,Pd,97.3,cubic,0.0,1000.0,1000.0,1000.0,1000.0,1000.0,1000.0,0.0,100.0,0.0,carbon paper electrode,KHCO3,0.5,7.2,-1.1,C2H4,64.21,7.0,H-cell,140.88344278225998,0.973,0.0,0.0,2.946,39.09740522997219,-0.053592145590552524,23.126982407045674,2.9900734437528618,14.196400086053567,0.6592292089249493
https://doi.org/10.1016/j.cej.2022.139358,Pd-Cu2O,Cu1.946O0.973Pd0.027,Cu2O,Pd,97.3,cubic,0.0,1000.0,1000.0,1000.0,1000.0,1000.0,1000.0,0.0,100.0,0.0,carbon paper electrode,KHCO3,0.5,7.2,-1.1,C2H4,61.82,8.0,H-cell,140.88344278225998,0.973,0.0,0.0,2.946,39.09740522997219,-0.053592145590552524,23.126982407045674,2.9900734437528618,14.196400086053567,0.6592292089249493
https://doi.org/10.1016/j.cej.2022.139358,Pd-Cu2O,Cu1.946O0.973Pd0.027,Cu2O,Pd,97.3,cubic,0.0,1000.0,1000.0,1000.0,1000.0,1000.0,1000.0,0.0,100.0,0.0,carbon paper electrode,KHCO3,0.5,7.2,-1.1,C2H4,60.98,9.0,H-cell,140.88344278225998,0.973,0.0,0.0,2.946,39.09740522997219,-0.053592145590552524,23.126982407045674,2.9900734437528618,14.196400086053567,0.6592292089249493
https://doi.org/10.1016/j.cej.2022.139358,Pd-Cu2O,Cu1.946O0.973Pd0.027,Cu2O,Pd,97.3,cubic,0.0,1000.0,1000.0,1000.0,1000.0,1000.0,1000.0,0.0,100.0,0.0,carbon paper electrode,KHCO3,0.5,7.2,-1.1,C2H4,63.22,10.0,H-cell,140.88344278225998,0.973,0.0,0.0,2.946,39.09740522997219,-0.053592145590552524,23.126982407045674,2.9900734437528618,14.196400086053567,0.6592292089249493
https://doi.org/10.1016/j.cej.2022.139358,Pd-Cu2O,Cu1.946O0.973Pd0.027,Cu2O,Pd,97.3,cubic,0.0,1000.0,1000.0,1000.0,1000.0,1000.0,1000.0,0.0,100.0,0.0,carbon paper electrode,KHCO3,0.5,7.2,-1.1,C2H4,61.82,11.0,H-cell,140.88344278225998,0.973,0.0,0.0,2.946,39.09740522997219,-0.053592145590552524,23.126982407045674,2.9900734437528618,14.196400086053567,0.6592292089249493
https://doi.org/10.1016/j.cej.2022.139358,Pd-Cu2O,Cu1.946O0.973Pd0.027,Cu2O,Pd,97.3,cubic,0.0,1000.0,1000.0,1000.0,1000.0,1000.0,1000.0,0.0,100.0,0.0,carbon paper electrode,KHCO3,0.5,7.2,-1.1,C2H4,63.22,12.0,H-cell,140.88344278225998,0.973,0.0,0.0,2.946,39.09740522997219,-0.053592145590552524,23.126982407045674,2.9900734437528618,14.196400086053567,0.6592292089249493
https://doi.org/10.1016/j.cej.2022.139358,Pd-Cu2O,Cu1.946O0.973Pd0.027,Cu2O,Pd,97.3,cubic,0.0,1000.0,1000.0,1000.0,1000.0,1000.0,1000.0,0.0,100.0,0.0,carbon paper electrode,KHCO3,0.5,7.2,-1.1,C2H4,64.07,13.0,H-cell,140.88344278225998,0.973,0.0,0.0,2.946,39.09740522997219,-0.053592145590552524,23.126982407045674,2.9900734437528618,14.196400086053567,0.6592292089249493
https://doi.org/10.1016/j.cej.2022.139358,Pd-Cu2O,Cu1.946O0.973Pd0.027,Cu2O,Pd,97.3,cubic,0.0,1000.0,1000.0,1000.0,1000.0,1000.0,1000.0,0.0,100.0,0.0,carbon paper electrode,KHCO3,0.5,7.2,-1.1,C2H4,61.12,14.0,H-cell,140.88344278225998,0.973,0.0,0.0,2.946,39.09740522997219,-0.053592145590552524,23.126982407045674,2.9900734437528618,14.196400086053567,0.6592292089249493
https://doi.org/10.1016/j.cej.2022.139358,Pd-Cu2O,Cu1.946O0.973Pd0.027,Cu2O,Pd,97.3,cubic,0.0,1000.0,1000.0,1000.0,1000.0,1000.0,1000.0,0.0,100.0,0.0,carbon paper electrode,KHCO3,0.5,7.2,-1.1,C2H4,63.08,22.0,H-cell,140.88344278225998,0.973,0.0,0.0,2.946,39.09740522997219,-0.053592145590552524,23.126982407045674,2.9900734437528618,14.196400086053567,0.6592292089249493
https://doi.org/10.1016/j.cej.2022.139358,Pd-Cu2O,Cu1.946O0.973Pd0.027,Cu2O,Pd,97.3,cubic,0.0,1000.0,1000.0,1000.0,1000.0,1000.0,1000.0,0.0,100.0,0.0,carbon paper electrode,KHCO3,0.5,7.2,-1.1,C2H4,61.96,23.0,H-cell,140.88344278225998,0.973,0.0,0.0,2.946,39.09740522997219,-0.053592145590552524,23.126982407045674,2.9900734437528618,14.196400086053567,0.6592292089249493
https://doi.org/10.1016/j.cej.2022.139358,Pd-Cu2O,Cu1.946O0.973Pd0.027,Cu2O,Pd,97.3,cubic,0.0,1000.0,1000.0,1000.0,1000.0,1000.0,1000.0,0.0,100.0,0.0,carbon paper electrode,KHCO3,0.5,7.2,-1.1,C2H4,63.36,24.0,H-cell,140.88344278225998,0.973,0.0,0.0,2.946,39.09740522997219,-0.053592145590552524,23.126982407045674,2.9900734437528618,14.196400086053567,0.6592292089249493
https://doi.org/10.1016/j.cej.2022.139358,Pd-Cu2O,Cu1.946O0.973Pd0.027,Cu2O,Pd,97.3,cubic,0.0,1000.0,1000.0,1000.0,1000.0,1000.0,1000.0,0.0,100.0,0.0,carbon paper electrode,KHCO3,0.5,7.2,-1.1,C2H4,63.08,25.0,H-cell,140.88344278225998,0.973,0.0,0.0,2.946,39.09740522997219,-0.053592145590552524,23.126982407045674,2.9900734437528618,14.196400086053567,0.6592292089249493
https://doi.org/10.1016/j.cej.2022.139358,Pd-Cu2O,Cu1.946O0.973Pd0.027,Cu2O,Pd,97.3,cubic,0.0,1000.0,1000.0,1000.0,1000.0,1000.0,1000.0,0.0,100.0,0.0,carbon paper electrode,KHCO3,0.5,7.2,-1.1,C2H4,62.1,26.0,H-cell,140.88344278225998,0.973,0.0,0.0,2.946,39.09740522997219,-0.053592145590552524,23.126982407045674,2.9900734437528618,14.196400086053567,0.6592292089249493
https://doi.org/10.1016/j.cej.2022.139358,Pd-Cu2O,Cu1.946O0.973Pd0.027,Cu2O,Pd,97.3,cubic,0.0,1000.0,1000.0,1000.0,1000.0,1000.0,1000.0,0.0,100.0,0.0,carbon paper electrode,KHCO3,0.5,7.2,-1.1,C2H4,64.07,27.0,H-cell,140.88344278225998,0.973,0.0,0.0,2.946,39.09740522997219,-0.053592145590552524,23.126982407045674,2.9900734437528618,14.196400086053567,0.6592292089249493
https://doi.org/10.1016/j.cej.2022.139358,Pd-Cu2O,Cu1.946O0.973Pd0.027,Cu2O,Pd,97.3,cubic,0.0,1000.0,1000.0,1000.0,1000.0,1000.0,1000.0,0.0,100.0,0.0,carbon paper electrode,KHCO3,0.5,7.2,-1.1,C2H4,61.96,28.0,H-cell,140.88344278225998,0.973,0.0,0.0,2.946,39.09740522997219,-0.053592145590552524,23.126982407045674,2.9900734437528618,14.196400086053567,0.6592292089249493
https://doi.org/10.1016/j.cej.2022.139358,Pd-Cu2O,Cu1.946O0.973Pd0.027,Cu2O,Pd,97.3,cubic,0.0,1000.0,1000.0,1000.0,1000.0,1000.0,1000.0,0.0,100.0,0.0,carbon paper electrode,KHCO3,0.5,7.2,-1.1,C2H4,60.84,29.0,H-cell,140.88344278225998,0.973,0.0,0.0,2.946,39.09740522997219,-0.053592145590552524,23.126982407045674,2.9900734437528618,14.196400086053567,0.6592292089249493
https://doi.org/10.1016/j.cej.2022.139358,Pd-Cu2O,Cu1.946O0.973Pd0.027,Cu2O,Pd,97.3,cubic,0.0,1000.0,1000.0,1000.0,1000.0,1000.0,1000.0,0.0,100.0,0.0,carbon paper electrode,KHCO3,0.5,7.2,-1.1,C2H4,63.08,30.0,H-cell,140.88344278225998,0.973,0.0,0.0,2.946,39.09740522997219,-0.053592145590552524,23.126982407045674,2.9900734437528618,14.196400086053567,0.6592292089249493
https://doi.org/10.1016/j.cej.2022.139358,Pd-Cu2O,Cu1.946O0.973Pd0.027,Cu2O,Pd,97.3,cubic,0.0,1000.0,1000.0,1000.0,1000.0,1000.0,1000.0,0.0,100.0,0.0,carbon paper electrode,KHCO3,0.5,7.2,-1.1,C2H4,61.96,31.0,H-cell,140.88344278225998,0.973,0.0,0.0,2.946,39.09740522997219,-0.053592145590552524,23.126982407045674,2.9900734437528618,14.196400086053567,0.6592292089249493
https://doi.org/10.1016/j.cej.2022.139358,Pd-Cu2O,Cu1.946O0.973Pd0.027,Cu2O,Pd,97.3,cubic,0.0,1000.0,1000.0,1000.0,1000.0,1000.0,1000.0,0.0,100.0,0.0,carbon paper electrode,KHCO3,0.5,7.2,-1.1,C2H4,63.36,32.0,H-cell,140.88344278225998,0.973,0.0,0.0,2.946,39.09740522997219,-0.053592145590552524,23.126982407045674,2.9900734437528618,14.196400086053567,0.6592292089249493
https://doi.org/10.1016/j.cej.2022.139358,Pd-Cu2O,Cu1.946O0.973Pd0.027,Cu2O,Pd,97.3,cubic,0.0,1000.0,1000.0,1000.0,1000.0,1000.0,1000.0,0.0,100.0,0.0,carbon paper electrode,KHCO3,0.5,7.2,-1.1,C2H4,63.22,33.0,H-cell,140.88344278225998,0.973,0.0,0.0,2.946,39.09740522997219,-0.053592145590552524,23.126982407045674,2.9900734437528618,14.196400086053567,0.6592292089249493
https://doi.org/10.1016/j.cej.2022.139358,Pd-Cu2O,Cu1.946O0.973Pd0.027,Cu2O,Pd,97.3,cubic,0.0,1000.0,1000.0,1000.0,1000.0,1000.0,1000.0,0.0,100.0,0.0,carbon paper electrode,KHCO3,0.5,7.2,-1.1,C2H4,64.21,34.0,H-cell,140.88344278225998,0.973,0.0,0.0,2.946,39.09740522997219,-0.053592145590552524,23.126982407045674,2.9900734437528618,14.196400086053567,0.6592292089249493
https://doi.org/10.1016/j.cej.2022.139358,Pd-Cu2O,Cu1.946O0.973Pd0.027,Cu2O,Pd,97.3,cubic,0.0,1000.0,1000.0,1000.0,1000.0,1000.0,1000.0,0.0,100.0,0.0,carbon paper electrode,KHCO3,0.5,7.2,-1.1,C2H4,63.22,35.0,H-cell,140.88344278225998,0.973,0.0,0.0,2.946,39.09740522997219,-0.053592145590552524,23.126982407045674,2.9900734437528618,14.196400086053567,0.6592292089249493
https://doi.org/10.1016/j.cej.2022.139358,Pd-Cu2O,Cu1.946O0.973Pd0.027,Cu2O,Pd,97.3,cubic,0.0,1000.0,1000.0,1000.0,1000.0,1000.0,1000.0,0.0,100.0,0.0,carbon paper electrode,KHCO3,0.5,7.2,-1.2,CO,3.84,1.0,H-cell,140.88344278225998,0.973,0.0,0.0,2.946,39.09740522997219,-0.053592145590552524,23.126982407045674,2.9900734437528618,14.196400086053567,0.6592292089249493
https://doi.org/10.1016/j.cej.2022.139358,Pd-Cu2O,Cu1.946O0.973Pd0.027,Cu2O,Pd,97.3,cubic,0.0,1000.0,1000.0,1000.0,1000.0,1000.0,1000.0,0.0,100.0,0.0,carbon paper electrode,KHCO3,0.5,7.2,-1.2,CH4,6.14,1.0,H-cell,140.88344278225998,0.973,0.0,0.0,2.946,39.09740522997219,-0.053592145590552524,23.126982407045674,2.9900734437528618,14.196400086053567,0.6592292089249493
https://doi.org/10.1016/j.cej.2022.139358,Pd-Cu2O,Cu1.946O0.973Pd0.027,Cu2O,Pd,97.3,cubic,0.0,1000.0,1000.0,1000.0,1000.0,1000.0,1000.0,0.0,100.0,0.0,carbon paper electrode,KHCO3,0.5,7.2,-1.2,H2,20.56,1.0,H-cell,140.88344278225998,0.973,0.0,0.0,2.946,39.09740522997219,-0.053592145590552524,23.126982407045674,2.9900734437528618,14.196400086053567,0.6592292089249493
https://doi.org/10.1016/j.cej.2022.139358,Pd-Cu2O,Cu1.946O0.973Pd0.027,Cu2O,Pd,97.3,cubic,0.0,1000.0,1000.0,1000.0,1000.0,1000.0,1000.0,0.0,100.0,0.0,carbon paper electrode,KHCO3,0.5,7.2,-1.2,C2H4,59.39,1.0,H-cell,140.88344278225998,0.973,0.0,0.0,2.946,39.09740522997219,-0.053592145590552524,23.126982407045674,2.9900734437528618,14.196400086053567,0.6592292089249493
https://doi.org/10.1016/j.cej.2022.139358,Pd-Cu2O,Cu1.946O0.973Pd0.027,Cu2O,Pd,97.3,cubic,0.0,1000.0,1000.0,1000.0,1000.0,1000.0,1000.0,0.0,100.0,0.0,carbon paper electrode,KHCO3,0.5,7.2,-1.3,CO,1.99,1.0,H-cell,140.88344278225998,0.973,0.0,0.0,2.946,39.09740522997219,-0.053592145590552524,23.126982407045674,2.9900734437528618,14.196400086053567,0.6592292089249493
https://doi.org/10.1016/j.cej.2022.139358,Pd-Cu2O,Cu1.946O0.973Pd0.027,Cu2O,Pd,97.3,cubic,0.0,1000.0,1000.0,1000.0,1000.0,1000.0,1000.0,0.0,100.0,0.0,carbon paper electrode,KHCO3,0.5,7.2,-1.3,CH4,10.13,1.0,H-cell,140.88344278225998,0.973,0.0,0.0,2.946,39.09740522997219,-0.053592145590552524,23.126982407045674,2.9900734437528618,14.196400086053567,0.6592292089249493
https://doi.org/10.1016/j.cej.2022.139358,Pd-Cu2O,Cu1.946O0.973Pd0.027,Cu2O,Pd,97.3,cubic,0.0,1000.0,1000.0,1000.0,1000.0,1000.0,1000.0,0.0,100.0,0.0,carbon paper electrode,KHCO3,0.5,7.2,-1.3,H2,25.78,1.0,H-cell,140.88344278225998,0.973,0.0,0.0,2.946,39.09740522997219,-0.053592145590552524,23.126982407045674,2.9900734437528618,14.196400086053567,0.6592292089249493
https://doi.org/10.1016/j.cej.2022.139358,Pd-Cu2O,Cu1.946O0.973Pd0.027,Cu2O,Pd,97.3,cubic,0.0,1000.0,1000.0,1000.0,1000.0,1000.0,1000.0,0.0,100.0,0.0,carbon paper electrode,KHCO3,0.5,7.2,-1.3,C2H4,49.72,1.0,H-cell,140.88344278225998,0.973,0.0,0.0,2.946,39.09740522997219,-0.053592145590552524,23.126982407045674,2.9900734437528618,14.196400086053567,0.6592292089249493
https://doi.org/10.1016/j.cej.2022.139358,Pd-Cu2O-1,Cu0.493O0.9865Pd0.0135,Cu2O,Pd,98.65,cubic,0.0,1000.0,1000.0,1000.0,1000.0,1000.0,1000.0,0.0,100.0,0.0,carbon paper electrode,KHCO3,0.5,7.2,-1.1,H2,28.38,1.0,H-cell,141.36877620112998,0.9865,0.0,0.0,2.9730000000000003,39.56331933625604,-0.07480272141726393,28.17455330823172,2.9945106468592217,14.36328002057101,0.6545820745216515
https://doi.org/10.1016/j.cej.2022.139358,Pd-Cu2O-1,Cu0.493O0.9865Pd0.0135,Cu2O,Pd,98.65,cubic,0.0,1000.0,1000.0,1000.0,1000.0,1000.0,1000.0,0.0,100.0,0.0,carbon paper electrode,KHCO3,0.5,7.2,-1.1,CH4,4.86,1.0,H-cell,141.36877620112998,0.9865,0.0,0.0,2.9730000000000003,39.56331933625604,-0.07480272141726393,28.17455330823172,2.9945106468592217,14.36328002057101,0.6545820745216515
https://doi.org/10.1016/j.cej.2022.139358,Pd-Cu2O-1,Cu0.493O0.9865Pd0.0135,Cu2O,Pd,98.65,cubic,0.0,1000.0,1000.0,1000.0,1000.0,1000.0,1000.0,0.0,100.0,0.0,carbon paper electrode,KHCO3,0.5,7.2,-1.1,CO,9.32,1.0,H-cell,141.36877620112998,0.9865,0.0,0.0,2.9730000000000003,39.56331933625604,-0.07480272141726393,28.17455330823172,2.9945106468592217,14.36328002057101,0.6545820745216515
https://doi.org/10.1016/j.cej.2022.139358,Pd-Cu2O-1,Cu0.493O0.9865Pd0.0135,Cu2O,Pd,98.65,cubic,0.0,1000.0,1000.0,1000.0,1000.0,1000.0,1000.0,0.0,100.0,0.0,carbon paper electrode,KHCO3,0.5,7.2,-1.1,C2H4,48.85,1.0,H-cell,141.36877620112998,0.9865,0.0,0.0,2.9730000000000003,39.56331933625604,-0.07480272141726393,28.17455330823172,2.9945106468592217,14.36328002057101,0.6545820745216515
https://doi.org/10.1016/j.cej.2023.142052,I-Au/Cu2O-30,Cu1O0.5404Au0.016,CuO,Au,98.35,hollow,0.0,45.0,52.5,65.0,45.0,52.5,65.0,0.0,95.1,4.9,glassy-carbon electrode,KHCO3,0.1,6.8,-1.05,C2H4,21.21,0.3,H-cell,80.87220605357001,0.9834999999999999,0.0,0.9834999999999999,1.9834999999999998,20.713931251113888,-0.06799022465360285,2.3068119900515724,1.4573486074275674,7.655388171528851,1.5802297628027373
https://doi.org/10.1016/j.cej.2023.142052,I-Au/Cu2O-30,Cu1O0.5404Au0.016,CuO,Au,98.35,hollow,0.0,45.0,52.5,65.0,45.0,52.5,65.0,0.0,95.1,4.9,glassy-carbon electrode,KHCO3,0.1,6.8,-1.05,CO,2.38,0.3,H-cell,80.87220605357001,0.9834999999999999,0.0,0.9834999999999999,1.9834999999999998,20.713931251113888,-0.06799022465360285,2.3068119900515724,1.4573486074275674,7.655388171528851,1.5802297628027373
https://doi.org/10.1016/j.cej.2023.142052,I-Au/Cu2O-30,Cu1O0.5404Au0.016,CuO,Au,98.35,hollow,0.0,45.0,52.5,65.0,45.0,52.5,65.0,0.0,95.1,4.9,glassy-carbon electrode,KHCO3,0.1,6.8,-1.05,HCOOH,2.38,0.3,H-cell,80.87220605357001,0.9834999999999999,0.0,0.9834999999999999,1.9834999999999998,20.713931251113888,-0.06799022465360285,2.3068119900515724,1.4573486074275674,7.655388171528851,1.5802297628027373
https://doi.org/10.1016/j.cej.2023.142052,I-Au/Cu2O-30,Cu1O0.5404Au0.016,CuO,Au,98.35,hollow,0.0,45.0,52.5,65.0,45.0,52.5,65.0,0.0,95.1,4.9,glassy-carbon electrode,KHCO3,0.1,6.8,-1.05,CH3OH,3.66,0.3,H-cell,80.87220605357001,0.9834999999999999,0.0,0.9834999999999999,1.9834999999999998,20.713931251113888,-0.06799022465360285,2.3068119900515724,1.4573486074275674,7.655388171528851,1.5802297628027373
https://doi.org/10.1016/j.cej.2023.142052,I-Au/Cu2O-30,Cu1O0.5404Au0.016,CuO,Au,98.35,hollow,0.0,45.0,52.5,65.0,45.0,52.5,65.0,0.0,95.1,4.9,glassy-carbon electrode,KHCO3,0.1,6.8,-1.05,C2H5OH,7.5,0.3,H-cell,80.87220605357001,0.9834999999999999,0.0,0.9834999999999999,1.9834999999999998,20.713931251113888,-0.06799022465360285,2.3068119900515724,1.4573486074275674,7.655388171528851,1.5802297628027373
https://doi.org/10.1016/j.cej.2023.142052,I-Au/Cu2O-30,Cu1O0.5404Au0.016,CuO,Au,98.35,hollow,0.0,45.0,52.5,65.0,45.0,52.5,65.0,0.0,95.1,4.9,glassy-carbon electrode,KHCO3,0.1,6.8,-1.05,CH4,4.57,0.3,H-cell,80.87220605357001,0.9834999999999999,0.0,0.9834999999999999,1.9834999999999998,20.713931251113888,-0.06799022465360285,2.3068119900515724,1.4573486074275674,7.655388171528851,1.5802297628027373
https://doi.org/10.1016/j.cej.2023.142052,I-Au/Cu2O-30,Cu1O0.5404Au0.016,CuO,Au,98.35,hollow,0.0,45.0,52.5,65.0,45.0,52.5,65.0,0.0,95.1,4.9,glassy-carbon electrode,KHCO3,0.1,6.8,-1.05,H2,25.05,0.3,H-cell,80.87220605357001,0.9834999999999999,0.0,0.9834999999999999,1.9834999999999998,20.713931251113888,-0.06799022465360285,2.3068119900515724,1.4573486074275674,7.655388171528851,1.5802297628027373
https://doi.org/10.1016/j.cej.2023.142052,I-Au/Cu2O-30,Cu1O0.5404Au0.016,CuO,Au,98.35,hollow,0.0,45.0,52.5,65.0,45.0,52.5,65.0,0.0,95.1,4.9,glassy-carbon electrode,KHCO3,0.1,6.8,-1.04,C2H4,18.28,0.3,H-cell,80.87220605357001,0.9834999999999999,0.0,0.9834999999999999,1.9834999999999998,20.713931251113888,-0.06799022465360285,2.3068119900515724,1.4573486074275674,7.655388171528851,1.5802297628027373
https://doi.org/10.1016/j.cej.2023.142052,I-Au/Cu2O-30,Cu1O0.5404Au0.016,CuO,Au,98.35,hollow,0.0,45.0,52.5,65.0,45.0,52.5,65.0,0.0,95.1,4.9,glassy-carbon electrode,KHCO3,0.1,6.8,-1.04,CO,9.14,0.3,H-cell,80.87220605357001,0.9834999999999999,0.0,0.9834999999999999,1.9834999999999998,20.713931251113888,-0.06799022465360285,2.3068119900515724,1.4573486074275674,7.655388171528851,1.5802297628027373
https://doi.org/10.1016/j.cej.2023.142052,I-Au/Cu2O-30,Cu1O0.5404Au0.016,CuO,Au,98.35,hollow,0.0,45.0,52.5,65.0,45.0,52.5,65.0,0.0,95.1,4.9,glassy-carbon electrode,KHCO3,0.1,6.8,-1.04,HCOOH,3.84,0.3,H-cell,80.87220605357001,0.9834999999999999,0.0,0.9834999999999999,1.9834999999999998,20.713931251113888,-0.06799022465360285,2.3068119900515724,1.4573486074275674,7.655388171528851,1.5802297628027373
https://doi.org/10.1016/j.cej.2023.142052,I-Au/Cu2O-30,Cu1O0.5404Au0.016,CuO,Au,98.35,hollow,0.0,45.0,52.5,65.0,45.0,52.5,65.0,0.0,95.1,4.9,glassy-carbon electrode,KHCO3,0.1,6.8,-1.04,CH3OH,6.4,0.3,H-cell,80.87220605357001,0.9834999999999999,0.0,0.9834999999999999,1.9834999999999998,20.713931251113888,-0.06799022465360285,2.3068119900515724,1.4573486074275674,7.655388171528851,1.5802297628027373
https://doi.org/10.1016/j.cej.2023.142052,I-Au/Cu2O-30,Cu1O0.5404Au0.016,CuO,Au,98.35,hollow,0.0,45.0,52.5,65.0,45.0,52.5,65.0,0.0,95.1,4.9,glassy-carbon electrode,KHCO3,0.1,6.8,-1.04,C2H5OH,8.04,0.3,H-cell,80.87220605357001,0.9834999999999999,0.0,0.9834999999999999,1.9834999999999998,20.713931251113888,-0.06799022465360285,2.3068119900515724,1.4573486074275674,7.655388171528851,1.5802297628027373
https://doi.org/10.1016/j.cej.2023.142052,I-Au/Cu2O-30,Cu1O0.5404Au0.016,CuO,Au,98.35,hollow,0.0,45.0,52.5,65.0,45.0,52.5,65.0,0.0,95.1,4.9,glassy-carbon electrode,KHCO3,0.1,6.8,-1.04,CH3COOH,2.93,0.3,H-cell,80.87220605357001,0.9834999999999999,0.0,0.9834999999999999,1.9834999999999998,20.713931251113888,-0.06799022465360285,2.3068119900515724,1.4573486074275674,7.655388171528851,1.5802297628027373
https://doi.org/10.1016/j.cej.2023.142052,I-Au/Cu2O-30,Cu1O0.5404Au0.016,CuO,Au,98.35,hollow,0.0,45.0,52.5,65.0,45.0,52.5,65.0,0.0,95.1,4.9,glassy-carbon electrode,KHCO3,0.1,6.8,-1.04,CH4,8.59,0.3,H-cell,80.87220605357001,0.9834999999999999,0.0,0.9834999999999999,1.9834999999999998,20.713931251113888,-0.06799022465360285,2.3068119900515724,1.4573486074275674,7.655388171528851,1.5802297628027373
https://doi.org/10.1016/j.cej.2023.142052,I-Au/Cu2O-30,Cu1O0.5404Au0.016,CuO,Au,98.35,hollow,0.0,45.0,52.5,65.0,45.0,52.5,65.0,0.0,95.1,4.9,glassy-carbon electrode,KHCO3,0.1,6.8,-1.04,H2,27.06,0.3,H-cell,80.87220605357001,0.9834999999999999,0.0,0.9834999999999999,1.9834999999999998,20.713931251113888,-0.06799022465360285,2.3068119900515724,1.4573486074275674,7.655388171528851,1.5802297628027373
https://doi.org/10.1016/j.cej.2023.142052,I-Au/Cu2O-30,Cu1O0.5404Au0.016,CuO,Au,98.35,hollow,0.0,45.0,52.5,65.0,45.0,52.5,65.0,0.0,95.1,4.9,glassy-carbon electrode,KHCO3,0.1,6.8,-0.99,C2H4,15.9,0.3,H-cell,80.87220605357001,0.9834999999999999,0.0,0.9834999999999999,1.9834999999999998,20.713931251113888,-0.06799022465360285,2.3068119900515724,1.4573486074275674,7.655388171528851,1.5802297628027373
https://doi.org/10.1016/j.cej.2023.142052,I-Au/Cu2O-30,Cu1O0.5404Au0.016,CuO,Au,98.35,hollow,0.0,45.0,52.5,65.0,45.0,52.5,65.0,0.0,95.1,4.9,glassy-carbon electrode,KHCO3,0.1,6.8,-0.99,CO,11.88,0.3,H-cell,80.87220605357001,0.9834999999999999,0.0,0.9834999999999999,1.9834999999999998,20.713931251113888,-0.06799022465360285,2.3068119900515724,1.4573486074275674,7.655388171528851,1.5802297628027373
https://doi.org/10.1016/j.cej.2023.142052,I-Au/Cu2O-30,Cu1O0.5404Au0.016,CuO,Au,98.35,hollow,0.0,45.0,52.5,65.0,45.0,52.5,65.0,0.0,95.1,4.9,glassy-carbon electrode,KHCO3,0.1,6.8,-0.99,HCOOH,4.94,0.3,H-cell,80.87220605357001,0.9834999999999999,0.0,0.9834999999999999,1.9834999999999998,20.713931251113888,-0.06799022465360285,2.3068119900515724,1.4573486074275674,7.655388171528851,1.5802297628027373
https://doi.org/10.1016/j.cej.2023.142052,I-Au/Cu2O-30,Cu1O0.5404Au0.016,CuO,Au,98.35,hollow,0.0,45.0,52.5,65.0,45.0,52.5,65.0,0.0,95.1,4.9,glassy-carbon electrode,KHCO3,0.1,6.8,-0.99,CH3OH,4.02,0.3,H-cell,80.87220605357001,0.9834999999999999,0.0,0.9834999999999999,1.9834999999999998,20.713931251113888,-0.06799022465360285,2.3068119900515724,1.4573486074275674,7.655388171528851,1.5802297628027373
https://doi.org/10.1016/j.cej.2023.142052,I-Au/Cu2O-30,Cu1O0.5404Au0.016,CuO,Au,98.35,hollow,0.0,45.0,52.5,65.0,45.0,52.5,65.0,0.0,95.1,4.9,glassy-carbon electrode,KHCO3,0.1,6.8,-0.99,C2H5OH,8.23,0.3,H-cell,80.87220605357001,0.9834999999999999,0.0,0.9834999999999999,1.9834999999999998,20.713931251113888,-0.06799022465360285,2.3068119900515724,1.4573486074275674,7.655388171528851,1.5802297628027373
https://doi.org/10.1016/j.cej.2023.142052,I-Au/Cu2O-30,Cu1O0.5404Au0.016,CuO,Au,98.35,hollow,0.0,45.0,52.5,65.0,45.0,52.5,65.0,0.0,95.1,4.9,glassy-carbon electrode,KHCO3,0.1,6.8,-0.99,CH3COOH,3.29,0.3,H-cell,80.87220605357001,0.9834999999999999,0.0,0.9834999999999999,1.9834999999999998,20.713931251113888,-0.06799022465360285,2.3068119900515724,1.4573486074275674,7.655388171528851,1.5802297628027373
https://doi.org/10.1016/j.cej.2023.142052,I-Au/Cu2O-30,Cu1O0.5404Au0.016,CuO,Au,98.35,hollow,0.0,45.0,52.5,65.0,45.0,52.5,65.0,0.0,95.1,4.9,glassy-carbon electrode,KHCO3,0.1,6.8,-0.99,CH4,10.42,0.3,H-cell,80.87220605357001,0.9834999999999999,0.0,0.9834999999999999,1.9834999999999998,20.713931251113888,-0.06799022465360285,2.3068119900515724,1.4573486074275674,7.655388171528851,1.5802297628027373
https://doi.org/10.1016/j.cej.2023.142052,I-Au/Cu2O-30,Cu1O0.5404Au0.016,CuO,Au,98.35,hollow,0.0,45.0,52.5,65.0,45.0,52.5,65.0,0.0,95.1,4.9,glassy-carbon electrode,KHCO3,0.1,6.8,-0.99,H2,28.52,0.3,H-cell,80.87220605357001,0.9834999999999999,0.0,0.9834999999999999,1.9834999999999998,20.713931251113888,-0.06799022465360285,2.3068119900515724,1.4573486074275674,7.655388171528851,1.5802297628027373
https://doi.org/10.1016/j.cej.2023.142052,I-Au/Cu2O-30,Cu1O0.5404Au0.016,CuO,Au,98.35,hollow,0.0,45.0,52.5,65.0,45.0,52.5,65.0,0.0,95.1,4.9,glassy-carbon electrode,KHCO3,0.1,6.8,-0.96,C2H4,10.6,0.3,H-cell,80.87220605357001,0.9834999999999999,0.0,0.9834999999999999,1.9834999999999998,20.713931251113888,-0.06799022465360285,2.3068119900515724,1.4573486074275674,7.655388171528851,1.5802297628027373
https://doi.org/10.1016/j.cej.2023.142052,I-Au/Cu2O-30,Cu1O0.5404Au0.016,CuO,Au,98.35,hollow,0.0,45.0,52.5,65.0,45.0,52.5,65.0,0.0,95.1,4.9,glassy-carbon electrode,KHCO3,0.1,6.8,-0.96,CO,13.35,0.3,H-cell,80.87220605357001,0.9834999999999999,0.0,0.9834999999999999,1.9834999999999998,20.713931251113888,-0.06799022465360285,2.3068119900515724,1.4573486074275674,7.655388171528851,1.5802297628027373
https://doi.org/10.1016/j.cej.2023.142052,I-Au/Cu2O-30,Cu1O0.5404Au0.016,CuO,Au,98.35,hollow,0.0,45.0,52.5,65.0,45.0,52.5,65.0,0.0,95.1,4.9,glassy-carbon electrode,KHCO3,0.1,6.8,-0.96,HCOOH,5.12,0.3,H-cell,80.87220605357001,0.9834999999999999,0.0,0.9834999999999999,1.9834999999999998,20.713931251113888,-0.06799022465360285,2.3068119900515724,1.4573486074275674,7.655388171528851,1.5802297628027373
https://doi.org/10.1016/j.cej.2023.142052,I-Au/Cu2O-30,Cu1O0.5404Au0.016,CuO,Au,98.35,hollow,0.0,45.0,52.5,65.0,45.0,52.5,65.0,0.0,95.1,4.9,glassy-carbon electrode,KHCO3,0.1,6.8,-0.96,CH3OH,2.38,0.3,H-cell,80.87220605357001,0.9834999999999999,0.0,0.9834999999999999,1.9834999999999998,20.713931251113888,-0.06799022465360285,2.3068119900515724,1.4573486074275674,7.655388171528851,1.5802297628027373
https://doi.org/10.1016/j.cej.2023.142052,I-Au/Cu2O-30,Cu1O0.5404Au0.016,CuO,Au,98.35,hollow,0.0,45.0,52.5,65.0,45.0,52.5,65.0,0.0,95.1,4.9,glassy-carbon electrode,KHCO3,0.1,6.8,-0.96,C2H5OH,6.03,0.3,H-cell,80.87220605357001,0.9834999999999999,0.0,0.9834999999999999,1.9834999999999998,20.713931251113888,-0.06799022465360285,2.3068119900515724,1.4573486074275674,7.655388171528851,1.5802297628027373
https://doi.org/10.1016/j.cej.2023.142052,I-Au/Cu2O-30,Cu1O0.5404Au0.016,CuO,Au,98.35,hollow,0.0,45.0,52.5,65.0,45.0,52.5,65.0,0.0,95.1,4.9,glassy-carbon electrode,KHCO3,0.1,6.8,-0.96,CH3COOH,3.29,0.3,H-cell,80.87220605357001,0.9834999999999999,0.0,0.9834999999999999,1.9834999999999998,20.713931251113888,-0.06799022465360285,2.3068119900515724,1.4573486074275674,7.655388171528851,1.5802297628027373
https://doi.org/10.1016/j.cej.2023.142052,I-Au/Cu2O-30,Cu1O0.5404Au0.016,CuO,Au,98.35,hollow,0.0,45.0,52.5,65.0,45.0,52.5,65.0,0.0,95.1,4.9,glassy-carbon electrode,KHCO3,0.1,6.8,-0.96,CH4,9.32,0.3,H-cell,80.87220605357001,0.9834999999999999,0.0,0.9834999999999999,1.9834999999999998,20.713931251113888,-0.06799022465360285,2.3068119900515724,1.4573486074275674,7.655388171528851,1.5802297628027373
https://doi.org/10.1016/j.cej.2023.142052,I-Au/Cu2O-30,Cu1O0.5404Au0.016,CuO,Au,98.35,hollow,0.0,45.0,52.5,65.0,45.0,52.5,65.0,0.0,95.1,4.9,glassy-carbon electrode,KHCO3,0.1,6.8,-0.96,H2,26.33,0.3,H-cell,80.87220605357001,0.9834999999999999,0.0,0.9834999999999999,1.9834999999999998,20.713931251113888,-0.06799022465360285,2.3068119900515724,1.4573486074275674,7.655388171528851,1.5802297628027373
https://doi.org/10.1016/j.cej.2023.142052,I-Au/Cu2O-30,Cu1O0.5404Au0.016,CuO,Au,98.35,hollow,0.0,45.0,52.5,65.0,45.0,52.5,65.0,0.0,95.1,4.9,glassy-carbon electrode,KHCO3,0.1,6.8,-0.91,C2H4,8.04,0.3,H-cell,80.87220605357001,0.9834999999999999,0.0,0.9834999999999999,1.9834999999999998,20.713931251113888,-0.06799022465360285,2.3068119900515724,1.4573486074275674,7.655388171528851,1.5802297628027373
https://doi.org/10.1016/j.cej.2023.142052,I-Au/Cu2O-30,Cu1O0.5404Au0.016,CuO,Au,98.35,hollow,0.0,45.0,52.5,65.0,45.0,52.5,65.0,0.0,95.1,4.9,glassy-carbon electrode,KHCO3,0.1,6.8,-0.91,CO,18.83,0.3,H-cell,80.87220605357001,0.9834999999999999,0.0,0.9834999999999999,1.9834999999999998,20.713931251113888,-0.06799022465360285,2.3068119900515724,1.4573486074275674,7.655388171528851,1.5802297628027373
https://doi.org/10.1016/j.cej.2023.142052,I-Au/Cu2O-30,Cu1O0.5404Au0.016,CuO,Au,98.35,hollow,0.0,45.0,52.5,65.0,45.0,52.5,65.0,0.0,95.1,4.9,glassy-carbon electrode,KHCO3,0.1,6.8,-0.91,HCOOH,11.88,0.3,H-cell,80.87220605357001,0.9834999999999999,0.0,0.9834999999999999,1.9834999999999998,20.713931251113888,-0.06799022465360285,2.3068119900515724,1.4573486074275674,7.655388171528851,1.5802297628027373
https://doi.org/10.1016/j.cej.2023.142052,I-Au/Cu2O-30,Cu1O0.5404Au0.016,CuO,Au,98.35,hollow,0.0,45.0,52.5,65.0,45.0,52.5,65.0,0.0,95.1,4.9,glassy-carbon electrode,KHCO3,0.1,6.8,-0.91,CH3OH,2.56,0.3,H-cell,80.87220605357001,0.9834999999999999,0.0,0.9834999999999999,1.9834999999999998,20.713931251113888,-0.06799022465360285,2.3068119900515724,1.4573486074275674,7.655388171528851,1.5802297628027373
https://doi.org/10.1016/j.cej.2023.142052,I-Au/Cu2O-30,Cu1O0.5404Au0.016,CuO,Au,98.35,hollow,0.0,45.0,52.5,65.0,45.0,52.5,65.0,0.0,95.1,4.9,glassy-carbon electrode,KHCO3,0.1,6.8,-0.91,C2H5OH,4.2,0.3,H-cell,80.87220605357001,0.9834999999999999,0.0,0.9834999999999999,1.9834999999999998,20.713931251113888,-0.06799022465360285,2.3068119900515724,1.4573486074275674,7.655388171528851,1.5802297628027373
https://doi.org/10.1016/j.cej.2023.142052,I-Au/Cu2O-30,Cu1O0.5404Au0.016,CuO,Au,98.35,hollow,0.0,45.0,52.5,65.0,45.0,52.5,65.0,0.0,95.1,4.9,glassy-carbon electrode,KHCO3,0.1,6.8,-0.91,CH3COOH,1.28,0.3,H-cell,80.87220605357001,0.9834999999999999,0.0,0.9834999999999999,1.9834999999999998,20.713931251113888,-0.06799022465360285,2.3068119900515724,1.4573486074275674,7.655388171528851,1.5802297628027373
https://doi.org/10.1016/j.cej.2023.142052,I-Au/Cu2O-30,Cu1O0.5404Au0.016,CuO,Au,98.35,hollow,0.0,45.0,52.5,65.0,45.0,52.5,65.0,0.0,95.1,4.9,glassy-carbon electrode,KHCO3,0.1,6.8,-0.91,CH4,9.69,0.3,H-cell,80.87220605357001,0.9834999999999999,0.0,0.9834999999999999,1.9834999999999998,20.713931251113888,-0.06799022465360285,2.3068119900515724,1.4573486074275674,7.655388171528851,1.5802297628027373
https://doi.org/10.1016/j.cej.2023.142052,I-Au/Cu2O-30,Cu1O0.5404Au0.016,CuO,Au,98.35,hollow,0.0,45.0,52.5,65.0,45.0,52.5,65.0,0.0,95.1,4.9,glassy-carbon electrode,KHCO3,0.1,6.8,-0.91,H2,25.05,0.3,H-cell,80.87220605357001,0.9834999999999999,0.0,0.9834999999999999,1.9834999999999998,20.713931251113888,-0.06799022465360285,2.3068119900515724,1.4573486074275674,7.655388171528851,1.5802297628027373
https://doi.org/10.1016/j.cej.2023.142052,I-Au/Cu2O-30,Cu1O0.5404Au0.016,CuO,Au,98.35,hollow,0.0,45.0,52.5,65.0,45.0,52.5,65.0,0.0,95.1,4.9,glassy-carbon electrode,KHCO3,0.1,6.8,-0.84,C2H4,6.4,0.3,H-cell,80.87220605357001,0.9834999999999999,0.0,0.9834999999999999,1.9834999999999998,20.713931251113888,-0.06799022465360285,2.3068119900515724,1.4573486074275674,7.655388171528851,1.5802297628027373
https://doi.org/10.1016/j.cej.2023.142052,I-Au/Cu2O-30,Cu1O0.5404Au0.016,CuO,Au,98.35,hollow,0.0,45.0,52.5,65.0,45.0,52.5,65.0,0.0,95.1,4.9,glassy-carbon electrode,KHCO3,0.1,6.8,-0.84,CO,19.74,0.3,H-cell,80.87220605357001,0.9834999999999999,0.0,0.9834999999999999,1.9834999999999998,20.713931251113888,-0.06799022465360285,2.3068119900515724,1.4573486074275674,7.655388171528851,1.5802297628027373
https://doi.org/10.1016/j.cej.2023.142052,I-Au/Cu2O-30,Cu1O0.5404Au0.016,CuO,Au,98.35,hollow,0.0,45.0,52.5,65.0,45.0,52.5,65.0,0.0,95.1,4.9,glassy-carbon electrode,KHCO3,0.1,6.8,-0.84,HCOOH,20.11,0.3,H-cell,80.87220605357001,0.9834999999999999,0.0,0.9834999999999999,1.9834999999999998,20.713931251113888,-0.06799022465360285,2.3068119900515724,1.4573486074275674,7.655388171528851,1.5802297628027373
https://doi.org/10.1016/j.cej.2023.142052,I-Au/Cu2O-30,Cu1O0.5404Au0.016,CuO,Au,98.35,hollow,0.0,45.0,52.5,65.0,45.0,52.5,65.0,0.0,95.1,4.9,glassy-carbon electrode,KHCO3,0.1,6.8,-0.84,CH3OH,2.01,0.3,H-cell,80.87220605357001,0.9834999999999999,0.0,0.9834999999999999,1.9834999999999998,20.713931251113888,-0.06799022465360285,2.3068119900515724,1.4573486074275674,7.655388171528851,1.5802297628027373
https://doi.org/10.1016/j.cej.2023.142052,I-Au/Cu2O-30,Cu1O0.5404Au0.016,CuO,Au,98.35,hollow,0.0,45.0,52.5,65.0,45.0,52.5,65.0,0.0,95.1,4.9,glassy-carbon electrode,KHCO3,0.1,6.8,-0.84,C2H5OH,8.96,0.3,H-cell,80.87220605357001,0.9834999999999999,0.0,0.9834999999999999,1.9834999999999998,20.713931251113888,-0.06799022465360285,2.3068119900515724,1.4573486074275674,7.655388171528851,1.5802297628027373
https://doi.org/10.1016/j.cej.2023.142052,I-Au/Cu2O-30,Cu1O0.5404Au0.016,CuO,Au,98.35,hollow,0.0,45.0,52.5,65.0,45.0,52.5,65.0,0.0,95.1,4.9,glassy-carbon electrode,KHCO3,0.1,6.8,-0.84,CH3COOH,3.29,0.3,H-cell,80.87220605357001,0.9834999999999999,0.0,0.9834999999999999,1.9834999999999998,20.713931251113888,-0.06799022465360285,2.3068119900515724,1.4573486074275674,7.655388171528851,1.5802297628027373
https://doi.org/10.1016/j.cej.2023.142052,I-Au/Cu2O-30,Cu1O0.5404Au0.016,CuO,Au,98.35,hollow,0.0,45.0,52.5,65.0,45.0,52.5,65.0,0.0,95.1,4.9,glassy-carbon electrode,KHCO3,0.1,6.8,-0.84,CH4,6.58,0.3,H-cell,80.87220605357001,0.9834999999999999,0.0,0.9834999999999999,1.9834999999999998,20.713931251113888,-0.06799022465360285,2.3068119900515724,1.4573486074275674,7.655388171528851,1.5802297628027373
https://doi.org/10.1016/j.cej.2023.142052,I-Au/Cu2O-30,Cu1O0.5404Au0.016,CuO,Au,98.35,hollow,0.0,45.0,52.5,65.0,45.0,52.5,65.0,0.0,95.1,4.9,glassy-carbon electrode,KHCO3,0.1,6.8,-0.84,H2,20.66,0.3,H-cell,80.87220605357001,0.9834999999999999,0.0,0.9834999999999999,1.9834999999999998,20.713931251113888,-0.06799022465360285,2.3068119900515724,1.4573486074275674,7.655388171528851,1.5802297628027373
