Repository: vovamirosh/CO2RR_PISH

File: Datasets/R_prepr_2024_12_13.csv (part 13 of 14)
,DOI,Article name,Formula,Cat. compound,Support,"Cat./Support ratio, % (at)",Morphology (TEM/SEM),"Pore size, nm",width min (nm),width aver (nm),width max (nm),length min (nm),length aver (nm),length max (nm),"Cu, % (at.)","Cu+, % (at.)","Cu(2+), % (at.)",Base,electrolyte,"conc, M",pH,RHE vs V,Product,"FE, %","Time, h",Type of reactor
2345,https://doi.org/10.1021/jacs.0c01699,multi-hollow Cu2O,Cu2O,Cu2O,No,100.0,porrous spherical,0.0,180.0,210.0,260.0,180.0,210.0,260.0,0.0,100.0,0.0,gasdiffusion electrode,KOH,2.0,14.0,-0.53,CO,21.32,0.33,Flow cell
2346,https://doi.org/10.1021/jacs.0c01699,multi-hollow Cu2O,Cu2O,Cu2O,No,100.0,porrous spherical,0.0,180.0,210.0,260.0,180.0,210.0,260.0,0.0,100.0,0.0,gasdiffusion electrode,KOH,2.0,14.0,-0.53,C2H4,25.74,0.33,Flow cell
2347,https://doi.org/10.1021/jacs.0c01699,multi-hollow Cu2O,Cu2O,Cu2O,No,100.0,porrous spherical,0.0,180.0,210.0,260.0,180.0,210.0,260.0,0.0,100.0,0.0,gasdiffusion electrode,KOH,2.0,14.0,-0.53,HCOOH,6.62,0.33,Flow cell
2348,https://doi.org/10.1021/jacs.0c01699,multi-hollow Cu2O,Cu2O,Cu2O,No,100.0,porrous spherical,0.0,180.0,210.0,260.0,180.0,210.0,260.0,0.0,100.0,0.0,gasdiffusion electrode,KOH,2.0,14.0,-0.53,CH3COOH,3.68,0.33,Flow cell
2349,https://doi.org/10.1021/jacs.0c01699,multi-hollow Cu2O,Cu2O,Cu2O,No,100.0,porrous spherical,0.0,180.0,210.0,260.0,180.0,210.0,260.0,0.0,100.0,0.0,gasdiffusion electrode,KOH,2.0,14.0,-0.53,C3H7OH,5.15,0.33,Flow cell
2350,https://doi.org/10.1021/jacs.0c01699,multi-hollow Cu2O,Cu2O,Cu2O,No,100.0,porrous spherical,0.0,180.0,210.0,260.0,180.0,210.0,260.0,0.0,100.0,0.0,gasdiffusion electrode,KOH,2.0,14.0,-0.53,C2H5OH,12.5,0.33,Flow cell
2351,https://doi.org/10.1021/jacs.0c01699,multi-hollow Cu2O,Cu2O,Cu2O,No,100.0,porrous spherical,0.0,180.0,210.0,260.0,180.0,210.0,260.0,0.0,100.0,0.0,gasdiffusion electrode,KOH,2.0,14.0,-0.55,H2,13.24,0.33,Flow cell
2352,https://doi.org/10.1021/jacs.0c01699,multi-hollow Cu2O,Cu2O,Cu2O,No,100.0,porrous spherical,0.0,180.0,210.0,260.0,180.0,210.0,260.0,0.0,100.0,0.0,gasdiffusion electrode,KOH,2.0,14.0,-0.55,CO,18.38,0.33,Flow cell
2353,https://doi.org/10.1021/jacs.0c01699,multi-hollow Cu2O,Cu2O,Cu2O,No,100.0,porrous spherical,0.0,180.0,210.0,260.0,180.0,210.0,260.0,0.0,100.0,0.0,gasdiffusion electrode,KOH,2.0,14.0,-0.55,C2H4,29.41,0.33,Flow cell
2354,https://doi.org/10.1021/jacs.0c01699,multi-hollow Cu2O,Cu2O,Cu2O,No,100.0,porrous spherical,0.0,180.0,210.0,260.0,180.0,210.0,260.0,0.0,100.0,0.0,gasdiffusion electrode,KOH,2.0,14.0,-0.55,HCOOH,7.35,0.33,Flow cell
2355,https://doi.org/10.1021/jacs.0c01699,multi-hollow Cu2O,Cu2O,Cu2O,No,100.0,porrous spherical,0.0,180.0,210.0,260.0,180.0,210.0,260.0,0.0,100.0,0.0,gasdiffusion electrode,KOH,2.0,14.0,-0.55,CH3COOH,2.94,0.33,Flow cell
2356,https://doi.org/10.1021/jacs.0c01699,multi-hollow Cu2O,Cu2O,Cu2O,No,100.0,porrous spherical,0.0,180.0,210.0,260.0,180.0,210.0,260.0,0.0,100.0,0.0,gasdiffusion electrode,KOH,2.0,14.0,-0.55,C3H7OH,4.41,0.33,Flow cell
2357,https://doi.org/10.1021/jacs.0c01699,multi-hollow Cu2O,Cu2O,Cu2O,No,100.0,porrous spherical,0.0,180.0,210.0,260.0,180.0,210.0,260.0,0.0,100.0,0.0,gasdiffusion electrode,KOH,2.0,14.0,-0.55,C2H5OH,11.76,0.33,Flow cell
2358,https://doi.org/10.1021/jacs.0c01699,multi-hollow Cu2O,Cu2O,Cu2O,No,100.0,porrous spherical,0.0,180.0,210.0,260.0,180.0,210.0,260.0,0.0,100.0,0.0,gasdiffusion electrode,KOH,2.0,14.0,-0.58,H2,13.24,0.33,Flow cell
2359,https://doi.org/10.1021/jacs.0c01699,multi-hollow Cu2O,Cu2O,Cu2O,No,100.0,porrous spherical,0.0,180.0,210.0,260.0,180.0,210.0,260.0,0.0,100.0,0.0,gasdiffusion electrode,KOH,2.0,14.0,-0.58,CO,16.18,0.33,Flow cell
2360,https://doi.org/10.1021/jacs.0c01699,multi-hollow Cu2O,Cu2O,Cu2O,No,100.0,porrous spherical,0.0,180.0,210.0,260.0,180.0,210.0,260.0,0.0,100.0,0.0,gasdiffusion electrode,KOH,2.0,14.0,-0.58,C2H4,35.29,0.33,Flow cell
2361,https://doi.org/10.1021/jacs.0c01699,multi-hollow Cu2O,Cu2O,Cu2O,No,100.0,porrous spherical,0.0,180.0,210.0,260.0,180.0,210.0,260.0,0.0,100.0,0.0,gasdiffusion electrode,KOH,2.0,14.0,-0.58,HCOOH,3.68,0.33,Flow cell
2362,https://doi.org/10.1021/jacs.0c01699,multi-hollow Cu2O,Cu2O,Cu2O,No,100.0,porrous spherical,0.0,180.0,210.0,260.0,180.0,210.0,260.0,0.0,100.0,0.0,gasdiffusion electrode,KOH,2.0,14.0,-0.58,CH3COOH,5.15,0.33,Flow cell
2363,https://doi.org/10.1021/jacs.0c01699,multi-hollow Cu2O,Cu2O,Cu2O,No,100.0,porrous spherical,0.0,180.0,210.0,260.0,180.0,210.0,260.0,0.0,100.0,0.0,gasdiffusion electrode,KOH,2.0,14.0,-0.58,C3H7OH,4.41,0.33,Flow cell
2364,https://doi.org/10.1021/jacs.0c01699,multi-hollow Cu2O,Cu2O,Cu2O,No,100.0,porrous spherical,0.0,180.0,210.0,260.0,180.0,210.0,260.0,0.0,100.0,0.0,gasdiffusion electrode,KOH,2.0,14.0,-0.58,C2H5OH,13.97,0.33,Flow cell
2365,https://doi.org/10.1021/jacs.0c01699,multi-hollow Cu2O,Cu2O,Cu2O,No,100.0,porrous spherical,0.0,180.0,210.0,260.0,180.0,210.0,260.0,0.0,100.0,0.0,gasdiffusion electrode,KOH,2.0,14.0,-0.59,H2,14.71,0.33,Flow cell
2366,https://doi.org/10.1021/jacs.0c01699,multi-hollow Cu2O,Cu2O,Cu2O,No,100.0,porrous spherical,0.0,180.0,210.0,260.0,180.0,210.0,260.0,0.0,100.0,0.0,gasdiffusion electrode,KOH,2.0,14.0,-0.59,CO,10.29,0.33,Flow cell
2367,https://doi.org/10.1021/jacs.0c01699,multi-hollow Cu2O,Cu2O,Cu2O,No,100.0,porrous spherical,0.0,180.0,210.0,260.0,180.0,210.0,260.0,0.0,100.0,0.0,gasdiffusion electrode,KOH,2.0,14.0,-0.59,C2H4,36.03,0.33,Flow cell
2368,https://doi.org/10.1021/jacs.0c01699,multi-hollow Cu2O,Cu2O,Cu2O,No,100.0,porrous spherical,0.0,180.0,210.0,260.0,180.0,210.0,260.0,0.0,100.0,0.0,gasdiffusion electrode,KOH,2.0,14.0,-0.59,HCOOH,5.15,0.33,Flow cell
2369,https://doi.org/10.1021/jacs.0c01699,multi-hollow Cu2O,Cu2O,Cu2O,No,100.0,porrous spherical,0.0,180.0,210.0,260.0,180.0,210.0,260.0,0.0,100.0,0.0,gasdiffusion electrode,KOH,2.0,14.0,-0.59,CH3COOH,4.41,0.33,Flow cell
2370,https://doi.org/10.1021/jacs.0c01699,multi-hollow Cu2O,Cu2O,Cu2O,No,100.0,porrous spherical,0.0,180.0,210.0,260.0,180.0,210.0,260.0,0.0,100.0,0.0,gasdiffusion electrode,KOH,2.0,14.0,-0.59,C3H7OH,3.68,0.33,Flow cell
2371,https://doi.org/10.1021/jacs.0c01699,multi-hollow Cu2O,Cu2O,Cu2O,No,100.0,porrous spherical,0.0,180.0,210.0,260.0,180.0,210.0,260.0,0.0,100.0,0.0,gasdiffusion electrode,KOH,2.0,14.0,-0.59,C2H5OH,21.32,0.33,Flow cell
2372,https://doi.org/10.1021/jacs.0c01699,multi-hollow Cu2O,Cu2O,Cu2O,No,100.0,porrous spherical,0.0,180.0,210.0,260.0,180.0,210.0,260.0,0.0,100.0,0.0,gasdiffusion electrode,KOH,2.0,14.0,-0.61,H2,14.71,0.33,Flow cell
2373,https://doi.org/10.1021/jacs.0c01699,multi-hollow Cu2O,Cu2O,Cu2O,No,100.0,porrous spherical,0.0,180.0,210.0,260.0,180.0,210.0,260.0,0.0,100.0,0.0,gasdiffusion electrode,KOH,2.0,14.0,-0.61,CO,8.09,0.33,Flow cell
2374,https://doi.org/10.1021/jacs.0c01699,multi-hollow Cu2O,Cu2O,Cu2O,No,100.0,porrous spherical,0.0,180.0,210.0,260.0,180.0,210.0,260.0,0.0,100.0,0.0,gasdiffusion electrode,KOH,2.0,14.0,-0.61,C2H4,36.76,0.33,Flow cell
2375,https://doi.org/10.1021/jacs.0c01699,multi-hollow Cu2O,Cu2O,Cu2O,No,100.0,porrous spherical,0.0,180.0,210.0,260.0,180.0,210.0,260.0,0.0,100.0,0.0,gasdiffusion electrode,KOH,2.0,14.0,-0.61,HCOOH,5.15,0.33,Flow cell
2376,https://doi.org/10.1021/jacs.0c01699,multi-hollow Cu2O,Cu2O,Cu2O,No,100.0,porrous spherical,0.0,180.0,210.0,260.0,180.0,210.0,260.0,0.0,100.0,0.0,gasdiffusion electrode,KOH,2.0,14.0,-0.61,CH3COOH,3.68,0.33,Flow cell
2377,https://doi.org/10.1021/jacs.0c01699,multi-hollow Cu2O,Cu2O,Cu2O,No,100.0,porrous spherical,0.0,180.0,210.0,260.0,180.0,210.0,260.0,0.0,100.0,0.0,gasdiffusion electrode,KOH,2.0,14.0,-0.61,C3H7OH,5.88,0.33,Flow cell
2378,https://doi.org/10.1021/jacs.0c01699,multi-hollow Cu2O,Cu2O,Cu2O,No,100.0,porrous spherical,0.0,180.0,210.0,260.0,180.0,210.0,260.0,0.0,100.0,0.0,gasdiffusion electrode,KOH,2.0,14.0,-0.61,C2H5OH,27.94,0.33,Flow cell
2379,https://doi.org/10.1021/jacs.0c01699,multi-hollow Cu2O,Cu2O,Cu2O,No,100.0,porrous spherical,0.0,180.0,210.0,260.0,180.0,210.0,260.0,0.0,100.0,0.0,gasdiffusion electrode,KOH,2.0,14.0,-0.63,H2,16.18,0.33,Flow cell
2380,https://doi.org/10.1021/jacs.0c01699,multi-hollow Cu2O,Cu2O,Cu2O,No,100.0,porrous spherical,0.0,180.0,210.0,260.0,180.0,210.0,260.0,0.0,100.0,0.0,gasdiffusion electrode,KOH,2.0,14.0,-0.63,CO,6.62,0.33,Flow cell
2381,https://doi.org/10.1021/jacs.0c01699,multi-hollow Cu2O,Cu2O,Cu2O,No,100.0,porrous spherical,0.0,180.0,210.0,260.0,180.0,210.0,260.0,0.0,100.0,0.0,gasdiffusion electrode,KOH,2.0,14.0,-0.63,C2H4,36.76,0.33,Flow cell
2382,https://doi.org/10.1021/jacs.0c01699,multi-hollow Cu2O,Cu2O,Cu2O,No,100.0,porrous spherical,0.0,180.0,210.0,260.0,180.0,210.0,260.0,0.0,100.0,0.0,gasdiffusion electrode,KOH,2.0,14.0,-0.63,HCOOH,4.41,0.33,Flow cell
2383,https://doi.org/10.1021/jacs.0c01699,multi-hollow Cu2O,Cu2O,Cu2O,No,100.0,porrous spherical,0.0,180.0,210.0,260.0,180.0,210.0,260.0,0.0,100.0,0.0,gasdiffusion electrode,KOH,2.0,14.0,-0.63,CH3COOH,4.41,0.33,Flow cell
2384,https://doi.org/10.1021/jacs.0c01699,multi-hollow Cu2O,Cu2O,Cu2O,No,100.0,porrous spherical,0.0,180.0,210.0,260.0,180.0,210.0,260.0,0.0,100.0,0.0,gasdiffusion electrode,KOH,2.0,14.0,-0.63,C3H7OH,6.62,0.33,Flow cell
2385,https://doi.org/10.1021/jacs.0c01699,multi-hollow Cu2O,Cu2O,Cu2O,No,100.0,porrous spherical,0.0,180.0,210.0,260.0,180.0,210.0,260.0,0.0,100.0,0.0,gasdiffusion electrode,KOH,2.0,14.0,-0.63,C2H5OH,19.85,0.33,Flow cell
2386,https://doi.org/10.1021/jacs.0c01699,multi-hollow Cu2O,Cu2O,Cu2O,No,100.0,porrous spherical,0.0,180.0,210.0,260.0,180.0,210.0,260.0,0.0,100.0,0.0,gasdiffusion electrode,KOH,2.0,14.0,-0.66,H2,17.65,0.33,Flow cell
2387,https://doi.org/10.1021/jacs.0c01699,multi-hollow Cu2O,Cu2O,Cu2O,No,100.0,porrous spherical,0.0,180.0,210.0,260.0,180.0,210.0,260.0,0.0,100.0,0.0,gasdiffusion electrode,KOH,2.0,14.0,-0.66,CO,4.41,0.33,Flow cell
2388,https://doi.org/10.1021/jacs.0c01699,multi-hollow Cu2O,Cu2O,Cu2O,No,100.0,porrous spherical,0.0,180.0,210.0,260.0,180.0,210.0,260.0,0.0,100.0,0.0,gasdiffusion electrode,KOH,2.0,14.0,-0.66,C2H4,33.09,0.33,Flow cell
2389,https://doi.org/10.1021/jacs.0c01699,multi-hollow Cu2O,Cu2O,Cu2O,No,100.0,porrous spherical,0.0,180.0,210.0,260.0,180.0,210.0,260.0,0.0,100.0,0.0,gasdiffusion electrode,KOH,2.0,14.0,-0.66,HCOOH,5.15,0.33,Flow cell
2390,https://doi.org/10.1021/jacs.0c01699,multi-hollow Cu2O,Cu2O,Cu2O,No,100.0,porrous spherical,0.0,180.0,210.0,260.0,180.0,210.0,260.0,0.0,100.0,0.0,gasdiffusion electrode,KOH,2.0,14.0,-0.66,CH3COOH,5.88,0.33,Flow cell
2391,https://doi.org/10.1021/jacs.0c01699,multi-hollow Cu2O,Cu2O,Cu2O,No,100.0,porrous spherical,0.0,180.0,210.0,260.0,180.0,210.0,260.0,0.0,100.0,0.0,gasdiffusion electrode,KOH,2.0,14.0,-0.66,C3H7OH,3.68,0.33,Flow cell
2392,https://doi.org/10.1021/jacs.0c01699,multi-hollow Cu2O,Cu2O,Cu2O,No,100.0,porrous spherical,0.0,180.0,210.0,260.0,180.0,210.0,260.0,0.0,100.0,0.0,gasdiffusion electrode,KOH,2.0,14.0,-0.66,C2H5OH,18.38,0.33,Flow cell
2393,https://doi.org/10.1021/jacs.0c01699,multi-hollow Cu2O,Cu2O,Cu2O,No,100.0,porrous spherical,0.0,180.0,210.0,260.0,180.0,210.0,260.0,0.0,100.0,0.0,gasdiffusion electrode,KOH,2.0,14.0,-0.68,H2,19.12,0.33,Flow cell
2394,https://doi.org/10.1021/jacs.0c01699,multi-hollow Cu2O,Cu2O,Cu2O,No,100.0,porrous spherical,0.0,180.0,210.0,260.0,180.0,210.0,260.0,0.0,100.0,0.0,gasdiffusion electrode,KOH,2.0,14.0,-0.68,CO,3.68,0.33,Flow cell
2395,https://doi.org/10.1021/jacs.0c01699,multi-hollow Cu2O,Cu2O,Cu2O,No,100.0,porrous spherical,0.0,180.0,210.0,260.0,180.0,210.0,260.0,0.0,100.0,0.0,gasdiffusion electrode,KOH,2.0,14.0,-0.68,C2H4,30.88,0.33,Flow cell
2396,https://doi.org/10.1021/jacs.0c01699,multi-hollow Cu2O,Cu2O,Cu2O,No,100.0,porrous spherical,0.0,180.0,210.0,260.0,180.0,210.0,260.0,0.0,100.0,0.0,gasdiffusion electrode,KOH,2.0,14.0,-0.68,HCOOH,2.94,0.33,Flow cell
2397,https://doi.org/10.1021/jacs.0c01699,multi-hollow Cu2O,Cu2O,Cu2O,No,100.0,porrous spherical,0.0,180.0,210.0,260.0,180.0,210.0,260.0,0.0,100.0,0.0,gasdiffusion electrode,KOH,2.0,14.0,-0.68,CH3COOH,5.15,0.33,Flow cell
2398,https://doi.org/10.1021/jacs.0c01699,multi-hollow Cu2O,Cu2O,Cu2O,No,100.0,porrous spherical,0.0,180.0,210.0,260.0,180.0,210.0,260.0,0.0,100.0,0.0,gasdiffusion electrode,KOH,2.0,14.0,-0.68,C3H7OH,2.94,0.33,Flow cell
2399,https://doi.org/10.1021/jacs.0c01699,multi-hollow Cu2O,Cu2O,Cu2O,No,100.0,porrous spherical,0.0,180.0,210.0,260.0,180.0,210.0,260.0,0.0,100.0,0.0,gasdiffusion electrode,KOH,2.0,14.0,-0.68,C2H5OH,16.18,0.33,Flow cell
2400,https://doi.org/10.1021/jacs.0c01699, solid Cu2O,Cu2O,Cu2O,No,100.0,sphere,0.0,160.0,190.0,220.0,160.0,190.0,220.0,0.0,100.0,0.0,gasdiffusion electrode,KOH,2.0,14.0,-0.61,H2,5.71,0.33,Flow cell
2401,https://doi.org/10.1021/jacs.0c01699, solid Cu2O,Cu2O,Cu2O,No,100.0,sphere,0.0,160.0,190.0,220.0,160.0,190.0,220.0,0.0,100.0,0.0,gasdiffusion electrode,KOH,2.0,14.0,-0.61,CO,39.29,0.33,Flow cell
2402,https://doi.org/10.1021/jacs.0c01699, solid Cu2O,Cu2O,Cu2O,No,100.0,sphere,0.0,160.0,190.0,220.0,160.0,190.0,220.0,0.0,100.0,0.0,gasdiffusion electrode,KOH,2.0,14.0,-0.61,C2H4,22.86,0.33,Flow cell
2403,https://doi.org/10.1021/jacs.0c01699, solid Cu2O,Cu2O,Cu2O,No,100.0,sphere,0.0,160.0,190.0,220.0,160.0,190.0,220.0,0.0,100.0,0.0,gasdiffusion electrode,KOH,2.0,14.0,-0.61,HCOOH,2.86,0.33,Flow cell
2404,https://doi.org/10.1021/jacs.0c01699, solid Cu2O,Cu2O,Cu2O,No,100.0,sphere,0.0,160.0,190.0,220.0,160.0,190.0,220.0,0.0,100.0,0.0,gasdiffusion electrode,KOH,2.0,14.0,-0.61,C2H5OH,12.86,0.33,Flow cell
2405,https://doi.org/10.1021/jacs.0c01699, solid Cu2O,Cu2O,Cu2O,No,100.0,sphere,0.0,160.0,190.0,220.0,160.0,190.0,220.0,0.0,100.0,0.0,gasdiffusion electrode,KOH,2.0,14.0,-0.63,H2,7.14,0.33,Flow cell
2406,https://doi.org/10.1021/jacs.0c01699, solid Cu2O,Cu2O,Cu2O,No,100.0,sphere,0.0,160.0,190.0,220.0,160.0,190.0,220.0,0.0,100.0,0.0,gasdiffusion electrode,KOH,2.0,14.0,-0.63,CO,39.29,0.33,Flow cell
2407,https://doi.org/10.1021/jacs.0c01699, solid Cu2O,Cu2O,Cu2O,No,100.0,sphere,0.0,160.0,190.0,220.0,160.0,190.0,220.0,0.0,100.0,0.0,gasdiffusion electrode,KOH,2.0,14.0,-0.63,C2H4,21.43,0.33,Flow cell
2408,https://doi.org/10.1021/jacs.0c01699, solid Cu2O,Cu2O,Cu2O,No,100.0,sphere,0.0,160.0,190.0,220.0,160.0,190.0,220.0,0.0,100.0,0.0,gasdiffusion electrode,KOH,2.0,14.0,-0.63,HCOOH,5.71,0.33,Flow cell
2409,https://doi.org/10.1021/jacs.0c01699, solid Cu2O,Cu2O,Cu2O,No,100.0,sphere,0.0,160.0,190.0,220.0,160.0,190.0,220.0,0.0,100.0,0.0,gasdiffusion electrode,KOH,2.0,14.0,-0.63,C2H5OH,12.14,0.33,Flow cell
2410,https://doi.org/10.1021/jacs.0c01699, solid Cu2O,Cu2O,Cu2O,No,100.0,sphere,0.0,160.0,190.0,220.0,160.0,190.0,220.0,0.0,100.0,0.0,gasdiffusion electrode,KOH,2.0,14.0,-0.64,H2,16.43,0.33,Flow cell
2411,https://doi.org/10.1021/jacs.0c01699, solid Cu2O,Cu2O,Cu2O,No,100.0,sphere,0.0,160.0,190.0,220.0,160.0,190.0,220.0,0.0,100.0,0.0,gasdiffusion electrode,KOH,2.0,14.0,-0.64,CO,37.86,0.33,Flow cell
2412,https://doi.org/10.1021/jacs.0c01699, solid Cu2O,Cu2O,Cu2O,No,100.0,sphere,0.0,160.0,190.0,220.0,160.0,190.0,220.0,0.0,100.0,0.0,gasdiffusion electrode,KOH,2.0,14.0,-0.64,C2H4,17.14,0.33,Flow cell
2413,https://doi.org/10.1021/jacs.0c01699, solid Cu2O,Cu2O,Cu2O,No,100.0,sphere,0.0,160.0,190.0,220.0,160.0,190.0,220.0,0.0,100.0,0.0,gasdiffusion electrode,KOH,2.0,14.0,-0.64,HCOOH,4.29,0.33,Flow cell
2414,https://doi.org/10.1021/jacs.0c01699, solid Cu2O,Cu2O,Cu2O,No,100.0,sphere,0.0,160.0,190.0,220.0,160.0,190.0,220.0,0.0,100.0,0.0,gasdiffusion electrode,KOH,2.0,14.0,-0.64,C2H5OH,13.57,0.33,Flow cell
2415,https://doi.org/10.1021/jacs.0c01699, solid Cu2O,Cu2O,Cu2O,No,100.0,sphere,0.0,160.0,190.0,220.0,160.0,190.0,220.0,0.0,100.0,0.0,gasdiffusion electrode,KOH,2.0,14.0,-0.65,H2,20.71,0.33,Flow cell
2416,https://doi.org/10.1021/jacs.0c01699, solid Cu2O,Cu2O,Cu2O,No,100.0,sphere,0.0,160.0,190.0,220.0,160.0,190.0,220.0,0.0,100.0,0.0,gasdiffusion electrode,KOH,2.0,14.0,-0.65,CO,36.43,0.33,Flow cell
2417,https://doi.org/10.1021/jacs.0c01699, solid Cu2O,Cu2O,Cu2O,No,100.0,sphere,0.0,160.0,190.0,220.0,160.0,190.0,220.0,0.0,100.0,0.0,gasdiffusion electrode,KOH,2.0,14.0,-0.65,C2H4,17.14,0.33,Flow cell
2418,https://doi.org/10.1021/jacs.0c01699, solid Cu2O,Cu2O,Cu2O,No,100.0,sphere,0.0,160.0,190.0,220.0,160.0,190.0,220.0,0.0,100.0,0.0,gasdiffusion electrode,KOH,2.0,14.0,-0.65,HCOOH,4.29,0.33,Flow cell
2419,https://doi.org/10.1021/jacs.0c01699, solid Cu2O,Cu2O,Cu2O,No,100.0,sphere,0.0,160.0,190.0,220.0,160.0,190.0,220.0,0.0,100.0,0.0,gasdiffusion electrode,KOH,2.0,14.0,-0.65,CH3COOH,2.14,0.33,Flow cell
2420,https://doi.org/10.1021/jacs.0c01699, solid Cu2O,Cu2O,Cu2O,No,100.0,sphere,0.0,160.0,190.0,220.0,160.0,190.0,220.0,0.0,100.0,0.0,gasdiffusion electrode,KOH,2.0,14.0,-0.65,C2H5OH,12.86,0.33,Flow cell
2421,https://doi.org/10.1021/jacs.0c01699, solid Cu2O,Cu2O,Cu2O,No,100.0,sphere,0.0,160.0,190.0,220.0,160.0,190.0,220.0,0.0,100.0,0.0,gasdiffusion electrode,KOH,2.0,14.0,-0.66,H2,23.57,0.33,Flow cell
2422,https://doi.org/10.1021/jacs.0c01699, solid Cu2O,Cu2O,Cu2O,No,100.0,sphere,0.0,160.0,190.0,220.0,160.0,190.0,220.0,0.0,100.0,0.0,gasdiffusion electrode,KOH,2.0,14.0,-0.66,CO,35.0,0.33,Flow cell
2423,https://doi.org/10.1021/jacs.0c01699, solid Cu2O,Cu2O,Cu2O,No,100.0,sphere,0.0,160.0,190.0,220.0,160.0,190.0,220.0,0.0,100.0,0.0,gasdiffusion electrode,KOH,2.0,14.0,-0.66,C2H4,16.43,0.33,Flow cell
2424,https://doi.org/10.1021/jacs.0c01699, solid Cu2O,Cu2O,Cu2O,No,100.0,sphere,0.0,160.0,190.0,220.0,160.0,190.0,220.0,0.0,100.0,0.0,gasdiffusion electrode,KOH,2.0,14.0,-0.66,HCOOH,1.43,0.33,Flow cell
2425,https://doi.org/10.1021/jacs.0c01699, solid Cu2O,Cu2O,Cu2O,No,100.0,sphere,0.0,160.0,190.0,220.0,160.0,190.0,220.0,0.0,100.0,0.0,gasdiffusion electrode,KOH,2.0,14.0,-0.66,CH3COOH,2.86,0.33,Flow cell
2426,https://doi.org/10.1021/jacs.0c01699, solid Cu2O,Cu2O,Cu2O,No,100.0,sphere,0.0,160.0,190.0,220.0,160.0,190.0,220.0,0.0,100.0,0.0,gasdiffusion electrode,KOH,2.0,14.0,-0.66,C2H5OH,7.86,0.33,Flow cell
2427,https://doi.org/10.1021/jacs.0c01699, solid Cu2O,Cu2O,Cu2O,No,100.0,sphere,0.0,160.0,190.0,220.0,160.0,190.0,220.0,0.0,100.0,0.0,gasdiffusion electrode,KOH,2.0,14.0,-0.68,H2,23.57,0.33,Flow cell
2428,https://doi.org/10.1021/jacs.0c01699, solid Cu2O,Cu2O,Cu2O,No,100.0,sphere,0.0,160.0,190.0,220.0,160.0,190.0,220.0,0.0,100.0,0.0,gasdiffusion electrode,KOH,2.0,14.0,-0.68,CO,35.0,0.33,Flow cell
2429,https://doi.org/10.1021/jacs.0c01699, solid Cu2O,Cu2O,Cu2O,No,100.0,sphere,0.0,160.0,190.0,220.0,160.0,190.0,220.0,0.0,100.0,0.0,gasdiffusion electrode,KOH,2.0,14.0,-0.68,C2H4,9.29,0.33,Flow cell
2430,https://doi.org/10.1021/jacs.0c01699, solid Cu2O,Cu2O,Cu2O,No,100.0,sphere,0.0,160.0,190.0,220.0,160.0,190.0,220.0,0.0,100.0,0.0,gasdiffusion electrode,KOH,2.0,14.0,-0.68,HCOOH,4.29,0.33,Flow cell
2431,https://doi.org/10.1021/jacs.0c01699, solid Cu2O,Cu2O,Cu2O,No,100.0,sphere,0.0,160.0,190.0,220.0,160.0,190.0,220.0,0.0,100.0,0.0,gasdiffusion electrode,KOH,2.0,14.0,-0.68,CH3COOH,3.57,0.33,Flow cell
2432,https://doi.org/10.1021/jacs.0c01699, solid Cu2O,Cu2O,Cu2O,No,100.0,sphere,0.0,160.0,190.0,220.0,160.0,190.0,220.0,0.0,100.0,0.0,gasdiffusion electrode,KOH,2.0,14.0,-0.68,C2H5OH,10.0,0.33,Flow cell
2433,https://doi.org/10.1021/jacs.0c01699, solid Cu2O,Cu2O,Cu2O,No,100.0,sphere,0.0,160.0,190.0,220.0,160.0,190.0,220.0,0.0,100.0,0.0,gasdiffusion electrode,KOH,2.0,14.0,-0.69,H2,28.57,0.33,Flow cell
2434,https://doi.org/10.1021/jacs.0c01699, solid Cu2O,Cu2O,Cu2O,No,100.0,sphere,0.0,160.0,190.0,220.0,160.0,190.0,220.0,0.0,100.0,0.0,gasdiffusion electrode,KOH,2.0,14.0,-0.69,CO,34.29,0.33,Flow cell
2435,https://doi.org/10.1021/jacs.0c01699, solid Cu2O,Cu2O,Cu2O,No,100.0,sphere,0.0,160.0,190.0,220.0,160.0,190.0,220.0,0.0,100.0,0.0,gasdiffusion electrode,KOH,2.0,14.0,-0.69,C2H4,7.86,0.33,Flow cell
2436,https://doi.org/10.1021/jacs.0c01699, solid Cu2O,Cu2O,Cu2O,No,100.0,sphere,0.0,160.0,190.0,220.0,160.0,190.0,220.0,0.0,100.0,0.0,gasdiffusion electrode,KOH,2.0,14.0,-0.69,CH3COOH,4.29,0.33,Flow cell
2437,https://doi.org/10.1021/jacs.0c01699, solid Cu2O,Cu2O,Cu2O,No,100.0,sphere,0.0,160.0,190.0,220.0,160.0,190.0,220.0,0.0,100.0,0.0,gasdiffusion electrode,KOH,2.0,14.0,-0.69,C2H5OH,5.71,0.33,Flow cell
2438,https://doi.org/10.1021/jacs.0c01699, solid Cu2O,Cu2O,Cu2O,No,100.0,sphere,0.0,160.0,190.0,220.0,160.0,190.0,220.0,0.0,100.0,0.0,gasdiffusion electrode,KOH,2.0,14.0,-0.7,H2,29.29,0.33,Flow cell
2439,https://doi.org/10.1021/jacs.0c01699, solid Cu2O,Cu2O,Cu2O,No,100.0,sphere,0.0,160.0,190.0,220.0,160.0,190.0,220.0,0.0,100.0,0.0,gasdiffusion electrode,KOH,2.0,14.0,-0.7,CO,29.29,0.33,Flow cell
2440,https://doi.org/10.1021/jacs.0c01699, solid Cu2O,Cu2O,Cu2O,No,100.0,sphere,0.0,160.0,190.0,220.0,160.0,190.0,220.0,0.0,100.0,0.0,gasdiffusion electrode,KOH,2.0,14.0,-0.7,C2H4,3.57,0.33,Flow cell
2441,https://doi.org/10.1021/jacs.0c01699, solid Cu2O,Cu2O,Cu2O,No,100.0,sphere,0.0,160.0,190.0,220.0,160.0,190.0,220.0,0.0,100.0,0.0,gasdiffusion electrode,KOH,2.0,14.0,-0.7,HCOOH,3.57,0.33,Flow cell
2442,https://doi.org/10.1021/jacs.0c01699, solid Cu2O,Cu2O,Cu2O,No,100.0,sphere,0.0,160.0,190.0,220.0,160.0,190.0,220.0,0.0,100.0,0.0,gasdiffusion electrode,KOH,2.0,14.0,-0.7,CH3COOH,2.14,0.33,Flow cell
2443,https://doi.org/10.1021/jacs.0c01699, solid Cu2O,Cu2O,Cu2O,No,100.0,sphere,0.0,160.0,190.0,220.0,160.0,190.0,220.0,0.0,100.0,0.0,gasdiffusion electrode,KOH,2.0,14.0,-0.7,C2H5OH,10.71,0.33,Flow cell
2444,https://doi.org/10.1002/advs.201902820,c-Cu2O,Cu2O,Cu2O,No,100.0,cubic,0.0,600.0,800.0,1000.0,600.0,800.0,1000.0,0.0,100.0,0.0,glassy-carbon electrode,KHCO3,0.1,6.8,-0.9,C2H4,2.84,1.0,H-cell
2445,https://doi.org/10.1002/advs.201902820,c-Cu2O,Cu2O,Cu2O,No,100.0,cubic,0.0,600.0,800.0,1000.0,600.0,800.0,1000.0,0.0,100.0,0.0,glassy-carbon electrode,KHCO3,0.1,6.8,-0.9,CO,20.74,1.0,H-cell
2446,https://doi.org/10.1002/advs.201902820,c-Cu2O,Cu2O,Cu2O,No,100.0,cubic,0.0,600.0,800.0,1000.0,600.0,800.0,1000.0,0.0,100.0,0.0,glassy-carbon electrode,KHCO3,0.1,6.8,-0.9,H2,50.0,1.0,H-cell
2447,https://doi.org/10.1002/advs.201902820,c-Cu2O,Cu2O,Cu2O,No,100.0,cubic,0.0,600.0,800.0,1000.0,600.0,800.0,1000.0,0.0,100.0,0.0,glassy-carbon electrode,KHCO3,0.1,6.8,-1.0,CH4,2.18,1.0,H-cell
2448,https://doi.org/10.1002/advs.201902820,c-Cu2O,Cu2O,Cu2O,No,100.0,cubic,0.0,600.0,800.0,1000.0,600.0,800.0,1000.0,0.0,100.0,0.0,glassy-carbon electrode,KHCO3,0.1,6.8,-1.0,C2H4,16.81,1.0,H-cell
2449,https://doi.org/10.1002/advs.201902820,c-Cu2O,Cu2O,Cu2O,No,100.0,cubic,0.0,600.0,800.0,1000.0,600.0,800.0,1000.0,0.0,100.0,0.0,glassy-carbon electrode,KHCO3,0.1,6.8,-1.0,CO,18.56,1.0,H-cell
2450,https://doi.org/10.1002/advs.201902820,c-Cu2O,Cu2O,Cu2O,No,100.0,cubic,0.0,600.0,800.0,1000.0,600.0,800.0,1000.0,0.0,100.0,0.0,glassy-carbon electrode,KHCO3,0.1,6.8,-1.0,H2,43.89,1.0,H-cell
2451,https://doi.org/10.1002/advs.201902820,c-Cu2O,Cu2O,Cu2O,No,100.0,cubic,0.0,600.0,800.0,1000.0,600.0,800.0,1000.0,0.0,100.0,0.0,glassy-carbon electrode,KHCO3,0.1,6.8,-1.1,CH4,4.37,1.0,H-cell
2452,https://doi.org/10.1002/advs.201902820,c-Cu2O,Cu2O,Cu2O,No,100.0,cubic,0.0,600.0,800.0,1000.0,600.0,800.0,1000.0,0.0,100.0,0.0,glassy-carbon electrode,KHCO3,0.1,6.8,-1.1,CO,8.52,1.0,H-cell
2453,https://doi.org/10.1002/advs.201902820,c-Cu2O,Cu2O,Cu2O,No,100.0,cubic,0.0,600.0,800.0,1000.0,600.0,800.0,1000.0,0.0,100.0,0.0,glassy-carbon electrode,KHCO3,0.1,6.8,-1.1,H2,25.11,1.0,H-cell
2454,https://doi.org/10.1002/advs.201902820,c-Cu2O,Cu2O,Cu2O,No,100.0,cubic,0.0,600.0,800.0,1000.0,600.0,800.0,1000.0,0.0,100.0,0.0,glassy-carbon electrode,KHCO3,0.1,6.8,-1.1,C2H4,37.99,1.0,H-cell
2455,https://doi.org/10.1002/advs.201902820,c-Cu2O,Cu2O,Cu2O,No,100.0,cubic,0.0,600.0,800.0,1000.0,600.0,800.0,1000.0,0.0,100.0,0.0,glassy-carbon electrode,KHCO3,0.1,6.8,-1.2,CO,5.9,1.0,H-cell
2456,https://doi.org/10.1002/advs.201902820,c-Cu2O,Cu2O,Cu2O,No,100.0,cubic,0.0,600.0,800.0,1000.0,600.0,800.0,1000.0,0.0,100.0,0.0,glassy-carbon electrode,KHCO3,0.1,6.8,-1.2,CH4,8.73,1.0,H-cell
2457,https://doi.org/10.1002/advs.201902820,c-Cu2O,Cu2O,Cu2O,No,100.0,cubic,0.0,600.0,800.0,1000.0,600.0,800.0,1000.0,0.0,100.0,0.0,glassy-carbon electrode,KHCO3,0.1,6.8,-1.2,H2,29.91,1.0,H-cell
2458,https://doi.org/10.1002/advs.201902820,c-Cu2O,Cu2O,Cu2O,No,100.0,cubic,0.0,600.0,800.0,1000.0,600.0,800.0,1000.0,0.0,100.0,0.0,glassy-carbon electrode,KHCO3,0.1,6.8,-1.2,C2H4,40.39,1.0,H-cell
2459,https://doi.org/10.1002/advs.201902820,c-Cu2O,Cu2O,Cu2O,No,100.0,cubic,0.0,600.0,800.0,1000.0,600.0,800.0,1000.0,0.0,100.0,0.0,glassy-carbon electrode,KHCO3,0.1,6.8,-1.3,CO,2.84,1.0,H-cell
2460,https://doi.org/10.1002/advs.201902820,c-Cu2O,Cu2O,Cu2O,No,100.0,cubic,0.0,600.0,800.0,1000.0,600.0,800.0,1000.0,0.0,100.0,0.0,glassy-carbon electrode,KHCO3,0.1,6.8,-1.3,CH4,5.46,1.0,H-cell
2461,https://doi.org/10.1002/advs.201902820,c-Cu2O,Cu2O,Cu2O,No,100.0,cubic,0.0,600.0,800.0,1000.0,600.0,800.0,1000.0,0.0,100.0,0.0,glassy-carbon electrode,KHCO3,0.1,6.8,-1.3,C2H4,18.34,1.0,H-cell
2462,https://doi.org/10.1002/advs.201902820,c-Cu2O,Cu2O,Cu2O,No,100.0,cubic,0.0,600.0,800.0,1000.0,600.0,800.0,1000.0,0.0,100.0,0.0,glassy-carbon electrode,KHCO3,0.1,6.8,-1.3,H2,40.17,1.0,H-cell
2463,https://doi.org/10.1002/advs.201902820,c-Cu2O,Cu2O,Cu2O,No,100.0,polyhedron,0.0,600.0,800.0,1000.0,600.0,800.0,1000.0,0.0,100.0,0.0,glassy-carbon electrode,KHCO3,0.1,6.8,-0.9,C2H4,6.11,1.0,H-cell
2464,https://doi.org/10.1002/advs.201902820,c-Cu2O,Cu2O,Cu2O,No,100.0,polyhedron,0.0,600.0,800.0,1000.0,600.0,800.0,1000.0,0.0,100.0,0.0,glassy-carbon electrode,KHCO3,0.1,6.8,-0.9,H2,26.67,1.0,H-cell
2465,https://doi.org/10.1002/advs.201902820,c-Cu2O,Cu2O,Cu2O,No,100.0,polyhedron,0.0,600.0,800.0,1000.0,600.0,800.0,1000.0,0.0,100.0,0.0,glassy-carbon electrode,KHCO3,0.1,6.8,-0.9,CO,28.33,1.0,H-cell
2466,https://doi.org/10.1002/advs.201902820,c-Cu2O,Cu2O,Cu2O,No,100.0,polyhedron,0.0,600.0,800.0,1000.0,600.0,800.0,1000.0,0.0,100.0,0.0,glassy-carbon electrode,KHCO3,0.1,6.8,-1.0,CO,11.11,1.0,H-cell
2467,https://doi.org/10.1002/advs.201902820,c-Cu2O,Cu2O,Cu2O,No,100.0,polyhedron,0.0,600.0,800.0,1000.0,600.0,800.0,1000.0,0.0,100.0,0.0,glassy-carbon electrode,KHCO3,0.1,6.8,-1.0,H2,16.39,1.0,H-cell
2468,https://doi.org/10.1002/advs.201902820,c-Cu2O,Cu2O,Cu2O,No,100.0,polyhedron,0.0,600.0,800.0,1000.0,600.0,800.0,1000.0,0.0,100.0,0.0,glassy-carbon electrode,KHCO3,0.1,6.8,-1.0,C2H4,34.72,1.0,H-cell
2469,https://doi.org/10.1002/advs.201902820,c-Cu2O,Cu2O,Cu2O,No,100.0,polyhedron,0.0,600.0,800.0,1000.0,600.0,800.0,1000.0,0.0,100.0,0.0,glassy-carbon electrode,KHCO3,0.1,6.8,-1.1,CO,3.89,1.0,H-cell
2470,https://doi.org/10.1002/advs.201902820,c-Cu2O,Cu2O,Cu2O,No,100.0,polyhedron,0.0,600.0,800.0,1000.0,600.0,800.0,1000.0,0.0,100.0,0.0,glassy-carbon electrode,KHCO3,0.1,6.8,-1.1,CH4,3.89,1.0,H-cell
2471,https://doi.org/10.1002/advs.201902820,c-Cu2O,Cu2O,Cu2O,No,100.0,polyhedron,0.0,600.0,800.0,1000.0,600.0,800.0,1000.0,0.0,100.0,0.0,glassy-carbon electrode,KHCO3,0.1,6.8,-1.1,H2,21.94,1.0,H-cell
2472,https://doi.org/10.1002/advs.201902820,c-Cu2O,Cu2O,Cu2O,No,100.0,polyhedron,0.0,600.0,800.0,1000.0,600.0,800.0,1000.0,0.0,100.0,0.0,glassy-carbon electrode,KHCO3,0.1,6.8,-1.1,C2H4,58.89,1.0,H-cell
2473,https://doi.org/10.1002/advs.201902820,c-Cu2O,Cu2O,Cu2O,No,100.0,polyhedron,0.0,600.0,800.0,1000.0,600.0,800.0,1000.0,0.0,100.0,0.0,glassy-carbon electrode,KHCO3,0.1,6.8,-1.2,CO,2.78,1.0,H-cell
2474,https://doi.org/10.1002/advs.201902820,c-Cu2O,Cu2O,Cu2O,No,100.0,polyhedron,0.0,600.0,800.0,1000.0,600.0,800.0,1000.0,0.0,100.0,0.0,glassy-carbon electrode,KHCO3,0.1,6.8,-1.2,CH4,4.44,1.0,H-cell
2475,https://doi.org/10.1002/advs.201902820,c-Cu2O,Cu2O,Cu2O,No,100.0,polyhedron,0.0,600.0,800.0,1000.0,600.0,800.0,1000.0,0.0,100.0,0.0,glassy-carbon electrode,KHCO3,0.1,6.8,-1.2,H2,19.72,1.0,H-cell
2476,https://doi.org/10.1002/advs.201902820,c-Cu2O,Cu2O,Cu2O,No,100.0,polyhedron,0.0,600.0,800.0,1000.0,600.0,800.0,1000.0,0.0,100.0,0.0,glassy-carbon electrode,KHCO3,0.1,6.8,-1.2,C2H4,55.28,1.0,H-cell
2477,https://doi.org/10.1002/advs.201902820,c-Cu2O,Cu2O,Cu2O,No,100.0,polyhedron,0.0,600.0,800.0,1000.0,600.0,800.0,1000.0,0.0,100.0,0.0,glassy-carbon electrode,KHCO3,0.1,6.8,-1.3,CO,2.5,1.0,H-cell
2478,https://doi.org/10.1002/advs.201902820,c-Cu2O,Cu2O,Cu2O,No,100.0,polyhedron,0.0,600.0,800.0,1000.0,600.0,800.0,1000.0,0.0,100.0,0.0,glassy-carbon electrode,KHCO3,0.1,6.8,-1.3,CH4,5.0,1.0,H-cell
2479,https://doi.org/10.1002/advs.201902820,c-Cu2O,Cu2O,Cu2O,No,100.0,polyhedron,0.0,600.0,800.0,1000.0,600.0,800.0,1000.0,0.0,100.0,0.0,glassy-carbon electrode,KHCO3,0.1,6.8,-1.3,H2,24.72,1.0,H-cell
2480,https://doi.org/10.1002/advs.201902820,c-Cu2O,Cu2O,Cu2O,No,100.0,polyhedron,0.0,600.0,800.0,1000.0,600.0,800.0,1000.0,0.0,100.0,0.0,glassy-carbon electrode,KHCO3,0.1,6.8,-1.3,C2H4,48.06,1.0,H-cell
2481,https://doi.org/10.1002/advs.201902820,o-Cu2O,Cu2O,Cu2O,No,100.0,octahedron,0.0,600.0,800.0,1000.0,600.0,800.0,1000.0,0.0,100.0,0.0,glassy-carbon electrode,KHCO3,0.1,6.8,-0.9,C2H4,4.42,1.0,H-cell
2482,https://doi.org/10.1002/advs.201902820,o-Cu2O,Cu2O,Cu2O,No,100.0,octahedron,0.0,600.0,800.0,1000.0,600.0,800.0,1000.0,0.0,100.0,0.0,glassy-carbon electrode,KHCO3,0.1,6.8,-0.9,CO,17.4,1.0,H-cell
2483,https://doi.org/10.1002/advs.201902820,o-Cu2O,Cu2O,Cu2O,No,100.0,octahedron,0.0,600.0,800.0,1000.0,600.0,800.0,1000.0,0.0,100.0,0.0,glassy-carbon electrode,KHCO3,0.1,6.8,-0.9,H2,28.18,1.0,H-cell
2484,https://doi.org/10.1002/advs.201902820,o-Cu2O,Cu2O,Cu2O,No,100.0,octahedron,0.0,600.0,800.0,1000.0,600.0,800.0,1000.0,0.0,100.0,0.0,glassy-carbon electrode,KHCO3,0.1,6.8,-1.0,CO,13.54,1.0,H-cell
2485,https://doi.org/10.1002/advs.201902820,o-Cu2O,Cu2O,Cu2O,No,100.0,octahedron,0.0,600.0,800.0,1000.0,600.0,800.0,1000.0,0.0,100.0,0.0,glassy-carbon electrode,KHCO3,0.1,6.8,-1.0,C2H4,23.76,1.0,H-cell
2486,https://doi.org/10.1002/advs.201902820,o-Cu2O,Cu2O,Cu2O,No,100.0,octahedron,0.0,600.0,800.0,1000.0,600.0,800.0,1000.0,0.0,100.0,0.0,glassy-carbon electrode,KHCO3,0.1,6.8,-1.0,H2,30.39,1.0,H-cell
2487,https://doi.org/10.1002/advs.201902820,o-Cu2O,Cu2O,Cu2O,No,100.0,octahedron,0.0,600.0,800.0,1000.0,600.0,800.0,1000.0,0.0,100.0,0.0,glassy-carbon electrode,KHCO3,0.1,6.8,-1.1,CH4,2.49,1.0,H-cell
2488,https://doi.org/10.1002/advs.201902820,o-Cu2O,Cu2O,Cu2O,No,100.0,octahedron,0.0,600.0,800.0,1000.0,600.0,800.0,1000.0,0.0,100.0,0.0,glassy-carbon electrode,KHCO3,0.1,6.8,-1.1,CO,7.18,1.0,H-cell
2489,https://doi.org/10.1002/advs.201902820,o-Cu2O,Cu2O,Cu2O,No,100.0,octahedron,0.0,600.0,800.0,1000.0,600.0,800.0,1000.0,0.0,100.0,0.0,glassy-carbon electrode,KHCO3,0.1,6.8,-1.1,H2,30.66,1.0,H-cell
2490,https://doi.org/10.1002/advs.201902820,o-Cu2O,Cu2O,Cu2O,No,100.0,octahedron,0.0,600.0,800.0,1000.0,600.0,800.0,1000.0,0.0,100.0,0.0,glassy-carbon electrode,KHCO3,0.1,6.8,-1.1,C2H4,45.3,1.0,H-cell
2491,https://doi.org/10.1002/advs.201902820,o-Cu2O,Cu2O,Cu2O,No,100.0,octahedron,0.0,600.0,800.0,1000.0,600.0,800.0,1000.0,0.0,100.0,0.0,glassy-carbon electrode,KHCO3,0.1,6.8,-1.2,C2H4,39.23,1.0,H-cell
2492,https://doi.org/10.1002/advs.201902820,o-Cu2O,Cu2O,Cu2O,No,100.0,octahedron,0.0,600.0,800.0,1000.0,600.0,800.0,1000.0,0.0,100.0,0.0,glassy-carbon electrode,KHCO3,0.1,6.8,-1.2,H2,50.0,1.0,H-cell
2493,https://doi.org/10.1002/advs.201902820,o-Cu2O,Cu2O,Cu2O,No,100.0,octahedron,0.0,600.0,800.0,1000.0,600.0,800.0,1000.0,0.0,100.0,0.0,glassy-carbon electrode,KHCO3,0.1,6.8,-1.3,C2H4,35.08,1.0,H-cell
2494,https://doi.org/10.1002/advs.201902820,o-Cu2O,Cu2O,Cu2O,No,100.0,octahedron,0.0,600.0,800.0,1000.0,600.0,800.0,1000.0,0.0,100.0,0.0,glassy-carbon electrode,KHCO3,0.1,6.8,-1.3,H2,58.29,1.0,H-cell
2495,https://doi.org/10.1021/acsami.2c21902, solid Cu,Cu,Cu,No,100.0,dodecahedron,0.0,120.0,176.0,210.0,120.0,176.0,210.0,100.0,0.0,0.0,gasdiffusion electrode,KOH,1.0,14.0,-0.37,H2,18.9,1.0,Flow cell
2496,https://doi.org/10.1021/acsami.2c21902, solid Cu,Cu,Cu,No,100.0,dodecahedron,0.0,120.0,176.0,210.0,120.0,176.0,210.0,100.0,0.0,0.0,gasdiffusion electrode,KOH,1.0,14.0,-0.41,H2,18.8,1.0,Flow cell
2497,https://doi.org/10.1021/acsami.2c21902, solid Cu,Cu,Cu,No,100.0,dodecahedron,0.0,120.0,176.0,210.0,120.0,176.0,210.0,100.0,0.0,0.0,gasdiffusion electrode,KOH,1.0,14.0,-0.46,H2,19.4,1.0,Flow cell
2498,https://doi.org/10.1021/acsami.2c21902, solid Cu,Cu,Cu,No,100.0,dodecahedron,0.0,120.0,176.0,210.0,120.0,176.0,210.0,100.0,0.0,0.0,gasdiffusion electrode,KOH,1.0,14.0,-0.55,H2,26.5,1.0,Flow cell
2499,https://doi.org/10.1021/acsami.2c21902, solid Cu,Cu,Cu,No,100.0,dodecahedron,0.0,120.0,176.0,210.0,120.0,176.0,210.0,100.0,0.0,0.0,gasdiffusion electrode,KOH,1.0,14.0,-0.56,H2,26.0,1.0,Flow cell
2500,https://doi.org/10.1021/acsami.2c21902, solid Cu,Cu,Cu,No,100.0,dodecahedron,0.0,120.0,176.0,210.0,120.0,176.0,210.0,100.0,0.0,0.0,gasdiffusion electrode,KOH,1.0,14.0,-0.62,H2,29.8,1.0,Flow cell
2501,https://doi.org/10.1021/acsami.2c21902, solid Cu,Cu,Cu,No,100.0,dodecahedron,0.0,120.0,176.0,210.0,120.0,176.0,210.0,100.0,0.0,0.0,gasdiffusion electrode,KOH,1.0,14.0,-0.65,H2,31.0,1.0,Flow cell
2502,https://doi.org/10.1021/acsami.2c21902, solid Cu,Cu,Cu,No,100.0,dodecahedron,0.0,120.0,176.0,210.0,120.0,176.0,210.0,100.0,0.0,0.0,gasdiffusion electrode,KOH,1.0,14.0,-0.72,H2,33.3,1.0,Flow cell
2503,https://doi.org/10.1021/acsami.2c21902, solid Cu,Cu,Cu,No,100.0,dodecahedron,0.0,120.0,176.0,210.0,120.0,176.0,210.0,100.0,0.0,0.0,gasdiffusion electrode,KOH,1.0,14.0,-0.37,CH4,1.9,1.0,Flow cell
2504,https://doi.org/10.1021/acsami.2c21902, solid Cu,Cu,Cu,No,100.0,dodecahedron,0.0,120.0,176.0,210.0,120.0,176.0,210.0,100.0,0.0,0.0,gasdiffusion electrode,KOH,1.0,14.0,-0.41,CH4,8.7,1.0,Flow cell
2505,https://doi.org/10.1021/acsami.2c21902, solid Cu,Cu,Cu,No,100.0,dodecahedron,0.0,120.0,176.0,210.0,120.0,176.0,210.0,100.0,0.0,0.0,gasdiffusion electrode,KOH,1.0,14.0,-0.46,CH4,13.5,1.0,Flow cell
2506,https://doi.org/10.1021/acsami.2c21902, solid Cu,Cu,Cu,No,100.0,dodecahedron,0.0,120.0,176.0,210.0,120.0,176.0,210.0,100.0,0.0,0.0,gasdiffusion electrode,KOH,1.0,14.0,-0.55,CH4,14.8,1.0,Flow cell
2507,https://doi.org/10.1021/acsami.2c21902, solid Cu,Cu,Cu,No,100.0,dodecahedron,0.0,120.0,176.0,210.0,120.0,176.0,210.0,100.0,0.0,0.0,gasdiffusion electrode,KOH,1.0,14.0,-0.56,CH4,15.2,1.0,Flow cell
2508,https://doi.org/10.1021/acsami.2c21902, solid Cu,Cu,Cu,No,100.0,dodecahedron,0.0,120.0,176.0,210.0,120.0,176.0,210.0,100.0,0.0,0.0,gasdiffusion electrode,KOH,1.0,14.0,-0.62,CH4,17.4,1.0,Flow cell
2509,https://doi.org/10.1021/acsami.2c21902, solid Cu,Cu,Cu,No,100.0,dodecahedron,0.0,120.0,176.0,210.0,120.0,176.0,210.0,100.0,0.0,0.0,gasdiffusion electrode,KOH,1.0,14.0,-0.65,CH4,16.8,1.0,Flow cell
2510,https://doi.org/10.1021/acsami.2c21902, solid Cu,Cu,Cu,No,100.0,dodecahedron,0.0,120.0,176.0,210.0,120.0,176.0,210.0,100.0,0.0,0.0,gasdiffusion electrode,KOH,1.0,14.0,-0.72,CH4,16.3,1.0,Flow cell
2511,https://doi.org/10.1021/acsami.2c21902, solid Cu,Cu,Cu,No,100.0,dodecahedron,0.0,120.0,176.0,210.0,120.0,176.0,210.0,100.0,0.0,0.0,gasdiffusion electrode,KOH,1.0,14.0,-0.37,CO,29.4,1.0,Flow cell
2512,https://doi.org/10.1021/acsami.2c21902, solid Cu,Cu,Cu,No,100.0,dodecahedron,0.0,120.0,176.0,210.0,120.0,176.0,210.0,100.0,0.0,0.0,gasdiffusion electrode,KOH,1.0,14.0,-0.41,CO,22.0,1.0,Flow cell
2513,https://doi.org/10.1021/acsami.2c21902, solid Cu,Cu,Cu,No,100.0,dodecahedron,0.0,120.0,176.0,210.0,120.0,176.0,210.0,100.0,0.0,0.0,gasdiffusion electrode,KOH,1.0,14.0,-0.46,CO,15.3,1.0,Flow cell
2514,https://doi.org/10.1021/acsami.2c21902, solid Cu,Cu,Cu,No,100.0,dodecahedron,0.0,120.0,176.0,210.0,120.0,176.0,210.0,100.0,0.0,0.0,gasdiffusion electrode,KOH,1.0,14.0,-0.55,CO,10.8,1.0,Flow cell
2515,https://doi.org/10.1021/acsami.2c21902, solid Cu,Cu,Cu,No,100.0,dodecahedron,0.0,120.0,176.0,210.0,120.0,176.0,210.0,100.0,0.0,0.0,gasdiffusion electrode,KOH,1.0,14.0,-0.56,CO,10.6,1.0,Flow cell
2516,https://doi.org/10.1021/acsami.2c21902, solid Cu,Cu,Cu,No,100.0,dodecahedron,0.0,120.0,176.0,210.0,120.0,176.0,210.0,100.0,0.0,0.0,gasdiffusion electrode,KOH,1.0,14.0,-0.62,CO,8.3,1.0,Flow cell
2517,https://doi.org/10.1021/acsami.2c21902, solid Cu,Cu,Cu,No,100.0,dodecahedron,0.0,120.0,176.0,210.0,120.0,176.0,210.0,100.0,0.0,0.0,gasdiffusion electrode,KOH,1.0,14.0,-0.65,CO,8.2,1.0,Flow cell
2518,https://doi.org/10.1021/acsami.2c21902, solid Cu,Cu,Cu,No,100.0,dodecahedron,0.0,120.0,176.0,210.0,120.0,176.0,210.0,100.0,0.0,0.0,gasdiffusion electrode,KOH,1.0,14.0,-0.72,CO,8.1,1.0,Flow cell
2519,https://doi.org/10.1021/acsami.2c21902, solid Cu,Cu,Cu,No,100.0,dodecahedron,0.0,120.0,176.0,210.0,120.0,176.0,210.0,100.0,0.0,0.0,gasdiffusion electrode,KOH,1.0,14.0,-0.37,C2H4,8.3,1.0,Flow cell
2520,https://doi.org/10.1021/acsami.2c21902, solid Cu,Cu,Cu,No,100.0,dodecahedron,0.0,120.0,176.0,210.0,120.0,176.0,210.0,100.0,0.0,0.0,gasdiffusion electrode,KOH,1.0,14.0,-0.41,C2H4,18.0,1.0,Flow cell
2521,https://doi.org/10.1021/acsami.2c21902, solid Cu,Cu,Cu,No,100.0,dodecahedron,0.0,120.0,176.0,210.0,120.0,176.0,210.0,100.0,0.0,0.0,gasdiffusion electrode,KOH,1.0,14.0,-0.46,C2H4,26.2,1.0,Flow cell
2522,https://doi.org/10.1021/acsami.2c21902, solid Cu,Cu,Cu,No,100.0,dodecahedron,0.0,120.0,176.0,210.0,120.0,176.0,210.0,100.0,0.0,0.0,gasdiffusion electrode,KOH,1.0,14.0,-0.55,C2H4,26.4,1.0,Flow cell
2523,https://doi.org/10.1021/acsami.2c21902, solid Cu,Cu,Cu,No,100.0,dodecahedron,0.0,120.0,176.0,210.0,120.0,176.0,210.0,100.0,0.0,0.0,gasdiffusion electrode,KOH,1.0,14.0,-0.56,C2H4,26.2,1.0,Flow cell
2524,https://doi.org/10.1021/acsami.2c21902, solid Cu,Cu,Cu,No,100.0,dodecahedron,0.0,120.0,176.0,210.0,120.0,176.0,210.0,100.0,0.0,0.0,gasdiffusion electrode,KOH,1.0,14.0,-0.62,C2H4,20.4,1.0,Flow cell
2525,https://doi.org/10.1021/acsami.2c21902, solid Cu,Cu,Cu,No,100.0,dodecahedron,0.0,120.0,176.0,210.0,120.0,176.0,210.0,100.0,0.0,0.0,gasdiffusion electrode,KOH,1.0,14.0,-0.65,C2H4,15.2,1.0,Flow cell
2526,https://doi.org/10.1021/acsami.2c21902, solid Cu,Cu,Cu,No,100.0,dodecahedron,0.0,120.0,176.0,210.0,120.0,176.0,210.0,100.0,0.0,0.0,gasdiffusion electrode,KOH,1.0,14.0,-0.72,C2H4,11.5,1.0,Flow cell
2527,https://doi.org/10.1021/acsami.2c21902, solid Cu,Cu,Cu,No,100.0,dodecahedron,0.0,120.0,176.0,210.0,120.0,176.0,210.0,100.0,0.0,0.0,gasdiffusion electrode,KOH,1.0,14.0,-0.37,C2H5OH,0.0,1.0,Flow cell
2528,https://doi.org/10.1021/acsami.2c21902, solid Cu,Cu,Cu,No,100.0,dodecahedron,0.0,120.0,176.0,210.0,120.0,176.0,210.0,100.0,0.0,0.0,gasdiffusion electrode,KOH,1.0,14.0,-0.41,C2H5OH,7.1,1.0,Flow cell
2529,https://doi.org/10.1021/acsami.2c21902, solid Cu,Cu,Cu,No,100.0,dodecahedron,0.0,120.0,176.0,210.0,120.0,176.0,210.0,100.0,0.0,0.0,gasdiffusion electrode,KOH,1.0,14.0,-0.46,C2H5OH,6.2,1.0,Flow cell
2530,https://doi.org/10.1021/acsami.2c21902, solid Cu,Cu,Cu,No,100.0,dodecahedron,0.0,120.0,176.0,210.0,120.0,176.0,210.0,100.0,0.0,0.0,gasdiffusion electrode,KOH,1.0,14.0,-0.55,C2H5OH,5.5,1.0,Flow cell
2531,https://doi.org/10.1021/acsami.2c21902, solid Cu,Cu,Cu,No,100.0,dodecahedron,0.0,120.0,176.0,210.0,120.0,176.0,210.0,100.0,0.0,0.0,gasdiffusion electrode,KOH,1.0,14.0,-0.56,C2H5OH,5.4,1.0,Flow cell
2532,https://doi.org/10.1021/acsami.2c21902, solid Cu,Cu,Cu,No,100.0,dodecahedron,0.0,120.0,176.0,210.0,120.0,176.0,210.0,100.0,0.0,0.0,gasdiffusion electrode,KOH,1.0,14.0,-0.62,C2H5OH,5.6,1.0,Flow cell
2533,https://doi.org/10.1021/acsami.2c21902, solid Cu,Cu,Cu,No,100.0,dodecahedron,0.0,120.0,176.0,210.0,120.0,176.0,210.0,100.0,0.0,0.0,gasdiffusion electrode,KOH,1.0,14.0,-0.65,C2H5OH,4.3,1.0,Flow cell
2534,https://doi.org/10.1021/acsami.2c21902, solid Cu,Cu,Cu,No,100.0,dodecahedron,0.0,120.0,176.0,210.0,120.0,176.0,210.0,100.0,0.0,0.0,gasdiffusion electrode,KOH,1.0,14.0,-0.72,C2H5OH,3.0,1.0,Flow cell
2535,https://doi.org/10.1021/acsami.2c21902, solid Cu,Cu,Cu,No,100.0,dodecahedron,0.0,120.0,176.0,210.0,120.0,176.0,210.0,100.0,0.0,0.0,gasdiffusion electrode,KOH,1.0,14.0,-0.37,CH3COOH,0.0,1.0,Flow cell
2536,https://doi.org/10.1021/acsami.2c21902, solid Cu,Cu,Cu,No,100.0,dodecahedron,0.0,120.0,176.0,210.0,120.0,176.0,210.0,100.0,0.0,0.0,gasdiffusion electrode,KOH,1.0,14.0,-0.41,CH3COOH,2.4,1.0,Flow cell
2537,https://doi.org/10.1021/acsami.2c21902, solid Cu,Cu,Cu,No,100.0,dodecahedron,0.0,120.0,176.0,210.0,120.0,176.0,210.0,100.0,0.0,0.0,gasdiffusion electrode,KOH,1.0,14.0,-0.46,CH3COOH,1.9,1.0,Flow cell
2538,https://doi.org/10.1021/acsami.2c21902, solid Cu,Cu,Cu,No,100.0,dodecahedron,0.0,120.0,176.0,210.0,120.0,176.0,210.0,100.0,0.0,0.0,gasdiffusion electrode,KOH,1.0,14.0,-0.55,CH3COOH,2.0,1.0,Flow cell
