Repository: vovamirosh/CO2RR_PISH

File: Datasets/data_with_0.csv (part 13 of 28)
,DOI,Article name,Formula,Cat. compound,Support,"Cat./Support ratio, % (at)",Morphology (TEM/SEM),"Pore size, nm",width min (nm),width aver (nm),width max (nm),length min (nm),length aver (nm),length max (nm),"Cu, % (at.)","Cu+, % (at.)","Cu(2+), % (at.)",Base,electrolyte,"conc, M",pH,RHE vs V,"Time, h",Type of reactor,Av_ar_exactmw,Av_ar_lipinskiHBA,Av_ar_lipinskiHBD,Av_ar_NumHBA,Av_ar_NumHeavyAtoms,Av_harm_labuteASA,Av_harm_CrippenClogP,Av_harm_kappa1,Av_harm_kappa3,Av_harm_Energy of +1 ion,Av_harm_Metal_radius,Product,"FE, %"
1349,https://doi.org/10.1016/j.cej.2022.139358,Pd-Cu2O,Cu1.946O0.973Pd0.027,Cu2O,Pd,97.3,cubic,0.0,1000.0,1000.0,1000.0,1000.0,1000.0,1000.0,0.0,100.0,0.0,carbon paper electrode,KHCO3,0.5,7.2,-1.1,12.0,H-cell,140.88344278225998,0.973,0.0,0.0,2.946,39.09740522997219,-0.053592145590552524,23.126982407045674,2.9900734437528618,8.471600434120237,1.3799378269770262,C2H5OH,0.0
1350,https://doi.org/10.1016/j.cej.2022.139358,Pd-Cu2O,Cu1.946O0.973Pd0.027,Cu2O,Pd,97.3,cubic,0.0,1000.0,1000.0,1000.0,1000.0,1000.0,1000.0,0.0,100.0,0.0,carbon paper electrode,KHCO3,0.5,7.2,-1.1,13.0,H-cell,140.88344278225998,0.973,0.0,0.0,2.946,39.09740522997219,-0.053592145590552524,23.126982407045674,2.9900734437528618,8.471600434120237,1.3799378269770262,C2H5OH,0.0
1351,https://doi.org/10.1016/j.cej.2022.139358,Pd-Cu2O,Cu1.946O0.973Pd0.027,Cu2O,Pd,97.3,cubic,0.0,1000.0,1000.0,1000.0,1000.0,1000.0,1000.0,0.0,100.0,0.0,carbon paper electrode,KHCO3,0.5,7.2,-1.1,14.0,H-cell,140.88344278225998,0.973,0.0,0.0,2.946,39.09740522997219,-0.053592145590552524,23.126982407045674,2.9900734437528618,8.471600434120237,1.3799378269770262,C2H5OH,0.0
1352,https://doi.org/10.1016/j.cej.2022.139358,Pd-Cu2O,Cu1.946O0.973Pd0.027,Cu2O,Pd,97.3,cubic,0.0,1000.0,1000.0,1000.0,1000.0,1000.0,1000.0,0.0,100.0,0.0,carbon paper electrode,KHCO3,0.5,7.2,-1.1,22.0,H-cell,140.88344278225998,0.973,0.0,0.0,2.946,39.09740522997219,-0.053592145590552524,23.126982407045674,2.9900734437528618,8.471600434120237,1.3799378269770262,C2H5OH,0.0
1353,https://doi.org/10.1016/j.cej.2022.139358,Pd-Cu2O,Cu1.946O0.973Pd0.027,Cu2O,Pd,97.3,cubic,0.0,1000.0,1000.0,1000.0,1000.0,1000.0,1000.0,0.0,100.0,0.0,carbon paper electrode,KHCO3,0.5,7.2,-1.1,23.0,H-cell,140.88344278225998,0.973,0.0,0.0,2.946,39.09740522997219,-0.053592145590552524,23.126982407045674,2.9900734437528618,8.471600434120237,1.3799378269770262,C2H5OH,0.0
1354,https://doi.org/10.1016/j.cej.2022.139358,Pd-Cu2O,Cu1.946O0.973Pd0.027,Cu2O,Pd,97.3,cubic,0.0,1000.0,1000.0,1000.0,1000.0,1000.0,1000.0,0.0,100.0,0.0,carbon paper electrode,KHCO3,0.5,7.2,-1.1,24.0,H-cell,140.88344278225998,0.973,0.0,0.0,2.946,39.09740522997219,-0.053592145590552524,23.126982407045674,2.9900734437528618,8.471600434120237,1.3799378269770262,C2H5OH,0.0
1355,https://doi.org/10.1016/j.cej.2022.139358,Pd-Cu2O,Cu1.946O0.973Pd0.027,Cu2O,Pd,97.3,cubic,0.0,1000.0,1000.0,1000.0,1000.0,1000.0,1000.0,0.0,100.0,0.0,carbon paper electrode,KHCO3,0.5,7.2,-1.1,25.0,H-cell,140.88344278225998,0.973,0.0,0.0,2.946,39.09740522997219,-0.053592145590552524,23.126982407045674,2.9900734437528618,8.471600434120237,1.3799378269770262,C2H5OH,0.0
1356,https://doi.org/10.1016/j.cej.2022.139358,Pd-Cu2O,Cu1.946O0.973Pd0.027,Cu2O,Pd,97.3,cubic,0.0,1000.0,1000.0,1000.0,1000.0,1000.0,1000.0,0.0,100.0,0.0,carbon paper electrode,KHCO3,0.5,7.2,-1.1,26.0,H-cell,140.88344278225998,0.973,0.0,0.0,2.946,39.09740522997219,-0.053592145590552524,23.126982407045674,2.9900734437528618,8.471600434120237,1.3799378269770262,C2H5OH,0.0
1357,https://doi.org/10.1016/j.cej.2022.139358,Pd-Cu2O,Cu1.946O0.973Pd0.027,Cu2O,Pd,97.3,cubic,0.0,1000.0,1000.0,1000.0,1000.0,1000.0,1000.0,0.0,100.0,0.0,carbon paper electrode,KHCO3,0.5,7.2,-1.1,27.0,H-cell,140.88344278225998,0.973,0.0,0.0,2.946,39.09740522997219,-0.053592145590552524,23.126982407045674,2.9900734437528618,8.471600434120237,1.3799378269770262,C2H5OH,0.0
1358,https://doi.org/10.1016/j.cej.2022.139358,Pd-Cu2O,Cu1.946O0.973Pd0.027,Cu2O,Pd,97.3,cubic,0.0,1000.0,1000.0,1000.0,1000.0,1000.0,1000.0,0.0,100.0,0.0,carbon paper electrode,KHCO3,0.5,7.2,-1.1,28.0,H-cell,140.88344278225998,0.973,0.0,0.0,2.946,39.09740522997219,-0.053592145590552524,23.126982407045674,2.9900734437528618,8.471600434120237,1.3799378269770262,C2H5OH,0.0
1359,https://doi.org/10.1016/j.cej.2022.139358,Pd-Cu2O,Cu1.946O0.973Pd0.027,Cu2O,Pd,97.3,cubic,0.0,1000.0,1000.0,1000.0,1000.0,1000.0,1000.0,0.0,100.0,0.0,carbon paper electrode,KHCO3,0.5,7.2,-1.1,29.0,H-cell,140.88344278225998,0.973,0.0,0.0,2.946,39.09740522997219,-0.053592145590552524,23.126982407045674,2.9900734437528618,8.471600434120237,1.3799378269770262,C2H5OH,0.0
1360,https://doi.org/10.1016/j.cej.2022.139358,Pd-Cu2O,Cu1.946O0.973Pd0.027,Cu2O,Pd,97.3,cubic,0.0,1000.0,1000.0,1000.0,1000.0,1000.0,1000.0,0.0,100.0,0.0,carbon paper electrode,KHCO3,0.5,7.2,-1.1,30.0,H-cell,140.88344278225998,0.973,0.0,0.0,2.946,39.09740522997219,-0.053592145590552524,23.126982407045674,2.9900734437528618,8.471600434120237,1.3799378269770262,C2H5OH,0.0
1361,https://doi.org/10.1016/j.cej.2022.139358,Pd-Cu2O,Cu1.946O0.973Pd0.027,Cu2O,Pd,97.3,cubic,0.0,1000.0,1000.0,1000.0,1000.0,1000.0,1000.0,0.0,100.0,0.0,carbon paper electrode,KHCO3,0.5,7.2,-1.1,31.0,H-cell,140.88344278225998,0.973,0.0,0.0,2.946,39.09740522997219,-0.053592145590552524,23.126982407045674,2.9900734437528618,8.471600434120237,1.3799378269770262,C2H5OH,0.0
1362,https://doi.org/10.1016/j.cej.2022.139358,Pd-Cu2O,Cu1.946O0.973Pd0.027,Cu2O,Pd,97.3,cubic,0.0,1000.0,1000.0,1000.0,1000.0,1000.0,1000.0,0.0,100.0,0.0,carbon paper electrode,KHCO3,0.5,7.2,-1.1,32.0,H-cell,140.88344278225998,0.973,0.0,0.0,2.946,39.09740522997219,-0.053592145590552524,23.126982407045674,2.9900734437528618,8.471600434120237,1.3799378269770262,C2H5OH,0.0
1363,https://doi.org/10.1016/j.cej.2022.139358,Pd-Cu2O,Cu1.946O0.973Pd0.027,Cu2O,Pd,97.3,cubic,0.0,1000.0,1000.0,1000.0,1000.0,1000.0,1000.0,0.0,100.0,0.0,carbon paper electrode,KHCO3,0.5,7.2,-1.1,33.0,H-cell,140.88344278225998,0.973,0.0,0.0,2.946,39.09740522997219,-0.053592145590552524,23.126982407045674,2.9900734437528618,8.471600434120237,1.3799378269770262,C2H5OH,0.0
1364,https://doi.org/10.1016/j.cej.2022.139358,Pd-Cu2O,Cu1.946O0.973Pd0.027,Cu2O,Pd,97.3,cubic,0.0,1000.0,1000.0,1000.0,1000.0,1000.0,1000.0,0.0,100.0,0.0,carbon paper electrode,KHCO3,0.5,7.2,-1.1,34.0,H-cell,140.88344278225998,0.973,0.0,0.0,2.946,39.09740522997219,-0.053592145590552524,23.126982407045674,2.9900734437528618,8.471600434120237,1.3799378269770262,C2H5OH,0.0
1365,https://doi.org/10.1016/j.cej.2022.139358,Pd-Cu2O,Cu1.946O0.973Pd0.027,Cu2O,Pd,97.3,cubic,0.0,1000.0,1000.0,1000.0,1000.0,1000.0,1000.0,0.0,100.0,0.0,carbon paper electrode,KHCO3,0.5,7.2,-1.1,35.0,H-cell,140.88344278225998,0.973,0.0,0.0,2.946,39.09740522997219,-0.053592145590552524,23.126982407045674,2.9900734437528618,8.471600434120237,1.3799378269770262,C2H5OH,0.0
1366,https://doi.org/10.1016/j.cej.2022.139358,Pd-Cu2O,Cu1.946O0.973Pd0.027,Cu2O,Pd,97.3,cubic,0.0,1000.0,1000.0,1000.0,1000.0,1000.0,1000.0,0.0,100.0,0.0,carbon paper electrode,KHCO3,0.5,7.2,-1.2,1.0,H-cell,140.88344278225998,0.973,0.0,0.0,2.946,39.09740522997219,-0.053592145590552524,23.126982407045674,2.9900734437528618,8.471600434120237,1.3799378269770262,C2H5OH,0.0
1367,https://doi.org/10.1016/j.cej.2022.139358,Pd-Cu2O,Cu1.946O0.973Pd0.027,Cu2O,Pd,97.3,cubic,0.0,1000.0,1000.0,1000.0,1000.0,1000.0,1000.0,0.0,100.0,0.0,carbon paper electrode,KHCO3,0.5,7.2,-1.3,1.0,H-cell,140.88344278225998,0.973,0.0,0.0,2.946,39.09740522997219,-0.053592145590552524,23.126982407045674,2.9900734437528618,8.471600434120237,1.3799378269770262,C2H5OH,0.0
1368,https://doi.org/10.1016/j.cej.2022.139358,Pd-Cu2O-1,Cu0.493O0.9865Pd0.0135,Cu2O,Pd,98.65,cubic,0.0,1000.0,1000.0,1000.0,1000.0,1000.0,1000.0,0.0,100.0,0.0,carbon paper electrode,KHCO3,0.5,7.2,-1.1,1.0,H-cell,141.36877620112998,0.9865,0.0,0.0,2.9730000000000003,39.56331933625604,-0.07480272141726393,28.17455330823172,2.9945106468592217,8.403679493079263,1.3898965214402992,C2H5OH,0.0
1369,https://doi.org/10.1016/j.cej.2023.142052,I-Au/Cu2O-30,Cu1O0.5404Au0.016,CuO,Au,98.35,hollow,0.0,45.0,52.5,65.0,45.0,52.5,65.0,0.0,95.1,4.9,glassy-carbon electrode,KHCO3,0.1,6.8,-1.05,0.3,H-cell,80.87220605357001,0.9834999999999999,0.0,0.9834999999999999,1.9834999999999998,20.713931251113888,-0.06799022465360285,2.3068119900515724,1.4573486074275674,7.655388171528851,1.5802297628027373,C2H5OH,7.5
1370,https://doi.org/10.1016/j.cej.2023.142052,I-Au/Cu2O-30,Cu1O0.5404Au0.016,CuO,Au,98.35,hollow,0.0,45.0,52.5,65.0,45.0,52.5,65.0,0.0,95.1,4.9,glassy-carbon electrode,KHCO3,0.1,6.8,-1.04,0.3,H-cell,80.87220605357001,0.9834999999999999,0.0,0.9834999999999999,1.9834999999999998,20.713931251113888,-0.06799022465360285,2.3068119900515724,1.4573486074275674,7.655388171528851,1.5802297628027373,C2H5OH,8.04
1371,https://doi.org/10.1016/j.cej.2023.142052,I-Au/Cu2O-30,Cu1O0.5404Au0.016,CuO,Au,98.35,hollow,0.0,45.0,52.5,65.0,45.0,52.5,65.0,0.0,95.1,4.9,glassy-carbon electrode,KHCO3,0.1,6.8,-0.99,0.3,H-cell,80.87220605357001,0.9834999999999999,0.0,0.9834999999999999,1.9834999999999998,20.713931251113888,-0.06799022465360285,2.3068119900515724,1.4573486074275674,7.655388171528851,1.5802297628027373,C2H5OH,8.23
1372,https://doi.org/10.1016/j.cej.2023.142052,I-Au/Cu2O-30,Cu1O0.5404Au0.016,CuO,Au,98.35,hollow,0.0,45.0,52.5,65.0,45.0,52.5,65.0,0.0,95.1,4.9,glassy-carbon electrode,KHCO3,0.1,6.8,-0.96,0.3,H-cell,80.87220605357001,0.9834999999999999,0.0,0.9834999999999999,1.9834999999999998,20.713931251113888,-0.06799022465360285,2.3068119900515724,1.4573486074275674,7.655388171528851,1.5802297628027373,C2H5OH,6.03
1373,https://doi.org/10.1016/j.cej.2023.142052,I-Au/Cu2O-30,Cu1O0.5404Au0.016,CuO,Au,98.35,hollow,0.0,45.0,52.5,65.0,45.0,52.5,65.0,0.0,95.1,4.9,glassy-carbon electrode,KHCO3,0.1,6.8,-0.91,0.3,H-cell,80.87220605357001,0.9834999999999999,0.0,0.9834999999999999,1.9834999999999998,20.713931251113888,-0.06799022465360285,2.3068119900515724,1.4573486074275674,7.655388171528851,1.5802297628027373,C2H5OH,4.2
1374,https://doi.org/10.1016/j.cej.2023.142052,I-Au/Cu2O-30,Cu1O0.5404Au0.016,CuO,Au,98.35,hollow,0.0,45.0,52.5,65.0,45.0,52.5,65.0,0.0,95.1,4.9,glassy-carbon electrode,KHCO3,0.1,6.8,-0.84,0.3,H-cell,80.87220605357001,0.9834999999999999,0.0,0.9834999999999999,1.9834999999999998,20.713931251113888,-0.06799022465360285,2.3068119900515724,1.4573486074275674,7.655388171528851,1.5802297628027373,C2H5OH,8.96
1375,https://doi.org/10.1016/j.apsusc.2023.159243,c-Cu2O,Cu2O,Cu2O,No,100.0,cubic,0.0,459.5,810.75,1162.0,459.5,810.75,1162.0,0.0,100.0,0.0,glassy-carbon electrode,KHCO3,0.1,6.8,-1.1,1.0,H-cell,141.85410961999997,1.0,0.0,0.0,3.0,40.040471732759606,-0.12380000000000001,36.040575683266006,2.998961038961039,8.336839,1.4,CH4,0.0
1376,https://doi.org/10.1016/j.apsusc.2023.159243,o-Cu2O,Cu2O,Cu2O,No,100.0,octahedron,0.0,805.0,1204.0,1603.0,961.7,1276.4,1591.1,0.0,100.0,0.0,glassy-carbon electrode,KHCO3,0.1,6.8,-1.1,1.0,H-cell,141.85410961999997,1.0,0.0,0.0,3.0,40.040471732759606,-0.12380000000000001,36.040575683266006,2.998961038961039,8.336839,1.4,CH4,0.0
1377,https://doi.org/10.1016/j.apsusc.2023.159243,d-Cu2O,Cu2O,Cu2O,No,100.0,dodecahedron,0.0,634.8,938.05,1241.3,634.8,938.05,1241.3,0.0,100.0,0.0,glassy-carbon electrode,KHCO3,0.1,6.8,-1.1,1.0,H-cell,141.85410961999997,1.0,0.0,0.0,3.0,40.040471732759606,-0.12380000000000001,36.040575683266006,2.998961038961039,8.336839,1.4,CH4,0.0
1378,https://doi.org/10.1016/j.apsusc.2023.159243,p-Cu2O,Cu2O,Cu2O,No,100.0,polyhedron,0.0,1273.5,1841.4,2409.3,1273.5,1841.4,2409.3,0.0,100.0,0.0,glassy-carbon electrode,KHCO3,0.1,6.8,-1.1,1.0,H-cell,141.85410961999997,1.0,0.0,0.0,3.0,40.040471732759606,-0.12380000000000001,36.040575683266006,2.998961038961039,8.336839,1.4,CH4,0.0
1379,https://doi.org/10.1016/j.apsusc.2023.159243,c-Cu2O,Cu2O,Cu2O,No,100.0,cubic,0.0,459.5,810.75,1162.0,459.5,810.75,1162.0,0.0,100.0,0.0,glassy-carbon electrode,KHCO3,0.1,6.8,-1.2,1.0,H-cell,141.85410961999997,1.0,0.0,0.0,3.0,40.040471732759606,-0.12380000000000001,36.040575683266006,2.998961038961039,8.336839,1.4,CH4,0.0
1380,https://doi.org/10.1016/j.apsusc.2023.159243,o-Cu2O,Cu2O,Cu2O,No,100.0,octahedron,0.0,805.0,1204.0,1603.0,961.7,1276.4,1591.1,0.0,100.0,0.0,glassy-carbon electrode,KHCO3,0.1,6.8,-1.2,1.0,H-cell,141.85410961999997,1.0,0.0,0.0,3.0,40.040471732759606,-0.12380000000000001,36.040575683266006,2.998961038961039,8.336839,1.4,CH4,0.0
1381,https://doi.org/10.1016/j.apsusc.2023.159243,d-Cu2O,Cu2O,Cu2O,No,100.0,dodecahedron,0.0,634.8,938.05,1241.3,634.8,938.05,1241.3,0.0,100.0,0.0,glassy-carbon electrode,KHCO3,0.1,6.8,-1.2,1.0,H-cell,141.85410961999997,1.0,0.0,0.0,3.0,40.040471732759606,-0.12380000000000001,36.040575683266006,2.998961038961039,8.336839,1.4,CH4,0.0
1382,https://doi.org/10.1016/j.apsusc.2023.159243,p-Cu2O,Cu2O,Cu2O,No,100.0,polyhedron,0.0,1273.5,1841.4,2409.3,1273.5,1841.4,2409.3,0.0,100.0,0.0,glassy-carbon electrode,KHCO3,0.1,6.8,-1.2,1.0,H-cell,141.85410961999997,1.0,0.0,0.0,3.0,40.040471732759606,-0.12380000000000001,36.040575683266006,2.998961038961039,8.336839,1.4,CH4,0.0
1383,https://doi.org/10.1016/j.apsusc.2023.159243,c-Cu2O,Cu2O,Cu2O,No,100.0,cubic,0.0,459.5,810.75,1162.0,459.5,810.75,1162.0,0.0,100.0,0.0,glassy-carbon electrode,KHCO3,0.1,6.8,-1.3,1.0,H-cell,141.85410961999997,1.0,0.0,0.0,3.0,40.040471732759606,-0.12380000000000001,36.040575683266006,2.998961038961039,8.336839,1.4,CH4,0.0
1384,https://doi.org/10.1016/j.apsusc.2023.159243,o-Cu2O,Cu2O,Cu2O,No,100.0,octahedron,0.0,805.0,1204.0,1603.0,961.7,1276.4,1591.1,0.0,100.0,0.0,glassy-carbon electrode,KHCO3,0.1,6.8,-1.3,1.0,H-cell,141.85410961999997,1.0,0.0,0.0,3.0,40.040471732759606,-0.12380000000000001,36.040575683266006,2.998961038961039,8.336839,1.4,CH4,0.0
1385,https://doi.org/10.1016/j.apsusc.2023.159243,d-Cu2O,Cu2O,Cu2O,No,100.0,dodecahedron,0.0,634.8,938.05,1241.3,634.8,938.05,1241.3,0.0,100.0,0.0,glassy-carbon electrode,KHCO3,0.1,6.8,-1.3,1.0,H-cell,141.85410961999997,1.0,0.0,0.0,3.0,40.040471732759606,-0.12380000000000001,36.040575683266006,2.998961038961039,8.336839,1.4,CH4,0.0
1386,https://doi.org/10.1016/j.apsusc.2023.159243,p-Cu2O,Cu2O,Cu2O,No,100.0,polyhedron,0.0,1273.5,1841.4,2409.3,1273.5,1841.4,2409.3,0.0,100.0,0.0,glassy-carbon electrode,KHCO3,0.1,6.8,-1.3,1.0,H-cell,141.85410961999997,1.0,0.0,0.0,3.0,40.040471732759606,-0.12380000000000001,36.040575683266006,2.998961038961039,8.336839,1.4,CH4,0.0
1387,10.1016/j.jcis.2019.05.073,Cu@Cu2O,Cu1O0.056,Cu2O,Cu,8.91,nanorod,0.0,150.0,150.0,150.0,0.0,0.0,0.0,90.0,8.8,1.2,carbon paper electrode,KHCO3,0.1,6.8,-1.6,0.48,H-cell,69.96177152989199,0.0891,0.0,0.0,1.1782,18.892184485261005,-0.002739127852841484,1.6612581358439176,4.071827948033456,7.7771201326128505,1.354309606641133,CH4,8.39
1388,10.1016/j.jcis.2019.05.073,Cu@Cu2O,Cu1O0.056,Cu2O,Cu,8.91,nanorod,0.0,150.0,150.0,150.0,0.0,0.0,0.0,90.0,8.8,1.2,carbon paper electrode,KHCO3,0.1,6.8,-1.4,0.48,H-cell,69.96177152989199,0.0891,0.0,0.0,1.1782,18.892184485261005,-0.002739127852841484,1.6612581358439176,4.071827948033456,7.7771201326128505,1.354309606641133,CH4,0.0
1389,10.1016/j.jcis.2019.05.073,Cu@Cu2O,Cu1O0.056,Cu2O,Cu,8.91,nanorod,0.0,150.0,150.0,150.0,0.0,0.0,0.0,90.0,8.8,1.2,carbon paper electrode,KHCO3,0.1,6.8,-1.4,1.01,H-cell,69.96177152989199,0.0891,0.0,0.0,1.1782,18.892184485261005,-0.002739127852841484,1.6612581358439176,4.071827948033456,7.7771201326128505,1.354309606641133,CH4,0.0
1390,10.1016/j.jcis.2019.05.073,Cu@Cu2O,Cu1O0.056,Cu2O,Cu,8.91,nanorod,0.0,150.0,150.0,150.0,0.0,0.0,0.0,90.0,8.8,1.2,carbon paper electrode,KHCO3,0.1,6.8,-1.4,1.56,H-cell,69.96177152989199,0.0891,0.0,0.0,1.1782,18.892184485261005,-0.002739127852841484,1.6612581358439176,4.071827948033456,7.7771201326128505,1.354309606641133,CH4,0.0
1391,10.1016/j.jcis.2019.05.073,Cu@Cu2O,Cu1O0.056,Cu2O,Cu,8.91,nanorod,0.0,150.0,150.0,150.0,0.0,0.0,0.0,90.0,8.8,1.2,carbon paper electrode,KHCO3,0.1,6.8,-1.4,2.14,H-cell,69.96177152989199,0.0891,0.0,0.0,1.1782,18.892184485261005,-0.002739127852841484,1.6612581358439176,4.071827948033456,7.7771201326128505,1.354309606641133,CH4,0.0
1392,10.1016/j.jcis.2019.05.073,Cu@Cu2O,Cu1O0.056,Cu2O,Cu,8.91,nanorod,0.0,150.0,150.0,150.0,0.0,0.0,0.0,90.0,8.8,1.2,carbon paper electrode,KHCO3,0.1,6.8,-1.4,2.68,H-cell,69.96177152989199,0.0891,0.0,0.0,1.1782,18.892184485261005,-0.002739127852841484,1.6612581358439176,4.071827948033456,7.7771201326128505,1.354309606641133,CH4,0.0
1393,10.1016/j.jcis.2019.05.073,Cu@Cu2O,Cu1O0.056,Cu2O,Cu,8.91,nanorod,0.0,150.0,150.0,150.0,0.0,0.0,0.0,90.0,8.8,1.2,carbon paper electrode,KHCO3,0.1,6.8,-1.4,3.24,H-cell,69.96177152989199,0.0891,0.0,0.0,1.1782,18.892184485261005,-0.002739127852841484,1.6612581358439176,4.071827948033456,7.7771201326128505,1.354309606641133,CH4,0.0
1394,10.1016/j.jcis.2019.05.073,Cu@Cu2O,Cu1O0.056,Cu2O,Cu,8.91,nanorod,0.0,150.0,150.0,150.0,0.0,0.0,0.0,90.0,8.8,1.2,carbon paper electrode,KHCO3,0.1,6.8,-1.4,3.79,H-cell,69.96177152989199,0.0891,0.0,0.0,1.1782,18.892184485261005,-0.002739127852841484,1.6612581358439176,4.071827948033456,7.7771201326128505,1.354309606641133,CH4,0.0
1395,10.1016/j.jcis.2019.05.073,Cu@Cu2O,Cu1O0.056,Cu2O,Cu,8.91,nanorod,0.0,150.0,150.0,150.0,0.0,0.0,0.0,90.0,8.8,1.2,carbon paper electrode,KHCO3,0.1,6.8,-1.4,4.36,H-cell,69.96177152989199,0.0891,0.0,0.0,1.1782,18.892184485261005,-0.002739127852841484,1.6612581358439176,4.071827948033456,7.7771201326128505,1.354309606641133,CH4,0.0
1396,10.1016/j.jcis.2019.05.073,Cu@Cu2O,Cu1O0.056,Cu2O,Cu,8.91,nanorod,0.0,150.0,150.0,150.0,0.0,0.0,0.0,90.0,8.8,1.2,carbon paper electrode,KHCO3,0.1,6.8,-1.4,4.89,H-cell,69.96177152989199,0.0891,0.0,0.0,1.1782,18.892184485261005,-0.002739127852841484,1.6612581358439176,4.071827948033456,7.7771201326128505,1.354309606641133,CH4,0.0
1397,10.1016/j.jcis.2019.05.073,Cu@Cu2O,Cu1O0.056,Cu2O,Cu,8.91,nanorod,0.0,150.0,150.0,150.0,0.0,0.0,0.0,90.0,8.8,1.2,carbon paper electrode,KHCO3,0.1,6.8,-1.4,5.47,H-cell,69.96177152989199,0.0891,0.0,0.0,1.1782,18.892184485261005,-0.002739127852841484,1.6612581358439176,4.071827948033456,7.7771201326128505,1.354309606641133,CH4,0.0
1398,10.1016/j.jcis.2019.05.073,Cu@Cu2O,Cu1O0.056,Cu2O,Cu,8.91,nanorod,0.0,150.0,150.0,150.0,0.0,0.0,0.0,90.0,8.8,1.2,carbon paper electrode,KHCO3,0.1,6.8,-1.4,0.43,H-cell,69.96177152989199,0.0891,0.0,0.0,1.1782,18.892184485261005,-0.002739127852841484,1.6612581358439176,4.071827948033456,7.7771201326128505,1.354309606641133,CH4,2.37
1399,10.1016/j.jcis.2019.05.073,Cu@Cu2O,Cu1O0.056,Cu2O,Cu,8.91,nanorod,0.0,150.0,150.0,150.0,0.0,0.0,0.0,90.0,8.8,1.2,carbon paper electrode,KHCO3,0.1,6.8,-1.2,0.43,H-cell,69.96177152989199,0.0891,0.0,0.0,1.1782,18.892184485261005,-0.002739127852841484,1.6612581358439176,4.071827948033456,7.7771201326128505,1.354309606641133,CH4,0.0
1400,10.1016/j.jcis.2019.05.073,Cu@Cu2O,Cu1O0.056,Cu2O,Cu,8.91,nanorod,0.0,150.0,150.0,150.0,0.0,0.0,0.0,90.0,8.8,1.2,carbon paper electrode,KHCO3,0.1,6.8,-1.2,1.04,H-cell,69.96177152989199,0.0891,0.0,0.0,1.1782,18.892184485261005,-0.002739127852841484,1.6612581358439176,4.071827948033456,7.7771201326128505,1.354309606641133,CH4,0.0
1401,10.1016/j.jcis.2019.05.073,Cu@Cu2O,Cu1O0.056,Cu2O,Cu,8.91,nanorod,0.0,150.0,150.0,150.0,0.0,0.0,0.0,90.0,8.8,1.2,carbon paper electrode,KHCO3,0.1,6.8,-1.2,1.64,H-cell,69.96177152989199,0.0891,0.0,0.0,1.1782,18.892184485261005,-0.002739127852841484,1.6612581358439176,4.071827948033456,7.7771201326128505,1.354309606641133,CH4,0.0
1402,10.1016/j.jcis.2019.05.073,Cu@Cu2O,Cu1O0.056,Cu2O,Cu,8.91,nanorod,0.0,150.0,150.0,150.0,0.0,0.0,0.0,90.0,8.8,1.2,carbon paper electrode,KHCO3,0.1,6.8,-1.2,2.29,H-cell,69.96177152989199,0.0891,0.0,0.0,1.1782,18.892184485261005,-0.002739127852841484,1.6612581358439176,4.071827948033456,7.7771201326128505,1.354309606641133,CH4,0.0
1403,10.1016/j.jcis.2019.05.073,Cu@Cu2O,Cu1O0.056,Cu2O,Cu,8.91,nanorod,0.0,150.0,150.0,150.0,0.0,0.0,0.0,90.0,8.8,1.2,carbon paper electrode,KHCO3,0.1,6.8,-1.2,2.93,H-cell,69.96177152989199,0.0891,0.0,0.0,1.1782,18.892184485261005,-0.002739127852841484,1.6612581358439176,4.071827948033456,7.7771201326128505,1.354309606641133,CH4,0.0
1404,10.1016/j.jcis.2019.05.073,Cu@Cu2O,Cu1O0.056,Cu2O,Cu,8.91,nanorod,0.0,150.0,150.0,150.0,0.0,0.0,0.0,90.0,8.8,1.2,carbon paper electrode,KHCO3,0.1,6.8,-1.2,3.54,H-cell,69.96177152989199,0.0891,0.0,0.0,1.1782,18.892184485261005,-0.002739127852841484,1.6612581358439176,4.071827948033456,7.7771201326128505,1.354309606641133,CH4,0.0
1405,10.1016/j.jcis.2019.05.073,Cu@Cu2O,Cu1O0.056,Cu2O,Cu,8.91,nanorod,0.0,150.0,150.0,150.0,0.0,0.0,0.0,90.0,8.8,1.2,carbon paper electrode,KHCO3,0.1,6.8,-1.2,4.15,H-cell,69.96177152989199,0.0891,0.0,0.0,1.1782,18.892184485261005,-0.002739127852841484,1.6612581358439176,4.071827948033456,7.7771201326128505,1.354309606641133,CH4,0.0
1406,10.1016/j.jcis.2019.05.073,Cu@Cu2O,Cu1O0.056,Cu2O,Cu,8.91,nanorod,0.0,150.0,150.0,150.0,0.0,0.0,0.0,90.0,8.8,1.2,carbon paper electrode,KHCO3,0.1,6.8,-1.2,4.76,H-cell,69.96177152989199,0.0891,0.0,0.0,1.1782,18.892184485261005,-0.002739127852841484,1.6612581358439176,4.071827948033456,7.7771201326128505,1.354309606641133,CH4,0.0
1407,10.1016/j.jcis.2019.05.073,Cu@Cu2O,Cu1O0.056,Cu2O,Cu,8.91,nanorod,0.0,150.0,150.0,150.0,0.0,0.0,0.0,90.0,8.8,1.2,carbon paper electrode,KHCO3,0.1,6.8,-1.2,5.42,H-cell,69.96177152989199,0.0891,0.0,0.0,1.1782,18.892184485261005,-0.002739127852841484,1.6612581358439176,4.071827948033456,7.7771201326128505,1.354309606641133,CH4,0.0
1408,10.1016/j.jcis.2019.05.073,Cu@Cu2O,Cu1O0.056,Cu2O,Cu,8.91,nanorod,0.0,150.0,150.0,150.0,0.0,0.0,0.0,90.0,8.8,1.2,carbon paper electrode,KHCO3,0.1,6.8,-1.2,6.0,H-cell,69.96177152989199,0.0891,0.0,0.0,1.1782,18.892184485261005,-0.002739127852841484,1.6612581358439176,4.071827948033456,7.7771201326128505,1.354309606641133,CH4,0.0
1409,10.1016/j.jcis.2019.05.073,Cu@Cu2O,Cu1O0.056,Cu2O,Cu,8.91,nanorod,0.0,150.0,150.0,150.0,0.0,0.0,0.0,90.0,8.8,1.2,carbon paper electrode,KHCO3,0.1,6.8,-1.2,6.67,H-cell,69.96177152989199,0.0891,0.0,0.0,1.1782,18.892184485261005,-0.002739127852841484,1.6612581358439176,4.071827948033456,7.7771201326128505,1.354309606641133,CH4,0.0
1410,10.1016/j.jcis.2019.05.073,Cu@Cu2O,Cu1O0.056,Cu2O,Cu,8.91,nanorod,0.0,150.0,150.0,150.0,0.0,0.0,0.0,90.0,8.8,1.2,carbon paper electrode,KHCO3,0.1,6.8,-1.2,7.27,H-cell,69.96177152989199,0.0891,0.0,0.0,1.1782,18.892184485261005,-0.002739127852841484,1.6612581358439176,4.071827948033456,7.7771201326128505,1.354309606641133,CH4,0.0
1411,10.1016/j.jcis.2019.05.073,Cu@Cu2O,Cu1O0.056,Cu2O,Cu,8.91,nanorod,0.0,150.0,150.0,150.0,0.0,0.0,0.0,90.0,8.8,1.2,carbon paper electrode,KHCO3,0.1,6.8,-1.2,7.87,H-cell,69.96177152989199,0.0891,0.0,0.0,1.1782,18.892184485261005,-0.002739127852841484,1.6612581358439176,4.071827948033456,7.7771201326128505,1.354309606641133,CH4,0.0
1412,10.1016/j.jcis.2019.05.073,Cu@Cu2O,Cu1O0.056,Cu2O,Cu,8.91,nanorod,0.0,150.0,150.0,150.0,0.0,0.0,0.0,90.0,8.8,1.2,carbon paper electrode,KHCO3,0.1,6.8,-1.2,8.48,H-cell,69.96177152989199,0.0891,0.0,0.0,1.1782,18.892184485261005,-0.002739127852841484,1.6612581358439176,4.071827948033456,7.7771201326128505,1.354309606641133,CH4,0.0
1413,10.1016/j.jcis.2019.05.073,Cu@Cu2O,Cu1O0.056,Cu2O,Cu,8.91,nanorod,0.0,150.0,150.0,150.0,0.0,0.0,0.0,90.0,8.8,1.2,carbon paper electrode,KHCO3,0.1,6.8,-1.2,0.48,H-cell,69.96177152989199,0.0891,0.0,0.0,1.1782,18.892184485261005,-0.002739127852841484,1.6612581358439176,4.071827948033456,7.7771201326128505,1.354309606641133,CH4,1.46
1414,10.1016/j.jcis.2019.05.073,Cu@Cu2O,Cu1O0.056,Cu2O,Cu,8.91,nanorod,0.0,150.0,150.0,150.0,0.0,0.0,0.0,90.0,8.8,1.2,carbon paper electrode,KHCO3,0.1,6.8,-1.0,0.48,H-cell,69.96177152989199,0.0891,0.0,0.0,1.1782,18.892184485261005,-0.002739127852841484,1.6612581358439176,4.071827948033456,7.7771201326128505,1.354309606641133,CH4,2.37
1415,10.1016/j.jcis.2019.05.073,Cu@Cu2O,Cu1O0.056,Cu2O,Cu,8.91,nanorod,0.0,150.0,150.0,150.0,0.0,0.0,0.0,90.0,8.8,1.2,carbon paper electrode,KHCO3,0.1,6.8,-0.8,0.48,H-cell,69.96177152989199,0.0891,0.0,0.0,1.1782,18.892184485261005,-0.002739127852841484,1.6612581358439176,4.071827948033456,7.7771201326128505,1.354309606641133,CH4,0.0
1416,10.1016/j.jcis.2019.05.073,Cu@Cu2O,Cu1O0.056,Cu2O,Cu,8.91,nanorod,0.0,150.0,150.0,150.0,0.0,0.0,0.0,90.0,8.8,1.2,carbon paper electrode,KHCO3,0.1,6.8,-0.6,0.48,H-cell,69.96177152989199,0.0891,0.0,0.0,1.1782,18.892184485261005,-0.002739127852841484,1.6612581358439176,4.071827948033456,7.7771201326128505,1.354309606641133,CH4,0.0
1417,10.1016/j.jcis.2019.05.073,Cu ,Cu,Cu,No,100.0,nanorod,0.0,100.0,100.0,100.0,0.0,0.0,0.0,100.0,0.0,0.0,carbon paper electrode,KHCO3,0.1,6.8,-1.6,0.48,H-cell,62.9295975,0.0,0.0,0.0,1.0,17.964098032124472,-0.0025,1.5194805194805197,4.21948051948052,7.72638,1.35,CH4,2.17
1418,10.1016/j.jcis.2019.05.073,Cu ,Cu,Cu,No,100.0,nanorod,0.0,100.0,100.0,100.0,0.0,0.0,0.0,100.0,0.0,0.0,carbon paper electrode,KHCO3,0.1,6.8,-1.4,0.48,H-cell,62.9295975,0.0,0.0,0.0,1.0,17.964098032124472,-0.0025,1.5194805194805197,4.21948051948052,7.72638,1.35,CH4,1.45
1419,10.1016/j.jcis.2019.05.073,Cu ,Cu,Cu,No,100.0,nanorod,0.0,100.0,100.0,100.0,0.0,0.0,0.0,100.0,0.0,0.0,carbon paper electrode,KHCO3,0.1,6.8,-1.2,0.48,H-cell,62.9295975,0.0,0.0,0.0,1.0,17.964098032124472,-0.0025,1.5194805194805197,4.21948051948052,7.72638,1.35,CH4,0.0
1420,10.1016/j.jcis.2019.05.073,Cu ,Cu,Cu,No,100.0,nanorod,0.0,100.0,100.0,100.0,0.0,0.0,0.0,100.0,0.0,0.0,carbon paper electrode,KHCO3,0.1,6.8,-1.0,0.48,H-cell,62.9295975,0.0,0.0,0.0,1.0,17.964098032124472,-0.0025,1.5194805194805197,4.21948051948052,7.72638,1.35,CH4,0.0
1421,10.1016/j.jcis.2019.05.073,Cu ,Cu,Cu,No,100.0,nanorod,0.0,100.0,100.0,100.0,0.0,0.0,0.0,100.0,0.0,0.0,carbon paper electrode,KHCO3,0.1,6.8,-0.8,0.48,H-cell,62.9295975,0.0,0.0,0.0,1.0,17.964098032124472,-0.0025,1.5194805194805197,4.21948051948052,7.72638,1.35,CH4,0.0
1422,10.1016/j.jcis.2019.05.073,Cu ,Cu,Cu,No,100.0,nanorod,0.0,100.0,100.0,100.0,0.0,0.0,0.0,100.0,0.0,0.0,carbon paper electrode,KHCO3,0.1,6.8,-0.6,0.48,H-cell,62.9295975,0.0,0.0,0.0,1.0,17.964098032124472,-0.0025,1.5194805194805197,4.21948051948052,7.72638,1.35,CH4,0.0
1423,10.1016/j.jcis.2019.05.073,CuOx,Cu1O0.91,CuO,Cu2O,90.11,nanorod,0.0,500.0,500.0,500.0,0.0,0.0,0.0,0.0,18.0,82.0,carbon paper electrode,KHCO3,0.1,6.8,-1.6,0.48,H-cell,85.14824931275,1.0,0.0,0.9011,2.0989,21.718017223733103,-0.12154274186531665,2.556000105623388,1.5276172945992776,7.645217287303093,1.5777092225556073,CH4,16.33
1424,10.1016/j.jcis.2019.05.073,CuOx,Cu1O0.91,CuO,Cu2O,90.11,nanorod,0.0,500.0,500.0,500.0,0.0,0.0,0.0,0.0,18.0,82.0,carbon paper electrode,KHCO3,0.1,6.8,-1.4,0.48,H-cell,85.14824931275,1.0,0.0,0.9011,2.0989,21.718017223733103,-0.12154274186531665,2.556000105623388,1.5276172945992776,7.645217287303093,1.5777092225556073,CH4,4.55
1425,10.1016/j.jcis.2019.05.073,CuOx,Cu1O0.91,CuO,Cu2O,90.11,nanorod,0.0,500.0,500.0,500.0,0.0,0.0,0.0,0.0,18.0,82.0,carbon paper electrode,KHCO3,0.1,6.8,-1.2,0.48,H-cell,85.14824931275,1.0,0.0,0.9011,2.0989,21.718017223733103,-0.12154274186531665,2.556000105623388,1.5276172945992776,7.645217287303093,1.5777092225556073,CH4,6.23
1426,10.1016/j.jcis.2019.05.073,CuOx,Cu1O0.91,CuO,Cu2O,90.11,nanorod,0.0,500.0,500.0,500.0,0.0,0.0,0.0,0.0,18.0,82.0,carbon paper electrode,KHCO3,0.1,6.8,-1.0,0.48,H-cell,85.14824931275,1.0,0.0,0.9011,2.0989,21.718017223733103,-0.12154274186531665,2.556000105623388,1.5276172945992776,7.645217287303093,1.5777092225556073,CH4,0.0
1427,10.1016/j.jcis.2019.05.073,CuOx,Cu1O0.91,CuO,Cu2O,90.11,nanorod,0.0,500.0,500.0,500.0,0.0,0.0,0.0,0.0,18.0,82.0,carbon paper electrode,KHCO3,0.1,6.8,-0.8,0.48,H-cell,85.14824931275,1.0,0.0,0.9011,2.0989,21.718017223733103,-0.12154274186531665,2.556000105623388,1.5276172945992776,7.645217287303093,1.5777092225556073,CH4,0.0
1428,10.1016/j.jcis.2019.05.073,CuOx,Cu1O0.91,CuO,Cu2O,90.11,nanorod,0.0,500.0,500.0,500.0,0.0,0.0,0.0,0.0,18.0,82.0,carbon paper electrode,KHCO3,0.1,6.8,-0.6,0.48,H-cell,85.14824931275,1.0,0.0,0.9011,2.0989,21.718017223733103,-0.12154274186531665,2.556000105623388,1.5276172945992776,7.645217287303093,1.5777092225556073,CH4,0.0
1429,10.1038/s41467-018-06311-0,Cu,Cu,Cu,No,100.0,sphere,0.0,23.86,34.91,45.95,23.86,34.91,45.95,100.0,0.0,0.0,glassy-carbon electrode,KHCO3,0.1,6.8,-0.55,1.0,H-cell,62.9295975,0.0,0.0,0.0,1.0,17.964098032124472,-0.0025,1.5194805194805197,4.21948051948052,7.72638,1.35,CH4,3.9
1430,10.1038/s41467-018-06311-0,Cu,Cu,Cu,No,100.0,sphere,0.0,23.86,34.91,45.95,23.86,34.91,45.95,100.0,0.0,0.0,glassy-carbon electrode,KHCO3,0.1,6.8,-0.65,1.0,H-cell,62.9295975,0.0,0.0,0.0,1.0,17.964098032124472,-0.0025,1.5194805194805197,4.21948051948052,7.72638,1.35,CH4,12.6
1431,10.1038/s41467-018-06311-0,Cu,Cu,Cu,No,100.0,sphere,0.0,23.86,34.91,45.95,23.86,34.91,45.95,100.0,0.0,0.0,glassy-carbon electrode,KHCO3,0.1,6.8,-0.75,1.0,H-cell,62.9295975,0.0,0.0,0.0,1.0,17.964098032124472,-0.0025,1.5194805194805197,4.21948051948052,7.72638,1.35,CH4,28.6
1432,10.1038/s41467-018-06311-0,Cu,Cu,Cu,No,100.0,sphere,0.0,23.86,34.91,45.95,23.86,34.91,45.95,100.0,0.0,0.0,glassy-carbon electrode,KHCO3,0.1,6.8,-0.85,1.0,H-cell,62.9295975,0.0,0.0,0.0,1.0,17.964098032124472,-0.0025,1.5194805194805197,4.21948051948052,7.72638,1.35,CH4,39.0
1433,10.1038/s41467-018-06311-0,Cu,Cu,Cu,No,100.0,sphere,0.0,23.86,34.91,45.95,23.86,34.91,45.95,100.0,0.0,0.0,glassy-carbon electrode,KHCO3,0.1,6.8,-0.95,1.0,H-cell,62.9295975,0.0,0.0,0.0,1.0,17.964098032124472,-0.0025,1.5194805194805197,4.21948051948052,7.72638,1.35,CH4,51.0
1434,10.1038/s41467-018-06311-0,Cu,Cu,Cu,No,100.0,sphere,0.0,23.86,34.91,45.95,23.86,34.91,45.95,100.0,0.0,0.0,glassy-carbon electrode,KHCO3,0.1,6.8,-1.05,1.0,H-cell,62.9295975,0.0,0.0,0.0,1.0,17.964098032124472,-0.0025,1.5194805194805197,4.21948051948052,7.72638,1.35,CH4,53.0
1435,10.1038/s41467-018-06311-0,Cu,Cu,Cu,No,100.0,sphere,0.0,23.86,34.91,45.95,23.86,34.91,45.95,100.0,0.0,0.0,glassy-carbon electrode,KHCO3,0.1,6.8,-1.15,1.0,H-cell,62.9295975,0.0,0.0,0.0,1.0,17.964098032124472,-0.0025,1.5194805194805197,4.21948051948052,7.72638,1.35,CH4,52.6
1436,10.1038/s41467-018-06311-0,Cu,Cu,Cu,No,100.0,sphere,0.0,23.86,34.91,45.95,23.86,34.91,45.95,100.0,0.0,0.0,glassy-carbon electrode,KHCO3,0.1,6.8,-1.25,1.0,H-cell,62.9295975,0.0,0.0,0.0,1.0,17.964098032124472,-0.0025,1.5194805194805197,4.21948051948052,7.72638,1.35,CH4,49.0
1437,10.1038/s41467-018-06311-0,Cu,Cu,Cu,No,100.0,sphere,0.0,23.86,34.91,45.95,23.86,34.91,45.95,100.0,0.0,0.0,glassy-carbon electrode,KHCO3,0.1,6.8,-1.35,1.0,H-cell,62.9295975,0.0,0.0,0.0,1.0,17.964098032124472,-0.0025,1.5194805194805197,4.21948051948052,7.72638,1.35,CH4,43.0
1438,10.1038/s41467-018-06311-0,Cu,Cu,Cu,No,100.0,sphere,0.0,23.86,34.91,45.95,23.86,34.91,45.95,100.0,0.0,0.0,glassy-carbon electrode,KHCO3,0.1,6.8,-1.45,1.0,H-cell,62.9295975,0.0,0.0,0.0,1.0,17.964098032124472,-0.0025,1.5194805194805197,4.21948051948052,7.72638,1.35,CH4,43.0
1439,10.1038/s41467-018-06311-0,Cu-on-Cu2O,Cu1O0.35,Cu,Cu2O,40.0,sphere,0.0,21.22,31.51,41.8,21.22,31.51,41.8,30.0,70.0,0.0,glassy-carbon electrode,KHCO3,0.1,6.8,-0.55,1.0,H-cell,110.28430477199998,0.6,0.0,0.0,2.1999999999999997,26.844576295601804,-0.00606624852998824,3.5727585815334555,3.3913515863061297,8.081434305702047,1.3795620437956204,CH4,1.85
1440,10.1038/s41467-018-06311-0,Cu-on-Cu2O,Cu1O0.35,Cu,Cu2O,40.0,sphere,0.0,21.22,31.51,41.8,21.22,31.51,41.8,30.0,70.0,0.0,glassy-carbon electrode,KHCO3,0.1,6.8,-0.65,1.0,H-cell,110.28430477199998,0.6,0.0,0.0,2.1999999999999997,26.844576295601804,-0.00606624852998824,3.5727585815334555,3.3913515863061297,8.081434305702047,1.3795620437956204,CH4,6.7
1441,10.1038/s41467-018-06311-0,Cu-on-Cu2O,Cu1O0.35,Cu,Cu2O,40.0,sphere,0.0,21.22,31.51,41.8,21.22,31.51,41.8,30.0,70.0,0.0,glassy-carbon electrode,KHCO3,0.1,6.8,-0.75,1.0,H-cell,110.28430477199998,0.6,0.0,0.0,2.1999999999999997,26.844576295601804,-0.00606624852998824,3.5727585815334555,3.3913515863061297,8.081434305702047,1.3795620437956204,CH4,6.3
1442,10.1038/s41467-018-06311-0,Cu-on-Cu2O,Cu1O0.35,Cu,Cu2O,40.0,sphere,0.0,21.22,31.51,41.8,21.22,31.51,41.8,30.0,70.0,0.0,glassy-carbon electrode,KHCO3,0.1,6.8,-0.85,1.0,H-cell,110.28430477199998,0.6,0.0,0.0,2.1999999999999997,26.844576295601804,-0.00606624852998824,3.5727585815334555,3.3913515863061297,8.081434305702047,1.3795620437956204,CH4,9.7
1443,10.1038/s41467-018-06311-0,Cu-on-Cu2O,Cu1O0.35,Cu,Cu2O,40.0,sphere,0.0,21.22,31.51,41.8,21.22,31.51,41.8,30.0,70.0,0.0,glassy-carbon electrode,KHCO3,0.1,6.8,-0.95,1.0,H-cell,110.28430477199998,0.6,0.0,0.0,2.1999999999999997,26.844576295601804,-0.00606624852998824,3.5727585815334555,3.3913515863061297,8.081434305702047,1.3795620437956204,CH4,10.3
1444,10.1038/s41467-018-06311-0,Cu-on-Cu2O,Cu1O0.35,Cu,Cu2O,40.0,sphere,0.0,21.22,31.51,41.8,21.22,31.51,41.8,30.0,70.0,0.0,glassy-carbon electrode,KHCO3,0.1,6.8,-1.05,1.0,H-cell,110.28430477199998,0.6,0.0,0.0,2.1999999999999997,26.844576295601804,-0.00606624852998824,3.5727585815334555,3.3913515863061297,8.081434305702047,1.3795620437956204,CH4,12.7
1445,10.1038/s41467-018-06311-0,Cu-on-Cu2O,Cu1O0.35,Cu,Cu2O,40.0,sphere,0.0,21.22,31.51,41.8,21.22,31.51,41.8,30.0,70.0,0.0,glassy-carbon electrode,KHCO3,0.1,6.8,-1.15,1.0,H-cell,110.28430477199998,0.6,0.0,0.0,2.1999999999999997,26.844576295601804,-0.00606624852998824,3.5727585815334555,3.3913515863061297,8.081434305702047,1.3795620437956204,CH4,10.9
1446,10.1038/s41467-018-06311-0,Cu-on-Cu2O,Cu1O0.35,Cu,Cu2O,40.0,sphere,0.0,21.22,31.51,41.8,21.22,31.51,41.8,30.0,70.0,0.0,glassy-carbon electrode,KHCO3,0.1,6.8,-1.25,1.0,H-cell,110.28430477199998,0.6,0.0,0.0,2.1999999999999997,26.844576295601804,-0.00606624852998824,3.5727585815334555,3.3913515863061297,8.081434305702047,1.3795620437956204,CH4,8.4
1447,10.1038/s41467-018-06311-0,Cu-on-Cu2O,Cu1O0.35,Cu,Cu2O,40.0,sphere,0.0,21.22,31.51,41.8,21.22,31.51,41.8,30.0,70.0,0.0,glassy-carbon electrode,KHCO3,0.1,6.8,-1.35,1.0,H-cell,110.28430477199998,0.6,0.0,0.0,2.1999999999999997,26.844576295601804,-0.00606624852998824,3.5727585815334555,3.3913515863061297,8.081434305702047,1.3795620437956204,CH4,8.9
1448,10.1038/s41467-018-06311-0,Cu-on-Cu2O,Cu1O0.35,Cu,Cu2O,40.0,sphere,0.0,21.22,31.51,41.8,21.22,31.51,41.8,30.0,70.0,0.0,glassy-carbon electrode,KHCO3,0.1,6.8,-1.45,1.0,H-cell,110.28430477199998,0.6,0.0,0.0,2.1999999999999997,26.844576295601804,-0.00606624852998824,3.5727585815334555,3.3913515863061297,8.081434305702047,1.3795620437956204,CH4,9.3
1449,10.1038/s41467-018-06311-0,Cu-on-Cu3N,Cu1N0.22,Cu,Cu3N,61.76,sphere,0.0,10.0,17.5,25.0,10.0,17.5,25.0,35.0,65.0,0.0,glassy-carbon electrode,KHCO3,0.1,6.8,-0.55,1.0,H-cell,117.18371375007362,0.3824000000000001,0.7648000000000001,0.0,2.1472,24.35794364908967,-0.00405677694879881,2.4138243701590496,5.379870365676079,11.072519619625407,1.1148002186887787,CH4,2.9
1450,10.1038/s41467-018-06311-0,Cu-on-Cu3N,Cu1N0.22,Cu,Cu3N,61.76,sphere,0.0,10.0,17.5,25.0,10.0,17.5,25.0,35.0,65.0,0.0,glassy-carbon electrode,KHCO3,0.1,6.8,-0.65,1.0,H-cell,117.18371375007362,0.3824000000000001,0.7648000000000001,0.0,2.1472,24.35794364908967,-0.00405677694879881,2.4138243701590496,5.379870365676079,11.072519619625407,1.1148002186887787,CH4,6.1
1451,10.1038/s41467-018-06311-0,Cu-on-Cu3N,Cu1N0.22,Cu,Cu3N,61.76,sphere,0.0,10.0,17.5,25.0,10.0,17.5,25.0,35.0,65.0,0.0,glassy-carbon electrode,KHCO3,0.1,6.8,-0.75,1.0,H-cell,117.18371375007362,0.3824000000000001,0.7648000000000001,0.0,2.1472,24.35794364908967,-0.00405677694879881,2.4138243701590496,5.379870365676079,11.072519619625407,1.1148002186887787,CH4,11.5
1452,10.1038/s41467-018-06311-0,Cu-on-Cu3N,Cu1N0.22,Cu,Cu3N,61.76,sphere,0.0,10.0,17.5,25.0,10.0,17.5,25.0,35.0,65.0,0.0,glassy-carbon electrode,KHCO3,0.1,6.8,-0.85,1.0,H-cell,117.18371375007362,0.3824000000000001,0.7648000000000001,0.0,2.1472,24.35794364908967,-0.00405677694879881,2.4138243701590496,5.379870365676079,11.072519619625407,1.1148002186887787,CH4,8.9
1453,10.1038/s41467-018-06311-0,Cu-on-Cu3N,Cu1N0.22,Cu,Cu3N,61.76,sphere,0.0,10.0,17.5,25.0,10.0,17.5,25.0,35.0,65.0,0.0,glassy-carbon electrode,KHCO3,0.1,6.8,-0.95,1.0,H-cell,117.18371375007362,0.3824000000000001,0.7648000000000001,0.0,2.1472,24.35794364908967,-0.00405677694879881,2.4138243701590496,5.379870365676079,11.072519619625407,1.1148002186887787,CH4,2.5
1454,10.1038/s41467-018-06311-0,Cu-on-Cu3N,Cu1N0.22,Cu,Cu3N,61.76,sphere,0.0,10.0,17.5,25.0,10.0,17.5,25.0,35.0,65.0,0.0,glassy-carbon electrode,KHCO3,0.1,6.8,-0.95,2.5,H-cell,117.18371375007362,0.3824000000000001,0.7648000000000001,0.0,2.1472,24.35794364908967,-0.00405677694879881,2.4138243701590496,5.379870365676079,11.072519619625407,1.1148002186887787,CH4,0.0
1455,10.1038/s41467-018-06311-0,Cu-on-Cu3N,Cu1N0.22,Cu,Cu3N,61.76,sphere,0.0,10.0,17.5,25.0,10.0,17.5,25.0,35.0,65.0,0.0,glassy-carbon electrode,KHCO3,0.1,6.8,-0.95,10.0,H-cell,117.18371375007362,0.3824000000000001,0.7648000000000001,0.0,2.1472,24.35794364908967,-0.00405677694879881,2.4138243701590496,5.379870365676079,11.072519619625407,1.1148002186887787,CH4,0.0
1456,10.1038/s41467-018-06311-0,Cu-on-Cu3N,Cu1N0.22,Cu,Cu3N,61.76,sphere,0.0,10.0,17.5,25.0,10.0,17.5,25.0,35.0,65.0,0.0,glassy-carbon electrode,KHCO3,0.1,6.8,-0.95,15.0,H-cell,117.18371375007362,0.3824000000000001,0.7648000000000001,0.0,2.1472,24.35794364908967,-0.00405677694879881,2.4138243701590496,5.379870365676079,11.072519619625407,1.1148002186887787,CH4,0.0
1457,10.1038/s41467-018-06311-0,Cu-on-Cu3N,Cu1N0.22,Cu,Cu3N,61.76,sphere,0.0,10.0,17.5,25.0,10.0,17.5,25.0,35.0,65.0,0.0,glassy-carbon electrode,KHCO3,0.1,6.8,-0.95,20.0,H-cell,117.18371375007362,0.3824000000000001,0.7648000000000001,0.0,2.1472,24.35794364908967,-0.00405677694879881,2.4138243701590496,5.379870365676079,11.072519619625407,1.1148002186887787,CH4,0.0
1458,10.1038/s41467-018-06311-0,Cu-on-Cu3N,Cu1N0.22,Cu,Cu3N,61.76,sphere,0.0,10.0,17.5,25.0,10.0,17.5,25.0,35.0,65.0,0.0,glassy-carbon electrode,KHCO3,0.1,6.8,-0.95,32.5,H-cell,117.18371375007362,0.3824000000000001,0.7648000000000001,0.0,2.1472,24.35794364908967,-0.00405677694879881,2.4138243701590496,5.379870365676079,11.072519619625407,1.1148002186887787,CH4,0.0
1459,10.1038/s41467-018-06311-0,Cu-on-Cu3N,Cu1N0.22,Cu,Cu3N,61.76,sphere,0.0,10.0,17.5,25.0,10.0,17.5,25.0,35.0,65.0,0.0,glassy-carbon electrode,KHCO3,0.1,6.8,-1.05,1.0,H-cell,117.18371375007362,0.3824000000000001,0.7648000000000001,0.0,2.1472,24.35794364908967,-0.00405677694879881,2.4138243701590496,5.379870365676079,11.072519619625407,1.1148002186887787,CH4,3.0
1460,10.1038/s41467-018-06311-0,Cu-on-Cu3N,Cu1N0.22,Cu,Cu3N,61.76,sphere,0.0,10.0,17.5,25.0,10.0,17.5,25.0,35.0,65.0,0.0,glassy-carbon electrode,KHCO3,0.1,6.8,-1.15,1.0,H-cell,117.18371375007362,0.3824000000000001,0.7648000000000001,0.0,2.1472,24.35794364908967,-0.00405677694879881,2.4138243701590496,5.379870365676079,11.072519619625407,1.1148002186887787,CH4,3.3
1461,10.1038/s41467-018-06311-0,Cu-on-Cu3N,Cu1N0.22,Cu,Cu3N,61.76,sphere,0.0,10.0,17.5,25.0,10.0,17.5,25.0,35.0,65.0,0.0,glassy-carbon electrode,KHCO3,0.1,6.8,-1.25,1.0,H-cell,117.18371375007362,0.3824000000000001,0.7648000000000001,0.0,2.1472,24.35794364908967,-0.00405677694879881,2.4138243701590496,5.379870365676079,11.072519619625407,1.1148002186887787,CH4,3.0
1462,10.1038/s41467-018-06311-0,Cu-on-Cu3N,Cu1N0.22,Cu,Cu3N,61.76,sphere,0.0,10.0,17.5,25.0,10.0,17.5,25.0,35.0,65.0,0.0,glassy-carbon electrode,KHCO3,0.1,6.8,-1.35,1.0,H-cell,117.18371375007362,0.3824000000000001,0.7648000000000001,0.0,2.1472,24.35794364908967,-0.00405677694879881,2.4138243701590496,5.379870365676079,11.072519619625407,1.1148002186887787,CH4,2.8
1463,10.1038/s41467-018-06311-0,Cu-on-Cu3N,Cu1N0.22,Cu,Cu3N,61.76,sphere,0.0,10.0,17.5,25.0,10.0,17.5,25.0,35.0,65.0,0.0,glassy-carbon electrode,KHCO3,0.1,6.8,-1.45,1.0,H-cell,117.18371375007362,0.3824000000000001,0.7648000000000001,0.0,2.1472,24.35794364908967,-0.00405677694879881,2.4138243701590496,5.379870365676079,11.072519619625407,1.1148002186887787,CH4,3.8
1464,https://doi.org/10.1016/j.cej.2023.142052,Cu2O-18,Cu1O0.5651,CuO,Cu2O,23.04,hollow,0.0,45.0,65.0,95.0,45.0,65.0,95.0,0.0,86.98,13.02,glassy-carbon electrode,KHCO3,0.1,6.8,-1.11,0.5,H-cell,127.35513035599999,1.0,0.0,0.2304,2.7696,32.935838157888995,-0.12321490695460958,8.285944858247039,2.4063520544068497,8.148361904469061,1.4415156507413507,CH4,0.0
