Repository: vovamirosh/CO2RR_PISH

File: Datasets/raw_dataset.csv (part 13 of 22)
,Number,Autor,Publication,Title,Journal,IF,DOI,Article name,Formula,Cat. compound,Support,"Cat./Support ratio, % (at)",Morphology (TEM/SEM),"Pore size, nm",width min (nm),width aver (nm),width max (nm),length min (nm),length aver (nm),length max (nm),"Cu, % (at.)","Cu+, % (at.)","Cu(2+), % (at.)",Base,electrolyte,"conc, M",pH,RHE vs V,Product,"FE, %","Time, h","Current density, mA/cm2",Type of reactor," Energy efficiency, %",Сarbon efficiency (equivalent to single-pass carbon efficiency (SPCE),"Loading, μg/cm2","Capacitance, (uF/cm2)","ECSA, cm2",R,"BET surface, m2/g"
875,29.0,"Fan, Longlong and Geng, Qinghong and Ma, Lian and Wang, Chengming and Li, Jun-Xuan and Zhu, Wei and Shao, Ruiwen and Li, Wei and Feng, Xiao and Yamauchi, Yusuke and Li, Cuiling and Jiang, Lei",2023.0,Evoking C2+ production from electrochemical CO2 reduction by the steric confinement effect of ordered porous Cu2O,Chemical Science,,https://doi.org/10.1039/D3SC04840C,Cu2O-CO,Cu1O0.655,Cu2O,CuO,52.67,cuboctahedron,,750.0,750.0,750.0,750.0,750.0,750.0,0.0,69.0,31.0,glassy-carbon electrode,KOH,1.0,14.0,-2.06,CH4,9.2,,-400.0,Flow cell,,,102.04,1600.0,,,
876,29.0,"Fan, Longlong and Geng, Qinghong and Ma, Lian and Wang, Chengming and Li, Jun-Xuan and Zhu, Wei and Shao, Ruiwen and Li, Wei and Feng, Xiao and Yamauchi, Yusuke and Li, Cuiling and Jiang, Lei",2023.0,Evoking C2+ production from electrochemical CO2 reduction by the steric confinement effect of ordered porous Cu2O,Chemical Science,,https://doi.org/10.1039/D3SC04840C,Cu2O-CO,Cu1O0.655,Cu2O,CuO,52.67,cuboctahedron,,750.0,750.0,750.0,750.0,750.0,750.0,0.0,69.0,31.0,glassy-carbon electrode,KOH,1.0,14.0,-2.06,HCOOH,3.3,,-400.0,Flow cell,,,102.04,1600.0,,,
877,29.0,"Fan, Longlong and Geng, Qinghong and Ma, Lian and Wang, Chengming and Li, Jun-Xuan and Zhu, Wei and Shao, Ruiwen and Li, Wei and Feng, Xiao and Yamauchi, Yusuke and Li, Cuiling and Jiang, Lei",2023.0,Evoking C2+ production from electrochemical CO2 reduction by the steric confinement effect of ordered porous Cu2O,Chemical Science,,https://doi.org/10.1039/D3SC04840C,Cu2O-CO,Cu1O0.655,Cu2O,CuO,52.67,cuboctahedron,,750.0,750.0,750.0,750.0,750.0,750.0,0.0,69.0,31.0,glassy-carbon electrode,KOH,1.0,14.0,-2.06,CH3COOH,5.2,,-400.0,Flow cell,,,102.04,1600.0,,,
878,29.0,"Fan, Longlong and Geng, Qinghong and Ma, Lian and Wang, Chengming and Li, Jun-Xuan and Zhu, Wei and Shao, Ruiwen and Li, Wei and Feng, Xiao and Yamauchi, Yusuke and Li, Cuiling and Jiang, Lei",2023.0,Evoking C2+ production from electrochemical CO2 reduction by the steric confinement effect of ordered porous Cu2O,Chemical Science,,https://doi.org/10.1039/D3SC04840C,Cu2O-CO,Cu1O0.655,Cu2O,CuO,52.67,cuboctahedron,,750.0,750.0,750.0,750.0,750.0,750.0,0.0,69.0,31.0,glassy-carbon electrode,KOH,1.0,14.0,-2.06,C2H4,19.3,,-400.0,Flow cell,,,102.04,1600.0,,,
879,29.0,"Fan, Longlong and Geng, Qinghong and Ma, Lian and Wang, Chengming and Li, Jun-Xuan and Zhu, Wei and Shao, Ruiwen and Li, Wei and Feng, Xiao and Yamauchi, Yusuke and Li, Cuiling and Jiang, Lei",2023.0,Evoking C2+ production from electrochemical CO2 reduction by the steric confinement effect of ordered porous Cu2O,Chemical Science,,https://doi.org/10.1039/D3SC04840C,Cu2O-CO,Cu1O0.655,Cu2O,CuO,52.67,cuboctahedron,,750.0,750.0,750.0,750.0,750.0,750.0,0.0,69.0,31.0,glassy-carbon electrode,KOH,1.0,14.0,-2.06,C2H5OH,11.8,,-400.0,Flow cell,,,102.04,1600.0,,,
880,29.0,"Fan, Longlong and Geng, Qinghong and Ma, Lian and Wang, Chengming and Li, Jun-Xuan and Zhu, Wei and Shao, Ruiwen and Li, Wei and Feng, Xiao and Yamauchi, Yusuke and Li, Cuiling and Jiang, Lei",2023.0,Evoking C2+ production from electrochemical CO2 reduction by the steric confinement effect of ordered porous Cu2O,Chemical Science,,https://doi.org/10.1039/D3SC04840C,Cu2O-CO,Cu1O0.655,Cu2O,CuO,52.67,cuboctahedron,,750.0,750.0,750.0,750.0,750.0,750.0,0.0,69.0,31.0,glassy-carbon electrode,KOH,1.0,14.0,-2.06,C3H7OH,0.3,,-400.0,Flow cell,,,102.04,1600.0,,,
881,29.0,"Fan, Longlong and Geng, Qinghong and Ma, Lian and Wang, Chengming and Li, Jun-Xuan and Zhu, Wei and Shao, Ruiwen and Li, Wei and Feng, Xiao and Yamauchi, Yusuke and Li, Cuiling and Jiang, Lei",2023.0,Evoking C2+ production from electrochemical CO2 reduction by the steric confinement effect of ordered porous Cu2O,Chemical Science,,https://doi.org/10.1039/D3SC04840C,Cu2O-CO,Cu1O0.655,Cu2O,CuO,52.67,cuboctahedron,,750.0,750.0,750.0,750.0,750.0,750.0,0.0,69.0,31.0,glassy-carbon electrode,KOH,1.0,14.0,-2.56,H2,20.0,,-600.0,Flow cell,,,102.04,1600.0,,,
882,29.0,"Fan, Longlong and Geng, Qinghong and Ma, Lian and Wang, Chengming and Li, Jun-Xuan and Zhu, Wei and Shao, Ruiwen and Li, Wei and Feng, Xiao and Yamauchi, Yusuke and Li, Cuiling and Jiang, Lei",2023.0,Evoking C2+ production from electrochemical CO2 reduction by the steric confinement effect of ordered porous Cu2O,Chemical Science,,https://doi.org/10.1039/D3SC04840C,Cu2O-CO,Cu1O0.655,Cu2O,CuO,52.67,cuboctahedron,,750.0,750.0,750.0,750.0,750.0,750.0,0.0,69.0,31.0,glassy-carbon electrode,KOH,1.0,14.0,-2.56,CO,10.6,,-600.0,Flow cell,,,102.04,1600.0,,,
883,29.0,"Fan, Longlong and Geng, Qinghong and Ma, Lian and Wang, Chengming and Li, Jun-Xuan and Zhu, Wei and Shao, Ruiwen and Li, Wei and Feng, Xiao and Yamauchi, Yusuke and Li, Cuiling and Jiang, Lei",2023.0,Evoking C2+ production from electrochemical CO2 reduction by the steric confinement effect of ordered porous Cu2O,Chemical Science,,https://doi.org/10.1039/D3SC04840C,Cu2O-CO,Cu1O0.655,Cu2O,CuO,52.67,cuboctahedron,,750.0,750.0,750.0,750.0,750.0,750.0,0.0,69.0,31.0,glassy-carbon electrode,KOH,1.0,14.0,-2.56,CH4,14.6,,-600.0,Flow cell,,,102.04,1600.0,,,
884,29.0,"Fan, Longlong and Geng, Qinghong and Ma, Lian and Wang, Chengming and Li, Jun-Xuan and Zhu, Wei and Shao, Ruiwen and Li, Wei and Feng, Xiao and Yamauchi, Yusuke and Li, Cuiling and Jiang, Lei",2023.0,Evoking C2+ production from electrochemical CO2 reduction by the steric confinement effect of ordered porous Cu2O,Chemical Science,,https://doi.org/10.1039/D3SC04840C,Cu2O-CO,Cu1O0.655,Cu2O,CuO,52.67,cuboctahedron,,750.0,750.0,750.0,750.0,750.0,750.0,0.0,69.0,31.0,glassy-carbon electrode,KOH,1.0,14.0,-2.56,HCOOH,2.3,,-600.0,Flow cell,,,102.04,1600.0,,,
885,29.0,"Fan, Longlong and Geng, Qinghong and Ma, Lian and Wang, Chengming and Li, Jun-Xuan and Zhu, Wei and Shao, Ruiwen and Li, Wei and Feng, Xiao and Yamauchi, Yusuke and Li, Cuiling and Jiang, Lei",2023.0,Evoking C2+ production from electrochemical CO2 reduction by the steric confinement effect of ordered porous Cu2O,Chemical Science,,https://doi.org/10.1039/D3SC04840C,Cu2O-CO,Cu1O0.655,Cu2O,CuO,52.67,cuboctahedron,,750.0,750.0,750.0,750.0,750.0,750.0,0.0,69.0,31.0,glassy-carbon electrode,KOH,1.0,14.0,-2.56,CH3COOH,5.3,,-600.0,Flow cell,,,102.04,1600.0,,,
886,29.0,"Fan, Longlong and Geng, Qinghong and Ma, Lian and Wang, Chengming and Li, Jun-Xuan and Zhu, Wei and Shao, Ruiwen and Li, Wei and Feng, Xiao and Yamauchi, Yusuke and Li, Cuiling and Jiang, Lei",2023.0,Evoking C2+ production from electrochemical CO2 reduction by the steric confinement effect of ordered porous Cu2O,Chemical Science,,https://doi.org/10.1039/D3SC04840C,Cu2O-CO,Cu1O0.655,Cu2O,CuO,52.67,cuboctahedron,,750.0,750.0,750.0,750.0,750.0,750.0,0.0,69.0,31.0,glassy-carbon electrode,KOH,1.0,14.0,-2.56,C2H4,23.8,,-600.0,Flow cell,,,102.04,1600.0,,,
887,29.0,"Fan, Longlong and Geng, Qinghong and Ma, Lian and Wang, Chengming and Li, Jun-Xuan and Zhu, Wei and Shao, Ruiwen and Li, Wei and Feng, Xiao and Yamauchi, Yusuke and Li, Cuiling and Jiang, Lei",2023.0,Evoking C2+ production from electrochemical CO2 reduction by the steric confinement effect of ordered porous Cu2O,Chemical Science,,https://doi.org/10.1039/D3SC04840C,Cu2O-CO,Cu1O0.655,Cu2O,CuO,52.67,cuboctahedron,,750.0,750.0,750.0,750.0,750.0,750.0,0.0,69.0,31.0,glassy-carbon electrode,KOH,1.0,14.0,-2.56,C2H5OH,10.9,,-600.0,Flow cell,,,102.04,1600.0,,,
888,29.0,"Fan, Longlong and Geng, Qinghong and Ma, Lian and Wang, Chengming and Li, Jun-Xuan and Zhu, Wei and Shao, Ruiwen and Li, Wei and Feng, Xiao and Yamauchi, Yusuke and Li, Cuiling and Jiang, Lei",2023.0,Evoking C2+ production from electrochemical CO2 reduction by the steric confinement effect of ordered porous Cu2O,Chemical Science,,https://doi.org/10.1039/D3SC04840C,Cu2O-CO,Cu1O0.655,Cu2O,CuO,52.67,cuboctahedron,,750.0,750.0,750.0,750.0,750.0,750.0,0.0,69.0,31.0,glassy-carbon electrode,KOH,1.0,14.0,-2.56,C3H7OH,0.3,,-600.0,Flow cell,,,102.04,1600.0,,,
889,29.0,"Fan, Longlong and Geng, Qinghong and Ma, Lian and Wang, Chengming and Li, Jun-Xuan and Zhu, Wei and Shao, Ruiwen and Li, Wei and Feng, Xiao and Yamauchi, Yusuke and Li, Cuiling and Jiang, Lei",2023.0,Evoking C2+ production from electrochemical CO2 reduction by the steric confinement effect of ordered porous Cu2O,Chemical Science,,https://doi.org/10.1039/D3SC04840C,Cu2O-CO,Cu1O0.655,Cu2O,CuO,52.67,cuboctahedron,,750.0,750.0,750.0,750.0,750.0,750.0,0.0,69.0,31.0,glassy-carbon electrode,KOH,1.0,14.0,-3.06,H2,19.5,,-800.0,Flow cell,,,102.04,1600.0,,,
890,29.0,"Fan, Longlong and Geng, Qinghong and Ma, Lian and Wang, Chengming and Li, Jun-Xuan and Zhu, Wei and Shao, Ruiwen and Li, Wei and Feng, Xiao and Yamauchi, Yusuke and Li, Cuiling and Jiang, Lei",2023.0,Evoking C2+ production from electrochemical CO2 reduction by the steric confinement effect of ordered porous Cu2O,Chemical Science,,https://doi.org/10.1039/D3SC04840C,Cu2O-CO,Cu1O0.655,Cu2O,CuO,52.67,cuboctahedron,,750.0,750.0,750.0,750.0,750.0,750.0,0.0,69.0,31.0,glassy-carbon electrode,KOH,1.0,14.0,-3.06,CO,6.4,,-800.0,Flow cell,,,102.04,1600.0,,,
891,29.0,"Fan, Longlong and Geng, Qinghong and Ma, Lian and Wang, Chengming and Li, Jun-Xuan and Zhu, Wei and Shao, Ruiwen and Li, Wei and Feng, Xiao and Yamauchi, Yusuke and Li, Cuiling and Jiang, Lei",2023.0,Evoking C2+ production from electrochemical CO2 reduction by the steric confinement effect of ordered porous Cu2O,Chemical Science,,https://doi.org/10.1039/D3SC04840C,Cu2O-CO,Cu1O0.655,Cu2O,CuO,52.67,cuboctahedron,,750.0,750.0,750.0,750.0,750.0,750.0,0.0,69.0,31.0,glassy-carbon electrode,KOH,1.0,14.0,-3.06,CH4,18.9,,-800.0,Flow cell,,,102.04,1600.0,,,
892,29.0,"Fan, Longlong and Geng, Qinghong and Ma, Lian and Wang, Chengming and Li, Jun-Xuan and Zhu, Wei and Shao, Ruiwen and Li, Wei and Feng, Xiao and Yamauchi, Yusuke and Li, Cuiling and Jiang, Lei",2023.0,Evoking C2+ production from electrochemical CO2 reduction by the steric confinement effect of ordered porous Cu2O,Chemical Science,,https://doi.org/10.1039/D3SC04840C,Cu2O-CO,Cu1O0.655,Cu2O,CuO,52.67,cuboctahedron,,750.0,750.0,750.0,750.0,750.0,750.0,0.0,69.0,31.0,glassy-carbon electrode,KOH,1.0,14.0,-3.06,HCOOH,4.2,,-800.0,Flow cell,,,102.04,1600.0,,,
893,29.0,"Fan, Longlong and Geng, Qinghong and Ma, Lian and Wang, Chengming and Li, Jun-Xuan and Zhu, Wei and Shao, Ruiwen and Li, Wei and Feng, Xiao and Yamauchi, Yusuke and Li, Cuiling and Jiang, Lei",2023.0,Evoking C2+ production from electrochemical CO2 reduction by the steric confinement effect of ordered porous Cu2O,Chemical Science,,https://doi.org/10.1039/D3SC04840C,Cu2O-CO,Cu1O0.655,Cu2O,CuO,52.67,cuboctahedron,,750.0,750.0,750.0,750.0,750.0,750.0,0.0,69.0,31.0,glassy-carbon electrode,KOH,1.0,14.0,-3.06,CH3COOH,9.0,,-800.0,Flow cell,,,102.04,1600.0,,,
894,29.0,"Fan, Longlong and Geng, Qinghong and Ma, Lian and Wang, Chengming and Li, Jun-Xuan and Zhu, Wei and Shao, Ruiwen and Li, Wei and Feng, Xiao and Yamauchi, Yusuke and Li, Cuiling and Jiang, Lei",2023.0,Evoking C2+ production from electrochemical CO2 reduction by the steric confinement effect of ordered porous Cu2O,Chemical Science,,https://doi.org/10.1039/D3SC04840C,Cu2O-CO,Cu1O0.655,Cu2O,CuO,52.67,cuboctahedron,,750.0,750.0,750.0,750.0,750.0,750.0,0.0,69.0,31.0,glassy-carbon electrode,KOH,1.0,14.0,-3.06,C2H4,17.2,,-800.0,Flow cell,,,102.04,1600.0,,,
895,29.0,"Fan, Longlong and Geng, Qinghong and Ma, Lian and Wang, Chengming and Li, Jun-Xuan and Zhu, Wei and Shao, Ruiwen and Li, Wei and Feng, Xiao and Yamauchi, Yusuke and Li, Cuiling and Jiang, Lei",2023.0,Evoking C2+ production from electrochemical CO2 reduction by the steric confinement effect of ordered porous Cu2O,Chemical Science,,https://doi.org/10.1039/D3SC04840C,Cu2O-CO,Cu1O0.655,Cu2O,CuO,52.67,cuboctahedron,,750.0,750.0,750.0,750.0,750.0,750.0,0.0,69.0,31.0,glassy-carbon electrode,KOH,1.0,14.0,-3.06,C2H5OH,14.7,,-800.0,Flow cell,,,102.04,1600.0,,,
896,29.0,"Fan, Longlong and Geng, Qinghong and Ma, Lian and Wang, Chengming and Li, Jun-Xuan and Zhu, Wei and Shao, Ruiwen and Li, Wei and Feng, Xiao and Yamauchi, Yusuke and Li, Cuiling and Jiang, Lei",2023.0,Evoking C2+ production from electrochemical CO2 reduction by the steric confinement effect of ordered porous Cu2O,Chemical Science,,https://doi.org/10.1039/D3SC04840C,Cu2O-CO,Cu1O0.655,Cu2O,CuO,52.67,cuboctahedron,,750.0,750.0,750.0,750.0,750.0,750.0,0.0,69.0,31.0,glassy-carbon electrode,KOH,1.0,14.0,-3.06,C3H7OH,0.3,,-800.0,Flow cell,,,102.04,1600.0,,,
897,29.0,"Fan, Longlong and Geng, Qinghong and Ma, Lian and Wang, Chengming and Li, Jun-Xuan and Zhu, Wei and Shao, Ruiwen and Li, Wei and Feng, Xiao and Yamauchi, Yusuke and Li, Cuiling and Jiang, Lei",2023.0,Evoking C2+ production from electrochemical CO2 reduction by the steric confinement effect of ordered porous Cu2O,Chemical Science,,https://doi.org/10.1039/D3SC04840C,Cu2O-CO,Cu1O0.655,Cu2O,CuO,52.67,cuboctahedron,,750.0,750.0,750.0,750.0,750.0,750.0,0.0,69.0,31.0,glassy-carbon electrode,KOH,1.0,14.0,-3.56,H2,20.8,,-1000.0,Flow cell,,,102.04,1600.0,,,
898,29.0,"Fan, Longlong and Geng, Qinghong and Ma, Lian and Wang, Chengming and Li, Jun-Xuan and Zhu, Wei and Shao, Ruiwen and Li, Wei and Feng, Xiao and Yamauchi, Yusuke and Li, Cuiling and Jiang, Lei",2023.0,Evoking C2+ production from electrochemical CO2 reduction by the steric confinement effect of ordered porous Cu2O,Chemical Science,,https://doi.org/10.1039/D3SC04840C,Cu2O-CO,Cu1O0.655,Cu2O,CuO,52.67,cuboctahedron,,750.0,750.0,750.0,750.0,750.0,750.0,0.0,69.0,31.0,glassy-carbon electrode,KOH,1.0,14.0,-3.56,CO,6.6,,-1000.0,Flow cell,,,102.04,1600.0,,,
899,29.0,"Fan, Longlong and Geng, Qinghong and Ma, Lian and Wang, Chengming and Li, Jun-Xuan and Zhu, Wei and Shao, Ruiwen and Li, Wei and Feng, Xiao and Yamauchi, Yusuke and Li, Cuiling and Jiang, Lei",2023.0,Evoking C2+ production from electrochemical CO2 reduction by the steric confinement effect of ordered porous Cu2O,Chemical Science,,https://doi.org/10.1039/D3SC04840C,Cu2O-CO,Cu1O0.655,Cu2O,CuO,52.67,cuboctahedron,,750.0,750.0,750.0,750.0,750.0,750.0,0.0,69.0,31.0,glassy-carbon electrode,KOH,1.0,14.0,-3.56,CH4,17.6,,-1000.0,Flow cell,,,102.04,1600.0,,,
900,29.0,"Fan, Longlong and Geng, Qinghong and Ma, Lian and Wang, Chengming and Li, Jun-Xuan and Zhu, Wei and Shao, Ruiwen and Li, Wei and Feng, Xiao and Yamauchi, Yusuke and Li, Cuiling and Jiang, Lei",2023.0,Evoking C2+ production from electrochemical CO2 reduction by the steric confinement effect of ordered porous Cu2O,Chemical Science,,https://doi.org/10.1039/D3SC04840C,Cu2O-CO,Cu1O0.655,Cu2O,CuO,52.67,cuboctahedron,,750.0,750.0,750.0,750.0,750.0,750.0,0.0,69.0,31.0,glassy-carbon electrode,KOH,1.0,14.0,-3.56,HCOOH,3.5,,-1000.0,Flow cell,,,102.04,1600.0,,,
901,29.0,"Fan, Longlong and Geng, Qinghong and Ma, Lian and Wang, Chengming and Li, Jun-Xuan and Zhu, Wei and Shao, Ruiwen and Li, Wei and Feng, Xiao and Yamauchi, Yusuke and Li, Cuiling and Jiang, Lei",2023.0,Evoking C2+ production from electrochemical CO2 reduction by the steric confinement effect of ordered porous Cu2O,Chemical Science,,https://doi.org/10.1039/D3SC04840C,Cu2O-CO,Cu1O0.655,Cu2O,CuO,52.67,cuboctahedron,,750.0,750.0,750.0,750.0,750.0,750.0,0.0,69.0,31.0,glassy-carbon electrode,KOH,1.0,14.0,-3.56,CH3COOH,9.1,,-1000.0,Flow cell,,,102.04,1600.0,,,
902,29.0,"Fan, Longlong and Geng, Qinghong and Ma, Lian and Wang, Chengming and Li, Jun-Xuan and Zhu, Wei and Shao, Ruiwen and Li, Wei and Feng, Xiao and Yamauchi, Yusuke and Li, Cuiling and Jiang, Lei",2023.0,Evoking C2+ production from electrochemical CO2 reduction by the steric confinement effect of ordered porous Cu2O,Chemical Science,,https://doi.org/10.1039/D3SC04840C,Cu2O-CO,Cu1O0.655,Cu2O,CuO,52.67,cuboctahedron,,750.0,750.0,750.0,750.0,750.0,750.0,0.0,69.0,31.0,glassy-carbon electrode,KOH,1.0,14.0,-3.56,C2H4,15.8,,-1000.0,Flow cell,,,102.04,1600.0,,,
903,29.0,"Fan, Longlong and Geng, Qinghong and Ma, Lian and Wang, Chengming and Li, Jun-Xuan and Zhu, Wei and Shao, Ruiwen and Li, Wei and Feng, Xiao and Yamauchi, Yusuke and Li, Cuiling and Jiang, Lei",2023.0,Evoking C2+ production from electrochemical CO2 reduction by the steric confinement effect of ordered porous Cu2O,Chemical Science,,https://doi.org/10.1039/D3SC04840C,Cu2O-CO,Cu1O0.655,Cu2O,CuO,52.67,cuboctahedron,,750.0,750.0,750.0,750.0,750.0,750.0,0.0,69.0,31.0,glassy-carbon electrode,KOH,1.0,14.0,-3.56,C2H5OH,13.1,,-1000.0,Flow cell,,,102.04,1600.0,,,
904,29.0,"Fan, Longlong and Geng, Qinghong and Ma, Lian and Wang, Chengming and Li, Jun-Xuan and Zhu, Wei and Shao, Ruiwen and Li, Wei and Feng, Xiao and Yamauchi, Yusuke and Li, Cuiling and Jiang, Lei",2023.0,Evoking C2+ production from electrochemical CO2 reduction by the steric confinement effect of ordered porous Cu2O,Chemical Science,,https://doi.org/10.1039/D3SC04840C,Cu2O-CO,Cu1O0.655,Cu2O,CuO,52.67,cuboctahedron,,750.0,750.0,750.0,750.0,750.0,750.0,0.0,69.0,31.0,glassy-carbon electrode,KOH,1.0,14.0,-3.56,C3H7OH,1.1,,-1000.0,Flow cell,,,102.04,1600.0,,,
905,,"Xiang, Kaisong; Zhu, Fangfang; Liu, Yucheng; Pan, Yifan; Wang, Xiaoyang; Yan, Xu; Liu, Hui",2019.0,A strategy to eliminate carbon deposition on a copper electrode in order to enhance its stability in CO2RR catalysis by introducing crystal defects,Electrochemistry Communications,5.4,,,,Cu,,,needle,,,,,,,,,,,,KHCO3,0.5,,-1.4,C2H4,9.46,,,,,,,,,,
906,,"Xiang, Kaisong; Zhu, Fangfang; Liu, Yucheng; Pan, Yifan; Wang, Xiaoyang; Yan, Xu; Liu, Hui",2019.0,A strategy to eliminate carbon deposition on a copper electrode in order to enhance its stability in CO2RR catalysis by introducing crystal defects,Electrochemistry Communications,5.4,,,,Annealed Cu nanoneedles,,,needle,,,,,,,,,,,,KHCO3,0.5,,-1.4,C2H4,10.3,,,,,,,,,,
907,,"Xiang, Kaisong; Zhu, Fangfang; Liu, Yucheng; Pan, Yifan; Wang, Xiaoyang; Yan, Xu; Liu, Hui",2019.0,A strategy to eliminate carbon deposition on a copper electrode in order to enhance its stability in CO2RR catalysis by introducing crystal defects,Electrochemistry Communications,5.4,,,,Annealed Cu nanoneedles,,,needle,,,,,,,,,,,,KHCO3,0.5,,-1.4,C2H4,8.39,,,,,,,,,,
908,,"Xiang, Kaisong; Zhu, Fangfang; Liu, Yucheng; Pan, Yifan; Wang, Xiaoyang; Yan, Xu; Liu, Hui",2019.0,A strategy to eliminate carbon deposition on a copper electrode in order to enhance its stability in CO2RR catalysis by introducing crystal defects,Electrochemistry Communications,5.4,,,,Annealed Cu nanoneedles,,,needle,,,,,,,,,,,,KHCO3,0.5,,-1.4,C2H4,6.71,,,,,,,,,,
909,,"Xiang, Kaisong; Zhu, Fangfang; Liu, Yucheng; Pan, Yifan; Wang, Xiaoyang; Yan, Xu; Liu, Hui",2019.0,A strategy to eliminate carbon deposition on a copper electrode in order to enhance its stability in CO2RR catalysis by introducing crystal defects,Electrochemistry Communications,5.4,,,,Annealed Cu nanoneedles,,,needle,,,,,,,,,,,,KHCO3,0.5,,-1.4,C2H4,6.11,,,,,,,,,,
910,,"Xiang, Kaisong; Zhu, Fangfang; Liu, Yucheng; Pan, Yifan; Wang, Xiaoyang; Yan, Xu; Liu, Hui",2019.0,A strategy to eliminate carbon deposition on a copper electrode in order to enhance its stability in CO2RR catalysis by introducing crystal defects,Electrochemistry Communications,5.4,,,,Annealed Cu nanoneedles,,,needle,,,,,,,,,,,,KHCO3,0.5,,-1.4,C2H4,2.52,,,,,,,,,,
911,,"Xiang, Kaisong; Zhu, Fangfang; Liu, Yucheng; Pan, Yifan; Wang, Xiaoyang; Yan, Xu; Liu, Hui",2019.0,A strategy to eliminate carbon deposition on a copper electrode in order to enhance its stability in CO2RR catalysis by introducing crystal defects,Electrochemistry Communications,5.4,,,,Annealed Cu nanoneedles,,,needle,,,,,,,,,,,,KHCO3,0.5,,-1.4,CH4,6.95,,,,,,,,,,
912,,"Xiang, Kaisong; Zhu, Fangfang; Liu, Yucheng; Pan, Yifan; Wang, Xiaoyang; Yan, Xu; Liu, Hui",2019.0,A strategy to eliminate carbon deposition on a copper electrode in order to enhance its stability in CO2RR catalysis by introducing crystal defects,Electrochemistry Communications,5.4,,,,Annealed Cu nanoneedles,,,needle,,,,,,,,,,,,KHCO3,0.5,,-1.4,CH4,3.83,,,,,,,,,,
913,,"Xiang, Kaisong; Zhu, Fangfang; Liu, Yucheng; Pan, Yifan; Wang, Xiaoyang; Yan, Xu; Liu, Hui",2019.0,A strategy to eliminate carbon deposition on a copper electrode in order to enhance its stability in CO2RR catalysis by introducing crystal defects,Electrochemistry Communications,5.4,,,,Annealed Cu nanoneedles,,,needle,,,,,,,,,,,,KHCO3,0.5,,-1.4,CH4,3.59,,,,,,,,,,
914,,"Xiang, Kaisong; Zhu, Fangfang; Liu, Yucheng; Pan, Yifan; Wang, Xiaoyang; Yan, Xu; Liu, Hui",2019.0,A strategy to eliminate carbon deposition on a copper electrode in order to enhance its stability in CO2RR catalysis by introducing crystal defects,Electrochemistry Communications,5.4,,,,Annealed Cu nanoneedles,,,needle,,,,,,,,,,,,KHCO3,0.5,,-1.4,CH4,3.12,,,,,,,,,,
915,,"Xiang, Kaisong; Zhu, Fangfang; Liu, Yucheng; Pan, Yifan; Wang, Xiaoyang; Yan, Xu; Liu, Hui",2019.0,A strategy to eliminate carbon deposition on a copper electrode in order to enhance its stability in CO2RR catalysis by introducing crystal defects,Electrochemistry Communications,5.4,,,,Annealed Cu nanoneedles,,,needle,,,,,,,,,,,,KHCO3,0.5,,-1.4,CH4,3.35,,,,,,,,,,
916,,"Xiang, Kaisong; Zhu, Fangfang; Liu, Yucheng; Pan, Yifan; Wang, Xiaoyang; Yan, Xu; Liu, Hui",2019.0,A strategy to eliminate carbon deposition on a copper electrode in order to enhance its stability in CO2RR catalysis by introducing crystal defects,Electrochemistry Communications,5.4,,,,Annealed Cu nanoneedles,,,needle,,,,,,,,,,,,KHCO3,0.5,,-1.4,CH4,2.76,,,,,,,,,,
917,,"Xiang, Kaisong; Zhu, Fangfang; Liu, Yucheng; Pan, Yifan; Wang, Xiaoyang; Yan, Xu; Liu, Hui",2019.0,A strategy to eliminate carbon deposition on a copper electrode in order to enhance its stability in CO2RR catalysis by introducing crystal defects,Electrochemistry Communications,5.4,,,,Annealed Cu nanoneedles,,,needle,,,,,,,,,,,,KHCO3,0.5,,-1.4,CO,9.82,,,,,,,,,,
918,,"Xiang, Kaisong; Zhu, Fangfang; Liu, Yucheng; Pan, Yifan; Wang, Xiaoyang; Yan, Xu; Liu, Hui",2019.0,A strategy to eliminate carbon deposition on a copper electrode in order to enhance its stability in CO2RR catalysis by introducing crystal defects,Electrochemistry Communications,5.4,,,,Annealed Cu nanoneedles,,,needle,,,,,,,,,,,,KHCO3,0.5,,-1.4,CO,8.99,,,,,,,,,,
919,,"Xiang, Kaisong; Zhu, Fangfang; Liu, Yucheng; Pan, Yifan; Wang, Xiaoyang; Yan, Xu; Liu, Hui",2019.0,A strategy to eliminate carbon deposition on a copper electrode in order to enhance its stability in CO2RR catalysis by introducing crystal defects,Electrochemistry Communications,5.4,,,,Annealed Cu nanoneedles,,,needle,,,,,,,,,,,,KHCO3,0.5,,-1.4,CO,6.11,,,,,,,,,,
920,,"Xiang, Kaisong; Zhu, Fangfang; Liu, Yucheng; Pan, Yifan; Wang, Xiaoyang; Yan, Xu; Liu, Hui",2019.0,A strategy to eliminate carbon deposition on a copper electrode in order to enhance its stability in CO2RR catalysis by introducing crystal defects,Electrochemistry Communications,5.4,,,,Annealed Cu nanoneedles,,,needle,,,,,,,,,,,,KHCO3,0.5,,-1.4,CO,3.35,,,,,,,,,,
921,,"Xiang, Kaisong; Zhu, Fangfang; Liu, Yucheng; Pan, Yifan; Wang, Xiaoyang; Yan, Xu; Liu, Hui",2019.0,A strategy to eliminate carbon deposition on a copper electrode in order to enhance its stability in CO2RR catalysis by introducing crystal defects,Electrochemistry Communications,5.4,,,,Annealed Cu nanoneedles,,,needle,,,,,,,,,,,,KHCO3,0.5,,-1.4,CO,4.19,,,,,,,,,,
922,,"Xiang, Kaisong; Zhu, Fangfang; Liu, Yucheng; Pan, Yifan; Wang, Xiaoyang; Yan, Xu; Liu, Hui",2019.0,A strategy to eliminate carbon deposition on a copper electrode in order to enhance its stability in CO2RR catalysis by introducing crystal defects,Electrochemistry Communications,5.4,,,,Annealed Cu nanoneedles,,,needle,,,,,,,,,,,,KHCO3,0.5,,-1.4,CO,4.19,,,,,,,,,,
923,,"Xiang, Kaisong; Zhu, Fangfang; Liu, Yucheng; Pan, Yifan; Wang, Xiaoyang; Yan, Xu; Liu, Hui",2019.0,A strategy to eliminate carbon deposition on a copper electrode in order to enhance its stability in CO2RR catalysis by introducing crystal defects,Electrochemistry Communications,5.4,,,,Annealed Cu nanoneedles,,,needle,,,,,,,,,,,,KHCO3,0.5,,-1.4,H2,7.91,,,,,,,,,,
924,,"Xiang, Kaisong; Zhu, Fangfang; Liu, Yucheng; Pan, Yifan; Wang, Xiaoyang; Yan, Xu; Liu, Hui",2019.0,A strategy to eliminate carbon deposition on a copper electrode in order to enhance its stability in CO2RR catalysis by introducing crystal defects,Electrochemistry Communications,5.4,,,,Annealed Cu nanoneedles,,,needle,,,,,,,,,,,,KHCO3,0.5,,-1.4,H2,15.22,,,,,,,,,,
925,,"Xiang, Kaisong; Zhu, Fangfang; Liu, Yucheng; Pan, Yifan; Wang, Xiaoyang; Yan, Xu; Liu, Hui",2019.0,A strategy to eliminate carbon deposition on a copper electrode in order to enhance its stability in CO2RR catalysis by introducing crystal defects,Electrochemistry Communications,5.4,,,,Annealed Cu nanoneedles,,,needle,,,,,,,,,,,,KHCO3,0.5,,-1.4,H2,19.65,,,,,,,,,,
926,,"Xiang, Kaisong; Zhu, Fangfang; Liu, Yucheng; Pan, Yifan; Wang, Xiaoyang; Yan, Xu; Liu, Hui",2019.0,A strategy to eliminate carbon deposition on a copper electrode in order to enhance its stability in CO2RR catalysis by introducing crystal defects,Electrochemistry Communications,5.4,,,,Annealed Cu nanoneedles,,,needle,,,,,,,,,,,,KHCO3,0.5,,-1.4,H2,21.92,,,,,,,,,,
927,,"Xiang, Kaisong; Zhu, Fangfang; Liu, Yucheng; Pan, Yifan; Wang, Xiaoyang; Yan, Xu; Liu, Hui",2019.0,A strategy to eliminate carbon deposition on a copper electrode in order to enhance its stability in CO2RR catalysis by introducing crystal defects,Electrochemistry Communications,5.4,,,,Annealed Cu nanoneedles,,,needle,,,,,,,,,,,,KHCO3,0.5,,-1.4,H2,25.88,,,,,,,,,,
928,,"Xiang, Kaisong; Zhu, Fangfang; Liu, Yucheng; Pan, Yifan; Wang, Xiaoyang; Yan, Xu; Liu, Hui",2019.0,A strategy to eliminate carbon deposition on a copper electrode in order to enhance its stability in CO2RR catalysis by introducing crystal defects,Electrochemistry Communications,5.4,,,,Annealed Cu nanoneedles,,,needle,,,,,,,,,,,,KHCO3,0.5,,-1.4,H2,29.11,,,,,,,,,,
929,,"Xiang, Kaisong; Zhu, Fangfang; Liu, Yucheng; Pan, Yifan; Wang, Xiaoyang; Yan, Xu; Liu, Hui",2019.0,A strategy to eliminate carbon deposition on a copper electrode in order to enhance its stability in CO2RR catalysis by introducing crystal defects,Electrochemistry Communications,5.4,,,,Cu nanoneedles,,,needle,,,,,,,,,,,,KHCO3,0.5,,-1.4,C2H4,15.66,,,,,,,,,,
930,,"Xiang, Kaisong; Zhu, Fangfang; Liu, Yucheng; Pan, Yifan; Wang, Xiaoyang; Yan, Xu; Liu, Hui",2019.0,A strategy to eliminate carbon deposition on a copper electrode in order to enhance its stability in CO2RR catalysis by introducing crystal defects,Electrochemistry Communications,5.4,,,,Cu nanoneedles,,,needle,,,,,,,,,,,,KHCO3,0.5,,-1.4,C2H4,16.5,,,,,,,,,,
931,,"Xiang, Kaisong; Zhu, Fangfang; Liu, Yucheng; Pan, Yifan; Wang, Xiaoyang; Yan, Xu; Liu, Hui",2019.0,A strategy to eliminate carbon deposition on a copper electrode in order to enhance its stability in CO2RR catalysis by introducing crystal defects,Electrochemistry Communications,5.4,,,,Cu nanoneedles,,,needle,,,,,,,,,,,,KHCO3,0.5,,-1.4,C2H4,16.63,,,,,,,,,,
932,,"Xiang, Kaisong; Zhu, Fangfang; Liu, Yucheng; Pan, Yifan; Wang, Xiaoyang; Yan, Xu; Liu, Hui",2019.0,A strategy to eliminate carbon deposition on a copper electrode in order to enhance its stability in CO2RR catalysis by introducing crystal defects,Electrochemistry Communications,5.4,,,,Cu nanoneedles,,,needle,,,,,,,,,,,,KHCO3,0.5,,-1.4,C2H4,15.9,,,,,,,,,,
933,,"Xiang, Kaisong; Zhu, Fangfang; Liu, Yucheng; Pan, Yifan; Wang, Xiaoyang; Yan, Xu; Liu, Hui",2019.0,A strategy to eliminate carbon deposition on a copper electrode in order to enhance its stability in CO2RR catalysis by introducing crystal defects,Electrochemistry Communications,5.4,,,,Cu nanoneedles,,,needle,,,,,,,,,,,,KHCO3,0.5,,-1.4,C2H4,15.05,,,,,,,,,,
934,,"Xiang, Kaisong; Zhu, Fangfang; Liu, Yucheng; Pan, Yifan; Wang, Xiaoyang; Yan, Xu; Liu, Hui",2019.0,A strategy to eliminate carbon deposition on a copper electrode in order to enhance its stability in CO2RR catalysis by introducing crystal defects,Electrochemistry Communications,5.4,,,,Cu nanoneedles,,,needle,,,,,,,,,,,,KHCO3,0.5,,-1.4,C2H4,15.29,,,,,,,,,,
935,,"Xiang, Kaisong; Zhu, Fangfang; Liu, Yucheng; Pan, Yifan; Wang, Xiaoyang; Yan, Xu; Liu, Hui",2019.0,A strategy to eliminate carbon deposition on a copper electrode in order to enhance its stability in CO2RR catalysis by introducing crystal defects,Electrochemistry Communications,5.4,,,,Cu nanoneedles,,,needle,,,,,,,,,,,,KHCO3,0.5,,-1.4,CH4,3.4,,,,,,,,,,
936,,"Xiang, Kaisong; Zhu, Fangfang; Liu, Yucheng; Pan, Yifan; Wang, Xiaoyang; Yan, Xu; Liu, Hui",2019.0,A strategy to eliminate carbon deposition on a copper electrode in order to enhance its stability in CO2RR catalysis by introducing crystal defects,Electrochemistry Communications,5.4,,,,Cu nanoneedles,,,needle,,,,,,,,,,,,KHCO3,0.5,,-1.4,CH4,3.76,,,,,,,,,,
937,,"Xiang, Kaisong; Zhu, Fangfang; Liu, Yucheng; Pan, Yifan; Wang, Xiaoyang; Yan, Xu; Liu, Hui",2019.0,A strategy to eliminate carbon deposition on a copper electrode in order to enhance its stability in CO2RR catalysis by introducing crystal defects,Electrochemistry Communications,5.4,,,,Cu nanoneedles,,,needle,,,,,,,,,,,,KHCO3,0.5,,-1.4,CH4,3.28,,,,,,,,,,
938,,"Xiang, Kaisong; Zhu, Fangfang; Liu, Yucheng; Pan, Yifan; Wang, Xiaoyang; Yan, Xu; Liu, Hui",2019.0,A strategy to eliminate carbon deposition on a copper electrode in order to enhance its stability in CO2RR catalysis by introducing crystal defects,Electrochemistry Communications,5.4,,,,Cu nanoneedles,,,needle,,,,,,,,,,,,KHCO3,0.5,,-1.4,CH4,3.76,,,,,,,,,,
939,,"Xiang, Kaisong; Zhu, Fangfang; Liu, Yucheng; Pan, Yifan; Wang, Xiaoyang; Yan, Xu; Liu, Hui",2019.0,A strategy to eliminate carbon deposition on a copper electrode in order to enhance its stability in CO2RR catalysis by introducing crystal defects,Electrochemistry Communications,5.4,,,,Cu nanoneedles,,,needle,,,,,,,,,,,,KHCO3,0.5,,-1.4,CH4,4.0,,,,,,,,,,
940,,"Xiang, Kaisong; Zhu, Fangfang; Liu, Yucheng; Pan, Yifan; Wang, Xiaoyang; Yan, Xu; Liu, Hui",2019.0,A strategy to eliminate carbon deposition on a copper electrode in order to enhance its stability in CO2RR catalysis by introducing crystal defects,Electrochemistry Communications,5.4,,,,Cu nanoneedles,,,needle,,,,,,,,,,,,KHCO3,0.5,,-1.4,CH4,4.61,,,,,,,,,,
941,,"Xiang, Kaisong; Zhu, Fangfang; Liu, Yucheng; Pan, Yifan; Wang, Xiaoyang; Yan, Xu; Liu, Hui",2019.0,A strategy to eliminate carbon deposition on a copper electrode in order to enhance its stability in CO2RR catalysis by introducing crystal defects,Electrochemistry Communications,5.4,,,,Cu nanoneedles,,,needle,,,,,,,,,,,,KHCO3,0.5,,-1.4,CO,3.76,,,,,,,,,,
942,,"Xiang, Kaisong; Zhu, Fangfang; Liu, Yucheng; Pan, Yifan; Wang, Xiaoyang; Yan, Xu; Liu, Hui",2019.0,A strategy to eliminate carbon deposition on a copper electrode in order to enhance its stability in CO2RR catalysis by introducing crystal defects,Electrochemistry Communications,5.4,,,,Cu nanoneedles,,,needle,,,,,,,,,,,,KHCO3,0.5,,-1.4,CO,3.52,,,,,,,,,,
943,,"Xiang, Kaisong; Zhu, Fangfang; Liu, Yucheng; Pan, Yifan; Wang, Xiaoyang; Yan, Xu; Liu, Hui",2019.0,A strategy to eliminate carbon deposition on a copper electrode in order to enhance its stability in CO2RR catalysis by introducing crystal defects,Electrochemistry Communications,5.4,,,,Cu nanoneedles,,,needle,,,,,,,,,,,,KHCO3,0.5,,-1.4,CO,4.25,,,,,,,,,,
944,,"Xiang, Kaisong; Zhu, Fangfang; Liu, Yucheng; Pan, Yifan; Wang, Xiaoyang; Yan, Xu; Liu, Hui",2019.0,A strategy to eliminate carbon deposition on a copper electrode in order to enhance its stability in CO2RR catalysis by introducing crystal defects,Electrochemistry Communications,5.4,,,,Cu nanoneedles,,,needle,,,,,,,,,,,,KHCO3,0.5,,-1.4,CO,4.13,,,,,,,,,,
945,,"Xiang, Kaisong; Zhu, Fangfang; Liu, Yucheng; Pan, Yifan; Wang, Xiaoyang; Yan, Xu; Liu, Hui",2019.0,A strategy to eliminate carbon deposition on a copper electrode in order to enhance its stability in CO2RR catalysis by introducing crystal defects,Electrochemistry Communications,5.4,,,,Cu nanoneedles,,,needle,,,,,,,,,,,,KHCO3,0.5,,-1.4,CO,4.13,,,,,,,,,,
946,,"Xiang, Kaisong; Zhu, Fangfang; Liu, Yucheng; Pan, Yifan; Wang, Xiaoyang; Yan, Xu; Liu, Hui",2019.0,A strategy to eliminate carbon deposition on a copper electrode in order to enhance its stability in CO2RR catalysis by introducing crystal defects,Electrochemistry Communications,5.4,,,,Cu nanoneedles,,,needle,,,,,,,,,,,,KHCO3,0.5,,-1.4,CO,4.73,,,,,,,,,,
947,,"Xiang, Kaisong; Zhu, Fangfang; Liu, Yucheng; Pan, Yifan; Wang, Xiaoyang; Yan, Xu; Liu, Hui",2019.0,A strategy to eliminate carbon deposition on a copper electrode in order to enhance its stability in CO2RR catalysis by introducing crystal defects,Electrochemistry Communications,5.4,,,,Cu nanoneedles,,,needle,,,,,,,,,,,,KHCO3,0.5,,-1.4,H2,6.07,,,,,,,,,,
948,,"Xiang, Kaisong; Zhu, Fangfang; Liu, Yucheng; Pan, Yifan; Wang, Xiaoyang; Yan, Xu; Liu, Hui",2019.0,A strategy to eliminate carbon deposition on a copper electrode in order to enhance its stability in CO2RR catalysis by introducing crystal defects,Electrochemistry Communications,5.4,,,,Cu nanoneedles,,,needle,,,,,,,,,,,,KHCO3,0.5,,-1.4,H2,6.55,,,,,,,,,,
949,,"Xiang, Kaisong; Zhu, Fangfang; Liu, Yucheng; Pan, Yifan; Wang, Xiaoyang; Yan, Xu; Liu, Hui",2019.0,A strategy to eliminate carbon deposition on a copper electrode in order to enhance its stability in CO2RR catalysis by introducing crystal defects,Electrochemistry Communications,5.4,,,,Cu nanoneedles,,,needle,,,,,,,,,,,,KHCO3,0.5,,-1.4,H2,6.43,,,,,,,,,,
950,,"Xiang, Kaisong; Zhu, Fangfang; Liu, Yucheng; Pan, Yifan; Wang, Xiaoyang; Yan, Xu; Liu, Hui",2019.0,A strategy to eliminate carbon deposition on a copper electrode in order to enhance its stability in CO2RR catalysis by introducing crystal defects,Electrochemistry Communications,5.4,,,,Cu nanoneedles,,,needle,,,,,,,,,,,,KHCO3,0.5,,-1.4,H2,6.19,,,,,,,,,,
951,,"Xiang, Kaisong; Zhu, Fangfang; Liu, Yucheng; Pan, Yifan; Wang, Xiaoyang; Yan, Xu; Liu, Hui",2019.0,A strategy to eliminate carbon deposition on a copper electrode in order to enhance its stability in CO2RR catalysis by introducing crystal defects,Electrochemistry Communications,5.4,,,,Cu nanoneedles,,,needle,,,,,,,,,,,,KHCO3,0.5,,-1.4,H2,6.43,,,,,,,,,,
952,,"Xiang, Kaisong; Zhu, Fangfang; Liu, Yucheng; Pan, Yifan; Wang, Xiaoyang; Yan, Xu; Liu, Hui",2019.0,A strategy to eliminate carbon deposition on a copper electrode in order to enhance its stability in CO2RR catalysis by introducing crystal defects,Electrochemistry Communications,5.4,,,,Cu nanoneedles,,,needle,,,,,,,,,,,,KHCO3,0.5,,-1.4,H2,6.31,,,,,,,,,,
953,,"Xiang, Kaisong; Zhu, Fangfang; Liu, Yucheng; Pan, Yifan; Wang, Xiaoyang; Yan, Xu; Liu, Hui",2019.0,A strategy to eliminate carbon deposition on a copper electrode in order to enhance its stability in CO2RR catalysis by introducing crystal defects,Electrochemistry Communications,5.4,,,,oxidation treatment Cu nanoneedles,,,needle,,,,,,,,,,,,KHCO3,0.5,,-1.4,C2H4,50.23,,,,,,,,,,
954,,"Xiang, Kaisong; Zhu, Fangfang; Liu, Yucheng; Pan, Yifan; Wang, Xiaoyang; Yan, Xu; Liu, Hui",2019.0,A strategy to eliminate carbon deposition on a copper electrode in order to enhance its stability in CO2RR catalysis by introducing crystal defects,Electrochemistry Communications,5.4,,,,oxidation treatment Cu nanoneedles,,,needle,,,,,,,,,,,,KHCO3,0.5,,-1.4,C2H4,47.88,,,,,,,,,,
955,,"Xiang, Kaisong; Zhu, Fangfang; Liu, Yucheng; Pan, Yifan; Wang, Xiaoyang; Yan, Xu; Liu, Hui",2019.0,A strategy to eliminate carbon deposition on a copper electrode in order to enhance its stability in CO2RR catalysis by introducing crystal defects,Electrochemistry Communications,5.4,,,,oxidation treatment Cu nanoneedles,,,needle,,,,,,,,,,,,KHCO3,0.5,,-1.4,C2H4,50.15,,,,,,,,,,
956,,"Xiang, Kaisong; Zhu, Fangfang; Liu, Yucheng; Pan, Yifan; Wang, Xiaoyang; Yan, Xu; Liu, Hui",2019.0,A strategy to eliminate carbon deposition on a copper electrode in order to enhance its stability in CO2RR catalysis by introducing crystal defects,Electrochemistry Communications,5.4,,,,oxidation treatment Cu nanoneedles,,,needle,,,,,,,,,,,,KHCO3,0.5,,-1.4,C2H4,50.92,,,,,,,,,,
957,,"Xiang, Kaisong; Zhu, Fangfang; Liu, Yucheng; Pan, Yifan; Wang, Xiaoyang; Yan, Xu; Liu, Hui",2019.0,A strategy to eliminate carbon deposition on a copper electrode in order to enhance its stability in CO2RR catalysis by introducing crystal defects,Electrochemistry Communications,5.4,,,,oxidation treatment Cu nanoneedles,,,needle,,,,,,,,,,,,KHCO3,0.5,,-1.4,C2H4,51.51,,,,,,,,,,
958,,"Xiang, Kaisong; Zhu, Fangfang; Liu, Yucheng; Pan, Yifan; Wang, Xiaoyang; Yan, Xu; Liu, Hui",2019.0,A strategy to eliminate carbon deposition on a copper electrode in order to enhance its stability in CO2RR catalysis by introducing crystal defects,Electrochemistry Communications,5.4,,,,oxidation treatment Cu nanoneedles,,,needle,,,,,,,,,,,,KHCO3,0.5,,-1.4,C2H4,52.28,,,,,,,,,,
959,,"Xiang, Kaisong; Zhu, Fangfang; Liu, Yucheng; Pan, Yifan; Wang, Xiaoyang; Yan, Xu; Liu, Hui",2019.0,A strategy to eliminate carbon deposition on a copper electrode in order to enhance its stability in CO2RR catalysis by introducing crystal defects,Electrochemistry Communications,5.4,,,,oxidation treatment Cu nanoneedles,,,needle,,,,,,,,,,,,KHCO3,0.5,,-1.4,CH4,1.59,,,,,,,,,,
960,,"Xiang, Kaisong; Zhu, Fangfang; Liu, Yucheng; Pan, Yifan; Wang, Xiaoyang; Yan, Xu; Liu, Hui",2019.0,A strategy to eliminate carbon deposition on a copper electrode in order to enhance its stability in CO2RR catalysis by introducing crystal defects,Electrochemistry Communications,5.4,,,,oxidation treatment Cu nanoneedles,,,needle,,,,,,,,,,,,KHCO3,0.5,,-1.4,CH4,1.52,,,,,,,,,,
961,,"Xiang, Kaisong; Zhu, Fangfang; Liu, Yucheng; Pan, Yifan; Wang, Xiaoyang; Yan, Xu; Liu, Hui",2019.0,A strategy to eliminate carbon deposition on a copper electrode in order to enhance its stability in CO2RR catalysis by introducing crystal defects,Electrochemistry Communications,5.4,,,,oxidation treatment Cu nanoneedles,,,needle,,,,,,,,,,,,KHCO3,0.5,,-1.4,CH4,1.75,,,,,,,,,,
962,,"Xiang, Kaisong; Zhu, Fangfang; Liu, Yucheng; Pan, Yifan; Wang, Xiaoyang; Yan, Xu; Liu, Hui",2019.0,A strategy to eliminate carbon deposition on a copper electrode in order to enhance its stability in CO2RR catalysis by introducing crystal defects,Electrochemistry Communications,5.4,,,,oxidation treatment Cu nanoneedles,,,needle,,,,,,,,,,,,KHCO3,0.5,,-1.4,CH4,2.13,,,,,,,,,,
963,,"Xiang, Kaisong; Zhu, Fangfang; Liu, Yucheng; Pan, Yifan; Wang, Xiaoyang; Yan, Xu; Liu, Hui",2019.0,A strategy to eliminate carbon deposition on a copper electrode in order to enhance its stability in CO2RR catalysis by introducing crystal defects,Electrochemistry Communications,5.4,,,,oxidation treatment Cu nanoneedles,,,needle,,,,,,,,,,,,KHCO3,0.5,,-1.4,CH4,1.75,,,,,,,,,,
964,,"Xiang, Kaisong; Zhu, Fangfang; Liu, Yucheng; Pan, Yifan; Wang, Xiaoyang; Yan, Xu; Liu, Hui",2019.0,A strategy to eliminate carbon deposition on a copper electrode in order to enhance its stability in CO2RR catalysis by introducing crystal defects,Electrochemistry Communications,5.4,,,,oxidation treatment Cu nanoneedles,,,needle,,,,,,,,,,,,KHCO3,0.5,,-1.4,CH4,1.55,,,,,,,,,,
965,,"Xiang, Kaisong; Zhu, Fangfang; Liu, Yucheng; Pan, Yifan; Wang, Xiaoyang; Yan, Xu; Liu, Hui",2019.0,A strategy to eliminate carbon deposition on a copper electrode in order to enhance its stability in CO2RR catalysis by introducing crystal defects,Electrochemistry Communications,5.4,,,,oxidation treatment Cu nanoneedles,,,needle,,,,,,,,,,,,KHCO3,0.5,,-1.4,CO,3.09,,,,,,,,,,
966,,"Xiang, Kaisong; Zhu, Fangfang; Liu, Yucheng; Pan, Yifan; Wang, Xiaoyang; Yan, Xu; Liu, Hui",2019.0,A strategy to eliminate carbon deposition on a copper electrode in order to enhance its stability in CO2RR catalysis by introducing crystal defects,Electrochemistry Communications,5.4,,,,oxidation treatment Cu nanoneedles,,,needle,,,,,,,,,,,,KHCO3,0.5,,-1.4,CO,2.61,,,,,,,,,,
