Repository: vovamirosh/CO2RR_PISH

File: Datasets/R_prepr_2024_12_13.csv (part 14 of 14)
,DOI,Article name,Formula,Cat. compound,Support,"Cat./Support ratio, % (at)",Morphology (TEM/SEM),"Pore size, nm",width min (nm),width aver (nm),width max (nm),length min (nm),length aver (nm),length max (nm),"Cu, % (at.)","Cu+, % (at.)","Cu(2+), % (at.)",Base,electrolyte,"conc, M",pH,RHE vs V,Product,"FE, %","Time, h",Type of reactor
2539,https://doi.org/10.1021/acsami.2c21902, solid Cu,Cu,Cu,No,100.0,dodecahedron,0.0,120.0,176.0,210.0,120.0,176.0,210.0,100.0,0.0,0.0,gasdiffusion electrode,KOH,1.0,14.0,-0.56,CH3COOH,2.2,1.0,Flow cell
2540,https://doi.org/10.1021/acsami.2c21902, solid Cu,Cu,Cu,No,100.0,dodecahedron,0.0,120.0,176.0,210.0,120.0,176.0,210.0,100.0,0.0,0.0,gasdiffusion electrode,KOH,1.0,14.0,-0.62,CH3COOH,2.5,1.0,Flow cell
2541,https://doi.org/10.1021/acsami.2c21902, solid Cu,Cu,Cu,No,100.0,dodecahedron,0.0,120.0,176.0,210.0,120.0,176.0,210.0,100.0,0.0,0.0,gasdiffusion electrode,KOH,1.0,14.0,-0.65,CH3COOH,1.8,1.0,Flow cell
2542,https://doi.org/10.1021/acsami.2c21902, solid Cu,Cu,Cu,No,100.0,dodecahedron,0.0,120.0,176.0,210.0,120.0,176.0,210.0,100.0,0.0,0.0,gasdiffusion electrode,KOH,1.0,14.0,-0.72,CH3COOH,1.3,1.0,Flow cell
2543,https://doi.org/10.1021/acsami.2c21902, solid Cu,Cu,Cu,No,100.0,dodecahedron,0.0,120.0,176.0,210.0,120.0,176.0,210.0,100.0,0.0,0.0,gasdiffusion electrode,KOH,1.0,14.0,-0.37,C3H7OH,0.0,1.0,Flow cell
2544,https://doi.org/10.1021/acsami.2c21902, solid Cu,Cu,Cu,No,100.0,dodecahedron,0.0,120.0,176.0,210.0,120.0,176.0,210.0,100.0,0.0,0.0,gasdiffusion electrode,KOH,1.0,14.0,-0.41,C3H7OH,0.0,1.0,Flow cell
2545,https://doi.org/10.1021/acsami.2c21902, solid Cu,Cu,Cu,No,100.0,dodecahedron,0.0,120.0,176.0,210.0,120.0,176.0,210.0,100.0,0.0,0.0,gasdiffusion electrode,KOH,1.0,14.0,-0.46,C3H7OH,2.5,1.0,Flow cell
2546,https://doi.org/10.1021/acsami.2c21902, solid Cu,Cu,Cu,No,100.0,dodecahedron,0.0,120.0,176.0,210.0,120.0,176.0,210.0,100.0,0.0,0.0,gasdiffusion electrode,KOH,1.0,14.0,-0.55,C3H7OH,5.6,1.0,Flow cell
2547,https://doi.org/10.1021/acsami.2c21902, solid Cu,Cu,Cu,No,100.0,dodecahedron,0.0,120.0,176.0,210.0,120.0,176.0,210.0,100.0,0.0,0.0,gasdiffusion electrode,KOH,1.0,14.0,-0.56,C3H7OH,6.2,1.0,Flow cell
2548,https://doi.org/10.1021/acsami.2c21902, solid Cu,Cu,Cu,No,100.0,dodecahedron,0.0,120.0,176.0,210.0,120.0,176.0,210.0,100.0,0.0,0.0,gasdiffusion electrode,KOH,1.0,14.0,-0.62,C3H7OH,4.3,1.0,Flow cell
2549,https://doi.org/10.1021/acsami.2c21902, solid Cu,Cu,Cu,No,100.0,dodecahedron,0.0,120.0,176.0,210.0,120.0,176.0,210.0,100.0,0.0,0.0,gasdiffusion electrode,KOH,1.0,14.0,-0.65,C3H7OH,2.1,1.0,Flow cell
2550,https://doi.org/10.1021/acsami.2c21902, solid Cu,Cu,Cu,No,100.0,dodecahedron,0.0,120.0,176.0,210.0,120.0,176.0,210.0,100.0,0.0,0.0,gasdiffusion electrode,KOH,1.0,14.0,-0.72,C3H7OH,0.0,1.0,Flow cell
2551,https://doi.org/10.1021/acsami.2c21902, solid Cu,Cu,Cu,No,100.0,dodecahedron,0.0,120.0,176.0,210.0,120.0,176.0,210.0,100.0,0.0,0.0,gasdiffusion electrode,KOH,1.0,14.0,-0.37,HCOOH,22.2,1.0,Flow cell
2552,https://doi.org/10.1021/acsami.2c21902, solid Cu,Cu,Cu,No,100.0,dodecahedron,0.0,120.0,176.0,210.0,120.0,176.0,210.0,100.0,0.0,0.0,gasdiffusion electrode,KOH,1.0,14.0,-0.41,HCOOH,8.5,1.0,Flow cell
2553,https://doi.org/10.1021/acsami.2c21902, solid Cu,Cu,Cu,No,100.0,dodecahedron,0.0,120.0,176.0,210.0,120.0,176.0,210.0,100.0,0.0,0.0,gasdiffusion electrode,KOH,1.0,14.0,-0.46,HCOOH,2.5,1.0,Flow cell
2554,https://doi.org/10.1021/acsami.2c21902, solid Cu,Cu,Cu,No,100.0,dodecahedron,0.0,120.0,176.0,210.0,120.0,176.0,210.0,100.0,0.0,0.0,gasdiffusion electrode,KOH,1.0,14.0,-0.55,HCOOH,1.4,1.0,Flow cell
2555,https://doi.org/10.1021/acsami.2c21902, solid Cu,Cu,Cu,No,100.0,dodecahedron,0.0,120.0,176.0,210.0,120.0,176.0,210.0,100.0,0.0,0.0,gasdiffusion electrode,KOH,1.0,14.0,-0.56,HCOOH,1.3,1.0,Flow cell
2556,https://doi.org/10.1021/acsami.2c21902, solid Cu,Cu,Cu,No,100.0,dodecahedron,0.0,120.0,176.0,210.0,120.0,176.0,210.0,100.0,0.0,0.0,gasdiffusion electrode,KOH,1.0,14.0,-0.62,HCOOH,2.7,1.0,Flow cell
2557,https://doi.org/10.1021/acsami.2c21902, solid Cu,Cu,Cu,No,100.0,dodecahedron,0.0,120.0,176.0,210.0,120.0,176.0,210.0,100.0,0.0,0.0,gasdiffusion electrode,KOH,1.0,14.0,-0.65,HCOOH,2.5,1.0,Flow cell
2558,https://doi.org/10.1021/acsami.2c21902, solid Cu,Cu,Cu,No,100.0,dodecahedron,0.0,120.0,176.0,210.0,120.0,176.0,210.0,100.0,0.0,0.0,gasdiffusion electrode,KOH,1.0,14.0,-0.72,HCOOH,2.4,1.0,Flow cell
2559,https://doi.org/10.1021/acsami.2c21902,cavity Cu,Cu,Cu,No,100.0,cavity dodecahedron,108.0,130.0,178.0,230.0,130.0,178.0,230.0,100.0,0.0,0.0,gasdiffusion electrode,KOH,1.0,14.0,-0.37,H2,36.5,1.0,Flow cell
2560,https://doi.org/10.1021/acsami.2c21902,cavity Cu,Cu,Cu,No,100.0,cavity dodecahedron,108.0,130.0,178.0,230.0,130.0,178.0,230.0,100.0,0.0,0.0,gasdiffusion electrode,KOH,1.0,14.0,-0.41,H2,29.0,1.0,Flow cell
2561,https://doi.org/10.1021/acsami.2c21902,cavity Cu,Cu,Cu,No,100.0,cavity dodecahedron,108.0,130.0,178.0,230.0,130.0,178.0,230.0,100.0,0.0,0.0,gasdiffusion electrode,KOH,1.0,14.0,-0.44,H2,23.4,1.0,Flow cell
2562,https://doi.org/10.1021/acsami.2c21902,cavity Cu,Cu,Cu,No,100.0,cavity dodecahedron,108.0,130.0,178.0,230.0,130.0,178.0,230.0,100.0,0.0,0.0,gasdiffusion electrode,KOH,1.0,14.0,-0.52,H2,18.8,1.0,Flow cell
2563,https://doi.org/10.1021/acsami.2c21902,cavity Cu,Cu,Cu,No,100.0,cavity dodecahedron,108.0,130.0,178.0,230.0,130.0,178.0,230.0,100.0,0.0,0.0,gasdiffusion electrode,KOH,1.0,14.0,-0.55,H2,15.0,1.0,Flow cell
2564,https://doi.org/10.1021/acsami.2c21902,cavity Cu,Cu,Cu,No,100.0,cavity dodecahedron,108.0,130.0,178.0,230.0,130.0,178.0,230.0,100.0,0.0,0.0,gasdiffusion electrode,KOH,1.0,14.0,-0.59,H2,14.5,1.0,Flow cell
2565,https://doi.org/10.1021/acsami.2c21902,cavity Cu,Cu,Cu,No,100.0,cavity dodecahedron,108.0,130.0,178.0,230.0,130.0,178.0,230.0,100.0,0.0,0.0,gasdiffusion electrode,KOH,1.0,14.0,-0.65,H2,16.5,1.0,Flow cell
2566,https://doi.org/10.1021/acsami.2c21902,cavity Cu,Cu,Cu,No,100.0,cavity dodecahedron,108.0,130.0,178.0,230.0,130.0,178.0,230.0,100.0,0.0,0.0,gasdiffusion electrode,KOH,1.0,14.0,-0.71,H2,12.0,1.0,Flow cell
2567,https://doi.org/10.1021/acsami.2c21902,cavity Cu,Cu,Cu,No,100.0,cavity dodecahedron,108.0,130.0,178.0,230.0,130.0,178.0,230.0,100.0,0.0,0.0,gasdiffusion electrode,KOH,1.0,14.0,-0.37,CH4,3.9,1.0,Flow cell
2568,https://doi.org/10.1021/acsami.2c21902,cavity Cu,Cu,Cu,No,100.0,cavity dodecahedron,108.0,130.0,178.0,230.0,130.0,178.0,230.0,100.0,0.0,0.0,gasdiffusion electrode,KOH,1.0,14.0,-0.41,CH4,4.0,1.0,Flow cell
2569,https://doi.org/10.1021/acsami.2c21902,cavity Cu,Cu,Cu,No,100.0,cavity dodecahedron,108.0,130.0,178.0,230.0,130.0,178.0,230.0,100.0,0.0,0.0,gasdiffusion electrode,KOH,1.0,14.0,-0.44,CH4,4.3,1.0,Flow cell
2570,https://doi.org/10.1021/acsami.2c21902,cavity Cu,Cu,Cu,No,100.0,cavity dodecahedron,108.0,130.0,178.0,230.0,130.0,178.0,230.0,100.0,0.0,0.0,gasdiffusion electrode,KOH,1.0,14.0,-0.52,CH4,5.1,1.0,Flow cell
2571,https://doi.org/10.1021/acsami.2c21902,cavity Cu,Cu,Cu,No,100.0,cavity dodecahedron,108.0,130.0,178.0,230.0,130.0,178.0,230.0,100.0,0.0,0.0,gasdiffusion electrode,KOH,1.0,14.0,-0.55,CH4,4.9,1.0,Flow cell
2572,https://doi.org/10.1021/acsami.2c21902,cavity Cu,Cu,Cu,No,100.0,cavity dodecahedron,108.0,130.0,178.0,230.0,130.0,178.0,230.0,100.0,0.0,0.0,gasdiffusion electrode,KOH,1.0,14.0,-0.59,CH4,4.7,1.0,Flow cell
2573,https://doi.org/10.1021/acsami.2c21902,cavity Cu,Cu,Cu,No,100.0,cavity dodecahedron,108.0,130.0,178.0,230.0,130.0,178.0,230.0,100.0,0.0,0.0,gasdiffusion electrode,KOH,1.0,14.0,-0.65,CH4,7.0,1.0,Flow cell
2574,https://doi.org/10.1021/acsami.2c21902,cavity Cu,Cu,Cu,No,100.0,cavity dodecahedron,108.0,130.0,178.0,230.0,130.0,178.0,230.0,100.0,0.0,0.0,gasdiffusion electrode,KOH,1.0,14.0,-0.71,CH4,5.0,1.0,Flow cell
2575,https://doi.org/10.1021/acsami.2c21902,cavity Cu,Cu,Cu,No,100.0,cavity dodecahedron,108.0,130.0,178.0,230.0,130.0,178.0,230.0,100.0,0.0,0.0,gasdiffusion electrode,KOH,1.0,14.0,-0.37,CO,37.6,1.0,Flow cell
2576,https://doi.org/10.1021/acsami.2c21902,cavity Cu,Cu,Cu,No,100.0,cavity dodecahedron,108.0,130.0,178.0,230.0,130.0,178.0,230.0,100.0,0.0,0.0,gasdiffusion electrode,KOH,1.0,14.0,-0.41,CO,29.0,1.0,Flow cell
2577,https://doi.org/10.1021/acsami.2c21902,cavity Cu,Cu,Cu,No,100.0,cavity dodecahedron,108.0,130.0,178.0,230.0,130.0,178.0,230.0,100.0,0.0,0.0,gasdiffusion electrode,KOH,1.0,14.0,-0.44,CO,17.4,1.0,Flow cell
2578,https://doi.org/10.1021/acsami.2c21902,cavity Cu,Cu,Cu,No,100.0,cavity dodecahedron,108.0,130.0,178.0,230.0,130.0,178.0,230.0,100.0,0.0,0.0,gasdiffusion electrode,KOH,1.0,14.0,-0.52,CO,14.5,1.0,Flow cell
2579,https://doi.org/10.1021/acsami.2c21902,cavity Cu,Cu,Cu,No,100.0,cavity dodecahedron,108.0,130.0,178.0,230.0,130.0,178.0,230.0,100.0,0.0,0.0,gasdiffusion electrode,KOH,1.0,14.0,-0.55,CO,8.5,1.0,Flow cell
2580,https://doi.org/10.1021/acsami.2c21902,cavity Cu,Cu,Cu,No,100.0,cavity dodecahedron,108.0,130.0,178.0,230.0,130.0,178.0,230.0,100.0,0.0,0.0,gasdiffusion electrode,KOH,1.0,14.0,-0.59,CO,7.1,1.0,Flow cell
2581,https://doi.org/10.1021/acsami.2c21902,cavity Cu,Cu,Cu,No,100.0,cavity dodecahedron,108.0,130.0,178.0,230.0,130.0,178.0,230.0,100.0,0.0,0.0,gasdiffusion electrode,KOH,1.0,14.0,-0.65,CO,8.2,1.0,Flow cell
2582,https://doi.org/10.1021/acsami.2c21902,cavity Cu,Cu,Cu,No,100.0,cavity dodecahedron,108.0,130.0,178.0,230.0,130.0,178.0,230.0,100.0,0.0,0.0,gasdiffusion electrode,KOH,1.0,14.0,-0.71,CO,9.0,1.0,Flow cell
2583,https://doi.org/10.1021/acsami.2c21902,cavity Cu,Cu,Cu,No,100.0,cavity dodecahedron,108.0,130.0,178.0,230.0,130.0,178.0,230.0,100.0,0.0,0.0,gasdiffusion electrode,KOH,1.0,14.0,-0.37,C2H4,11.9,1.0,Flow cell
2584,https://doi.org/10.1021/acsami.2c21902,cavity Cu,Cu,Cu,No,100.0,cavity dodecahedron,108.0,130.0,178.0,230.0,130.0,178.0,230.0,100.0,0.0,0.0,gasdiffusion electrode,KOH,1.0,14.0,-0.41,C2H4,24.6,1.0,Flow cell
2585,https://doi.org/10.1021/acsami.2c21902,cavity Cu,Cu,Cu,No,100.0,cavity dodecahedron,108.0,130.0,178.0,230.0,130.0,178.0,230.0,100.0,0.0,0.0,gasdiffusion electrode,KOH,1.0,14.0,-0.44,C2H4,28.7,1.0,Flow cell
2586,https://doi.org/10.1021/acsami.2c21902,cavity Cu,Cu,Cu,No,100.0,cavity dodecahedron,108.0,130.0,178.0,230.0,130.0,178.0,230.0,100.0,0.0,0.0,gasdiffusion electrode,KOH,1.0,14.0,-0.52,C2H4,32.3,1.0,Flow cell
2587,https://doi.org/10.1021/acsami.2c21902,cavity Cu,Cu,Cu,No,100.0,cavity dodecahedron,108.0,130.0,178.0,230.0,130.0,178.0,230.0,100.0,0.0,0.0,gasdiffusion electrode,KOH,1.0,14.0,-0.55,C2H4,38.0,1.0,Flow cell
2588,https://doi.org/10.1021/acsami.2c21902,cavity Cu,Cu,Cu,No,100.0,cavity dodecahedron,108.0,130.0,178.0,230.0,130.0,178.0,230.0,100.0,0.0,0.0,gasdiffusion electrode,KOH,1.0,14.0,-0.59,C2H4,42.9,1.0,Flow cell
2589,https://doi.org/10.1021/acsami.2c21902,cavity Cu,Cu,Cu,No,100.0,cavity dodecahedron,108.0,130.0,178.0,230.0,130.0,178.0,230.0,100.0,0.0,0.0,gasdiffusion electrode,KOH,1.0,14.0,-0.65,C2H4,33.5,1.0,Flow cell
2590,https://doi.org/10.1021/acsami.2c21902,cavity Cu,Cu,Cu,No,100.0,cavity dodecahedron,108.0,130.0,178.0,230.0,130.0,178.0,230.0,100.0,0.0,0.0,gasdiffusion electrode,KOH,1.0,14.0,-0.71,C2H4,23.3,1.0,Flow cell
2591,https://doi.org/10.1021/acsami.2c21902,cavity Cu,Cu,Cu,No,100.0,cavity dodecahedron,108.0,130.0,178.0,230.0,130.0,178.0,230.0,100.0,0.0,0.0,gasdiffusion electrode,KOH,1.0,14.0,-0.37,C2H5OH,2.0,1.0,Flow cell
2592,https://doi.org/10.1021/acsami.2c21902,cavity Cu,Cu,Cu,No,100.0,cavity dodecahedron,108.0,130.0,178.0,230.0,130.0,178.0,230.0,100.0,0.0,0.0,gasdiffusion electrode,KOH,1.0,14.0,-0.41,C2H5OH,5.5,1.0,Flow cell
2593,https://doi.org/10.1021/acsami.2c21902,cavity Cu,Cu,Cu,No,100.0,cavity dodecahedron,108.0,130.0,178.0,230.0,130.0,178.0,230.0,100.0,0.0,0.0,gasdiffusion electrode,KOH,1.0,14.0,-0.44,C2H5OH,15.2,1.0,Flow cell
2594,https://doi.org/10.1021/acsami.2c21902,cavity Cu,Cu,Cu,No,100.0,cavity dodecahedron,108.0,130.0,178.0,230.0,130.0,178.0,230.0,100.0,0.0,0.0,gasdiffusion electrode,KOH,1.0,14.0,-0.52,C2H5OH,17.7,1.0,Flow cell
2595,https://doi.org/10.1021/acsami.2c21902,cavity Cu,Cu,Cu,No,100.0,cavity dodecahedron,108.0,130.0,178.0,230.0,130.0,178.0,230.0,100.0,0.0,0.0,gasdiffusion electrode,KOH,1.0,14.0,-0.55,C2H5OH,18.5,1.0,Flow cell
2596,https://doi.org/10.1021/acsami.2c21902,cavity Cu,Cu,Cu,No,100.0,cavity dodecahedron,108.0,130.0,178.0,230.0,130.0,178.0,230.0,100.0,0.0,0.0,gasdiffusion electrode,KOH,1.0,14.0,-0.59,C2H5OH,20.8,1.0,Flow cell
2597,https://doi.org/10.1021/acsami.2c21902,cavity Cu,Cu,Cu,No,100.0,cavity dodecahedron,108.0,130.0,178.0,230.0,130.0,178.0,230.0,100.0,0.0,0.0,gasdiffusion electrode,KOH,1.0,14.0,-0.65,C2H5OH,10.2,1.0,Flow cell
2598,https://doi.org/10.1021/acsami.2c21902,cavity Cu,Cu,Cu,No,100.0,cavity dodecahedron,108.0,130.0,178.0,230.0,130.0,178.0,230.0,100.0,0.0,0.0,gasdiffusion electrode,KOH,1.0,14.0,-0.71,C2H5OH,7.1,1.0,Flow cell
2599,https://doi.org/10.1021/acsami.2c21902,cavity Cu,Cu,Cu,No,100.0,cavity dodecahedron,108.0,130.0,178.0,230.0,130.0,178.0,230.0,100.0,0.0,0.0,gasdiffusion electrode,KOH,1.0,14.0,-0.37,CH3COOH,3.0,1.0,Flow cell
2600,https://doi.org/10.1021/acsami.2c21902,cavity Cu,Cu,Cu,No,100.0,cavity dodecahedron,108.0,130.0,178.0,230.0,130.0,178.0,230.0,100.0,0.0,0.0,gasdiffusion electrode,KOH,1.0,14.0,-0.41,CH3COOH,2.5,1.0,Flow cell
2601,https://doi.org/10.1021/acsami.2c21902,cavity Cu,Cu,Cu,No,100.0,cavity dodecahedron,108.0,130.0,178.0,230.0,130.0,178.0,230.0,100.0,0.0,0.0,gasdiffusion electrode,KOH,1.0,14.0,-0.44,CH3COOH,2.4,1.0,Flow cell
2602,https://doi.org/10.1021/acsami.2c21902,cavity Cu,Cu,Cu,No,100.0,cavity dodecahedron,108.0,130.0,178.0,230.0,130.0,178.0,230.0,100.0,0.0,0.0,gasdiffusion electrode,KOH,1.0,14.0,-0.52,CH3COOH,3.8,1.0,Flow cell
2603,https://doi.org/10.1021/acsami.2c21902,cavity Cu,Cu,Cu,No,100.0,cavity dodecahedron,108.0,130.0,178.0,230.0,130.0,178.0,230.0,100.0,0.0,0.0,gasdiffusion electrode,KOH,1.0,14.0,-0.55,CH3COOH,3.6,1.0,Flow cell
2604,https://doi.org/10.1021/acsami.2c21902,cavity Cu,Cu,Cu,No,100.0,cavity dodecahedron,108.0,130.0,178.0,230.0,130.0,178.0,230.0,100.0,0.0,0.0,gasdiffusion electrode,KOH,1.0,14.0,-0.59,CH3COOH,3.5,1.0,Flow cell
2605,https://doi.org/10.1021/acsami.2c21902,cavity Cu,Cu,Cu,No,100.0,cavity dodecahedron,108.0,130.0,178.0,230.0,130.0,178.0,230.0,100.0,0.0,0.0,gasdiffusion electrode,KOH,1.0,14.0,-0.65,CH3COOH,2.8,1.0,Flow cell
2606,https://doi.org/10.1021/acsami.2c21902,cavity Cu,Cu,Cu,No,100.0,cavity dodecahedron,108.0,130.0,178.0,230.0,130.0,178.0,230.0,100.0,0.0,0.0,gasdiffusion electrode,KOH,1.0,14.0,-0.71,CH3COOH,2.3,1.0,Flow cell
2607,https://doi.org/10.1021/acsami.2c21902,cavity Cu,Cu,Cu,No,100.0,cavity dodecahedron,108.0,130.0,178.0,230.0,130.0,178.0,230.0,100.0,0.0,0.0,gasdiffusion electrode,KOH,1.0,14.0,-0.37,C3H7OH,0.8,1.0,Flow cell
2608,https://doi.org/10.1021/acsami.2c21902,cavity Cu,Cu,Cu,No,100.0,cavity dodecahedron,108.0,130.0,178.0,230.0,130.0,178.0,230.0,100.0,0.0,0.0,gasdiffusion electrode,KOH,1.0,14.0,-0.41,C3H7OH,4.4,1.0,Flow cell
2609,https://doi.org/10.1021/acsami.2c21902,cavity Cu,Cu,Cu,No,100.0,cavity dodecahedron,108.0,130.0,178.0,230.0,130.0,178.0,230.0,100.0,0.0,0.0,gasdiffusion electrode,KOH,1.0,14.0,-0.44,C3H7OH,7.7,1.0,Flow cell
2610,https://doi.org/10.1021/acsami.2c21902,cavity Cu,Cu,Cu,No,100.0,cavity dodecahedron,108.0,130.0,178.0,230.0,130.0,178.0,230.0,100.0,0.0,0.0,gasdiffusion electrode,KOH,1.0,14.0,-0.52,C3H7OH,8.0,1.0,Flow cell
2611,https://doi.org/10.1021/acsami.2c21902,cavity Cu,Cu,Cu,No,100.0,cavity dodecahedron,108.0,130.0,178.0,230.0,130.0,178.0,230.0,100.0,0.0,0.0,gasdiffusion electrode,KOH,1.0,14.0,-0.55,C3H7OH,8.1,1.0,Flow cell
2612,https://doi.org/10.1021/acsami.2c21902,cavity Cu,Cu,Cu,No,100.0,cavity dodecahedron,108.0,130.0,178.0,230.0,130.0,178.0,230.0,100.0,0.0,0.0,gasdiffusion electrode,KOH,1.0,14.0,-0.59,C3H7OH,8.4,1.0,Flow cell
2613,https://doi.org/10.1021/acsami.2c21902,cavity Cu,Cu,Cu,No,100.0,cavity dodecahedron,108.0,130.0,178.0,230.0,130.0,178.0,230.0,100.0,0.0,0.0,gasdiffusion electrode,KOH,1.0,14.0,-0.65,C3H7OH,4.5,1.0,Flow cell
2614,https://doi.org/10.1021/acsami.2c21902,cavity Cu,Cu,Cu,No,100.0,cavity dodecahedron,108.0,130.0,178.0,230.0,130.0,178.0,230.0,100.0,0.0,0.0,gasdiffusion electrode,KOH,1.0,14.0,-0.71,C3H7OH,1.9,1.0,Flow cell
2615,https://doi.org/10.1021/acsami.2c21902,cavity Cu,Cu,Cu,No,100.0,cavity dodecahedron,108.0,130.0,178.0,230.0,130.0,178.0,230.0,100.0,0.0,0.0,gasdiffusion electrode,KOH,1.0,14.0,-0.37,HCOOH,9.6,1.0,Flow cell
2616,https://doi.org/10.1021/acsami.2c21902,cavity Cu,Cu,Cu,No,100.0,cavity dodecahedron,108.0,130.0,178.0,230.0,130.0,178.0,230.0,100.0,0.0,0.0,gasdiffusion electrode,KOH,1.0,14.0,-0.41,HCOOH,6.1,1.0,Flow cell
2617,https://doi.org/10.1021/acsami.2c21902,cavity Cu,Cu,Cu,No,100.0,cavity dodecahedron,108.0,130.0,178.0,230.0,130.0,178.0,230.0,100.0,0.0,0.0,gasdiffusion electrode,KOH,1.0,14.0,-0.44,HCOOH,4.6,1.0,Flow cell
2618,https://doi.org/10.1021/acsami.2c21902,cavity Cu,Cu,Cu,No,100.0,cavity dodecahedron,108.0,130.0,178.0,230.0,130.0,178.0,230.0,100.0,0.0,0.0,gasdiffusion electrode,KOH,1.0,14.0,-0.52,HCOOH,3.6,1.0,Flow cell
2619,https://doi.org/10.1021/acsami.2c21902,cavity Cu,Cu,Cu,No,100.0,cavity dodecahedron,108.0,130.0,178.0,230.0,130.0,178.0,230.0,100.0,0.0,0.0,gasdiffusion electrode,KOH,1.0,14.0,-0.55,HCOOH,3.0,1.0,Flow cell
2620,https://doi.org/10.1021/acsami.2c21902,cavity Cu,Cu,Cu,No,100.0,cavity dodecahedron,108.0,130.0,178.0,230.0,130.0,178.0,230.0,100.0,0.0,0.0,gasdiffusion electrode,KOH,1.0,14.0,-0.59,HCOOH,2.3,1.0,Flow cell
2621,https://doi.org/10.1021/acsami.2c21902,cavity Cu,Cu,Cu,No,100.0,cavity dodecahedron,108.0,130.0,178.0,230.0,130.0,178.0,230.0,100.0,0.0,0.0,gasdiffusion electrode,KOH,1.0,14.0,-0.65,HCOOH,3.0,1.0,Flow cell
2622,https://doi.org/10.1021/acsami.2c21902,cavity Cu,Cu,Cu,No,100.0,cavity dodecahedron,108.0,130.0,178.0,230.0,130.0,178.0,230.0,100.0,0.0,0.0,gasdiffusion electrode,KOH,1.0,14.0,-0.71,HCOOH,3.4,1.0,Flow cell
2623,https://doi.org/10.1021/acs.nanolett.4c02638,2.5% AgCu,Cu0.025Ag0.975,Cu,Ag,2.5,sphere,0.0,20.0,27.0,30.0,20.0,27.0,30.0,100.0,0.0,0.0,gasdiffusion electrode,KOH,1.0,14.0,-0.3,CO,42.08,1.0,Flow cell
2624,https://doi.org/10.1021/acs.nanolett.4c02638,2.5% AgCu,Cu0.025Ag0.975,Cu,Ag,2.5,sphere,0.0,20.0,27.0,30.0,20.0,27.0,30.0,100.0,0.0,0.0,gasdiffusion electrode,KOH,1.0,14.0,-0.3,H2,49.01,1.0,Flow cell
2625,https://doi.org/10.1021/acs.nanolett.4c02638,2.5% AgCu,Cu0.025Ag0.975,Cu,Ag,2.5,sphere,0.0,20.0,27.0,30.0,20.0,27.0,30.0,100.0,0.0,0.0,gasdiffusion electrode,KOH,1.0,14.0,-0.5,CO,70.24,1.0,Flow cell
2626,https://doi.org/10.1021/acs.nanolett.4c02638,2.5% AgCu,Cu0.025Ag0.975,Cu,Ag,2.5,sphere,0.0,20.0,27.0,30.0,20.0,27.0,30.0,100.0,0.0,0.0,gasdiffusion electrode,KOH,1.0,14.0,-0.5,H2,29.27,1.0,Flow cell
2627,https://doi.org/10.1021/acs.nanolett.4c02638,2.5% AgCu,Cu0.025Ag0.975,Cu,Ag,2.5,sphere,0.0,20.0,27.0,30.0,20.0,27.0,30.0,100.0,0.0,0.0,gasdiffusion electrode,KOH,1.0,14.0,-0.7,CO,76.1,1.0,Flow cell
2628,https://doi.org/10.1021/acs.nanolett.4c02638,2.5% AgCu,Cu0.025Ag0.975,Cu,Ag,2.5,sphere,0.0,20.0,27.0,30.0,20.0,27.0,30.0,100.0,0.0,0.0,gasdiffusion electrode,KOH,1.0,14.0,-0.7,H2,21.46,1.0,Flow cell
2629,https://doi.org/10.1021/acs.nanolett.4c02638,5% AgCu,Cu0.05Ag0.095,Cu,Ag,5.0,sphere,0.0,15.0,21.0,25.0,15.0,21.0,25.0,100.0,0.0,0.0,gasdiffusion electrode,KOH,1.0,14.0,-0.3,CO,43.07,1.0,Flow cell
2630,https://doi.org/10.1021/acs.nanolett.4c02638,5% AgCu,Cu0.05Ag0.095,Cu,Ag,5.0,sphere,0.0,15.0,21.0,25.0,15.0,21.0,25.0,100.0,0.0,0.0,gasdiffusion electrode,KOH,1.0,14.0,-0.3,H2,44.06,1.0,Flow cell
2631,https://doi.org/10.1021/acs.nanolett.4c02638,5% AgCu,Cu0.05Ag0.095,Cu,Ag,5.0,sphere,0.0,15.0,21.0,25.0,15.0,21.0,25.0,100.0,0.0,0.0,gasdiffusion electrode,KOH,1.0,14.0,-0.5,CO,82.44,1.0,Flow cell
2632,https://doi.org/10.1021/acs.nanolett.4c02638,5% AgCu,Cu0.05Ag0.095,Cu,Ag,5.0,sphere,0.0,15.0,21.0,25.0,15.0,21.0,25.0,100.0,0.0,0.0,gasdiffusion electrode,KOH,1.0,14.0,-0.5,H2,17.07,1.0,Flow cell
2633,https://doi.org/10.1021/acs.nanolett.4c02638,5% AgCu,Cu0.05Ag0.095,Cu,Ag,5.0,sphere,0.0,15.0,21.0,25.0,15.0,21.0,25.0,100.0,0.0,0.0,gasdiffusion electrode,KOH,1.0,14.0,-0.7,CO,78.05,1.0,Flow cell
2634,https://doi.org/10.1021/acs.nanolett.4c02638,5% AgCu,Cu0.05Ag0.095,Cu,Ag,5.0,sphere,0.0,15.0,21.0,25.0,15.0,21.0,25.0,100.0,0.0,0.0,gasdiffusion electrode,KOH,1.0,14.0,-0.7,H2,13.17,1.0,Flow cell
2635,https://doi.org/10.1021/acs.nanolett.4c02638,7.5% AgCu,Cu0.075Ag0.925,Cu,Ag,7.5,sphere,0.0,17.0,21.0,25.0,17.0,21.0,25.0,100.0,0.0,0.0,gasdiffusion electrode,KOH,1.0,14.0,-0.3,CO,50.0,1.0,Flow cell
2636,https://doi.org/10.1021/acs.nanolett.4c02638,7.5% AgCu,Cu0.075Ag0.925,Cu,Ag,7.5,sphere,0.0,17.0,21.0,25.0,17.0,21.0,25.0,100.0,0.0,0.0,gasdiffusion electrode,KOH,1.0,14.0,-0.3,H2,31.19,1.0,Flow cell
2637,https://doi.org/10.1021/acs.nanolett.4c02638,7.5% AgCu,Cu0.075Ag0.925,Cu,Ag,7.5,sphere,0.0,17.0,21.0,25.0,17.0,21.0,25.0,100.0,0.0,0.0,gasdiffusion electrode,KOH,1.0,14.0,-0.5,CO,69.76,1.0,Flow cell
2638,https://doi.org/10.1021/acs.nanolett.4c02638,7.5% AgCu,Cu0.075Ag0.925,Cu,Ag,7.5,sphere,0.0,17.0,21.0,25.0,17.0,21.0,25.0,100.0,0.0,0.0,gasdiffusion electrode,KOH,1.0,14.0,-0.5,H2,30.24,1.0,Flow cell
2639,https://doi.org/10.1021/acs.nanolett.4c02638,7.5% AgCu,Cu0.075Ag0.925,Cu,Ag,7.5,sphere,0.0,17.0,21.0,25.0,17.0,21.0,25.0,100.0,0.0,0.0,gasdiffusion electrode,KOH,1.0,14.0,-0.7,CO,71.22,1.0,Flow cell
2640,https://doi.org/10.1021/acs.nanolett.4c02638,7.5% AgCu,Cu0.075Ag0.925,Cu,Ag,7.5,sphere,0.0,17.0,21.0,25.0,17.0,21.0,25.0,100.0,0.0,0.0,gasdiffusion electrode,KOH,1.0,14.0,-0.7,H2,27.32,1.0,Flow cell
2641,https://doi.org/10.1021/acs.nanolett.4c02638,10% AgCu,Cu0.1Ag0.9,Cu,Ag,10.0,sphere,0.0,15.0,19.0,25.0,15.0,19.0,25.0,100.0,0.0,0.0,gasdiffusion electrode,KOH,1.0,14.0,-0.3,CO,33.17,1.0,Flow cell
2642,https://doi.org/10.1021/acs.nanolett.4c02638,10% AgCu,Cu0.1Ag0.9,Cu,Ag,10.0,sphere,0.0,15.0,19.0,25.0,15.0,19.0,25.0,100.0,0.0,0.0,gasdiffusion electrode,KOH,1.0,14.0,-0.3,H2,59.9,1.0,Flow cell
2643,https://doi.org/10.1021/acs.nanolett.4c02638,10% AgCu,Cu0.1Ag0.9,Cu,Ag,10.0,sphere,0.0,15.0,19.0,25.0,15.0,19.0,25.0,100.0,0.0,0.0,gasdiffusion electrode,KOH,1.0,14.0,-0.5,CO,53.17,1.0,Flow cell
2644,https://doi.org/10.1021/acs.nanolett.4c02638,10% AgCu,Cu0.1Ag0.9,Cu,Ag,10.0,sphere,0.0,15.0,19.0,25.0,15.0,19.0,25.0,100.0,0.0,0.0,gasdiffusion electrode,KOH,1.0,14.0,-0.5,H2,47.32,1.0,Flow cell
2645,https://doi.org/10.1021/acs.nanolett.4c02638,10% AgCu,Cu0.1Ag0.9,Cu,Ag,10.0,sphere,0.0,15.0,19.0,25.0,15.0,19.0,25.0,100.0,0.0,0.0,gasdiffusion electrode,KOH,1.0,14.0,-0.7,CO,75.12,1.0,Flow cell
2646,https://doi.org/10.1021/acs.nanolett.4c02638,10% AgCu,Cu0.1Ag0.9,Cu,Ag,10.0,sphere,0.0,15.0,19.0,25.0,15.0,19.0,25.0,100.0,0.0,0.0,gasdiffusion electrode,KOH,1.0,14.0,-0.7,H2,23.9,1.0,Flow cell
2647,https://doi.org/10.1021/acs.nanolett.4c02638,15% AgCu,Cu0.15Ag0.85,Cu,Ag,15.0,sphere,0.0,15.0,16.0,20.0,15.0,16.0,20.0,100.0,0.0,0.0,gasdiffusion electrode,KOH,1.0,14.0,-0.3,CO,54.46,1.0,Flow cell
2648,https://doi.org/10.1021/acs.nanolett.4c02638,15% AgCu,Cu0.15Ag0.85,Cu,Ag,15.0,sphere,0.0,15.0,16.0,20.0,15.0,16.0,20.0,100.0,0.0,0.0,gasdiffusion electrode,KOH,1.0,14.0,-0.3,H2,33.66,1.0,Flow cell
2649,https://doi.org/10.1021/acs.nanolett.4c02638,15% AgCu,Cu0.15Ag0.85,Cu,Ag,15.0,sphere,0.0,15.0,16.0,20.0,15.0,16.0,20.0,100.0,0.0,0.0,gasdiffusion electrode,KOH,1.0,14.0,-0.5,CO,47.32,1.0,Flow cell
2650,https://doi.org/10.1021/acs.nanolett.4c02638,15% AgCu,Cu0.15Ag0.85,Cu,Ag,15.0,sphere,0.0,15.0,16.0,20.0,15.0,16.0,20.0,100.0,0.0,0.0,gasdiffusion electrode,KOH,1.0,14.0,-0.5,H2,51.22,1.0,Flow cell
2651,https://doi.org/10.1021/acs.nanolett.4c02638,15% AgCu,Cu0.15Ag0.85,Cu,Ag,15.0,sphere,0.0,15.0,16.0,20.0,15.0,16.0,20.0,100.0,0.0,0.0,gasdiffusion electrode,KOH,1.0,14.0,-0.7,CO,49.27,1.0,Flow cell
2652,https://doi.org/10.1021/acs.nanolett.4c02638,15% AgCu,Cu0.15Ag0.85,Cu,Ag,15.0,sphere,0.0,15.0,16.0,20.0,15.0,16.0,20.0,100.0,0.0,0.0,gasdiffusion electrode,KOH,1.0,14.0,-0.7,H2,47.32,1.0,Flow cell
2653,https://doi.org/10.1021/jacs.8b12381,Cu NPs,Cu,Cu,No,100.0,sphere,0.0,25.0,27.5,30.0,25.0,27.5,30.0,100.0,0.0,0.0,glassy-carbon electrode,KHCO3,0.1,6.8,-0.9,CO,3.94,1.0,H-cell
2654,https://doi.org/10.1021/jacs.8b12381,Cu NPs,Cu,Cu,No,100.0,sphere,0.0,25.0,27.5,30.0,25.0,27.5,30.0,100.0,0.0,0.0,glassy-carbon electrode,KHCO3,0.1,6.8,-0.9,HCOOH,14.38,1.0,H-cell
2655,https://doi.org/10.1021/jacs.8b12381,Cu NPs,Cu,Cu,No,100.0,sphere,0.0,25.0,27.5,30.0,25.0,27.5,30.0,100.0,0.0,0.0,glassy-carbon electrode,KHCO3,0.1,6.8,-0.9,H2,84.93,1.0,H-cell
2656,https://doi.org/10.1021/jacs.8b12381,Cu NPs,Cu,Cu,No,100.0,sphere,0.0,25.0,27.5,30.0,25.0,27.5,30.0,100.0,0.0,0.0,glassy-carbon electrode,KHCO3,0.1,6.8,-1.0,C2H4,7.36,1.0,H-cell
2657,https://doi.org/10.1021/jacs.8b12381,Cu NPs,Cu,Cu,No,100.0,sphere,0.0,25.0,27.5,30.0,25.0,27.5,30.0,100.0,0.0,0.0,glassy-carbon electrode,KHCO3,0.1,6.8,-1.0,CO,12.5,1.0,H-cell
2658,https://doi.org/10.1021/jacs.8b12381,Cu NPs,Cu,Cu,No,100.0,sphere,0.0,25.0,27.5,30.0,25.0,27.5,30.0,100.0,0.0,0.0,glassy-carbon electrode,KHCO3,0.1,6.8,-1.0,HCOOH,12.5,1.0,H-cell
2659,https://doi.org/10.1021/jacs.8b12381,Cu NPs,Cu,Cu,No,100.0,sphere,0.0,25.0,27.5,30.0,25.0,27.5,30.0,100.0,0.0,0.0,glassy-carbon electrode,KHCO3,0.1,6.8,-1.0,H2,60.27,1.0,H-cell
2660,https://doi.org/10.1021/jacs.8b12381,Cu NPs,Cu,Cu,No,100.0,sphere,0.0,25.0,27.5,30.0,25.0,27.5,30.0,100.0,0.0,0.0,glassy-carbon electrode,KHCO3,0.1,6.8,-1.1,CH4,7.88,1.0,H-cell
2661,https://doi.org/10.1021/jacs.8b12381,Cu NPs,Cu,Cu,No,100.0,sphere,0.0,25.0,27.5,30.0,25.0,27.5,30.0,100.0,0.0,0.0,glassy-carbon electrode,KHCO3,0.1,6.8,-1.1,CO,11.3,1.0,H-cell
2662,https://doi.org/10.1021/jacs.8b12381,Cu NPs,Cu,Cu,No,100.0,sphere,0.0,25.0,27.5,30.0,25.0,27.5,30.0,100.0,0.0,0.0,glassy-carbon electrode,KHCO3,0.1,6.8,-1.1,HCOOH,11.3,1.0,H-cell
2663,https://doi.org/10.1021/jacs.8b12381,Cu NPs,Cu,Cu,No,100.0,sphere,0.0,25.0,27.5,30.0,25.0,27.5,30.0,100.0,0.0,0.0,glassy-carbon electrode,KHCO3,0.1,6.8,-1.1,C2H4,13.01,1.0,H-cell
2664,https://doi.org/10.1021/jacs.8b12381,Cu NPs,Cu,Cu,No,100.0,sphere,0.0,25.0,27.5,30.0,25.0,27.5,30.0,100.0,0.0,0.0,glassy-carbon electrode,KHCO3,0.1,6.8,-1.1,H2,50.68,1.0,H-cell
2665,https://doi.org/10.1021/jacs.8b12381,Cu NPs,Cu,Cu,No,100.0,sphere,0.0,25.0,27.5,30.0,25.0,27.5,30.0,100.0,0.0,0.0,glassy-carbon electrode,KHCO3,0.1,6.8,-1.2,HCOOH,7.19,1.0,H-cell
2666,https://doi.org/10.1021/jacs.8b12381,Cu NPs,Cu,Cu,No,100.0,sphere,0.0,25.0,27.5,30.0,25.0,27.5,30.0,100.0,0.0,0.0,glassy-carbon electrode,KHCO3,0.1,6.8,-1.2,CO,8.39,1.0,H-cell
2667,https://doi.org/10.1021/jacs.8b12381,Cu NPs,Cu,Cu,No,100.0,sphere,0.0,25.0,27.5,30.0,25.0,27.5,30.0,100.0,0.0,0.0,glassy-carbon electrode,KHCO3,0.1,6.8,-1.2,C2H4,11.13,1.0,H-cell
2668,https://doi.org/10.1021/jacs.8b12381,Cu NPs,Cu,Cu,No,100.0,sphere,0.0,25.0,27.5,30.0,25.0,27.5,30.0,100.0,0.0,0.0,glassy-carbon electrode,KHCO3,0.1,6.8,-1.2,CH4,26.54,1.0,H-cell
2669,https://doi.org/10.1021/jacs.8b12381,Cu NPs,Cu,Cu,No,100.0,sphere,0.0,25.0,27.5,30.0,25.0,27.5,30.0,100.0,0.0,0.0,glassy-carbon electrode,KHCO3,0.1,6.8,-1.2,H2,44.52,1.0,H-cell
2670,https://doi.org/10.1021/jacs.8b12381,Cu NPs,Cu,Cu,No,100.0,sphere,0.0,25.0,27.5,30.0,25.0,27.5,30.0,100.0,0.0,0.0,glassy-carbon electrode,KHCO3,0.1,6.8,-1.3,HCOOH,2.91,1.0,H-cell
2671,https://doi.org/10.1021/jacs.8b12381,Cu NPs,Cu,Cu,No,100.0,sphere,0.0,25.0,27.5,30.0,25.0,27.5,30.0,100.0,0.0,0.0,glassy-carbon electrode,KHCO3,0.1,6.8,-1.3,CO,4.62,1.0,H-cell
2672,https://doi.org/10.1021/jacs.8b12381,Cu NPs,Cu,Cu,No,100.0,sphere,0.0,25.0,27.5,30.0,25.0,27.5,30.0,100.0,0.0,0.0,glassy-carbon electrode,KHCO3,0.1,6.8,-1.3,C2H4,10.27,1.0,H-cell
2673,https://doi.org/10.1021/jacs.8b12381,Cu NPs,Cu,Cu,No,100.0,sphere,0.0,25.0,27.5,30.0,25.0,27.5,30.0,100.0,0.0,0.0,glassy-carbon electrode,KHCO3,0.1,6.8,-1.3,CH4,26.71,1.0,H-cell
2674,https://doi.org/10.1021/jacs.8b12381,Cu NPs,Cu,Cu,No,100.0,sphere,0.0,25.0,27.5,30.0,25.0,27.5,30.0,100.0,0.0,0.0,glassy-carbon electrode,KHCO3,0.1,6.8,-1.3,H2,52.23,1.0,H-cell
2675,https://doi.org/10.1021/jacs.8b12381,Cu NPs,Cu,Cu,No,100.0,sphere,0.0,25.0,27.5,30.0,25.0,27.5,30.0,100.0,0.0,0.0,glassy-carbon electrode,KHCO3,0.1,6.8,-1.4,HCOOH,1.88,1.0,H-cell
2676,https://doi.org/10.1021/jacs.8b12381,Cu NPs,Cu,Cu,No,100.0,sphere,0.0,25.0,27.5,30.0,25.0,27.5,30.0,100.0,0.0,0.0,glassy-carbon electrode,KHCO3,0.1,6.8,-1.4,CO,1.88,1.0,H-cell
2677,https://doi.org/10.1021/jacs.8b12381,Cu NPs,Cu,Cu,No,100.0,sphere,0.0,25.0,27.5,30.0,25.0,27.5,30.0,100.0,0.0,0.0,glassy-carbon electrode,KHCO3,0.1,6.8,-1.4,C2H4,5.14,1.0,H-cell
2678,https://doi.org/10.1021/jacs.8b12381,Cu NPs,Cu,Cu,No,100.0,sphere,0.0,25.0,27.5,30.0,25.0,27.5,30.0,100.0,0.0,0.0,glassy-carbon electrode,KHCO3,0.1,6.8,-1.4,CH4,31.68,1.0,H-cell
2679,https://doi.org/10.1021/jacs.8b12381,Cu NPs,Cu,Cu,No,100.0,sphere,0.0,25.0,27.5,30.0,25.0,27.5,30.0,100.0,0.0,0.0,glassy-carbon electrode,KHCO3,0.1,6.8,-1.4,H2,34.59,1.0,H-cell
2680,https://doi.org/10.1021/jacs.8b12381,Ag1−Cu1.1 NDs,Cu0.5924Ag0.4076,Cu,Ag,59.24,sphere,0.0,25.0,27.5,30.0,50.0,55.0,60.0,100.0,0.0,0.0,glassy-carbon electrode,KHCO3,0.1,6.8,-1.0,CO,4.17,1.0,H-cell
2681,https://doi.org/10.1021/jacs.8b12381,Ag1−Cu1.1 NDs,Cu0.5924Ag0.4076,Cu,Ag,59.24,sphere,0.0,25.0,27.5,30.0,50.0,55.0,60.0,100.0,0.0,0.0,glassy-carbon electrode,KHCO3,0.1,6.8,-1.0,C2H4,4.17,1.0,H-cell
2682,https://doi.org/10.1021/jacs.8b12381,Ag1−Cu1.1 NDs,Cu0.5924Ag0.4076,Cu,Ag,59.24,sphere,0.0,25.0,27.5,30.0,50.0,55.0,60.0,100.0,0.0,0.0,glassy-carbon electrode,KHCO3,0.1,6.8,-1.0,HCOOH,10.83,1.0,H-cell
2683,https://doi.org/10.1021/jacs.8b12381,Ag1−Cu1.1 NDs,Cu0.5924Ag0.4076,Cu,Ag,59.24,sphere,0.0,25.0,27.5,30.0,50.0,55.0,60.0,100.0,0.0,0.0,glassy-carbon electrode,KHCO3,0.1,6.8,-1.0,H2,72.83,1.0,H-cell
2684,https://doi.org/10.1021/jacs.8b12381,Ag1−Cu1.1 NDs,Cu0.5924Ag0.4076,Cu,Ag,59.24,sphere,0.0,25.0,27.5,30.0,50.0,55.0,60.0,100.0,0.0,0.0,glassy-carbon electrode,KHCO3,0.1,6.8,-1.1,CH4,8.5,1.0,H-cell
2685,https://doi.org/10.1021/jacs.8b12381,Ag1−Cu1.1 NDs,Cu0.5924Ag0.4076,Cu,Ag,59.24,sphere,0.0,25.0,27.5,30.0,50.0,55.0,60.0,100.0,0.0,0.0,glassy-carbon electrode,KHCO3,0.1,6.8,-1.1,CO,10.5,1.0,H-cell
2686,https://doi.org/10.1021/jacs.8b12381,Ag1−Cu1.1 NDs,Cu0.5924Ag0.4076,Cu,Ag,59.24,sphere,0.0,25.0,27.5,30.0,50.0,55.0,60.0,100.0,0.0,0.0,glassy-carbon electrode,KHCO3,0.1,6.8,-1.1,HCOOH,10.5,1.0,H-cell
2687,https://doi.org/10.1021/jacs.8b12381,Ag1−Cu1.1 NDs,Cu0.5924Ag0.4076,Cu,Ag,59.24,sphere,0.0,25.0,27.5,30.0,50.0,55.0,60.0,100.0,0.0,0.0,glassy-carbon electrode,KHCO3,0.1,6.8,-1.1,H2,33.0,1.0,H-cell
2688,https://doi.org/10.1021/jacs.8b12381,Ag1−Cu1.1 NDs,Cu0.5924Ag0.4076,Cu,Ag,59.24,sphere,0.0,25.0,27.5,30.0,50.0,55.0,60.0,100.0,0.0,0.0,glassy-carbon electrode,KHCO3,0.1,6.8,-1.1,C2H4,39.67,1.0,H-cell
2689,https://doi.org/10.1021/jacs.8b12381,Ag1−Cu1.1 NDs,Cu0.5924Ag0.4076,Cu,Ag,59.24,sphere,0.0,25.0,27.5,30.0,50.0,55.0,60.0,100.0,0.0,0.0,glassy-carbon electrode,KHCO3,0.1,6.8,-1.2,CO,5.33,1.0,H-cell
2690,https://doi.org/10.1021/jacs.8b12381,Ag1−Cu1.1 NDs,Cu0.5924Ag0.4076,Cu,Ag,59.24,sphere,0.0,25.0,27.5,30.0,50.0,55.0,60.0,100.0,0.0,0.0,glassy-carbon electrode,KHCO3,0.1,6.8,-1.2,HCOOH,5.33,1.0,H-cell
2691,https://doi.org/10.1021/jacs.8b12381,Ag1−Cu1.1 NDs,Cu0.5924Ag0.4076,Cu,Ag,59.24,sphere,0.0,25.0,27.5,30.0,50.0,55.0,60.0,100.0,0.0,0.0,glassy-carbon electrode,KHCO3,0.1,6.8,-1.2,CH4,23.33,1.0,H-cell
2692,https://doi.org/10.1021/jacs.8b12381,Ag1−Cu1.1 NDs,Cu0.5924Ag0.4076,Cu,Ag,59.24,sphere,0.0,25.0,27.5,30.0,50.0,55.0,60.0,100.0,0.0,0.0,glassy-carbon electrode,KHCO3,0.1,6.8,-1.2,C2H4,33.5,1.0,H-cell
2693,https://doi.org/10.1021/jacs.8b12381,Ag1−Cu1.1 NDs,Cu0.5924Ag0.4076,Cu,Ag,59.24,sphere,0.0,25.0,27.5,30.0,50.0,55.0,60.0,100.0,0.0,0.0,glassy-carbon electrode,KHCO3,0.1,6.8,-1.2,H2,41.83,1.0,H-cell
2694,https://doi.org/10.1021/jacs.8b12381,Ag1−Cu1.1 NDs,Cu0.5924Ag0.4076,Cu,Ag,59.24,sphere,0.0,25.0,27.5,30.0,50.0,55.0,60.0,100.0,0.0,0.0,glassy-carbon electrode,KHCO3,0.1,6.8,-1.3,CO,4.67,1.0,H-cell
2695,https://doi.org/10.1021/jacs.8b12381,Ag1−Cu1.1 NDs,Cu0.5924Ag0.4076,Cu,Ag,59.24,sphere,0.0,25.0,27.5,30.0,50.0,55.0,60.0,100.0,0.0,0.0,glassy-carbon electrode,KHCO3,0.1,6.8,-1.3,CH4,14.83,1.0,H-cell
2696,https://doi.org/10.1021/jacs.8b12381,Ag1−Cu1.1 NDs,Cu0.5924Ag0.4076,Cu,Ag,59.24,sphere,0.0,25.0,27.5,30.0,50.0,55.0,60.0,100.0,0.0,0.0,glassy-carbon electrode,KHCO3,0.1,6.8,-1.3,C2H4,16.67,1.0,H-cell
2697,https://doi.org/10.1021/jacs.8b12381,Ag1−Cu1.1 NDs,Cu0.5924Ag0.4076,Cu,Ag,59.24,sphere,0.0,25.0,27.5,30.0,50.0,55.0,60.0,100.0,0.0,0.0,glassy-carbon electrode,KHCO3,0.1,6.8,-1.3,H2,49.0,1.0,H-cell
2698,https://doi.org/10.1021/jacs.8b12381,Ag1−Cu1.1 NDs,Cu0.5924Ag0.4076,Cu,Ag,59.24,sphere,0.0,25.0,27.5,30.0,50.0,55.0,60.0,100.0,0.0,0.0,glassy-carbon electrode,KHCO3,0.1,6.8,-1.4,C2H4,12.83,1.0,H-cell
2699,https://doi.org/10.1021/jacs.8b12381,Ag1−Cu1.1 NDs,Cu0.5924Ag0.4076,Cu,Ag,59.24,sphere,0.0,25.0,27.5,30.0,50.0,55.0,60.0,100.0,0.0,0.0,glassy-carbon electrode,KHCO3,0.1,6.8,-1.4,CH4,30.17,1.0,H-cell
2700,https://doi.org/10.1021/jacs.8b12381,Ag1−Cu1.1 NDs,Cu0.5924Ag0.4076,Cu,Ag,59.24,sphere,0.0,25.0,27.5,30.0,50.0,55.0,60.0,100.0,0.0,0.0,glassy-carbon electrode,KHCO3,0.1,6.8,-1.4,H2,52.17,1.0,H-cell
2701,https://doi.org/10.1021/jacs.8b12381,Ag1-Cu3.2 NDs,Cu0.8448Ag0.1552,Cu,Ag,84.48,sphere,0.0,5.0,27.5,30.0,30.0,32.5,35.0,100.0,0.0,0.0,glassy-carbon electrode,KHCO3,0.1,6.8,-1.0,C2H4,3.56,1.0,H-cell
2702,https://doi.org/10.1021/jacs.8b12381,Ag1-Cu3.2 NDs,Cu0.8448Ag0.1552,Cu,Ag,84.48,sphere,0.0,5.0,27.5,30.0,30.0,32.5,35.0,100.0,0.0,0.0,glassy-carbon electrode,KHCO3,0.1,6.8,-1.0,HCOOH,20.06,1.0,H-cell
2703,https://doi.org/10.1021/jacs.8b12381,Ag1-Cu3.2 NDs,Cu0.8448Ag0.1552,Cu,Ag,84.48,sphere,0.0,5.0,27.5,30.0,30.0,32.5,35.0,100.0,0.0,0.0,glassy-carbon electrode,KHCO3,0.1,6.8,-1.0,CO,28.48,1.0,H-cell
2704,https://doi.org/10.1021/jacs.8b12381,Ag1-Cu3.2 NDs,Cu0.8448Ag0.1552,Cu,Ag,84.48,sphere,0.0,5.0,27.5,30.0,30.0,32.5,35.0,100.0,0.0,0.0,glassy-carbon electrode,KHCO3,0.1,6.8,-1.0,H2,43.04,1.0,H-cell
2705,https://doi.org/10.1021/jacs.8b12381,Ag1-Cu3.2 NDs,Cu0.8448Ag0.1552,Cu,Ag,84.48,sphere,0.0,5.0,27.5,30.0,30.0,32.5,35.0,100.0,0.0,0.0,glassy-carbon electrode,KHCO3,0.1,6.8,-1.1,CH4,6.47,1.0,H-cell
2706,https://doi.org/10.1021/jacs.8b12381,Ag1-Cu3.2 NDs,Cu0.8448Ag0.1552,Cu,Ag,84.48,sphere,0.0,5.0,27.5,30.0,30.0,32.5,35.0,100.0,0.0,0.0,glassy-carbon electrode,KHCO3,0.1,6.8,-1.1,HCOOH,11.33,1.0,H-cell
2707,https://doi.org/10.1021/jacs.8b12381,Ag1-Cu3.2 NDs,Cu0.8448Ag0.1552,Cu,Ag,84.48,sphere,0.0,5.0,27.5,30.0,30.0,32.5,35.0,100.0,0.0,0.0,glassy-carbon electrode,KHCO3,0.1,6.8,-1.1,CO,14.24,1.0,H-cell
2708,https://doi.org/10.1021/jacs.8b12381,Ag1-Cu3.2 NDs,Cu0.8448Ag0.1552,Cu,Ag,84.48,sphere,0.0,5.0,27.5,30.0,30.0,32.5,35.0,100.0,0.0,0.0,glassy-carbon electrode,KHCO3,0.1,6.8,-1.1,C2H4,29.45,1.0,H-cell
2709,https://doi.org/10.1021/jacs.8b12381,Ag1-Cu3.2 NDs,Cu0.8448Ag0.1552,Cu,Ag,84.48,sphere,0.0,5.0,27.5,30.0,30.0,32.5,35.0,100.0,0.0,0.0,glassy-carbon electrode,KHCO3,0.1,6.8,-1.1,H2,32.69,1.0,H-cell
2710,https://doi.org/10.1021/jacs.8b12381,Ag1-Cu3.2 NDs,Cu0.8448Ag0.1552,Cu,Ag,84.48,sphere,0.0,5.0,27.5,30.0,30.0,32.5,35.0,100.0,0.0,0.0,glassy-carbon electrode,KHCO3,0.1,6.8,-1.2,CH4,4.21,1.0,H-cell
2711,https://doi.org/10.1021/jacs.8b12381,Ag1-Cu3.2 NDs,Cu0.8448Ag0.1552,Cu,Ag,84.48,sphere,0.0,5.0,27.5,30.0,30.0,32.5,35.0,100.0,0.0,0.0,glassy-carbon electrode,KHCO3,0.1,6.8,-1.2,CO,8.41,1.0,H-cell
2712,https://doi.org/10.1021/jacs.8b12381,Ag1-Cu3.2 NDs,Cu0.8448Ag0.1552,Cu,Ag,84.48,sphere,0.0,5.0,27.5,30.0,30.0,32.5,35.0,100.0,0.0,0.0,glassy-carbon electrode,KHCO3,0.1,6.8,-1.2,HCOOH,8.41,1.0,H-cell
2713,https://doi.org/10.1021/jacs.8b12381,Ag1-Cu3.2 NDs,Cu0.8448Ag0.1552,Cu,Ag,84.48,sphere,0.0,5.0,27.5,30.0,30.0,32.5,35.0,100.0,0.0,0.0,glassy-carbon electrode,KHCO3,0.1,6.8,-1.2,C2H4,22.98,1.0,H-cell
2714,https://doi.org/10.1021/jacs.8b12381,Ag1-Cu3.2 NDs,Cu0.8448Ag0.1552,Cu,Ag,84.48,sphere,0.0,5.0,27.5,30.0,30.0,32.5,35.0,100.0,0.0,0.0,glassy-carbon electrode,KHCO3,0.1,6.8,-1.2,H2,37.22,1.0,H-cell
2715,https://doi.org/10.1021/jacs.8b12381,Ag1-Cu3.2 NDs,Cu0.8448Ag0.1552,Cu,Ag,84.48,sphere,0.0,5.0,27.5,30.0,30.0,32.5,35.0,100.0,0.0,0.0,glassy-carbon electrode,KHCO3,0.1,6.8,-1.3,CO,3.56,1.0,H-cell
2716,https://doi.org/10.1021/jacs.8b12381,Ag1-Cu3.2 NDs,Cu0.8448Ag0.1552,Cu,Ag,84.48,sphere,0.0,5.0,27.5,30.0,30.0,32.5,35.0,100.0,0.0,0.0,glassy-carbon electrode,KHCO3,0.1,6.8,-1.3,HCOOH,7.44,1.0,H-cell
2717,https://doi.org/10.1021/jacs.8b12381,Ag1-Cu3.2 NDs,Cu0.8448Ag0.1552,Cu,Ag,84.48,sphere,0.0,5.0,27.5,30.0,30.0,32.5,35.0,100.0,0.0,0.0,glassy-carbon electrode,KHCO3,0.1,6.8,-1.3,C2H4,9.71,1.0,H-cell
2718,https://doi.org/10.1021/jacs.8b12381,Ag1-Cu3.2 NDs,Cu0.8448Ag0.1552,Cu,Ag,84.48,sphere,0.0,5.0,27.5,30.0,30.0,32.5,35.0,100.0,0.0,0.0,glassy-carbon electrode,KHCO3,0.1,6.8,-1.3,CH4,27.83,1.0,H-cell
2719,https://doi.org/10.1021/jacs.8b12381,Ag1-Cu3.2 NDs,Cu0.8448Ag0.1552,Cu,Ag,84.48,sphere,0.0,5.0,27.5,30.0,30.0,32.5,35.0,100.0,0.0,0.0,glassy-carbon electrode,KHCO3,0.1,6.8,-1.3,H2,44.01,1.0,H-cell
2720,https://doi.org/10.1021/jacs.8b12381,Ag1-Cu3.2 NDs,Cu0.8448Ag0.1552,Cu,Ag,84.48,sphere,0.0,5.0,27.5,30.0,30.0,32.5,35.0,100.0,0.0,0.0,glassy-carbon electrode,KHCO3,0.1,6.8,-1.4,HCOOH,3.88,1.0,H-cell
2721,https://doi.org/10.1021/jacs.8b12381,Ag1-Cu3.2 NDs,Cu0.8448Ag0.1552,Cu,Ag,84.48,sphere,0.0,5.0,27.5,30.0,30.0,32.5,35.0,100.0,0.0,0.0,glassy-carbon electrode,KHCO3,0.1,6.8,-1.4,C2H4,6.15,1.0,H-cell
2722,https://doi.org/10.1021/jacs.8b12381,Ag1-Cu3.2 NDs,Cu0.8448Ag0.1552,Cu,Ag,84.48,sphere,0.0,5.0,27.5,30.0,30.0,32.5,35.0,100.0,0.0,0.0,glassy-carbon electrode,KHCO3,0.1,6.8,-1.4,CH4,39.81,1.0,H-cell
2723,https://doi.org/10.1021/jacs.8b12381,Ag1-Cu3.2 NDs,Cu0.8448Ag0.1552,Cu,Ag,84.48,sphere,0.0,5.0,27.5,30.0,30.0,32.5,35.0,100.0,0.0,0.0,glassy-carbon electrode,KHCO3,0.1,6.8,-1.4,H2,52.75,1.0,H-cell
2724,https://doi.org/10.1021/jacs.8b12381,Ag1-Cu3.2 NDs,Cu0.8448Ag0.1552,Cu,Ag,84.48,sphere,0.0,5.0,27.5,30.0,30.0,32.5,35.0,100.0,0.0,0.0,glassy-carbon electrode,KHCO3,0.1,6.8,-1.1,C2H5OH,3.35,1.0,H-cell
2725,https://doi.org/10.1021/jacs.8b12381,Ag1-Cu3.2 NDs,Cu0.8448Ag0.1552,Cu,Ag,84.48,sphere,0.0,5.0,27.5,30.0,30.0,32.5,35.0,100.0,0.0,0.0,glassy-carbon electrode,KHCO3,0.1,6.8,-1.2,CH3COOH,1.67,1.0,H-cell
2726,https://doi.org/10.1021/jacs.8b12381,Ag1-Cu0.4 NDs,Cu0.4049Ag0.5951,Cu,Ag,40.49,sphere,0.0,5.0,27.5,30.0,30.0,32.5,35.0,100.0,0.0,0.0,glassy-carbon electrode,KHCO3,0.1,6.8,-1.0,CO,17.46,1.0,H-cell
2727,https://doi.org/10.1021/jacs.8b12381,Ag1-Cu0.4 NDs,Cu0.4049Ag0.5951,Cu,Ag,40.49,sphere,0.0,5.0,27.5,30.0,30.0,32.5,35.0,100.0,0.0,0.0,glassy-carbon electrode,KHCO3,0.1,6.8,-1.0,HCOOH,20.72,1.0,H-cell
2728,https://doi.org/10.1021/jacs.8b12381,Ag1-Cu0.4 NDs,Cu0.4049Ag0.5951,Cu,Ag,40.49,sphere,0.0,5.0,27.5,30.0,30.0,32.5,35.0,100.0,0.0,0.0,glassy-carbon electrode,KHCO3,0.1,6.8,-1.0,H2,48.94,1.0,H-cell
2729,https://doi.org/10.1021/jacs.8b12381,Ag1-Cu0.4 NDs,Cu0.4049Ag0.5951,Cu,Ag,40.49,sphere,0.0,5.0,27.5,30.0,30.0,32.5,35.0,100.0,0.0,0.0,glassy-carbon electrode,KHCO3,0.1,6.8,-1.1,C2H4,9.95,1.0,H-cell
2730,https://doi.org/10.1021/jacs.8b12381,Ag1-Cu0.4 NDs,Cu0.4049Ag0.5951,Cu,Ag,40.49,sphere,0.0,5.0,27.5,30.0,30.0,32.5,35.0,100.0,0.0,0.0,glassy-carbon electrode,KHCO3,0.1,6.8,-1.1,HCOOH,13.05,1.0,H-cell
2731,https://doi.org/10.1021/jacs.8b12381,Ag1-Cu0.4 NDs,Cu0.4049Ag0.5951,Cu,Ag,40.49,sphere,0.0,5.0,27.5,30.0,30.0,32.5,35.0,100.0,0.0,0.0,glassy-carbon electrode,KHCO3,0.1,6.8,-1.1,CO,30.67,1.0,H-cell
2732,https://doi.org/10.1021/jacs.8b12381,Ag1-Cu0.4 NDs,Cu0.4049Ag0.5951,Cu,Ag,40.49,sphere,0.0,5.0,27.5,30.0,30.0,32.5,35.0,100.0,0.0,0.0,glassy-carbon electrode,KHCO3,0.1,6.8,-1.1,H2,35.56,1.0,H-cell
2733,https://doi.org/10.1021/jacs.8b12381,Ag1-Cu0.4 NDs,Cu0.4049Ag0.5951,Cu,Ag,40.49,sphere,0.0,5.0,27.5,30.0,30.0,32.5,35.0,100.0,0.0,0.0,glassy-carbon electrode,KHCO3,0.1,6.8,-1.2,CH4,3.26,1.0,H-cell
2734,https://doi.org/10.1021/jacs.8b12381,Ag1-Cu0.4 NDs,Cu0.4049Ag0.5951,Cu,Ag,40.49,sphere,0.0,5.0,27.5,30.0,30.0,32.5,35.0,100.0,0.0,0.0,glassy-carbon electrode,KHCO3,0.1,6.8,-1.2,HCOOH,8.32,1.0,H-cell
2735,https://doi.org/10.1021/jacs.8b12381,Ag1-Cu0.4 NDs,Cu0.4049Ag0.5951,Cu,Ag,40.49,sphere,0.0,5.0,27.5,30.0,30.0,32.5,35.0,100.0,0.0,0.0,glassy-carbon electrode,KHCO3,0.1,6.8,-1.2,CO,13.05,1.0,H-cell
2736,https://doi.org/10.1021/jacs.8b12381,Ag1-Cu0.4 NDs,Cu0.4049Ag0.5951,Cu,Ag,40.49,sphere,0.0,5.0,27.5,30.0,30.0,32.5,35.0,100.0,0.0,0.0,glassy-carbon electrode,KHCO3,0.1,6.8,-1.2,C2H4,18.76,1.0,H-cell
2737,https://doi.org/10.1021/jacs.8b12381,Ag1-Cu0.4 NDs,Cu0.4049Ag0.5951,Cu,Ag,40.49,sphere,0.0,5.0,27.5,30.0,30.0,32.5,35.0,100.0,0.0,0.0,glassy-carbon electrode,KHCO3,0.1,6.8,-1.2,H2,43.72,1.0,H-cell
2738,https://doi.org/10.1021/jacs.8b12381,Ag1-Cu0.4 NDs,Cu0.4049Ag0.5951,Cu,Ag,40.49,sphere,0.0,5.0,27.5,30.0,30.0,32.5,35.0,100.0,0.0,0.0,glassy-carbon electrode,KHCO3,0.1,6.8,-1.3,HCOOH,4.89,1.0,H-cell
2739,https://doi.org/10.1021/jacs.8b12381,Ag1-Cu0.4 NDs,Cu0.4049Ag0.5951,Cu,Ag,40.49,sphere,0.0,5.0,27.5,30.0,30.0,32.5,35.0,100.0,0.0,0.0,glassy-carbon electrode,KHCO3,0.1,6.8,-1.3,CO,4.89,1.0,H-cell
2740,https://doi.org/10.1021/jacs.8b12381,Ag1-Cu0.4 NDs,Cu0.4049Ag0.5951,Cu,Ag,40.49,sphere,0.0,5.0,27.5,30.0,30.0,32.5,35.0,100.0,0.0,0.0,glassy-carbon electrode,KHCO3,0.1,6.8,-1.3,C2H4,7.18,1.0,H-cell
2741,https://doi.org/10.1021/jacs.8b12381,Ag1-Cu0.4 NDs,Cu0.4049Ag0.5951,Cu,Ag,40.49,sphere,0.0,5.0,27.5,30.0,30.0,32.5,35.0,100.0,0.0,0.0,glassy-carbon electrode,KHCO3,0.1,6.8,-1.3,CH4,22.84,1.0,H-cell
2742,https://doi.org/10.1021/jacs.8b12381,Ag1-Cu0.4 NDs,Cu0.4049Ag0.5951,Cu,Ag,40.49,sphere,0.0,5.0,27.5,30.0,30.0,32.5,35.0,100.0,0.0,0.0,glassy-carbon electrode,KHCO3,0.1,6.8,-1.3,H2,55.46,1.0,H-cell
2743,https://doi.org/10.1021/jacs.8b12381,Ag1-Cu0.4 NDs,Cu0.4049Ag0.5951,Cu,Ag,40.49,sphere,0.0,5.0,27.5,30.0,30.0,32.5,35.0,100.0,0.0,0.0,glassy-carbon electrode,KHCO3,0.1,6.8,-1.4,CO,2.94,1.0,H-cell
2744,https://doi.org/10.1021/jacs.8b12381,Ag1-Cu0.4 NDs,Cu0.4049Ag0.5951,Cu,Ag,40.49,sphere,0.0,5.0,27.5,30.0,30.0,32.5,35.0,100.0,0.0,0.0,glassy-carbon electrode,KHCO3,0.1,6.8,-1.4,HCOOH,4.73,1.0,H-cell
2745,https://doi.org/10.1021/jacs.8b12381,Ag1-Cu0.4 NDs,Cu0.4049Ag0.5951,Cu,Ag,40.49,sphere,0.0,5.0,27.5,30.0,30.0,32.5,35.0,100.0,0.0,0.0,glassy-carbon electrode,KHCO3,0.1,6.8,-1.4,C2H4,4.73,1.0,H-cell
2746,https://doi.org/10.1021/jacs.8b12381,Ag1-Cu0.4 NDs,Cu0.4049Ag0.5951,Cu,Ag,40.49,sphere,0.0,5.0,27.5,30.0,30.0,32.5,35.0,100.0,0.0,0.0,glassy-carbon electrode,KHCO3,0.1,6.8,-1.4,CH4,32.63,1.0,H-cell
2747,https://doi.org/10.1021/jacs.8b12381,Ag1-Cu0.4 NDs,Cu0.4049Ag0.5951,Cu,Ag,40.49,sphere,0.0,5.0,27.5,30.0,30.0,32.5,35.0,100.0,0.0,0.0,glassy-carbon electrode,KHCO3,0.1,6.8,-1.4,H2,58.56,1.0,H-cell
