Repository: vovamirosh/CO2RR_PISH

File: Datasets/data_with_0.csv (part 14 of 28)
,DOI,Article name,Formula,Cat. compound,Support,"Cat./Support ratio, % (at)",Morphology (TEM/SEM),"Pore size, nm",width min (nm),width aver (nm),width max (nm),length min (nm),length aver (nm),length max (nm),"Cu, % (at.)","Cu+, % (at.)","Cu(2+), % (at.)",Base,electrolyte,"conc, M",pH,RHE vs V,"Time, h",Type of reactor,Av_ar_exactmw,Av_ar_lipinskiHBA,Av_ar_lipinskiHBD,Av_ar_NumHBA,Av_ar_NumHeavyAtoms,Av_harm_labuteASA,Av_harm_CrippenClogP,Av_harm_kappa1,Av_harm_kappa3,Av_harm_Energy of +1 ion,Av_harm_Metal_radius,Product,"FE, %"
1465,https://doi.org/10.1016/j.cej.2023.142052,Cu2O-18,Cu1O0.5651,CuO,Cu2O,23.04,hollow,0.0,45.0,65.0,95.0,45.0,65.0,95.0,0.0,86.98,13.02,glassy-carbon electrode,KHCO3,0.1,6.8,-1.05,0.5,H-cell,127.35513035599999,1.0,0.0,0.2304,2.7696,32.935838157888995,-0.12321490695460958,8.285944858247039,2.4063520544068497,8.148361904469061,1.4415156507413507,CH4,0.0
1466,https://doi.org/10.1016/j.cej.2023.142052,Cu2O-18,Cu1O0.5651,CuO,Cu2O,23.04,hollow,0.0,45.0,65.0,95.0,45.0,65.0,95.0,0.0,86.98,13.02,glassy-carbon electrode,KHCO3,0.1,6.8,-0.99,0.5,H-cell,127.35513035599999,1.0,0.0,0.2304,2.7696,32.935838157888995,-0.12321490695460958,8.285944858247039,2.4063520544068497,8.148361904469061,1.4415156507413507,CH4,0.0
1467,https://doi.org/10.1016/j.cej.2023.142052,Cu2O-18,Cu1O0.5651,CuO,Cu2O,23.04,hollow,0.0,45.0,65.0,95.0,45.0,65.0,95.0,0.0,86.98,13.02,glassy-carbon electrode,KHCO3,0.1,6.8,-0.94,0.5,H-cell,127.35513035599999,1.0,0.0,0.2304,2.7696,32.935838157888995,-0.12321490695460958,8.285944858247039,2.4063520544068497,8.148361904469061,1.4415156507413507,CH4,0.0
1468,https://doi.org/10.1016/j.cej.2023.142052,Cu2O-18,Cu1O0.5651,CuO,Cu2O,23.04,hollow,0.0,45.0,65.0,95.0,45.0,65.0,95.0,0.0,86.98,13.02,glassy-carbon electrode,KHCO3,0.1,6.8,-0.87,0.5,H-cell,127.35513035599999,1.0,0.0,0.2304,2.7696,32.935838157888995,-0.12321490695460958,8.285944858247039,2.4063520544068497,8.148361904469061,1.4415156507413507,CH4,0.0
1469,https://doi.org/10.1016/j.cej.2023.142052,Cu2O-24,Cu1O0.5404,CuO,Cu2O,14.95,hollow,0.0,47.5,55.0,72.5,47.5,55.0,72.5,0.0,91.92,8.08,glassy-carbon electrode,KHCO3,0.1,6.8,-1.11,0.5,H-cell,132.44613479375,1.0,0.0,0.1495,2.8505,35.12417771656046,-0.12341971871500633,11.356862313730888,2.5857644366579886,8.213562986772928,1.4266607222469907,CH4,4.17
1470,https://doi.org/10.1016/j.cej.2023.142052,Cu2O-24,Cu1O0.5404,CuO,Cu2O,14.95,hollow,0.0,47.5,55.0,72.5,47.5,55.0,72.5,0.0,91.92,8.08,glassy-carbon electrode,KHCO3,0.1,6.8,-1.05,0.5,H-cell,132.44613479375,1.0,0.0,0.1495,2.8505,35.12417771656046,-0.12341971871500633,11.356862313730888,2.5857644366579886,8.213562986772928,1.4266607222469907,CH4,4.17
1471,https://doi.org/10.1016/j.cej.2023.142052,Cu2O-24,Cu1O0.5404,CuO,Cu2O,14.95,hollow,0.0,47.5,55.0,72.5,47.5,55.0,72.5,0.0,91.92,8.08,glassy-carbon electrode,KHCO3,0.1,6.8,-1.04,0.5,H-cell,132.44613479375,1.0,0.0,0.1495,2.8505,35.12417771656046,-0.12341971871500633,11.356862313730888,2.5857644366579886,8.213562986772928,1.4266607222469907,CH4,1.77
1472,https://doi.org/10.1016/j.cej.2023.142052,Cu2O-24,Cu1O0.5404,CuO,Cu2O,14.95,hollow,0.0,47.5,55.0,72.5,47.5,55.0,72.5,0.0,91.92,8.08,glassy-carbon electrode,KHCO3,0.1,6.8,-1.0,0.5,H-cell,132.44613479375,1.0,0.0,0.1495,2.8505,35.12417771656046,-0.12341971871500633,11.356862313730888,2.5857644366579886,8.213562986772928,1.4266607222469907,CH4,0.0
1473,https://doi.org/10.1016/j.cej.2023.142052,Cu2O-24,Cu1O0.5404,CuO,Cu2O,14.95,hollow,0.0,47.5,55.0,72.5,47.5,55.0,72.5,0.0,91.92,8.08,glassy-carbon electrode,KHCO3,0.1,6.8,-0.96,0.5,H-cell,132.44613479375,1.0,0.0,0.1495,2.8505,35.12417771656046,-0.12341971871500633,11.356862313730888,2.5857644366579886,8.213562986772928,1.4266607222469907,CH4,0.0
1474,https://doi.org/10.1016/j.cej.2023.142052,Cu2O-24,Cu1O0.5404,CuO,Cu2O,14.95,hollow,0.0,47.5,55.0,72.5,47.5,55.0,72.5,0.0,91.92,8.08,glassy-carbon electrode,KHCO3,0.1,6.8,-0.93,0.5,H-cell,132.44613479375,1.0,0.0,0.1495,2.8505,35.12417771656046,-0.12341971871500633,11.356862313730888,2.5857644366579886,8.213562986772928,1.4266607222469907,CH4,0.0
1475,https://doi.org/10.1016/j.cej.2023.142052,Cu2O-24,Cu1O0.5404,CuO,Cu2O,14.95,hollow,0.0,47.5,55.0,72.5,47.5,55.0,72.5,0.0,91.92,8.08,glassy-carbon electrode,KHCO3,0.1,6.8,-0.86,0.5,H-cell,132.44613479375,1.0,0.0,0.1495,2.8505,35.12417771656046,-0.12341971871500633,11.356862313730888,2.5857644366579886,8.213562986772928,1.4266607222469907,CH4,0.0
1476,https://doi.org/10.1016/j.cej.2023.142052,Cu2O-30,Cu1O0.5245,CuO,Cu2O,10.3,hollow,0.0,37.5,57.5,72.5,37.5,57.5,72.5,0.0,95.1,4.9,glassy-carbon electrode,KHCO3,0.1,6.8,-1.05,0.5,H-cell,135.3723610775,1.0,0.0,0.10300000000000001,2.897,36.51883445845602,-0.12353774962466324,14.431032804398928,2.701537821343147,8.251513929066627,1.4182600987716854,CH4,4.36
1477,https://doi.org/10.1016/j.cej.2023.142052,Cu2O-30,Cu1O0.5245,CuO,Cu2O,10.3,hollow,0.0,37.5,57.5,72.5,37.5,57.5,72.5,0.0,95.1,4.9,glassy-carbon electrode,KHCO3,0.1,6.8,-1.03,0.5,H-cell,135.3723610775,1.0,0.0,0.10300000000000001,2.897,36.51883445845602,-0.12353774962466324,14.431032804398928,2.701537821343147,8.251513929066627,1.4182600987716854,CH4,4.01
1478,https://doi.org/10.1016/j.cej.2023.142052,Cu2O-30,Cu1O0.5245,CuO,Cu2O,10.3,hollow,0.0,37.5,57.5,72.5,37.5,57.5,72.5,0.0,95.1,4.9,glassy-carbon electrode,KHCO3,0.1,6.8,-1.01,0.5,H-cell,135.3723610775,1.0,0.0,0.10300000000000001,2.897,36.51883445845602,-0.12353774962466324,14.431032804398928,2.701537821343147,8.251513929066627,1.4182600987716854,CH4,0.0
1479,https://doi.org/10.1016/j.cej.2023.142052,Cu2O-30,Cu1O0.5245,CuO,Cu2O,10.3,hollow,0.0,37.5,57.5,72.5,37.5,57.5,72.5,0.0,95.1,4.9,glassy-carbon electrode,KHCO3,0.1,6.8,-0.99,0.5,H-cell,135.3723610775,1.0,0.0,0.10300000000000001,2.897,36.51883445845602,-0.12353774962466324,14.431032804398928,2.701537821343147,8.251513929066627,1.4182600987716854,CH4,0.0
1480,https://doi.org/10.1016/j.cej.2023.142052,Cu2O-30,Cu1O0.5245,CuO,Cu2O,10.3,hollow,0.0,37.5,57.5,72.5,37.5,57.5,72.5,0.0,95.1,4.9,glassy-carbon electrode,KHCO3,0.1,6.8,-0.96,0.5,H-cell,135.3723610775,1.0,0.0,0.10300000000000001,2.897,36.51883445845602,-0.12353774962466324,14.431032804398928,2.701537821343147,8.251513929066627,1.4182600987716854,CH4,0.0
1481,https://doi.org/10.1016/j.cej.2023.142052,Cu2O-30,Cu1O0.5245,CuO,Cu2O,10.3,hollow,0.0,37.5,57.5,72.5,37.5,57.5,72.5,0.0,95.1,4.9,glassy-carbon electrode,KHCO3,0.1,6.8,-0.9,0.5,H-cell,135.3723610775,1.0,0.0,0.10300000000000001,2.897,36.51883445845602,-0.12353774962466324,14.431032804398928,2.701537821343147,8.251513929066627,1.4182600987716854,CH4,0.0
1482,https://doi.org/10.1016/j.cej.2023.142052,Cu2O-30,Cu1O0.5245,CuO,Cu2O,10.3,hollow,0.0,37.5,57.5,72.5,37.5,57.5,72.5,0.0,95.1,4.9,glassy-carbon electrode,KHCO3,0.1,6.8,-0.83,0.5,H-cell,135.3723610775,1.0,0.0,0.10300000000000001,2.897,36.51883445845602,-0.12353774962466324,14.431032804398928,2.701537821343147,8.251513929066627,1.4182600987716854,CH4,0.0
1483,https://doi.org/10.1016/j.cej.2023.142052,Cu2O-36,Cu1O0.5391,CuO,Cu2O,14.49,hollow,0.0,55.0,75.0,105.0,55.0,75.0,105.0,0.0,92.19,7.81,glassy-carbon electrode,KHCO3,0.1,6.8,-1.12,0.5,H-cell,132.73561094225,1.0,0.0,0.1449,2.8550999999999997,35.25737805053455,-0.12343138483794278,11.601342497071736,2.5967731501491333,8.217301707607225,1.4258252600221513,CH4,0.0
1484,https://doi.org/10.1016/j.cej.2023.142052,Cu2O-36,Cu1O0.5391,CuO,Cu2O,14.49,hollow,0.0,55.0,75.0,105.0,55.0,75.0,105.0,0.0,92.19,7.81,glassy-carbon electrode,KHCO3,0.1,6.8,-1.05,0.5,H-cell,132.73561094225,1.0,0.0,0.1449,2.8550999999999997,35.25737805053455,-0.12343138483794278,11.601342497071736,2.5967731501491333,8.217301707607225,1.4258252600221513,CH4,0.0
1485,https://doi.org/10.1016/j.cej.2023.142052,Cu2O-36,Cu1O0.5391,CuO,Cu2O,14.49,hollow,0.0,55.0,75.0,105.0,55.0,75.0,105.0,0.0,92.19,7.81,glassy-carbon electrode,KHCO3,0.1,6.8,-0.97,0.5,H-cell,132.73561094225,1.0,0.0,0.1449,2.8550999999999997,35.25737805053455,-0.12343138483794278,11.601342497071736,2.5967731501491333,8.217301707607225,1.4258252600221513,CH4,0.0
1486,https://doi.org/10.1016/j.cej.2023.142052,Cu2O-36,Cu1O0.5391,CuO,Cu2O,14.49,hollow,0.0,55.0,75.0,105.0,55.0,75.0,105.0,0.0,92.19,7.81,glassy-carbon electrode,KHCO3,0.1,6.8,-0.91,0.5,H-cell,132.73561094225,1.0,0.0,0.1449,2.8550999999999997,35.25737805053455,-0.12343138483794278,11.601342497071736,2.5967731501491333,8.217301707607225,1.4258252600221513,CH4,0.0
1487,https://doi.org/10.1016/j.cej.2023.142052,Cu2O-36,Cu1O0.5391,CuO,Cu2O,14.49,hollow,0.0,55.0,75.0,105.0,55.0,75.0,105.0,0.0,92.19,7.81,glassy-carbon electrode,KHCO3,0.1,6.8,-0.85,0.5,H-cell,132.73561094225,1.0,0.0,0.1449,2.8550999999999997,35.25737805053455,-0.12343138483794278,11.601342497071736,2.5967731501491333,8.217301707607225,1.4258252600221513,CH4,0.0
1488,https://doi.org/10.1038/s41929-020-00504-x, Syn-CuNW,Cu,Cu,No,100.0,nanowire,0.0,20.0,25.0,35.0,0.0,0.0,0.0,100.0,0.0,0.0,glassy-carbon electrode,KHCO3,0.1,6.8,-0.89,0.5,H-cell,62.9295975,0.0,0.0,0.0,1.0,17.964098032124472,-0.0025,1.5194805194805197,4.21948051948052,7.72638,1.35,CH4,0.0
1489,https://doi.org/10.1038/s41929-020-00504-x, Syn-CuNW,Cu,Cu,No,100.0,nanowire,0.0,20.0,25.0,35.0,0.0,0.0,0.0,100.0,0.0,0.0,glassy-carbon electrode,KHCO3,0.1,6.8,-0.97,0.5,H-cell,62.9295975,0.0,0.0,0.0,1.0,17.964098032124472,-0.0025,1.5194805194805197,4.21948051948052,7.72638,1.35,CH4,2.18
1490,https://doi.org/10.1038/s41929-020-00504-x, Syn-CuNW,Cu,Cu,No,100.0,nanowire,0.0,20.0,25.0,35.0,0.0,0.0,0.0,100.0,0.0,0.0,glassy-carbon electrode,KHCO3,0.1,6.8,-1.0,0.5,H-cell,62.9295975,0.0,0.0,0.0,1.0,17.964098032124472,-0.0025,1.5194805194805197,4.21948051948052,7.72638,1.35,CH4,6.09
1491,https://doi.org/10.1038/s41929-020-00504-x, Syn-CuNW,Cu,Cu,No,100.0,nanowire,0.0,20.0,25.0,35.0,0.0,0.0,0.0,100.0,0.0,0.0,glassy-carbon electrode,KHCO3,0.1,6.8,-1.03,0.5,H-cell,62.9295975,0.0,0.0,0.0,1.0,17.964098032124472,-0.0025,1.5194805194805197,4.21948051948052,7.72638,1.35,CH4,4.29
1492,https://doi.org/10.1038/s41929-020-00504-x, Syn-CuNW,Cu,Cu,No,100.0,nanowire,0.0,20.0,25.0,35.0,0.0,0.0,0.0,100.0,0.0,0.0,glassy-carbon electrode,KHCO3,0.1,6.8,-1.07,0.5,H-cell,62.9295975,0.0,0.0,0.0,1.0,17.964098032124472,-0.0025,1.5194805194805197,4.21948051948052,7.72638,1.35,CH4,24.44
1493,https://doi.org/10.1038/s41929-020-00504-x,A-CuNW,Cu,Cu,No,100.0,nanowire,0.0,25.0,25.0,25.0,0.0,0.0,0.0,100.0,0.0,0.0,glassy-carbon electrode,KHCO3,0.1,6.8,-0.76,0.5,H-cell,62.9295975,0.0,0.0,0.0,1.0,17.964098032124472,-0.0025,1.5194805194805197,4.21948051948052,7.72638,1.35,CH4,0.0
1494,https://doi.org/10.1038/s41929-020-00504-x,A-CuNW,Cu,Cu,No,100.0,nanowire,0.0,25.0,25.0,25.0,0.0,0.0,0.0,100.0,0.0,0.0,glassy-carbon electrode,KHCO3,0.1,6.8,-0.94,0.5,H-cell,62.9295975,0.0,0.0,0.0,1.0,17.964098032124472,-0.0025,1.5194805194805197,4.21948051948052,7.72638,1.35,CH4,3.19
1495,https://doi.org/10.1038/s41929-020-00504-x,A-CuNW,Cu,Cu,No,100.0,nanowire,0.0,25.0,25.0,25.0,0.0,0.0,0.0,100.0,0.0,0.0,glassy-carbon electrode,KHCO3,0.1,6.8,-0.98,0.5,H-cell,62.9295975,0.0,0.0,0.0,1.0,17.964098032124472,-0.0025,1.5194805194805197,4.21948051948052,7.72638,1.35,CH4,3.18
1496,https://doi.org/10.1038/s41929-020-00504-x,A-CuNW,Cu,Cu,No,100.0,nanowire,0.0,25.0,25.0,25.0,0.0,0.0,0.0,100.0,0.0,0.0,glassy-carbon electrode,KHCO3,0.1,6.8,-1.0,0.5,H-cell,62.9295975,0.0,0.0,0.0,1.0,17.964098032124472,-0.0025,1.5194805194805197,4.21948051948052,7.72638,1.35,CH4,7.09
1497,https://doi.org/10.1038/s41929-020-00504-x,A-CuNW,Cu,Cu,No,100.0,nanowire,0.0,25.0,25.0,25.0,0.0,0.0,0.0,100.0,0.0,0.0,glassy-carbon electrode,KHCO3,0.1,6.8,-1.06,0.5,H-cell,62.9295975,0.0,0.0,0.0,1.0,17.964098032124472,-0.0025,1.5194805194805197,4.21948051948052,7.72638,1.35,CH4,22.22
1498,https://doi.org/10.1039/D3SC04840C,3DOP Cu2OCO,Cu0.6807O0.3193,Cu2O,CuO,69.49,porrous cuboctahedron,217.5,1200.0,1500.0,1600.0,1200.0,1500.0,1600.0,0.0,82.0,18.0,glassy-carbon electrode,KHCO3,0.1,6.8,-1.2,1.0,H-cell,122.65428942274998,1.0,0.0,0.30510000000000004,2.6948999999999996,31.14417073541979,-0.1230263942111742,6.630459056982755,2.261466309771322,8.089070205114638,1.4555094933007577,CH4,0.0
1499,https://doi.org/10.1039/D3SC04840C,3DOP Cu2OCO,Cu0.6807O0.3193,Cu2O,CuO,69.49,porrous cuboctahedron,217.5,1200.0,1500.0,1600.0,1200.0,1500.0,1600.0,0.0,82.0,18.0,glassy-carbon electrode,KHCO3,0.1,6.8,-1.3,1.0,H-cell,122.65428942274998,1.0,0.0,0.30510000000000004,2.6948999999999996,31.14417073541979,-0.1230263942111742,6.630459056982755,2.261466309771322,8.089070205114638,1.4555094933007577,CH4,1.9
1500,https://doi.org/10.1039/D3SC04840C,3DOP Cu2OCO,Cu0.6807O0.3193,Cu2O,CuO,69.49,porrous cuboctahedron,217.5,1200.0,1500.0,1600.0,1200.0,1500.0,1600.0,0.0,82.0,18.0,glassy-carbon electrode,KHCO3,0.1,6.8,-1.4,1.0,H-cell,122.65428942274998,1.0,0.0,0.30510000000000004,2.6948999999999996,31.14417073541979,-0.1230263942111742,6.630459056982755,2.261466309771322,8.089070205114638,1.4555094933007577,CH4,2.9
1501,https://doi.org/10.1039/D3SC04840C,3DOP Cu2OCO,Cu0.6807O0.3193,Cu2O,CuO,69.49,porrous cuboctahedron,217.5,1200.0,1500.0,1600.0,1200.0,1500.0,1600.0,0.0,82.0,18.0,glassy-carbon electrode,KHCO3,0.1,6.8,-1.4,2.0,H-cell,122.65428942274998,1.0,0.0,0.30510000000000004,2.6948999999999996,31.14417073541979,-0.1230263942111742,6.630459056982755,2.261466309771322,8.089070205114638,1.4555094933007577,CH4,0.0
1502,https://doi.org/10.1039/D3SC04840C,3DOP Cu2OCO,Cu0.6807O0.3193,Cu2O,CuO,69.49,porrous cuboctahedron,217.5,1200.0,1500.0,1600.0,1200.0,1500.0,1600.0,0.0,82.0,18.0,glassy-carbon electrode,KHCO3,0.1,6.8,-1.4,3.0,H-cell,122.65428942274998,1.0,0.0,0.30510000000000004,2.6948999999999996,31.14417073541979,-0.1230263942111742,6.630459056982755,2.261466309771322,8.089070205114638,1.4555094933007577,CH4,0.0
1503,https://doi.org/10.1039/D3SC04840C,3DOP Cu2OCO,Cu0.6807O0.3193,Cu2O,CuO,69.49,porrous cuboctahedron,217.5,1200.0,1500.0,1600.0,1200.0,1500.0,1600.0,0.0,82.0,18.0,glassy-carbon electrode,KHCO3,0.1,6.8,-1.4,4.0,H-cell,122.65428942274998,1.0,0.0,0.30510000000000004,2.6948999999999996,31.14417073541979,-0.1230263942111742,6.630459056982755,2.261466309771322,8.089070205114638,1.4555094933007577,CH4,0.0
1504,https://doi.org/10.1039/D3SC04840C,3DOP Cu2OCO,Cu0.6807O0.3193,Cu2O,CuO,69.49,porrous cuboctahedron,217.5,1200.0,1500.0,1600.0,1200.0,1500.0,1600.0,0.0,82.0,18.0,glassy-carbon electrode,KHCO3,0.1,6.8,-1.4,5.0,H-cell,122.65428942274998,1.0,0.0,0.30510000000000004,2.6948999999999996,31.14417073541979,-0.1230263942111742,6.630459056982755,2.261466309771322,8.089070205114638,1.4555094933007577,CH4,0.0
1505,https://doi.org/10.1039/D3SC04840C,3DOP Cu2OCO,Cu0.6807O0.3193,Cu2O,CuO,69.49,porrous cuboctahedron,217.5,1200.0,1500.0,1600.0,1200.0,1500.0,1600.0,0.0,82.0,18.0,glassy-carbon electrode,KHCO3,0.1,6.8,-1.4,6.0,H-cell,122.65428942274998,1.0,0.0,0.30510000000000004,2.6948999999999996,31.14417073541979,-0.1230263942111742,6.630459056982755,2.261466309771322,8.089070205114638,1.4555094933007577,CH4,0.0
1506,https://doi.org/10.1039/D3SC04840C,3DOP Cu2OCO,Cu0.6807O0.3193,Cu2O,CuO,69.49,porrous cuboctahedron,217.5,1200.0,1500.0,1600.0,1200.0,1500.0,1600.0,0.0,82.0,18.0,glassy-carbon electrode,KHCO3,0.1,6.8,-1.4,7.0,H-cell,122.65428942274998,1.0,0.0,0.30510000000000004,2.6948999999999996,31.14417073541979,-0.1230263942111742,6.630459056982755,2.261466309771322,8.089070205114638,1.4555094933007577,CH4,0.0
1507,https://doi.org/10.1039/D3SC04840C,3DOP Cu2OCO,Cu0.6807O0.3193,Cu2O,CuO,69.49,porrous cuboctahedron,217.5,1200.0,1500.0,1600.0,1200.0,1500.0,1600.0,0.0,82.0,18.0,glassy-carbon electrode,KHCO3,0.1,6.8,-1.4,8.0,H-cell,122.65428942274998,1.0,0.0,0.30510000000000004,2.6948999999999996,31.14417073541979,-0.1230263942111742,6.630459056982755,2.261466309771322,8.089070205114638,1.4555094933007577,CH4,0.0
1508,https://doi.org/10.1039/D3SC04840C,3DOP Cu2OCO,Cu0.6807O0.3193,Cu2O,CuO,69.49,porrous cuboctahedron,217.5,1200.0,1500.0,1600.0,1200.0,1500.0,1600.0,0.0,82.0,18.0,glassy-carbon electrode,KHCO3,0.1,6.8,-1.4,13.0,H-cell,122.65428942274998,1.0,0.0,0.30510000000000004,2.6948999999999996,31.14417073541979,-0.1230263942111742,6.630459056982755,2.261466309771322,8.089070205114638,1.4555094933007577,CH4,0.0
1509,https://doi.org/10.1039/D3SC04840C,3DOP Cu2OCO,Cu0.6807O0.3193,Cu2O,CuO,69.49,porrous cuboctahedron,217.5,1200.0,1500.0,1600.0,1200.0,1500.0,1600.0,0.0,82.0,18.0,glassy-carbon electrode,KHCO3,0.1,6.8,-1.4,14.0,H-cell,122.65428942274998,1.0,0.0,0.30510000000000004,2.6948999999999996,31.14417073541979,-0.1230263942111742,6.630459056982755,2.261466309771322,8.089070205114638,1.4555094933007577,CH4,0.0
1510,https://doi.org/10.1039/D3SC04840C,3DOP Cu2OCO,Cu0.6807O0.3193,Cu2O,CuO,69.49,porrous cuboctahedron,217.5,1200.0,1500.0,1600.0,1200.0,1500.0,1600.0,0.0,82.0,18.0,glassy-carbon electrode,KHCO3,0.1,6.8,-1.4,15.0,H-cell,122.65428942274998,1.0,0.0,0.30510000000000004,2.6948999999999996,31.14417073541979,-0.1230263942111742,6.630459056982755,2.261466309771322,8.089070205114638,1.4555094933007577,CH4,0.0
1511,https://doi.org/10.1039/D3SC04840C,3DOP Cu2OCO,Cu0.6807O0.3193,Cu2O,CuO,69.49,porrous cuboctahedron,217.5,1200.0,1500.0,1600.0,1200.0,1500.0,1600.0,0.0,82.0,18.0,glassy-carbon electrode,KHCO3,0.1,6.8,-1.4,16.0,H-cell,122.65428942274998,1.0,0.0,0.30510000000000004,2.6948999999999996,31.14417073541979,-0.1230263942111742,6.630459056982755,2.261466309771322,8.089070205114638,1.4555094933007577,CH4,0.0
1512,https://doi.org/10.1039/D3SC04840C,3DOP Cu2OCO,Cu0.6807O0.3193,Cu2O,CuO,69.49,porrous cuboctahedron,217.5,1200.0,1500.0,1600.0,1200.0,1500.0,1600.0,0.0,82.0,18.0,glassy-carbon electrode,KHCO3,0.1,6.8,-1.4,17.0,H-cell,122.65428942274998,1.0,0.0,0.30510000000000004,2.6948999999999996,31.14417073541979,-0.1230263942111742,6.630459056982755,2.261466309771322,8.089070205114638,1.4555094933007577,CH4,0.0
1513,https://doi.org/10.1039/D3SC04840C,3DOP Cu2OCO,Cu0.6807O0.3193,Cu2O,CuO,69.49,porrous cuboctahedron,217.5,1200.0,1500.0,1600.0,1200.0,1500.0,1600.0,0.0,82.0,18.0,glassy-carbon electrode,KHCO3,0.1,6.8,-1.4,18.0,H-cell,122.65428942274998,1.0,0.0,0.30510000000000004,2.6948999999999996,31.14417073541979,-0.1230263942111742,6.630459056982755,2.261466309771322,8.089070205114638,1.4555094933007577,CH4,0.0
1514,https://doi.org/10.1039/D3SC04840C,3DOP Cu2OCO,Cu0.6807O0.3193,Cu2O,CuO,69.49,porrous cuboctahedron,217.5,1200.0,1500.0,1600.0,1200.0,1500.0,1600.0,0.0,82.0,18.0,glassy-carbon electrode,KHCO3,0.1,6.8,-1.4,20.0,H-cell,122.65428942274998,1.0,0.0,0.30510000000000004,2.6948999999999996,31.14417073541979,-0.1230263942111742,6.630459056982755,2.261466309771322,8.089070205114638,1.4555094933007577,CH4,0.0
1515,https://doi.org/10.1039/D3SC04840C,3DOP Cu2OCO,Cu0.6807O0.3193,Cu2O,CuO,69.49,porrous cuboctahedron,217.5,1200.0,1500.0,1600.0,1200.0,1500.0,1600.0,0.0,82.0,18.0,glassy-carbon electrode,KHCO3,0.1,6.8,-1.4,21.0,H-cell,122.65428942274998,1.0,0.0,0.30510000000000004,2.6948999999999996,31.14417073541979,-0.1230263942111742,6.630459056982755,2.261466309771322,8.089070205114638,1.4555094933007577,CH4,0.0
1516,https://doi.org/10.1039/D3SC04840C,3DOP Cu2OCO,Cu0.6807O0.3193,Cu2O,CuO,69.49,porrous cuboctahedron,217.5,1200.0,1500.0,1600.0,1200.0,1500.0,1600.0,0.0,82.0,18.0,glassy-carbon electrode,KHCO3,0.1,6.8,-1.4,22.0,H-cell,122.65428942274998,1.0,0.0,0.30510000000000004,2.6948999999999996,31.14417073541979,-0.1230263942111742,6.630459056982755,2.261466309771322,8.089070205114638,1.4555094933007577,CH4,0.0
1517,https://doi.org/10.1039/D3SC04840C,3DOP Cu2OCO,Cu0.6807O0.3193,Cu2O,CuO,69.49,porrous cuboctahedron,217.5,1200.0,1500.0,1600.0,1200.0,1500.0,1600.0,0.0,82.0,18.0,glassy-carbon electrode,KHCO3,0.1,6.8,-1.4,23.0,H-cell,122.65428942274998,1.0,0.0,0.30510000000000004,2.6948999999999996,31.14417073541979,-0.1230263942111742,6.630459056982755,2.261466309771322,8.089070205114638,1.4555094933007577,CH4,0.0
1518,https://doi.org/10.1039/D3SC04840C,3DOP Cu2OCO,Cu0.6807O0.3193,Cu2O,CuO,69.49,porrous cuboctahedron,217.5,1200.0,1500.0,1600.0,1200.0,1500.0,1600.0,0.0,82.0,18.0,glassy-carbon electrode,KHCO3,0.1,6.8,-1.4,24.0,H-cell,122.65428942274998,1.0,0.0,0.30510000000000004,2.6948999999999996,31.14417073541979,-0.1230263942111742,6.630459056982755,2.261466309771322,8.089070205114638,1.4555094933007577,CH4,0.0
1519,https://doi.org/10.1039/D3SC04840C,3DOP Cu2OCO,Cu0.6807O0.3193,Cu2O,CuO,69.49,porrous cuboctahedron,217.5,1200.0,1500.0,1600.0,1200.0,1500.0,1600.0,0.0,82.0,18.0,glassy-carbon electrode,KHCO3,0.1,6.8,-1.5,1.0,H-cell,122.65428942274998,1.0,0.0,0.30510000000000004,2.6948999999999996,31.14417073541979,-0.1230263942111742,6.630459056982755,2.261466309771322,8.089070205114638,1.4555094933007577,CH4,2.5
1520,https://doi.org/10.1039/D3SC04840C,3DOP Cu2OCO,Cu0.6807O0.3193,Cu2O,CuO,69.49,porrous cuboctahedron,217.5,1200.0,1500.0,1600.0,1200.0,1500.0,1600.0,0.0,82.0,18.0,glassy-carbon electrode,KHCO3,0.1,6.8,-1.6,1.0,H-cell,122.65428942274998,1.0,0.0,0.30510000000000004,2.6948999999999996,31.14417073541979,-0.1230263942111742,6.630459056982755,2.261466309771322,8.089070205114638,1.4555094933007577,CH4,4.0
1521,https://doi.org/10.1039/D3SC04840C,3DOP Cu2OCO,Cu0.6807O0.3193,Cu2O,CuO,69.49,porrous cuboctahedron,217.5,1200.0,1500.0,1600.0,1200.0,1500.0,1600.0,0.0,82.0,18.0,glassy-carbon electrode,KHCO3,0.1,6.8,-1.7,1.0,H-cell,122.65428942274998,1.0,0.0,0.30510000000000004,2.6948999999999996,31.14417073541979,-0.1230263942111742,6.630459056982755,2.261466309771322,8.089070205114638,1.4555094933007577,CH4,5.9
1522,https://doi.org/10.1039/D3SC04840C,3DOP Cu2OCO,Cu0.6807O0.3193,Cu2O,CuO,69.49,porrous cuboctahedron,217.5,1200.0,1500.0,1600.0,1200.0,1500.0,1600.0,0.0,82.0,18.0,gasdiffusion electrode,KOH,1.0,14.0,-1.56,1.0,Flow cell,122.65428942274998,1.0,0.0,0.30510000000000004,2.6948999999999996,31.14417073541979,-0.1230263942111742,6.630459056982755,2.261466309771322,8.089070205114638,1.4555094933007577,CH4,0.6
1523,https://doi.org/10.1039/D3SC04840C,3DOP Cu2OCO,Cu0.6807O0.3193,Cu2O,CuO,69.49,porrous cuboctahedron,217.5,1200.0,1500.0,1600.0,1200.0,1500.0,1600.0,0.0,82.0,18.0,gasdiffusion electrode,KOH,1.0,14.0,-2.06,1.0,Flow cell,122.65428942274998,1.0,0.0,0.30510000000000004,2.6948999999999996,31.14417073541979,-0.1230263942111742,6.630459056982755,2.261466309771322,8.089070205114638,1.4555094933007577,CH4,0.2
1524,https://doi.org/10.1039/D3SC04840C,3DOP Cu2OCO,Cu0.6807O0.3193,Cu2O,CuO,69.49,porrous cuboctahedron,217.5,1200.0,1500.0,1600.0,1200.0,1500.0,1600.0,0.0,82.0,18.0,gasdiffusion electrode,KOH,1.0,14.0,-2.56,1.0,Flow cell,122.65428942274998,1.0,0.0,0.30510000000000004,2.6948999999999996,31.14417073541979,-0.1230263942111742,6.630459056982755,2.261466309771322,8.089070205114638,1.4555094933007577,CH4,0.7
1525,https://doi.org/10.1039/D3SC04840C,3DOP Cu2OCO,Cu0.6807O0.3193,Cu2O,CuO,69.49,porrous cuboctahedron,217.5,1200.0,1500.0,1600.0,1200.0,1500.0,1600.0,0.0,82.0,18.0,gasdiffusion electrode,KOH,1.0,14.0,-3.06,1.0,Flow cell,122.65428942274998,1.0,0.0,0.30510000000000004,2.6948999999999996,31.14417073541979,-0.1230263942111742,6.630459056982755,2.261466309771322,8.089070205114638,1.4555094933007577,CH4,0.2
1526,https://doi.org/10.1039/D3SC04840C,3DOP Cu2OCO,Cu0.6807O0.3193,Cu2O,CuO,69.49,porrous cuboctahedron,217.5,1200.0,1500.0,1600.0,1200.0,1500.0,1600.0,0.0,82.0,18.0,gasdiffusion electrode,KOH,1.0,14.0,-3.56,1.0,Flow cell,122.65428942274998,1.0,0.0,0.30510000000000004,2.6948999999999996,31.14417073541979,-0.1230263942111742,6.630459056982755,2.261466309771322,8.089070205114638,1.4555094933007577,CH4,0.3
1527,https://doi.org/10.1039/D3SC04840C,3DOP Cu2OCO,Cu0.6807O0.3193,Cu2O,CuO,69.49,porrous cuboctahedron,217.5,1200.0,1500.0,1600.0,1200.0,1500.0,1600.0,0.0,82.0,18.0,gasdiffusion electrode,KOH,1.0,14.0,-4.06,1.0,Flow cell,122.65428942274998,1.0,0.0,0.30510000000000004,2.6948999999999996,31.14417073541979,-0.1230263942111742,6.630459056982755,2.261466309771322,8.089070205114638,1.4555094933007577,CH4,3.0
1528,https://doi.org/10.1039/D3SC04840C,Cu2O-CO,Cu1O0.655,Cu2O,CuO,52.67,cuboctahedron,0.0,750.0,750.0,750.0,750.0,750.0,750.0,0.0,69.0,31.0,glassy-carbon electrode,KHCO3,0.1,6.8,-1.2,1.0,H-cell,112.06953112324999,1.0,0.0,0.47329999999999994,2.5267,27.745656648789364,-0.12260402953056845,4.573134579589093,1.991476667493465,7.9586725994573175,1.4880359254387714,CH4,5.9
1529,https://doi.org/10.1039/D3SC04840C,Cu2O-CO,Cu1O0.655,Cu2O,CuO,52.67,cuboctahedron,0.0,750.0,750.0,750.0,750.0,750.0,750.0,0.0,69.0,31.0,glassy-carbon electrode,KHCO3,0.1,6.8,-1.3,1.0,H-cell,112.06953112324999,1.0,0.0,0.47329999999999994,2.5267,27.745656648789364,-0.12260402953056845,4.573134579589093,1.991476667493465,7.9586725994573175,1.4880359254387714,CH4,10.3
1530,https://doi.org/10.1039/D3SC04840C,Cu2O-CO,Cu1O0.655,Cu2O,CuO,52.67,cuboctahedron,0.0,750.0,750.0,750.0,750.0,750.0,750.0,0.0,69.0,31.0,glassy-carbon electrode,KHCO3,0.1,6.8,-1.4,1.0,H-cell,112.06953112324999,1.0,0.0,0.47329999999999994,2.5267,27.745656648789364,-0.12260402953056845,4.573134579589093,1.991476667493465,7.9586725994573175,1.4880359254387714,CH4,14.9
1531,https://doi.org/10.1039/D3SC04840C,Cu2O-CO,Cu1O0.655,Cu2O,CuO,52.67,cuboctahedron,0.0,750.0,750.0,750.0,750.0,750.0,750.0,0.0,69.0,31.0,glassy-carbon electrode,KHCO3,0.1,6.8,-1.5,1.0,H-cell,112.06953112324999,1.0,0.0,0.47329999999999994,2.5267,27.745656648789364,-0.12260402953056845,4.573134579589093,1.991476667493465,7.9586725994573175,1.4880359254387714,CH4,14.1
1532,https://doi.org/10.1039/D3SC04840C,Cu2O-CO,Cu1O0.655,Cu2O,CuO,52.67,cuboctahedron,0.0,750.0,750.0,750.0,750.0,750.0,750.0,0.0,69.0,31.0,glassy-carbon electrode,KHCO3,0.1,6.8,-1.6,1.0,H-cell,112.06953112324999,1.0,0.0,0.47329999999999994,2.5267,27.745656648789364,-0.12260402953056845,4.573134579589093,1.991476667493465,7.9586725994573175,1.4880359254387714,CH4,17.6
1533,https://doi.org/10.1039/D3SC04840C,Cu2O-CO,Cu1O0.655,Cu2O,CuO,52.67,cuboctahedron,0.0,750.0,750.0,750.0,750.0,750.0,750.0,0.0,69.0,31.0,glassy-carbon electrode,KHCO3,0.1,6.8,-1.7,1.0,H-cell,112.06953112324999,1.0,0.0,0.47329999999999994,2.5267,27.745656648789364,-0.12260402953056845,4.573134579589093,1.991476667493465,7.9586725994573175,1.4880359254387714,CH4,20.6
1534,https://doi.org/10.1039/D3SC04840C,Cu2O-CO,Cu1O0.655,Cu2O,CuO,52.67,cuboctahedron,0.0,750.0,750.0,750.0,750.0,750.0,750.0,0.0,69.0,31.0,glassy-carbon electrode,KOH,1.0,14.0,-1.56,1.0,Flow cell,112.06953112324999,1.0,0.0,0.47329999999999994,2.5267,27.745656648789364,-0.12260402953056845,4.573134579589093,1.991476667493465,7.9586725994573175,1.4880359254387714,CH4,11.4
1535,https://doi.org/10.1039/D3SC04840C,Cu2O-CO,Cu1O0.655,Cu2O,CuO,52.67,cuboctahedron,0.0,750.0,750.0,750.0,750.0,750.0,750.0,0.0,69.0,31.0,glassy-carbon electrode,KOH,1.0,14.0,-2.06,1.0,Flow cell,112.06953112324999,1.0,0.0,0.47329999999999994,2.5267,27.745656648789364,-0.12260402953056845,4.573134579589093,1.991476667493465,7.9586725994573175,1.4880359254387714,CH4,9.2
1536,https://doi.org/10.1039/D3SC04840C,Cu2O-CO,Cu1O0.655,Cu2O,CuO,52.67,cuboctahedron,0.0,750.0,750.0,750.0,750.0,750.0,750.0,0.0,69.0,31.0,glassy-carbon electrode,KOH,1.0,14.0,-2.56,1.0,Flow cell,112.06953112324999,1.0,0.0,0.47329999999999994,2.5267,27.745656648789364,-0.12260402953056845,4.573134579589093,1.991476667493465,7.9586725994573175,1.4880359254387714,CH4,14.6
1537,https://doi.org/10.1039/D3SC04840C,Cu2O-CO,Cu1O0.655,Cu2O,CuO,52.67,cuboctahedron,0.0,750.0,750.0,750.0,750.0,750.0,750.0,0.0,69.0,31.0,glassy-carbon electrode,KOH,1.0,14.0,-3.06,1.0,Flow cell,112.06953112324999,1.0,0.0,0.47329999999999994,2.5267,27.745656648789364,-0.12260402953056845,4.573134579589093,1.991476667493465,7.9586725994573175,1.4880359254387714,CH4,18.9
1538,https://doi.org/10.1039/D3SC04840C,Cu2O-CO,Cu1O0.655,Cu2O,CuO,52.67,cuboctahedron,0.0,750.0,750.0,750.0,750.0,750.0,750.0,0.0,69.0,31.0,glassy-carbon electrode,KOH,1.0,14.0,-3.56,1.0,Flow cell,112.06953112324999,1.0,0.0,0.47329999999999994,2.5267,27.745656648789364,-0.12260402953056845,4.573134579589093,1.991476667493465,7.9586725994573175,1.4880359254387714,CH4,17.6
1539,https://doi.org/10.1016/j.nanoen.2023.108920, O-Cu2O,Cu1O0.5,Cu2O,No,100.0,octahedron,0.0,400.0,400.0,400.0,400.0,400.0,400.0,0.0,100.0,0.0,carbon paper electrode,KCl,1.0,6.9,-0.9,1.0,H-cell,141.85410961999997,1.0,0.0,0.0,3.0,40.040471732759606,-0.12380000000000001,36.040575683266006,2.998961038961039,8.336839,1.4,CH4,0.0
1540,https://doi.org/10.1016/j.nanoen.2023.108920, O-Cu2O,Cu1O0.5,Cu2O,No,100.0,octahedron,0.0,400.0,400.0,400.0,400.0,400.0,400.0,0.0,100.0,0.0,carbon paper electrode,KCl,1.0,6.9,-1.0,1.0,H-cell,141.85410961999997,1.0,0.0,0.0,3.0,40.040471732759606,-0.12380000000000001,36.040575683266006,2.998961038961039,8.336839,1.4,CH4,0.0
1541,https://doi.org/10.1016/j.nanoen.2023.108920, O-Cu2O,Cu1O0.5,Cu2O,No,100.0,octahedron,0.0,400.0,400.0,400.0,400.0,400.0,400.0,0.0,100.0,0.0,carbon paper electrode,KCl,1.0,6.9,-1.1,1.0,H-cell,141.85410961999997,1.0,0.0,0.0,3.0,40.040471732759606,-0.12380000000000001,36.040575683266006,2.998961038961039,8.336839,1.4,CH4,0.0
1542,https://doi.org/10.1016/j.nanoen.2023.108920, O-Cu2O,Cu1O0.5,Cu2O,No,100.0,octahedron,0.0,400.0,400.0,400.0,400.0,400.0,400.0,2.02,97.98,0.0,carbon paper electrode,KCl,1.0,6.9,-1.1,0.25,H-cell,141.85410961999997,1.0,0.0,0.0,3.0,40.040471732759606,-0.12380000000000001,36.040575683266006,2.998961038961039,8.336839,1.4,CH4,1.99
1543,https://doi.org/10.1016/j.nanoen.2023.108920, O-Cu2O,Cu1O0.5,Cu2O,No,100.0,octahedron,0.0,400.0,400.0,400.0,400.0,400.0,400.0,2.8,97.2,0.0,carbon paper electrode,KCl,1.0,6.9,-1.1,0.5,H-cell,141.85410961999997,1.0,0.0,0.0,3.0,40.040471732759606,-0.12380000000000001,36.040575683266006,2.998961038961039,8.336839,1.4,CH4,2.33
1544,https://doi.org/10.1016/j.nanoen.2023.108920, O-Cu2O,Cu1O0.5,Cu2O,No,100.0,octahedron,0.0,400.0,400.0,400.0,400.0,400.0,400.0,2.56,97.44,0.0,carbon paper electrode,KCl,1.0,6.9,-1.1,0.75,H-cell,141.85410961999997,1.0,0.0,0.0,3.0,40.040471732759606,-0.12380000000000001,36.040575683266006,2.998961038961039,8.336839,1.4,CH4,1.33
1545,https://doi.org/10.1016/j.nanoen.2023.108920, O-Cu2O,Cu1O0.5,Cu2O,No,100.0,octahedron,0.0,400.0,400.0,400.0,400.0,400.0,400.0,2.94,97.06,0.0,carbon paper electrode,KCl,1.0,6.9,-1.1,1.0,H-cell,141.85410961999997,1.0,0.0,0.0,3.0,40.040471732759606,-0.12380000000000001,36.040575683266006,2.998961038961039,8.336839,1.4,CH4,1.33
1546,https://doi.org/10.1016/j.nanoen.2023.108920, O-Cu2O,Cu1O0.5,Cu2O,No,100.0,octahedron,0.0,400.0,400.0,400.0,400.0,400.0,400.0,6.15,93.85,0.0,carbon paper electrode,KCl,1.0,6.9,-1.1,1.25,H-cell,141.85410961999997,1.0,0.0,0.0,3.0,40.040471732759606,-0.12380000000000001,36.040575683266006,2.998961038961039,8.336839,1.4,CH4,1.66
1547,https://doi.org/10.1016/j.nanoen.2023.108920, O-Cu2O,Cu1O0.5,Cu2O,No,100.0,octahedron,0.0,400.0,400.0,400.0,400.0,400.0,400.0,6.93,93.07,0.0,carbon paper electrode,KCl,1.0,6.9,-1.1,1.5,H-cell,141.85410961999997,1.0,0.0,0.0,3.0,40.040471732759606,-0.12380000000000001,36.040575683266006,2.998961038961039,8.336839,1.4,CH4,2.33
1548,https://doi.org/10.1016/j.nanoen.2023.108920, O-Cu2O,Cu1O0.5,Cu2O,No,100.0,octahedron,0.0,400.0,400.0,400.0,400.0,400.0,400.0,7.97,92.03,0.0,carbon paper electrode,KCl,1.0,6.9,-1.1,1.75,H-cell,141.85410961999997,1.0,0.0,0.0,3.0,40.040471732759606,-0.12380000000000001,36.040575683266006,2.998961038961039,8.336839,1.4,CH4,1.66
1549,https://doi.org/10.1016/j.nanoen.2023.108920, O-Cu2O,Cu1O0.5,Cu2O,No,100.0,octahedron,0.0,400.0,400.0,400.0,400.0,400.0,400.0,14.94,85.06,0.0,carbon paper electrode,KCl,1.0,6.9,-1.1,2.0,H-cell,141.85410961999997,1.0,0.0,0.0,3.0,40.040471732759606,-0.12380000000000001,36.040575683266006,2.998961038961039,8.336839,1.4,CH4,1.33
1550,https://doi.org/10.1016/j.nanoen.2023.108920, O-Cu2O,Cu1O0.5,Cu2O,No,100.0,octahedron,0.0,400.0,400.0,400.0,400.0,400.0,400.0,0.0,100.0,0.0,carbon paper electrode,KCl,1.0,6.9,-1.2,1.0,H-cell,141.85410961999997,1.0,0.0,0.0,3.0,40.040471732759606,-0.12380000000000001,36.040575683266006,2.998961038961039,8.336839,1.4,CH4,1.68
1551,https://doi.org/10.1016/j.nanoen.2023.108920, C-Cu2O,Cu1O0.5,Cu2O,No,100.0,cubic,0.0,390.0,390.0,390.0,390.0,390.0,390.0,0.0,100.0,0.0,carbon paper electrode,KCl,1.0,6.9,-0.9,1.0,H-cell,141.85410961999997,1.0,0.0,0.0,3.0,40.040471732759606,-0.12380000000000001,36.040575683266006,2.998961038961039,8.336839,1.4,CH4,0.0
1552,https://doi.org/10.1016/j.nanoen.2023.108920, C-Cu2O,Cu1O0.5,Cu2O,No,100.0,cubic,0.0,390.0,390.0,390.0,390.0,390.0,390.0,0.0,100.0,0.0,carbon paper electrode,KCl,1.0,6.9,-1.0,1.0,H-cell,141.85410961999997,1.0,0.0,0.0,3.0,40.040471732759606,-0.12380000000000001,36.040575683266006,2.998961038961039,8.336839,1.4,CH4,0.0
1553,https://doi.org/10.1016/j.nanoen.2023.108920, C-Cu2O,Cu1O0.5,Cu2O,No,100.0,cubic,0.0,390.0,390.0,390.0,390.0,390.0,390.0,0.0,100.0,0.0,carbon paper electrode,KCl,1.0,6.9,-1.1,1.0,H-cell,141.85410961999997,1.0,0.0,0.0,3.0,40.040471732759606,-0.12380000000000001,36.040575683266006,2.998961038961039,8.336839,1.4,CH4,0.0
1554,https://doi.org/10.1016/j.nanoen.2023.108920, C-Cu2O,Cu1O0.5,Cu2O,No,100.0,cubic,0.0,390.0,390.0,390.0,390.0,390.0,390.0,2.45,97.55,0.0,carbon paper electrode,KCl,1.0,6.9,-1.1,0.25,H-cell,141.85410961999997,1.0,0.0,0.0,3.0,40.040471732759606,-0.12380000000000001,36.040575683266006,2.998961038961039,8.336839,1.4,CH4,2.19
1555,https://doi.org/10.1016/j.nanoen.2023.108920, C-Cu2O,Cu1O0.5,Cu2O,No,100.0,cubic,0.0,390.0,390.0,390.0,390.0,390.0,390.0,7.99,92.01,0.0,carbon paper electrode,KCl,1.0,6.9,-1.1,0.5,H-cell,141.85410961999997,1.0,0.0,0.0,3.0,40.040471732759606,-0.12380000000000001,36.040575683266006,2.998961038961039,8.336839,1.4,CH4,2.56
1556,https://doi.org/10.1016/j.nanoen.2023.108920, C-Cu2O,Cu1O0.5,Cu2O,No,100.0,cubic,0.0,390.0,390.0,390.0,390.0,390.0,390.0,17.92,82.08,0.0,carbon paper electrode,KCl,1.0,6.9,-1.1,0.75,H-cell,141.85410961999997,1.0,0.0,0.0,3.0,40.040471732759606,-0.12380000000000001,36.040575683266006,2.998961038961039,8.336839,1.4,CH4,1.83
1557,https://doi.org/10.1016/j.nanoen.2023.108920, C-Cu2O,Cu1O0.5,Cu2O,No,100.0,cubic,0.0,390.0,390.0,390.0,390.0,390.0,390.0,31.03,68.97,0.0,carbon paper electrode,KCl,1.0,6.9,-1.1,1.0,H-cell,141.85410961999997,1.0,0.0,0.0,3.0,40.040471732759606,-0.12380000000000001,36.040575683266006,2.998961038961039,8.336839,1.4,CH4,2.92
1558,https://doi.org/10.1016/j.nanoen.2023.108920, C-Cu2O,Cu1O0.5,Cu2O,No,100.0,cubic,0.0,390.0,390.0,390.0,390.0,390.0,390.0,44.51,55.49,0.0,carbon paper electrode,KCl,1.0,6.9,-1.1,1.25,H-cell,141.85410961999997,1.0,0.0,0.0,3.0,40.040471732759606,-0.12380000000000001,36.040575683266006,2.998961038961039,8.336839,1.4,CH4,1.83
1559,https://doi.org/10.1016/j.nanoen.2023.108920, C-Cu2O,Cu1O0.5,Cu2O,No,100.0,cubic,0.0,390.0,390.0,390.0,390.0,390.0,390.0,55.58,44.42,0.0,carbon paper electrode,KCl,1.0,6.9,-1.1,1.5,H-cell,141.85410961999997,1.0,0.0,0.0,3.0,40.040471732759606,-0.12380000000000001,36.040575683266006,2.998961038961039,8.336839,1.4,CH4,2.56
1560,https://doi.org/10.1016/j.nanoen.2023.108920, C-Cu2O,Cu1O0.5,Cu2O,No,100.0,cubic,0.0,390.0,390.0,390.0,390.0,390.0,390.0,63.8,36.2,0.0,carbon paper electrode,KCl,1.0,6.9,-1.1,1.75,H-cell,141.85410961999997,1.0,0.0,0.0,3.0,40.040471732759606,-0.12380000000000001,36.040575683266006,2.998961038961039,8.336839,1.4,CH4,1.46
1561,https://doi.org/10.1016/j.nanoen.2023.108920, C-Cu2O,Cu1O0.5,Cu2O,No,100.0,cubic,0.0,390.0,390.0,390.0,390.0,390.0,390.0,82.73,17.27,0.0,carbon paper electrode,KCl,1.0,6.9,-1.1,2.0,H-cell,141.85410961999997,1.0,0.0,0.0,3.0,40.040471732759606,-0.12380000000000001,36.040575683266006,2.998961038961039,8.336839,1.4,CH4,1.83
1562,https://doi.org/10.1016/j.nanoen.2023.108920, C-Cu2O,Cu1O0.5,Cu2O,No,100.0,cubic,0.0,390.0,390.0,390.0,390.0,390.0,390.0,0.0,100.0,0.0,carbon paper electrode,KCl,1.0,6.9,-1.2,1.0,H-cell,141.85410961999997,1.0,0.0,0.0,3.0,40.040471732759606,-0.12380000000000001,36.040575683266006,2.998961038961039,8.336839,1.4,CH4,0.0
1563,https://doi.org/10.1016/j.apsusc.2024.159978,SPNC,Cu8.08O5.54H2,Cu2O,Cu(OH)2,77.97,porrous spherical,3.6,75.0,144.0,220.0,75.0,144.0,220.0,0.0,87.62,12.38,carbon paper electrode,KHCO3,0.5,8.4,-1.6,1.0,H-cell,132.4024943997344,1.2203,0.8812000000000002,0.0,3.0,36.91550680931575,-0.15548658581514826,42.171461748745,2.8547273383738725,9.201148718600326,1.116256248275016,CH4,18.18
1564,https://doi.org/10.1016/j.apsusc.2024.159978,SPNC,Cu8.08O5.54H2,Cu2O,Cu(OH)2,77.97,porrous spherical,3.6,75.0,144.0,220.0,75.0,144.0,220.0,0.0,87.62,12.38,carbon paper electrode,KHCO3,0.5,8.4,-1.5,1.0,H-cell,132.4024943997344,1.2203,0.8812000000000002,0.0,3.0,36.91550680931575,-0.15548658581514826,42.171461748745,2.8547273383738725,9.201148718600326,1.116256248275016,CH4,13.26
1565,https://doi.org/10.1016/j.apsusc.2024.159978,SPNC,Cu8.08O5.54H2,Cu2O,Cu(OH)2,77.97,porrous spherical,3.6,75.0,144.0,220.0,75.0,144.0,220.0,0.0,87.62,12.38,carbon paper electrode,KHCO3,0.5,8.4,-1.4,1.0,H-cell,132.4024943997344,1.2203,0.8812000000000002,0.0,3.0,36.91550680931575,-0.15548658581514826,42.171461748745,2.8547273383738725,9.201148718600326,1.116256248275016,CH4,8.52
1566,https://doi.org/10.1016/j.apsusc.2024.159978,SPNC,Cu8.08O5.54H2,Cu2O,Cu(OH)2,77.97,porrous spherical,3.6,75.0,144.0,220.0,75.0,144.0,220.0,0.0,87.62,12.38,carbon paper electrode,KHCO3,0.5,8.4,-1.3,1.0,H-cell,132.4024943997344,1.2203,0.8812000000000002,0.0,3.0,36.91550680931575,-0.15548658581514826,42.171461748745,2.8547273383738725,9.201148718600326,1.116256248275016,CH4,7.95
1567,https://doi.org/10.1016/j.apsusc.2024.159978,SPNC,Cu8.08O5.54H2,Cu2O,Cu(OH)2,77.97,porrous spherical,3.6,75.0,144.0,220.0,75.0,144.0,220.0,0.0,87.62,12.38,carbon paper electrode,KHCO3,0.5,8.4,-1.25,1.0,H-cell,132.4024943997344,1.2203,0.8812000000000002,0.0,3.0,36.91550680931575,-0.15548658581514826,42.171461748745,2.8547273383738725,9.201148718600326,1.116256248275016,CH4,4.36
1568,https://doi.org/10.1016/j.apsusc.2024.159978,SPNC,Cu8.08O5.54H2,Cu2O,Cu(OH)2,77.97,porrous spherical,3.6,75.0,144.0,220.0,75.0,144.0,220.0,0.0,87.62,12.38,carbon paper electrode,KHCO3,0.5,8.4,-1.2,1.0,H-cell,132.4024943997344,1.2203,0.8812000000000002,0.0,3.0,36.91550680931575,-0.15548658581514826,42.171461748745,2.8547273383738725,9.201148718600326,1.116256248275016,CH4,3.6
1569,https://doi.org/10.1016/j.apsusc.2024.159978,SPNC,Cu8.08O5.54H2,Cu2O,Cu(OH)2,77.97,porrous spherical,3.6,75.0,144.0,220.0,75.0,144.0,220.0,0.0,87.62,12.38,carbon paper electrode,KHCO3,0.5,8.4,-1.15,1.0,H-cell,132.4024943997344,1.2203,0.8812000000000002,0.0,3.0,36.91550680931575,-0.15548658581514826,42.171461748745,2.8547273383738725,9.201148718600326,1.116256248275016,CH4,9.09
1570,https://doi.org/10.1016/j.apsusc.2024.159978,SPNC,Cu8.08O5.54H2,Cu2O,Cu(OH)2,77.97,porrous spherical,3.6,75.0,144.0,220.0,75.0,144.0,220.0,0.0,87.62,12.38,carbon paper electrode,KHCO3,0.5,8.4,-1.1,1.0,H-cell,132.4024943997344,1.2203,0.8812000000000002,0.0,3.0,36.91550680931575,-0.15548658581514826,42.171461748745,2.8547273383738725,9.201148718600326,1.116256248275016,CH4,3.41
1571,https://doi.org/10.1016/j.apsusc.2024.159978,SPNC,Cu8.08O5.54H2,Cu2O,Cu(OH)2,77.97,porrous spherical,3.6,75.0,144.0,220.0,75.0,144.0,220.0,0.0,87.62,12.38,carbon paper electrode,KHCO3,0.5,8.4,-1.05,1.0,H-cell,132.4024943997344,1.2203,0.8812000000000002,0.0,3.0,36.91550680931575,-0.15548658581514826,42.171461748745,2.8547273383738725,9.201148718600326,1.116256248275016,CH4,3.98
1572,https://doi.org/10.1016/j.apsusc.2024.159978,SPNC,Cu8.08O5.54H2,Cu2O,Cu(OH)2,77.97,porrous spherical,3.6,75.0,144.0,220.0,75.0,144.0,220.0,0.0,87.62,12.38,carbon paper electrode,KHCO3,0.5,8.4,-1.0,1.0,H-cell,132.4024943997344,1.2203,0.8812000000000002,0.0,3.0,36.91550680931575,-0.15548658581514826,42.171461748745,2.8547273383738725,9.201148718600326,1.116256248275016,CH4,2.46
1573,https://doi.org/10.1016/j.apsusc.2024.159978,SPNC,Cu8.08O5.54H2,Cu2O,Cu(OH)2,77.97,porrous spherical,3.6,75.0,144.0,220.0,75.0,144.0,220.0,0.0,87.62,12.38,carbon paper electrode,KHCO3,0.5,8.4,-0.9,1.0,H-cell,132.4024943997344,1.2203,0.8812000000000002,0.0,3.0,36.91550680931575,-0.15548658581514826,42.171461748745,2.8547273383738725,9.201148718600326,1.116256248275016,CH4,3.41
1574,https://doi.org/10.1016/j.apsusc.2024.159978,SNC,Cu6.64O4.82H2,Cu2O,Cu(OH)2,73.82,sphere,0.0,275.0,300.4,375.0,275.0,300.4,375.0,0.0,84.94,15.06,carbon paper electrode,KHCO3,0.5,8.4,-1.6,1.0,H-cell,130.6220040155264,1.2618,1.0472000000000001,0.0,3.0,36.38063484540761,-0.16336325832187545,43.567601116634194,2.8290956535799716,9.384426284618526,1.0752052933183671,CH4,3.73
