Repository: vovamirosh/CO2RR_PISH

File: Datasets/raw_dataset.csv (part 14 of 22)
,Number,Autor,Publication,Title,Journal,IF,DOI,Article name,Formula,Cat. compound,Support,"Cat./Support ratio, % (at)",Morphology (TEM/SEM),"Pore size, nm",width min (nm),width aver (nm),width max (nm),length min (nm),length aver (nm),length max (nm),"Cu, % (at.)","Cu+, % (at.)","Cu(2+), % (at.)",Base,electrolyte,"conc, M",pH,RHE vs V,Product,"FE, %","Time, h","Current density, mA/cm2",Type of reactor," Energy efficiency, %",Сarbon efficiency (equivalent to single-pass carbon efficiency (SPCE),"Loading, μg/cm2","Capacitance, (uF/cm2)","ECSA, cm2",R,"BET surface, m2/g"
967,,"Xiang, Kaisong; Zhu, Fangfang; Liu, Yucheng; Pan, Yifan; Wang, Xiaoyang; Yan, Xu; Liu, Hui",2019.0,A strategy to eliminate carbon deposition on a copper electrode in order to enhance its stability in CO2RR catalysis by introducing crystal defects,Electrochemistry Communications,5.4,,,,oxidation treatment Cu nanoneedles,,,needle,,,,,,,,,,,,KHCO3,0.5,,-1.4,CO,2.79,,,,,,,,,,
968,,"Xiang, Kaisong; Zhu, Fangfang; Liu, Yucheng; Pan, Yifan; Wang, Xiaoyang; Yan, Xu; Liu, Hui",2019.0,A strategy to eliminate carbon deposition on a copper electrode in order to enhance its stability in CO2RR catalysis by introducing crystal defects,Electrochemistry Communications,5.4,,,,oxidation treatment Cu nanoneedles,,,needle,,,,,,,,,,,,KHCO3,0.5,,-1.4,CO,2.83,,,,,,,,,,
969,,"Xiang, Kaisong; Zhu, Fangfang; Liu, Yucheng; Pan, Yifan; Wang, Xiaoyang; Yan, Xu; Liu, Hui",2019.0,A strategy to eliminate carbon deposition on a copper electrode in order to enhance its stability in CO2RR catalysis by introducing crystal defects,Electrochemistry Communications,5.4,,,,oxidation treatment Cu nanoneedles,,,needle,,,,,,,,,,,,KHCO3,0.5,,-1.4,CO,3.56,,,,,,,,,,
970,,"Xiang, Kaisong; Zhu, Fangfang; Liu, Yucheng; Pan, Yifan; Wang, Xiaoyang; Yan, Xu; Liu, Hui",2019.0,A strategy to eliminate carbon deposition on a copper electrode in order to enhance its stability in CO2RR catalysis by introducing crystal defects,Electrochemistry Communications,5.4,,,,oxidation treatment Cu nanoneedles,,,needle,,,,,,,,,,,,KHCO3,0.5,,-1.4,CO,3.88,,,,,,,,,,
971,,"Xiang, Kaisong; Zhu, Fangfang; Liu, Yucheng; Pan, Yifan; Wang, Xiaoyang; Yan, Xu; Liu, Hui",2019.0,A strategy to eliminate carbon deposition on a copper electrode in order to enhance its stability in CO2RR catalysis by introducing crystal defects,Electrochemistry Communications,5.4,,,,oxidation treatment Cu nanoneedles,,,needle,,,,,,,,,,,,KHCO3,0.5,,-1.4,H2,9.2,,,,,,,,,,
972,,"Xiang, Kaisong; Zhu, Fangfang; Liu, Yucheng; Pan, Yifan; Wang, Xiaoyang; Yan, Xu; Liu, Hui",2019.0,A strategy to eliminate carbon deposition on a copper electrode in order to enhance its stability in CO2RR catalysis by introducing crystal defects,Electrochemistry Communications,5.4,,,,oxidation treatment Cu nanoneedles,,,needle,,,,,,,,,,,,KHCO3,0.5,,-1.4,H2,8.68,,,,,,,,,,
973,,"Xiang, Kaisong; Zhu, Fangfang; Liu, Yucheng; Pan, Yifan; Wang, Xiaoyang; Yan, Xu; Liu, Hui",2019.0,A strategy to eliminate carbon deposition on a copper electrode in order to enhance its stability in CO2RR catalysis by introducing crystal defects,Electrochemistry Communications,5.4,,,,oxidation treatment Cu nanoneedles,,,needle,,,,,,,,,,,,KHCO3,0.5,,-1.4,H2,8.94,,,,,,,,,,
974,,"Xiang, Kaisong; Zhu, Fangfang; Liu, Yucheng; Pan, Yifan; Wang, Xiaoyang; Yan, Xu; Liu, Hui",2019.0,A strategy to eliminate carbon deposition on a copper electrode in order to enhance its stability in CO2RR catalysis by introducing crystal defects,Electrochemistry Communications,5.4,,,,oxidation treatment Cu nanoneedles,,,needle,,,,,,,,,,,,KHCO3,0.5,,-1.4,H2,8.07,,,,,,,,,,
975,,"Xiang, Kaisong; Zhu, Fangfang; Liu, Yucheng; Pan, Yifan; Wang, Xiaoyang; Yan, Xu; Liu, Hui",2019.0,A strategy to eliminate carbon deposition on a copper electrode in order to enhance its stability in CO2RR catalysis by introducing crystal defects,Electrochemistry Communications,5.4,,,,oxidation treatment Cu nanoneedles,,,needle,,,,,,,,,,,,KHCO3,0.5,,-1.4,H2,7.95,,,,,,,,,,
976,,"Xiang, Kaisong; Zhu, Fangfang; Liu, Yucheng; Pan, Yifan; Wang, Xiaoyang; Yan, Xu; Liu, Hui",2019.0,A strategy to eliminate carbon deposition on a copper electrode in order to enhance its stability in CO2RR catalysis by introducing crystal defects,Electrochemistry Communications,5.4,,,,oxidation treatment Cu nanoneedles,,,needle,,,,,,,,,,,,KHCO3,0.5,,-1.4,H2,8.19,,,,,,,,,,
977,,"Chunxiao Liu, Menglu Zhang, Jiawei Li, Weiqing Xue, Tingting Zheng, Prof, Chuan Xia, Prof, Jie Zeng",2021.0,Nanoconfinement Engineering over Hollow Multi-Shell Structured Copper towards Efficient Electrocatalytical C−C coupling,Angewandte Chemie,16.6,,,,1-shell Hollow Multi-Shell Structured Copper,,,hollow,,,,,,,,,,,,KHCO3,0.5,,-0.65,C3H7OH,0.0,,,,,,,,,,
978,,"Chunxiao Liu, Menglu Zhang, Jiawei Li, Weiqing Xue, Tingting Zheng, Prof, Chuan Xia, Prof, Jie Zeng",2021.0,Nanoconfinement Engineering over Hollow Multi-Shell Structured Copper towards Efficient Electrocatalytical C−C coupling,Angewandte Chemie,16.6,,,,1-shell Hollow Multi-Shell Structured Copper,,,hollow,,,,,,,,,,,,KHCO3,0.5,,-0.65,acetate,7.1,,,,,,,,,,
979,,"Chunxiao Liu, Menglu Zhang, Jiawei Li, Weiqing Xue, Tingting Zheng, Prof, Chuan Xia, Prof, Jie Zeng",2021.0,Nanoconfinement Engineering over Hollow Multi-Shell Structured Copper towards Efficient Electrocatalytical C−C coupling,Angewandte Chemie,16.6,,,,1-shell Hollow Multi-Shell Structured Copper,,,hollow,,,,,,,,,,,,KHCO3,0.5,,-0.65,C2H5OH,17.15,,,,,,,,,,
980,,"Chunxiao Liu, Menglu Zhang, Jiawei Li, Weiqing Xue, Tingting Zheng, Prof, Chuan Xia, Prof, Jie Zeng",2021.0,Nanoconfinement Engineering over Hollow Multi-Shell Structured Copper towards Efficient Electrocatalytical C−C coupling,Angewandte Chemie,16.6,,,,1-shell Hollow Multi-Shell Structured Copper,,,hollow,,,,,,,,,,,,KHCO3,0.5,,-0.65,C2H2,9.34,,,,,,,,,,
981,,"Chunxiao Liu, Menglu Zhang, Jiawei Li, Weiqing Xue, Tingting Zheng, Prof, Chuan Xia, Prof, Jie Zeng",2021.0,Nanoconfinement Engineering over Hollow Multi-Shell Structured Copper towards Efficient Electrocatalytical C−C coupling,Angewandte Chemie,16.6,,,,1-shell Hollow Multi-Shell Structured Copper,,,hollow,,,,,,,,,,,,KHCO3,0.5,,-0.65,HCOOH,15.49,,,,,,,,,,
982,,"Chunxiao Liu, Menglu Zhang, Jiawei Li, Weiqing Xue, Tingting Zheng, Prof, Chuan Xia, Prof, Jie Zeng",2021.0,Nanoconfinement Engineering over Hollow Multi-Shell Structured Copper towards Efficient Electrocatalytical C−C coupling,Angewandte Chemie,16.6,,,,1-shell Hollow Multi-Shell Structured Copper,,,hollow,,,,,,,,,,,,KHCO3,0.5,,-0.65,CH4,5.8,,,,,,,,,,
983,,"Chunxiao Liu, Menglu Zhang, Jiawei Li, Weiqing Xue, Tingting Zheng, Prof, Chuan Xia, Prof, Jie Zeng",2021.0,Nanoconfinement Engineering over Hollow Multi-Shell Structured Copper towards Efficient Electrocatalytical C−C coupling,Angewandte Chemie,16.6,,,,1-shell Hollow Multi-Shell Structured Copper,,,hollow,,,,,,,,,,,,KHCO3,0.5,,-0.65,CO,37.73,,,,,,,,,,
984,,"Chunxiao Liu, Menglu Zhang, Jiawei Li, Weiqing Xue, Tingting Zheng, Prof, Chuan Xia, Prof, Jie Zeng",2021.0,Nanoconfinement Engineering over Hollow Multi-Shell Structured Copper towards Efficient Electrocatalytical C−C coupling,Angewandte Chemie,16.6,,,,1-shell Hollow Multi-Shell Structured Copper,,,hollow,,,,,,,,,,,,KHCO3,0.5,,-0.65,H2,15.47,,,,,,,,,,
985,,"Chunxiao Liu, Menglu Zhang, Jiawei Li, Weiqing Xue, Tingting Zheng, Prof, Chuan Xia, Prof, Jie Zeng",2021.0,Nanoconfinement Engineering over Hollow Multi-Shell Structured Copper towards Efficient Electrocatalytical C−C coupling,Angewandte Chemie,16.6,,,,1-shell Hollow Multi-Shell Structured Copper,,,hollow,,,,,,,,,,,,KHCO3,0.5,,-0.79,C3H7OH,5.09,,,,,,,,,,
986,,"Chunxiao Liu, Menglu Zhang, Jiawei Li, Weiqing Xue, Tingting Zheng, Prof, Chuan Xia, Prof, Jie Zeng",2021.0,Nanoconfinement Engineering over Hollow Multi-Shell Structured Copper towards Efficient Electrocatalytical C−C coupling,Angewandte Chemie,16.6,,,,1-shell Hollow Multi-Shell Structured Copper,,,hollow,,,,,,,,,,,,KHCO3,0.5,,-0.79,acetate,9.94,,,,,,,,,,
987,,"Chunxiao Liu, Menglu Zhang, Jiawei Li, Weiqing Xue, Tingting Zheng, Prof, Chuan Xia, Prof, Jie Zeng",2021.0,Nanoconfinement Engineering over Hollow Multi-Shell Structured Copper towards Efficient Electrocatalytical C−C coupling,Angewandte Chemie,16.6,,,,1-shell Hollow Multi-Shell Structured Copper,,,hollow,,,,,,,,,,,,KHCO3,0.5,,-0.79,C2H5OH,21.05,,,,,,,,,,
988,,"Chunxiao Liu, Menglu Zhang, Jiawei Li, Weiqing Xue, Tingting Zheng, Prof, Chuan Xia, Prof, Jie Zeng",2021.0,Nanoconfinement Engineering over Hollow Multi-Shell Structured Copper towards Efficient Electrocatalytical C−C coupling,Angewandte Chemie,16.6,,,,1-shell Hollow Multi-Shell Structured Copper,,,hollow,,,,,,,,,,,,KHCO3,0.5,,-0.79,C2H2,11.59,,,,,,,,,,
989,,"Chunxiao Liu, Menglu Zhang, Jiawei Li, Weiqing Xue, Tingting Zheng, Prof, Chuan Xia, Prof, Jie Zeng",2021.0,Nanoconfinement Engineering over Hollow Multi-Shell Structured Copper towards Efficient Electrocatalytical C−C coupling,Angewandte Chemie,16.6,,,,1-shell Hollow Multi-Shell Structured Copper,,,hollow,,,,,,,,,,,,KHCO3,0.5,,-0.79,HCOOH,10.88,,,,,,,,,,
990,,"Chunxiao Liu, Menglu Zhang, Jiawei Li, Weiqing Xue, Tingting Zheng, Prof, Chuan Xia, Prof, Jie Zeng",2021.0,Nanoconfinement Engineering over Hollow Multi-Shell Structured Copper towards Efficient Electrocatalytical C−C coupling,Angewandte Chemie,16.6,,,,1-shell Hollow Multi-Shell Structured Copper,,,hollow,,,,,,,,,,,,KHCO3,0.5,,-0.79,CH4,6.74,,,,,,,,,,
991,,"Chunxiao Liu, Menglu Zhang, Jiawei Li, Weiqing Xue, Tingting Zheng, Prof, Chuan Xia, Prof, Jie Zeng",2021.0,Nanoconfinement Engineering over Hollow Multi-Shell Structured Copper towards Efficient Electrocatalytical C−C coupling,Angewandte Chemie,16.6,,,,1-shell Hollow Multi-Shell Structured Copper,,,hollow,,,,,,,,,,,,KHCO3,0.5,,-0.79,CO,20.58,,,,,,,,,,
992,,"Chunxiao Liu, Menglu Zhang, Jiawei Li, Weiqing Xue, Tingting Zheng, Prof, Chuan Xia, Prof, Jie Zeng",2021.0,Nanoconfinement Engineering over Hollow Multi-Shell Structured Copper towards Efficient Electrocatalytical C−C coupling,Angewandte Chemie,16.6,,,,1-shell Hollow Multi-Shell Structured Copper,,,hollow,,,,,,,,,,,,KHCO3,0.5,,-0.79,H2,14.17,,,,,,,,,,
993,,"Chunxiao Liu, Menglu Zhang, Jiawei Li, Weiqing Xue, Tingting Zheng, Prof, Chuan Xia, Prof, Jie Zeng",2021.0,Nanoconfinement Engineering over Hollow Multi-Shell Structured Copper towards Efficient Electrocatalytical C−C coupling,Angewandte Chemie,16.6,,,,1-shell Hollow Multi-Shell Structured Copper,,,hollow,,,,,,,,,,,,KHCO3,0.5,,-0.85,C3H7OH,0.18,,,,,,,,,,
994,,"Chunxiao Liu, Menglu Zhang, Jiawei Li, Weiqing Xue, Tingting Zheng, Prof, Chuan Xia, Prof, Jie Zeng",2021.0,Nanoconfinement Engineering over Hollow Multi-Shell Structured Copper towards Efficient Electrocatalytical C−C coupling,Angewandte Chemie,16.6,,,,1-shell Hollow Multi-Shell Structured Copper,,,hollow,,,,,,,,,,,,KHCO3,0.5,,-0.85,acetate,16.25,,,,,,,,,,
995,,"Chunxiao Liu, Menglu Zhang, Jiawei Li, Weiqing Xue, Tingting Zheng, Prof, Chuan Xia, Prof, Jie Zeng",2021.0,Nanoconfinement Engineering over Hollow Multi-Shell Structured Copper towards Efficient Electrocatalytical C−C coupling,Angewandte Chemie,16.6,,,,1-shell Hollow Multi-Shell Structured Copper,,,hollow,,,,,,,,,,,,KHCO3,0.5,,-0.85,C2H5OH,22.93,,,,,,,,,,
996,,"Chunxiao Liu, Menglu Zhang, Jiawei Li, Weiqing Xue, Tingting Zheng, Prof, Chuan Xia, Prof, Jie Zeng",2021.0,Nanoconfinement Engineering over Hollow Multi-Shell Structured Copper towards Efficient Electrocatalytical C−C coupling,Angewandte Chemie,16.6,,,,1-shell Hollow Multi-Shell Structured Copper,,,hollow,,,,,,,,,,,,KHCO3,0.5,,-0.85,C2H2,13.0,,,,,,,,,,
997,,"Chunxiao Liu, Menglu Zhang, Jiawei Li, Weiqing Xue, Tingting Zheng, Prof, Chuan Xia, Prof, Jie Zeng",2021.0,Nanoconfinement Engineering over Hollow Multi-Shell Structured Copper towards Efficient Electrocatalytical C−C coupling,Angewandte Chemie,16.6,,,,1-shell Hollow Multi-Shell Structured Copper,,,hollow,,,,,,,,,,,,KHCO3,0.5,,-0.85,HCOOH,8.49,,,,,,,,,,
998,,"Chunxiao Liu, Menglu Zhang, Jiawei Li, Weiqing Xue, Tingting Zheng, Prof, Chuan Xia, Prof, Jie Zeng",2021.0,Nanoconfinement Engineering over Hollow Multi-Shell Structured Copper towards Efficient Electrocatalytical C−C coupling,Angewandte Chemie,16.6,,,,1-shell Hollow Multi-Shell Structured Copper,,,hollow,,,,,,,,,,,,KHCO3,0.5,,-0.85,CH4,9.75,,,,,,,,,,
999,,"Chunxiao Liu, Menglu Zhang, Jiawei Li, Weiqing Xue, Tingting Zheng, Prof, Chuan Xia, Prof, Jie Zeng",2021.0,Nanoconfinement Engineering over Hollow Multi-Shell Structured Copper towards Efficient Electrocatalytical C−C coupling,Angewandte Chemie,16.6,,,,1-shell Hollow Multi-Shell Structured Copper,,,hollow,,,,,,,,,,,,KHCO3,0.5,,-0.85,CO,15.17,,,,,,,,,,
1000,,"Chunxiao Liu, Menglu Zhang, Jiawei Li, Weiqing Xue, Tingting Zheng, Prof, Chuan Xia, Prof, Jie Zeng",2021.0,Nanoconfinement Engineering over Hollow Multi-Shell Structured Copper towards Efficient Electrocatalytical C−C coupling,Angewandte Chemie,16.6,,,,1-shell Hollow Multi-Shell Structured Copper,,,hollow,,,,,,,,,,,,KHCO3,0.5,,-0.85,H2,13.85,,,,,,,,,,
1001,,"Chunxiao Liu, Menglu Zhang, Jiawei Li, Weiqing Xue, Tingting Zheng, Prof, Chuan Xia, Prof, Jie Zeng",2021.0,Nanoconfinement Engineering over Hollow Multi-Shell Structured Copper towards Efficient Electrocatalytical C−C coupling,Angewandte Chemie,16.6,,,,1-shell Hollow Multi-Shell Structured Copper,,,hollow,,,,,,,,,,,,KHCO3,0.5,,-0.88,C3H7OH,0.0,,,,,,,,,,
1002,,"Chunxiao Liu, Menglu Zhang, Jiawei Li, Weiqing Xue, Tingting Zheng, Prof, Chuan Xia, Prof, Jie Zeng",2021.0,Nanoconfinement Engineering over Hollow Multi-Shell Structured Copper towards Efficient Electrocatalytical C−C coupling,Angewandte Chemie,16.6,,,,1-shell Hollow Multi-Shell Structured Copper,,,hollow,,,,,,,,,,,,KHCO3,0.5,,-0.88,acetate,16.98,,,,,,,,,,
1003,,"Chunxiao Liu, Menglu Zhang, Jiawei Li, Weiqing Xue, Tingting Zheng, Prof, Chuan Xia, Prof, Jie Zeng",2021.0,Nanoconfinement Engineering over Hollow Multi-Shell Structured Copper towards Efficient Electrocatalytical C−C coupling,Angewandte Chemie,16.6,,,,1-shell Hollow Multi-Shell Structured Copper,,,hollow,,,,,,,,,,,,KHCO3,0.5,,-0.88,C2H5OH,19.32,,,,,,,,,,
1004,,"Chunxiao Liu, Menglu Zhang, Jiawei Li, Weiqing Xue, Tingting Zheng, Prof, Chuan Xia, Prof, Jie Zeng",2021.0,Nanoconfinement Engineering over Hollow Multi-Shell Structured Copper towards Efficient Electrocatalytical C−C coupling,Angewandte Chemie,16.6,,,,1-shell Hollow Multi-Shell Structured Copper,,,hollow,,,,,,,,,,,,KHCO3,0.5,,-0.88,C2H2,10.65,,,,,,,,,,
1005,,"Chunxiao Liu, Menglu Zhang, Jiawei Li, Weiqing Xue, Tingting Zheng, Prof, Chuan Xia, Prof, Jie Zeng",2021.0,Nanoconfinement Engineering over Hollow Multi-Shell Structured Copper towards Efficient Electrocatalytical C−C coupling,Angewandte Chemie,16.6,,,,1-shell Hollow Multi-Shell Structured Copper,,,hollow,,,,,,,,,,,,KHCO3,0.5,,-0.88,HCOOH,10.65,,,,,,,,,,
1006,,"Chunxiao Liu, Menglu Zhang, Jiawei Li, Weiqing Xue, Tingting Zheng, Prof, Chuan Xia, Prof, Jie Zeng",2021.0,Nanoconfinement Engineering over Hollow Multi-Shell Structured Copper towards Efficient Electrocatalytical C−C coupling,Angewandte Chemie,16.6,,,,1-shell Hollow Multi-Shell Structured Copper,,,hollow,,,,,,,,,,,,KHCO3,0.5,,-0.88,CH4,12.82,,,,,,,,,,
1007,,"Chunxiao Liu, Menglu Zhang, Jiawei Li, Weiqing Xue, Tingting Zheng, Prof, Chuan Xia, Prof, Jie Zeng",2021.0,Nanoconfinement Engineering over Hollow Multi-Shell Structured Copper towards Efficient Electrocatalytical C−C coupling,Angewandte Chemie,16.6,,,,1-shell Hollow Multi-Shell Structured Copper,,,hollow,,,,,,,,,,,,KHCO3,0.5,,-0.88,CO,12.82,,,,,,,,,,
1008,,"Chunxiao Liu, Menglu Zhang, Jiawei Li, Weiqing Xue, Tingting Zheng, Prof, Chuan Xia, Prof, Jie Zeng",2021.0,Nanoconfinement Engineering over Hollow Multi-Shell Structured Copper towards Efficient Electrocatalytical C−C coupling,Angewandte Chemie,16.6,,,,1-shell Hollow Multi-Shell Structured Copper,,,hollow,,,,,,,,,,,,KHCO3,0.5,,-0.88,H2,15.53,,,,,,,,,,
1009,,"Chunxiao Liu, Menglu Zhang, Jiawei Li, Weiqing Xue, Tingting Zheng, Prof, Chuan Xia, Prof, Jie Zeng",2021.0,Nanoconfinement Engineering over Hollow Multi-Shell Structured Copper towards Efficient Electrocatalytical C−C coupling,Angewandte Chemie,16.6,,,,1-shell Hollow Multi-Shell Structured Copper,,,hollow,,,,,,,,,,,,KHCO3,0.5,,-0.91,C3H7OH,0.0,,,,,,,,,,
1010,,"Chunxiao Liu, Menglu Zhang, Jiawei Li, Weiqing Xue, Tingting Zheng, Prof, Chuan Xia, Prof, Jie Zeng",2021.0,Nanoconfinement Engineering over Hollow Multi-Shell Structured Copper towards Efficient Electrocatalytical C−C coupling,Angewandte Chemie,16.6,,,,1-shell Hollow Multi-Shell Structured Copper,,,hollow,,,,,,,,,,,,KHCO3,0.5,,-0.91,acetate,11.74,,,,,,,,,,
1011,,"Chunxiao Liu, Menglu Zhang, Jiawei Li, Weiqing Xue, Tingting Zheng, Prof, Chuan Xia, Prof, Jie Zeng",2021.0,Nanoconfinement Engineering over Hollow Multi-Shell Structured Copper towards Efficient Electrocatalytical C−C coupling,Angewandte Chemie,16.6,,,,1-shell Hollow Multi-Shell Structured Copper,,,hollow,,,,,,,,,,,,KHCO3,0.5,,-0.91,C2H5OH,15.71,,,,,,,,,,
1012,,"Chunxiao Liu, Menglu Zhang, Jiawei Li, Weiqing Xue, Tingting Zheng, Prof, Chuan Xia, Prof, Jie Zeng",2021.0,Nanoconfinement Engineering over Hollow Multi-Shell Structured Copper towards Efficient Electrocatalytical C−C coupling,Angewandte Chemie,16.6,,,,1-shell Hollow Multi-Shell Structured Copper,,,hollow,,,,,,,,,,,,KHCO3,0.5,,-0.91,C2H2,7.22,,,,,,,,,,
1013,,"Chunxiao Liu, Menglu Zhang, Jiawei Li, Weiqing Xue, Tingting Zheng, Prof, Chuan Xia, Prof, Jie Zeng",2021.0,Nanoconfinement Engineering over Hollow Multi-Shell Structured Copper towards Efficient Electrocatalytical C−C coupling,Angewandte Chemie,16.6,,,,1-shell Hollow Multi-Shell Structured Copper,,,hollow,,,,,,,,,,,,KHCO3,0.5,,-0.91,HCOOH,18.96,,,,,,,,,,
1014,,"Chunxiao Liu, Menglu Zhang, Jiawei Li, Weiqing Xue, Tingting Zheng, Prof, Chuan Xia, Prof, Jie Zeng",2021.0,Nanoconfinement Engineering over Hollow Multi-Shell Structured Copper towards Efficient Electrocatalytical C−C coupling,Angewandte Chemie,16.6,,,,1-shell Hollow Multi-Shell Structured Copper,,,hollow,,,,,,,,,,,,KHCO3,0.5,,-0.91,CH4,13.0,,,,,,,,,,
1015,,"Chunxiao Liu, Menglu Zhang, Jiawei Li, Weiqing Xue, Tingting Zheng, Prof, Chuan Xia, Prof, Jie Zeng",2021.0,Nanoconfinement Engineering over Hollow Multi-Shell Structured Copper towards Efficient Electrocatalytical C−C coupling,Angewandte Chemie,16.6,,,,1-shell Hollow Multi-Shell Structured Copper,,,hollow,,,,,,,,,,,,KHCO3,0.5,,-0.91,CO,15.53,,,,,,,,,,
1016,,"Chunxiao Liu, Menglu Zhang, Jiawei Li, Weiqing Xue, Tingting Zheng, Prof, Chuan Xia, Prof, Jie Zeng",2021.0,Nanoconfinement Engineering over Hollow Multi-Shell Structured Copper towards Efficient Electrocatalytical C−C coupling,Angewandte Chemie,16.6,,,,1-shell Hollow Multi-Shell Structured Copper,,,hollow,,,,,,,,,,,,KHCO3,0.5,,-0.91,H2,19.5,,,,,,,,,,
1017,,"Chunxiao Liu, Menglu Zhang, Jiawei Li, Weiqing Xue, Tingting Zheng, Prof, Chuan Xia, Prof, Jie Zeng",2021.0,Nanoconfinement Engineering over Hollow Multi-Shell Structured Copper towards Efficient Electrocatalytical C−C coupling,Angewandte Chemie,16.6,,,,2-shell Hollow Multi-Shell Structured Copper,,,hollow,,,,,,,,,,,,KHCO3,0.5,,-0.65,C3H7OH,3.08,,,,,,,,,,
1018,,"Chunxiao Liu, Menglu Zhang, Jiawei Li, Weiqing Xue, Tingting Zheng, Prof, Chuan Xia, Prof, Jie Zeng",2021.0,Nanoconfinement Engineering over Hollow Multi-Shell Structured Copper towards Efficient Electrocatalytical C−C coupling,Angewandte Chemie,16.6,,,,2-shell Hollow Multi-Shell Structured Copper,,,hollow,,,,,,,,,,,,KHCO3,0.5,,-0.65,acetate,0.0,,,,,,,,,,
1019,,"Chunxiao Liu, Menglu Zhang, Jiawei Li, Weiqing Xue, Tingting Zheng, Prof, Chuan Xia, Prof, Jie Zeng",2021.0,Nanoconfinement Engineering over Hollow Multi-Shell Structured Copper towards Efficient Electrocatalytical C−C coupling,Angewandte Chemie,16.6,,,,2-shell Hollow Multi-Shell Structured Copper,,,hollow,,,,,,,,,,,,KHCO3,0.5,,-0.65,C2H5OH,20.11,,,,,,,,,,
1020,,"Chunxiao Liu, Menglu Zhang, Jiawei Li, Weiqing Xue, Tingting Zheng, Prof, Chuan Xia, Prof, Jie Zeng",2021.0,Nanoconfinement Engineering over Hollow Multi-Shell Structured Copper towards Efficient Electrocatalytical C−C coupling,Angewandte Chemie,16.6,,,,2-shell Hollow Multi-Shell Structured Copper,,,hollow,,,,,,,,,,,,KHCO3,0.5,,-0.65,C2H2,8.52,,,,,,,,,,
1021,,"Chunxiao Liu, Menglu Zhang, Jiawei Li, Weiqing Xue, Tingting Zheng, Prof, Chuan Xia, Prof, Jie Zeng",2021.0,Nanoconfinement Engineering over Hollow Multi-Shell Structured Copper towards Efficient Electrocatalytical C−C coupling,Angewandte Chemie,16.6,,,,2-shell Hollow Multi-Shell Structured Copper,,,hollow,,,,,,,,,,,,KHCO3,0.5,,-0.65,HCOOH,31.82,,,,,,,,,,
1022,,"Chunxiao Liu, Menglu Zhang, Jiawei Li, Weiqing Xue, Tingting Zheng, Prof, Chuan Xia, Prof, Jie Zeng",2021.0,Nanoconfinement Engineering over Hollow Multi-Shell Structured Copper towards Efficient Electrocatalytical C−C coupling,Angewandte Chemie,16.6,,,,2-shell Hollow Multi-Shell Structured Copper,,,hollow,,,,,,,,,,,,KHCO3,0.5,,-0.65,CH4,0.0,,,,,,,,,,
1023,,"Chunxiao Liu, Menglu Zhang, Jiawei Li, Weiqing Xue, Tingting Zheng, Prof, Chuan Xia, Prof, Jie Zeng",2021.0,Nanoconfinement Engineering over Hollow Multi-Shell Structured Copper towards Efficient Electrocatalytical C−C coupling,Angewandte Chemie,16.6,,,,2-shell Hollow Multi-Shell Structured Copper,,,hollow,,,,,,,,,,,,KHCO3,0.5,,-0.65,CO,27.8,,,,,,,,,,
1024,,"Chunxiao Liu, Menglu Zhang, Jiawei Li, Weiqing Xue, Tingting Zheng, Prof, Chuan Xia, Prof, Jie Zeng",2021.0,Nanoconfinement Engineering over Hollow Multi-Shell Structured Copper towards Efficient Electrocatalytical C−C coupling,Angewandte Chemie,16.6,,,,2-shell Hollow Multi-Shell Structured Copper,,,hollow,,,,,,,,,,,,KHCO3,0.5,,-0.65,H2,14.79,,,,,,,,,,
1025,,"Chunxiao Liu, Menglu Zhang, Jiawei Li, Weiqing Xue, Tingting Zheng, Prof, Chuan Xia, Prof, Jie Zeng",2021.0,Nanoconfinement Engineering over Hollow Multi-Shell Structured Copper towards Efficient Electrocatalytical C−C coupling,Angewandte Chemie,16.6,,,,2-shell Hollow Multi-Shell Structured Copper,,,hollow,,,,,,,,,,,,KHCO3,0.5,,-0.79,C3H7OH,4.97,,,,,,,,,,
1026,,"Chunxiao Liu, Menglu Zhang, Jiawei Li, Weiqing Xue, Tingting Zheng, Prof, Chuan Xia, Prof, Jie Zeng",2021.0,Nanoconfinement Engineering over Hollow Multi-Shell Structured Copper towards Efficient Electrocatalytical C−C coupling,Angewandte Chemie,16.6,,,,2-shell Hollow Multi-Shell Structured Copper,,,hollow,,,,,,,,,,,,KHCO3,0.5,,-0.79,acetate,7.22,,,,,,,,,,
1027,,"Chunxiao Liu, Menglu Zhang, Jiawei Li, Weiqing Xue, Tingting Zheng, Prof, Chuan Xia, Prof, Jie Zeng",2021.0,Nanoconfinement Engineering over Hollow Multi-Shell Structured Copper towards Efficient Electrocatalytical C−C coupling,Angewandte Chemie,16.6,,,,2-shell Hollow Multi-Shell Structured Copper,,,hollow,,,,,,,,,,,,KHCO3,0.5,,-0.79,C2H5OH,28.39,,,,,,,,,,
1028,,"Chunxiao Liu, Menglu Zhang, Jiawei Li, Weiqing Xue, Tingting Zheng, Prof, Chuan Xia, Prof, Jie Zeng",2021.0,Nanoconfinement Engineering over Hollow Multi-Shell Structured Copper towards Efficient Electrocatalytical C−C coupling,Angewandte Chemie,16.6,,,,2-shell Hollow Multi-Shell Structured Copper,,,hollow,,,,,,,,,,,,KHCO3,0.5,,-0.79,C2H2,18.33,,,,,,,,,,
1029,,"Chunxiao Liu, Menglu Zhang, Jiawei Li, Weiqing Xue, Tingting Zheng, Prof, Chuan Xia, Prof, Jie Zeng",2021.0,Nanoconfinement Engineering over Hollow Multi-Shell Structured Copper towards Efficient Electrocatalytical C−C coupling,Angewandte Chemie,16.6,,,,2-shell Hollow Multi-Shell Structured Copper,,,hollow,,,,,,,,,,,,KHCO3,0.5,,-0.79,HCOOH,17.62,,,,,,,,,,
1030,,"Chunxiao Liu, Menglu Zhang, Jiawei Li, Weiqing Xue, Tingting Zheng, Prof, Chuan Xia, Prof, Jie Zeng",2021.0,Nanoconfinement Engineering over Hollow Multi-Shell Structured Copper towards Efficient Electrocatalytical C−C coupling,Angewandte Chemie,16.6,,,,2-shell Hollow Multi-Shell Structured Copper,,,hollow,,,,,,,,,,,,KHCO3,0.5,,-0.79,CH4,4.26,,,,,,,,,,
1031,,"Chunxiao Liu, Menglu Zhang, Jiawei Li, Weiqing Xue, Tingting Zheng, Prof, Chuan Xia, Prof, Jie Zeng",2021.0,Nanoconfinement Engineering over Hollow Multi-Shell Structured Copper towards Efficient Electrocatalytical C−C coupling,Angewandte Chemie,16.6,,,,2-shell Hollow Multi-Shell Structured Copper,,,hollow,,,,,,,,,,,,KHCO3,0.5,,-0.79,CO,13.96,,,,,,,,,,
1032,,"Chunxiao Liu, Menglu Zhang, Jiawei Li, Weiqing Xue, Tingting Zheng, Prof, Chuan Xia, Prof, Jie Zeng",2021.0,Nanoconfinement Engineering over Hollow Multi-Shell Structured Copper towards Efficient Electrocatalytical C−C coupling,Angewandte Chemie,16.6,,,,2-shell Hollow Multi-Shell Structured Copper,,,hollow,,,,,,,,,,,,KHCO3,0.5,,-0.79,H2,9.58,,,,,,,,,,
1033,,"Chunxiao Liu, Menglu Zhang, Jiawei Li, Weiqing Xue, Tingting Zheng, Prof, Chuan Xia, Prof, Jie Zeng",2021.0,Nanoconfinement Engineering over Hollow Multi-Shell Structured Copper towards Efficient Electrocatalytical C−C coupling,Angewandte Chemie,16.6,,,,2-shell Hollow Multi-Shell Structured Copper,,,hollow,,,,,,,,,,,,KHCO3,0.5,,-0.85,C3H7OH,0.0,,,,,,,,,,
1034,,"Chunxiao Liu, Menglu Zhang, Jiawei Li, Weiqing Xue, Tingting Zheng, Prof, Chuan Xia, Prof, Jie Zeng",2021.0,Nanoconfinement Engineering over Hollow Multi-Shell Structured Copper towards Efficient Electrocatalytical C−C coupling,Angewandte Chemie,16.6,,,,2-shell Hollow Multi-Shell Structured Copper,,,hollow,,,,,,,,,,,,KHCO3,0.5,,-0.85,acetate,14.19,,,,,,,,,,
1035,,"Chunxiao Liu, Menglu Zhang, Jiawei Li, Weiqing Xue, Tingting Zheng, Prof, Chuan Xia, Prof, Jie Zeng",2021.0,Nanoconfinement Engineering over Hollow Multi-Shell Structured Copper towards Efficient Electrocatalytical C−C coupling,Angewandte Chemie,16.6,,,,2-shell Hollow Multi-Shell Structured Copper,,,hollow,,,,,,,,,,,,KHCO3,0.5,,-0.85,C2H5OH,28.15,,,,,,,,,,
1036,,"Chunxiao Liu, Menglu Zhang, Jiawei Li, Weiqing Xue, Tingting Zheng, Prof, Chuan Xia, Prof, Jie Zeng",2021.0,Nanoconfinement Engineering over Hollow Multi-Shell Structured Copper towards Efficient Electrocatalytical C−C coupling,Angewandte Chemie,16.6,,,,2-shell Hollow Multi-Shell Structured Copper,,,hollow,,,,,,,,,,,,KHCO3,0.5,,-0.85,C2H2,21.65,,,,,,,,,,
1037,,"Chunxiao Liu, Menglu Zhang, Jiawei Li, Weiqing Xue, Tingting Zheng, Prof, Chuan Xia, Prof, Jie Zeng",2021.0,Nanoconfinement Engineering over Hollow Multi-Shell Structured Copper towards Efficient Electrocatalytical C−C coupling,Angewandte Chemie,16.6,,,,2-shell Hollow Multi-Shell Structured Copper,,,hollow,,,,,,,,,,,,KHCO3,0.5,,-0.85,HCOOH,13.01,,,,,,,,,,
1038,,"Chunxiao Liu, Menglu Zhang, Jiawei Li, Weiqing Xue, Tingting Zheng, Prof, Chuan Xia, Prof, Jie Zeng",2021.0,Nanoconfinement Engineering over Hollow Multi-Shell Structured Copper towards Efficient Electrocatalytical C−C coupling,Angewandte Chemie,16.6,,,,2-shell Hollow Multi-Shell Structured Copper,,,hollow,,,,,,,,,,,,KHCO3,0.5,,-0.85,CH4,0.0,,,,,,,,,,
1039,,"Chunxiao Liu, Menglu Zhang, Jiawei Li, Weiqing Xue, Tingting Zheng, Prof, Chuan Xia, Prof, Jie Zeng",2021.0,Nanoconfinement Engineering over Hollow Multi-Shell Structured Copper towards Efficient Electrocatalytical C−C coupling,Angewandte Chemie,16.6,,,,2-shell Hollow Multi-Shell Structured Copper,,,hollow,,,,,,,,,,,,KHCO3,0.5,,-0.85,CO,9.11,,,,,,,,,,
1040,,"Chunxiao Liu, Menglu Zhang, Jiawei Li, Weiqing Xue, Tingting Zheng, Prof, Chuan Xia, Prof, Jie Zeng",2021.0,Nanoconfinement Engineering over Hollow Multi-Shell Structured Copper towards Efficient Electrocatalytical C−C coupling,Angewandte Chemie,16.6,,,,2-shell Hollow Multi-Shell Structured Copper,,,hollow,,,,,,,,,,,,KHCO3,0.5,,-0.85,H2,10.65,,,,,,,,,,
1041,,"Chunxiao Liu, Menglu Zhang, Jiawei Li, Weiqing Xue, Tingting Zheng, Prof, Chuan Xia, Prof, Jie Zeng",2021.0,Nanoconfinement Engineering over Hollow Multi-Shell Structured Copper towards Efficient Electrocatalytical C−C coupling,Angewandte Chemie,16.6,,,,2-shell Hollow Multi-Shell Structured Copper,,,hollow,,,,,,,,,,,,KHCO3,0.5,,-0.88,C3H7OH,-0.12,,,,,,,,,,
1042,,"Chunxiao Liu, Menglu Zhang, Jiawei Li, Weiqing Xue, Tingting Zheng, Prof, Chuan Xia, Prof, Jie Zeng",2021.0,Nanoconfinement Engineering over Hollow Multi-Shell Structured Copper towards Efficient Electrocatalytical C−C coupling,Angewandte Chemie,16.6,,,,2-shell Hollow Multi-Shell Structured Copper,,,hollow,,,,,,,,,,,,KHCO3,0.5,,-0.88,acetate,13.13,,,,,,,,,,
1043,,"Chunxiao Liu, Menglu Zhang, Jiawei Li, Weiqing Xue, Tingting Zheng, Prof, Chuan Xia, Prof, Jie Zeng",2021.0,Nanoconfinement Engineering over Hollow Multi-Shell Structured Copper towards Efficient Electrocatalytical C−C coupling,Angewandte Chemie,16.6,,,,2-shell Hollow Multi-Shell Structured Copper,,,hollow,,,,,,,,,,,,KHCO3,0.5,,-0.88,C2H5OH,27.32,,,,,,,,,,
1044,,"Chunxiao Liu, Menglu Zhang, Jiawei Li, Weiqing Xue, Tingting Zheng, Prof, Chuan Xia, Prof, Jie Zeng",2021.0,Nanoconfinement Engineering over Hollow Multi-Shell Structured Copper towards Efficient Electrocatalytical C−C coupling,Angewandte Chemie,16.6,,,,2-shell Hollow Multi-Shell Structured Copper,,,hollow,,,,,,,,,,,,KHCO3,0.5,,-0.88,C2H2,21.53,,,,,,,,,,
1045,,"Chunxiao Liu, Menglu Zhang, Jiawei Li, Weiqing Xue, Tingting Zheng, Prof, Chuan Xia, Prof, Jie Zeng",2021.0,Nanoconfinement Engineering over Hollow Multi-Shell Structured Copper towards Efficient Electrocatalytical C−C coupling,Angewandte Chemie,16.6,,,,2-shell Hollow Multi-Shell Structured Copper,,,hollow,,,,,,,,,,,,KHCO3,0.5,,-0.88,HCOOH,9.23,,,,,,,,,,
1046,,"Chunxiao Liu, Menglu Zhang, Jiawei Li, Weiqing Xue, Tingting Zheng, Prof, Chuan Xia, Prof, Jie Zeng",2021.0,Nanoconfinement Engineering over Hollow Multi-Shell Structured Copper towards Efficient Electrocatalytical C−C coupling,Angewandte Chemie,16.6,,,,2-shell Hollow Multi-Shell Structured Copper,,,hollow,,,,,,,,,,,,KHCO3,0.5,,-0.88,CH4,3.67,,,,,,,,,,
1047,,"Chunxiao Liu, Menglu Zhang, Jiawei Li, Weiqing Xue, Tingting Zheng, Prof, Chuan Xia, Prof, Jie Zeng",2021.0,Nanoconfinement Engineering over Hollow Multi-Shell Structured Copper towards Efficient Electrocatalytical C−C coupling,Angewandte Chemie,16.6,,,,2-shell Hollow Multi-Shell Structured Copper,,,hollow,,,,,,,,,,,,KHCO3,0.5,,-0.88,CO,5.91,,,,,,,,,,
1048,,"Chunxiao Liu, Menglu Zhang, Jiawei Li, Weiqing Xue, Tingting Zheng, Prof, Chuan Xia, Prof, Jie Zeng",2021.0,Nanoconfinement Engineering over Hollow Multi-Shell Structured Copper towards Efficient Electrocatalytical C−C coupling,Angewandte Chemie,16.6,,,,2-shell Hollow Multi-Shell Structured Copper,,,hollow,,,,,,,,,,,,KHCO3,0.5,,-0.88,H2,12.18,,,,,,,,,,
1049,,"Chunxiao Liu, Menglu Zhang, Jiawei Li, Weiqing Xue, Tingting Zheng, Prof, Chuan Xia, Prof, Jie Zeng",2021.0,Nanoconfinement Engineering over Hollow Multi-Shell Structured Copper towards Efficient Electrocatalytical C−C coupling,Angewandte Chemie,16.6,,,,2-shell Hollow Multi-Shell Structured Copper,,,hollow,,,,,,,,,,,,KHCO3,0.5,,-0.91,C3H7OH,0.0,,,,,,,,,,
1050,,"Chunxiao Liu, Menglu Zhang, Jiawei Li, Weiqing Xue, Tingting Zheng, Prof, Chuan Xia, Prof, Jie Zeng",2021.0,Nanoconfinement Engineering over Hollow Multi-Shell Structured Copper towards Efficient Electrocatalytical C−C coupling,Angewandte Chemie,16.6,,,,2-shell Hollow Multi-Shell Structured Copper,,,hollow,,,,,,,,,,,,KHCO3,0.5,,-0.91,acetate,17.03,,,,,,,,,,
1051,,"Chunxiao Liu, Menglu Zhang, Jiawei Li, Weiqing Xue, Tingting Zheng, Prof, Chuan Xia, Prof, Jie Zeng",2021.0,Nanoconfinement Engineering over Hollow Multi-Shell Structured Copper towards Efficient Electrocatalytical C−C coupling,Angewandte Chemie,16.6,,,,2-shell Hollow Multi-Shell Structured Copper,,,hollow,,,,,,,,,,,,KHCO3,0.5,,-0.91,C2H5OH,22.24,,,,,,,,,,
1052,,"Chunxiao Liu, Menglu Zhang, Jiawei Li, Weiqing Xue, Tingting Zheng, Prof, Chuan Xia, Prof, Jie Zeng",2021.0,Nanoconfinement Engineering over Hollow Multi-Shell Structured Copper towards Efficient Electrocatalytical C−C coupling,Angewandte Chemie,16.6,,,,2-shell Hollow Multi-Shell Structured Copper,,,hollow,,,,,,,,,,,,KHCO3,0.5,,-0.91,C2H2,17.62,,,,,,,,,,
1053,,"Chunxiao Liu, Menglu Zhang, Jiawei Li, Weiqing Xue, Tingting Zheng, Prof, Chuan Xia, Prof, Jie Zeng",2021.0,Nanoconfinement Engineering over Hollow Multi-Shell Structured Copper towards Efficient Electrocatalytical C−C coupling,Angewandte Chemie,16.6,,,,2-shell Hollow Multi-Shell Structured Copper,,,hollow,,,,,,,,,,,,KHCO3,0.5,,-0.91,HCOOH,10.05,,,,,,,,,,
1054,,"Chunxiao Liu, Menglu Zhang, Jiawei Li, Weiqing Xue, Tingting Zheng, Prof, Chuan Xia, Prof, Jie Zeng",2021.0,Nanoconfinement Engineering over Hollow Multi-Shell Structured Copper towards Efficient Electrocatalytical C−C coupling,Angewandte Chemie,16.6,,,,2-shell Hollow Multi-Shell Structured Copper,,,hollow,,,,,,,,,,,,KHCO3,0.5,,-0.91,CH4,6.15,,,,,,,,,,
1055,,"Chunxiao Liu, Menglu Zhang, Jiawei Li, Weiqing Xue, Tingting Zheng, Prof, Chuan Xia, Prof, Jie Zeng",2021.0,Nanoconfinement Engineering over Hollow Multi-Shell Structured Copper towards Efficient Electrocatalytical C−C coupling,Angewandte Chemie,16.6,,,,2-shell Hollow Multi-Shell Structured Copper,,,hollow,,,,,,,,,,,,KHCO3,0.5,,-0.91,CO,4.97,,,,,,,,,,
1056,,"Chunxiao Liu, Menglu Zhang, Jiawei Li, Weiqing Xue, Tingting Zheng, Prof, Chuan Xia, Prof, Jie Zeng",2021.0,Nanoconfinement Engineering over Hollow Multi-Shell Structured Copper towards Efficient Electrocatalytical C−C coupling,Angewandte Chemie,16.6,,,,2-shell Hollow Multi-Shell Structured Copper,,,hollow,,,,,,,,,,,,KHCO3,0.5,,-0.91,H2,14.55,,,,,,,,,,
1057,,"Chunxiao Liu, Menglu Zhang, Jiawei Li, Weiqing Xue, Tingting Zheng, Prof, Chuan Xia, Prof, Jie Zeng",2021.0,Nanoconfinement Engineering over Hollow Multi-Shell Structured Copper towards Efficient Electrocatalytical C−C coupling,Angewandte Chemie,16.6,,,,3-shell Hollow Multi-Shell Structured Copper,,,hollow,,,,,,,,,,,,KHCO3,0.5,,-0.65,C3H7OH,12.77,,,,,,,,,,
1058,,"Chunxiao Liu, Menglu Zhang, Jiawei Li, Weiqing Xue, Tingting Zheng, Prof, Chuan Xia, Prof, Jie Zeng",2021.0,Nanoconfinement Engineering over Hollow Multi-Shell Structured Copper towards Efficient Electrocatalytical C−C coupling,Angewandte Chemie,16.6,,,,3-shell Hollow Multi-Shell Structured Copper,,,hollow,,,,,,,,,,,,KHCO3,0.5,,-0.65,acetate,3.9,,,,,,,,,,
1059,,"Chunxiao Liu, Menglu Zhang, Jiawei Li, Weiqing Xue, Tingting Zheng, Prof, Chuan Xia, Prof, Jie Zeng",2021.0,Nanoconfinement Engineering over Hollow Multi-Shell Structured Copper towards Efficient Electrocatalytical C−C coupling,Angewandte Chemie,16.6,,,,3-shell Hollow Multi-Shell Structured Copper,,,hollow,,,,,,,,,,,,KHCO3,0.5,,-0.65,C2H5OH,17.03,,,,,,,,,,
1060,,"Chunxiao Liu, Menglu Zhang, Jiawei Li, Weiqing Xue, Tingting Zheng, Prof, Chuan Xia, Prof, Jie Zeng",2021.0,Nanoconfinement Engineering over Hollow Multi-Shell Structured Copper towards Efficient Electrocatalytical C−C coupling,Angewandte Chemie,16.6,,,,3-shell Hollow Multi-Shell Structured Copper,,,hollow,,,,,,,,,,,,KHCO3,0.5,,-0.65,C2H2,20.82,,,,,,,,,,
1061,,"Chunxiao Liu, Menglu Zhang, Jiawei Li, Weiqing Xue, Tingting Zheng, Prof, Chuan Xia, Prof, Jie Zeng",2021.0,Nanoconfinement Engineering over Hollow Multi-Shell Structured Copper towards Efficient Electrocatalytical C−C coupling,Angewandte Chemie,16.6,,,,3-shell Hollow Multi-Shell Structured Copper,,,hollow,,,,,,,,,,,,KHCO3,0.5,,-0.65,HCOOH,17.15,,,,,,,,,,
1062,,"Chunxiao Liu, Menglu Zhang, Jiawei Li, Weiqing Xue, Tingting Zheng, Prof, Chuan Xia, Prof, Jie Zeng",2021.0,Nanoconfinement Engineering over Hollow Multi-Shell Structured Copper towards Efficient Electrocatalytical C−C coupling,Angewandte Chemie,16.6,,,,3-shell Hollow Multi-Shell Structured Copper,,,hollow,,,,,,,,,,,,KHCO3,0.5,,-0.65,CH4,0.0,,,,,,,,,,
1063,,"Chunxiao Liu, Menglu Zhang, Jiawei Li, Weiqing Xue, Tingting Zheng, Prof, Chuan Xia, Prof, Jie Zeng",2021.0,Nanoconfinement Engineering over Hollow Multi-Shell Structured Copper towards Efficient Electrocatalytical C−C coupling,Angewandte Chemie,16.6,,,,3-shell Hollow Multi-Shell Structured Copper,,,hollow,,,,,,,,,,,,KHCO3,0.5,,-0.65,CO,11.24,,,,,,,,,,
1064,,"Chunxiao Liu, Menglu Zhang, Jiawei Li, Weiqing Xue, Tingting Zheng, Prof, Chuan Xia, Prof, Jie Zeng",2021.0,Nanoconfinement Engineering over Hollow Multi-Shell Structured Copper towards Efficient Electrocatalytical C−C coupling,Angewandte Chemie,16.6,,,,3-shell Hollow Multi-Shell Structured Copper,,,hollow,,,,,,,,,,,,KHCO3,0.5,,-0.65,H2,20.11,,,,,,,,,,
1065,,"Chunxiao Liu, Menglu Zhang, Jiawei Li, Weiqing Xue, Tingting Zheng, Prof, Chuan Xia, Prof, Jie Zeng",2021.0,Nanoconfinement Engineering over Hollow Multi-Shell Structured Copper towards Efficient Electrocatalytical C−C coupling,Angewandte Chemie,16.6,,,,3-shell Hollow Multi-Shell Structured Copper,,,hollow,,,,,,,,,,,,KHCO3,0.5,,-0.79,C3H7OH,9.23,,,,,,,,,,
1066,,"Chunxiao Liu, Menglu Zhang, Jiawei Li, Weiqing Xue, Tingting Zheng, Prof, Chuan Xia, Prof, Jie Zeng",2021.0,Nanoconfinement Engineering over Hollow Multi-Shell Structured Copper towards Efficient Electrocatalytical C−C coupling,Angewandte Chemie,16.6,,,,3-shell Hollow Multi-Shell Structured Copper,,,hollow,,,,,,,,,,,,KHCO3,0.5,,-0.79,acetate,6.98,,,,,,,,,,
1067,,"Chunxiao Liu, Menglu Zhang, Jiawei Li, Weiqing Xue, Tingting Zheng, Prof, Chuan Xia, Prof, Jie Zeng",2021.0,Nanoconfinement Engineering over Hollow Multi-Shell Structured Copper towards Efficient Electrocatalytical C−C coupling,Angewandte Chemie,16.6,,,,3-shell Hollow Multi-Shell Structured Copper,,,hollow,,,,,,,,,,,,KHCO3,0.5,,-0.79,C2H5OH,28.51,,,,,,,,,,
1068,,"Chunxiao Liu, Menglu Zhang, Jiawei Li, Weiqing Xue, Tingting Zheng, Prof, Chuan Xia, Prof, Jie Zeng",2021.0,Nanoconfinement Engineering over Hollow Multi-Shell Structured Copper towards Efficient Electrocatalytical C−C coupling,Angewandte Chemie,16.6,,,,3-shell Hollow Multi-Shell Structured Copper,,,hollow,,,,,,,,,,,,KHCO3,0.5,,-0.79,C2H2,25.67,,,,,,,,,,
1069,,"Chunxiao Liu, Menglu Zhang, Jiawei Li, Weiqing Xue, Tingting Zheng, Prof, Chuan Xia, Prof, Jie Zeng",2021.0,Nanoconfinement Engineering over Hollow Multi-Shell Structured Copper towards Efficient Electrocatalytical C−C coupling,Angewandte Chemie,16.6,,,,3-shell Hollow Multi-Shell Structured Copper,,,hollow,,,,,,,,,,,,KHCO3,0.5,,-0.79,HCOOH,12.06,,,,,,,,,,
1070,,"Chunxiao Liu, Menglu Zhang, Jiawei Li, Weiqing Xue, Tingting Zheng, Prof, Chuan Xia, Prof, Jie Zeng",2021.0,Nanoconfinement Engineering over Hollow Multi-Shell Structured Copper towards Efficient Electrocatalytical C−C coupling,Angewandte Chemie,16.6,,,,3-shell Hollow Multi-Shell Structured Copper,,,hollow,,,,,,,,,,,,KHCO3,0.5,,-0.79,CH4,0.0,,,,,,,,,,
1071,,"Chunxiao Liu, Menglu Zhang, Jiawei Li, Weiqing Xue, Tingting Zheng, Prof, Chuan Xia, Prof, Jie Zeng",2021.0,Nanoconfinement Engineering over Hollow Multi-Shell Structured Copper towards Efficient Electrocatalytical C−C coupling,Angewandte Chemie,16.6,,,,3-shell Hollow Multi-Shell Structured Copper,,,hollow,,,,,,,,,,,,KHCO3,0.5,,-0.79,CO,7.1,,,,,,,,,,
1072,,"Chunxiao Liu, Menglu Zhang, Jiawei Li, Weiqing Xue, Tingting Zheng, Prof, Chuan Xia, Prof, Jie Zeng",2021.0,Nanoconfinement Engineering over Hollow Multi-Shell Structured Copper towards Efficient Electrocatalytical C−C coupling,Angewandte Chemie,16.6,,,,3-shell Hollow Multi-Shell Structured Copper,,,hollow,,,,,,,,,,,,KHCO3,0.5,,-0.79,H2,14.55,,,,,,,,,,
1073,,"Chunxiao Liu, Menglu Zhang, Jiawei Li, Weiqing Xue, Tingting Zheng, Prof, Chuan Xia, Prof, Jie Zeng",2021.0,Nanoconfinement Engineering over Hollow Multi-Shell Structured Copper towards Efficient Electrocatalytical C−C coupling,Angewandte Chemie,16.6,,,,3-shell Hollow Multi-Shell Structured Copper,,,hollow,,,,,,,,,,,,KHCO3,0.5,,-0.85,C3H7OH,5.68,,,,,,,,,,
1074,,"Chunxiao Liu, Menglu Zhang, Jiawei Li, Weiqing Xue, Tingting Zheng, Prof, Chuan Xia, Prof, Jie Zeng",2021.0,Nanoconfinement Engineering over Hollow Multi-Shell Structured Copper towards Efficient Electrocatalytical C−C coupling,Angewandte Chemie,16.6,,,,3-shell Hollow Multi-Shell Structured Copper,,,hollow,,,,,,,,,,,,KHCO3,0.5,,-0.85,acetate,10.29,,,,,,,,,,
1075,,"Chunxiao Liu, Menglu Zhang, Jiawei Li, Weiqing Xue, Tingting Zheng, Prof, Chuan Xia, Prof, Jie Zeng",2021.0,Nanoconfinement Engineering over Hollow Multi-Shell Structured Copper towards Efficient Electrocatalytical C−C coupling,Angewandte Chemie,16.6,,,,3-shell Hollow Multi-Shell Structured Copper,,,hollow,,,,,,,,,,,,KHCO3,0.5,,-0.85,C2H5OH,31.46,,,,,,,,,,
