Repository: vovamirosh/CO2RR_PISH

File: Datasets/raw_dataset.csv (part 15 of 22)
,Number,Autor,Publication,Title,Journal,IF,DOI,Article name,Formula,Cat. compound,Support,"Cat./Support ratio, % (at)",Morphology (TEM/SEM),"Pore size, nm",width min (nm),width aver (nm),width max (nm),length min (nm),length aver (nm),length max (nm),"Cu, % (at.)","Cu+, % (at.)","Cu(2+), % (at.)",Base,electrolyte,"conc, M",pH,RHE vs V,Product,"FE, %","Time, h","Current density, mA/cm2",Type of reactor," Energy efficiency, %",Сarbon efficiency (equivalent to single-pass carbon efficiency (SPCE),"Loading, μg/cm2","Capacitance, (uF/cm2)","ECSA, cm2",R,"BET surface, m2/g"
1076,,"Chunxiao Liu, Menglu Zhang, Jiawei Li, Weiqing Xue, Tingting Zheng, Prof, Chuan Xia, Prof, Jie Zeng",2021.0,Nanoconfinement Engineering over Hollow Multi-Shell Structured Copper towards Efficient Electrocatalytical C−C coupling,Angewandte Chemie,16.6,,,,3-shell Hollow Multi-Shell Structured Copper,,,hollow,,,,,,,,,,,,KHCO3,0.5,,-0.85,C2H2,29.22,,,,,,,,,,
1077,,"Chunxiao Liu, Menglu Zhang, Jiawei Li, Weiqing Xue, Tingting Zheng, Prof, Chuan Xia, Prof, Jie Zeng",2021.0,Nanoconfinement Engineering over Hollow Multi-Shell Structured Copper towards Efficient Electrocatalytical C−C coupling,Angewandte Chemie,16.6,,,,3-shell Hollow Multi-Shell Structured Copper,,,hollow,,,,,,,,,,,,KHCO3,0.5,,-0.85,HCOOH,8.63,,,,,,,,,,
1078,,"Chunxiao Liu, Menglu Zhang, Jiawei Li, Weiqing Xue, Tingting Zheng, Prof, Chuan Xia, Prof, Jie Zeng",2021.0,Nanoconfinement Engineering over Hollow Multi-Shell Structured Copper towards Efficient Electrocatalytical C−C coupling,Angewandte Chemie,16.6,,,,3-shell Hollow Multi-Shell Structured Copper,,,hollow,,,,,,,,,,,,KHCO3,0.5,,-0.85,CH4,0.0,,,,,,,,,,
1079,,"Chunxiao Liu, Menglu Zhang, Jiawei Li, Weiqing Xue, Tingting Zheng, Prof, Chuan Xia, Prof, Jie Zeng",2021.0,Nanoconfinement Engineering over Hollow Multi-Shell Structured Copper towards Efficient Electrocatalytical C−C coupling,Angewandte Chemie,16.6,,,,3-shell Hollow Multi-Shell Structured Copper,,,hollow,,,,,,,,,,,,KHCO3,0.5,,-0.85,CO,5.68,,,,,,,,,,
1080,,"Chunxiao Liu, Menglu Zhang, Jiawei Li, Weiqing Xue, Tingting Zheng, Prof, Chuan Xia, Prof, Jie Zeng",2021.0,Nanoconfinement Engineering over Hollow Multi-Shell Structured Copper towards Efficient Electrocatalytical C−C coupling,Angewandte Chemie,16.6,,,,3-shell Hollow Multi-Shell Structured Copper,,,hollow,,,,,,,,,,,,KHCO3,0.5,,-0.85,H2,11.71,,,,,,,,,,
1081,,"Chunxiao Liu, Menglu Zhang, Jiawei Li, Weiqing Xue, Tingting Zheng, Prof, Chuan Xia, Prof, Jie Zeng",2021.0,Nanoconfinement Engineering over Hollow Multi-Shell Structured Copper towards Efficient Electrocatalytical C−C coupling,Angewandte Chemie,16.6,,,,3-shell Hollow Multi-Shell Structured Copper,,,hollow,,,,,,,,,,,,KHCO3,0.5,,-0.88,C3H7OH,0.0,,,,,,,,,,
1082,,"Chunxiao Liu, Menglu Zhang, Jiawei Li, Weiqing Xue, Tingting Zheng, Prof, Chuan Xia, Prof, Jie Zeng",2021.0,Nanoconfinement Engineering over Hollow Multi-Shell Structured Copper towards Efficient Electrocatalytical C−C coupling,Angewandte Chemie,16.6,,,,3-shell Hollow Multi-Shell Structured Copper,,,hollow,,,,,,,,,,,,KHCO3,0.5,,-0.88,acetate,11.0,,,,,,,,,,
1083,,"Chunxiao Liu, Menglu Zhang, Jiawei Li, Weiqing Xue, Tingting Zheng, Prof, Chuan Xia, Prof, Jie Zeng",2021.0,Nanoconfinement Engineering over Hollow Multi-Shell Structured Copper towards Efficient Electrocatalytical C−C coupling,Angewandte Chemie,16.6,,,,3-shell Hollow Multi-Shell Structured Copper,,,hollow,,,,,,,,,,,,KHCO3,0.5,,-0.88,C2H5OH,29.81,,,,,,,,,,
1084,,"Chunxiao Liu, Menglu Zhang, Jiawei Li, Weiqing Xue, Tingting Zheng, Prof, Chuan Xia, Prof, Jie Zeng",2021.0,Nanoconfinement Engineering over Hollow Multi-Shell Structured Copper towards Efficient Electrocatalytical C−C coupling,Angewandte Chemie,16.6,,,,3-shell Hollow Multi-Shell Structured Copper,,,hollow,,,,,,,,,,,,KHCO3,0.5,,-0.88,C2H2,33.71,,,,,,,,,,
1085,,"Chunxiao Liu, Menglu Zhang, Jiawei Li, Weiqing Xue, Tingting Zheng, Prof, Chuan Xia, Prof, Jie Zeng",2021.0,Nanoconfinement Engineering over Hollow Multi-Shell Structured Copper towards Efficient Electrocatalytical C−C coupling,Angewandte Chemie,16.6,,,,3-shell Hollow Multi-Shell Structured Copper,,,hollow,,,,,,,,,,,,KHCO3,0.5,,-0.88,HCOOH,5.91,,,,,,,,,,
1086,,"Chunxiao Liu, Menglu Zhang, Jiawei Li, Weiqing Xue, Tingting Zheng, Prof, Chuan Xia, Prof, Jie Zeng",2021.0,Nanoconfinement Engineering over Hollow Multi-Shell Structured Copper towards Efficient Electrocatalytical C−C coupling,Angewandte Chemie,16.6,,,,3-shell Hollow Multi-Shell Structured Copper,,,hollow,,,,,,,,,,,,KHCO3,0.5,,-0.88,CH4,-0.12,,,,,,,,,,
1087,,"Chunxiao Liu, Menglu Zhang, Jiawei Li, Weiqing Xue, Tingting Zheng, Prof, Chuan Xia, Prof, Jie Zeng",2021.0,Nanoconfinement Engineering over Hollow Multi-Shell Structured Copper towards Efficient Electrocatalytical C−C coupling,Angewandte Chemie,16.6,,,,3-shell Hollow Multi-Shell Structured Copper,,,hollow,,,,,,,,,,,,KHCO3,0.5,,-0.88,CO,6.62,,,,,,,,,,
1088,,"Chunxiao Liu, Menglu Zhang, Jiawei Li, Weiqing Xue, Tingting Zheng, Prof, Chuan Xia, Prof, Jie Zeng",2021.0,Nanoconfinement Engineering over Hollow Multi-Shell Structured Copper towards Efficient Electrocatalytical C−C coupling,Angewandte Chemie,16.6,,,,3-shell Hollow Multi-Shell Structured Copper,,,hollow,,,,,,,,,,,,KHCO3,0.5,,-0.88,H2,8.99,,,,,,,,,,
1089,,"Chunxiao Liu, Menglu Zhang, Jiawei Li, Weiqing Xue, Tingting Zheng, Prof, Chuan Xia, Prof, Jie Zeng",2021.0,Nanoconfinement Engineering over Hollow Multi-Shell Structured Copper towards Efficient Electrocatalytical C−C coupling,Angewandte Chemie,16.6,,,,3-shell Hollow Multi-Shell Structured Copper,,,hollow,,,,,,,,,,,,KHCO3,0.5,,-0.91,C3H7OH,0.0,,,,,,,,,,
1090,,"Chunxiao Liu, Menglu Zhang, Jiawei Li, Weiqing Xue, Tingting Zheng, Prof, Chuan Xia, Prof, Jie Zeng",2021.0,Nanoconfinement Engineering over Hollow Multi-Shell Structured Copper towards Efficient Electrocatalytical C−C coupling,Angewandte Chemie,16.6,,,,3-shell Hollow Multi-Shell Structured Copper,,,hollow,,,,,,,,,,,,KHCO3,0.5,,-0.91,acetate,13.6,,,,,,,,,,
1091,,"Chunxiao Liu, Menglu Zhang, Jiawei Li, Weiqing Xue, Tingting Zheng, Prof, Chuan Xia, Prof, Jie Zeng",2021.0,Nanoconfinement Engineering over Hollow Multi-Shell Structured Copper towards Efficient Electrocatalytical C−C coupling,Angewandte Chemie,16.6,,,,3-shell Hollow Multi-Shell Structured Copper,,,hollow,,,,,,,,,,,,KHCO3,0.5,,-0.91,C2H5OH,27.2,,,,,,,,,,
1092,,"Chunxiao Liu, Menglu Zhang, Jiawei Li, Weiqing Xue, Tingting Zheng, Prof, Chuan Xia, Prof, Jie Zeng",2021.0,Nanoconfinement Engineering over Hollow Multi-Shell Structured Copper towards Efficient Electrocatalytical C−C coupling,Angewandte Chemie,16.6,,,,3-shell Hollow Multi-Shell Structured Copper,,,hollow,,,,,,,,,,,,KHCO3,0.5,,-0.91,C2H2,30.63,,,,,,,,,,
1093,,"Chunxiao Liu, Menglu Zhang, Jiawei Li, Weiqing Xue, Tingting Zheng, Prof, Chuan Xia, Prof, Jie Zeng",2021.0,Nanoconfinement Engineering over Hollow Multi-Shell Structured Copper towards Efficient Electrocatalytical C−C coupling,Angewandte Chemie,16.6,,,,3-shell Hollow Multi-Shell Structured Copper,,,hollow,,,,,,,,,,,,KHCO3,0.5,,-0.91,HCOOH,5.68,,,,,,,,,,
1094,,"Chunxiao Liu, Menglu Zhang, Jiawei Li, Weiqing Xue, Tingting Zheng, Prof, Chuan Xia, Prof, Jie Zeng",2021.0,Nanoconfinement Engineering over Hollow Multi-Shell Structured Copper towards Efficient Electrocatalytical C−C coupling,Angewandte Chemie,16.6,,,,3-shell Hollow Multi-Shell Structured Copper,,,hollow,,,,,,,,,,,,KHCO3,0.5,,-0.91,CH4,0.0,,,,,,,,,,
1095,,"Chunxiao Liu, Menglu Zhang, Jiawei Li, Weiqing Xue, Tingting Zheng, Prof, Chuan Xia, Prof, Jie Zeng",2021.0,Nanoconfinement Engineering over Hollow Multi-Shell Structured Copper towards Efficient Electrocatalytical C−C coupling,Angewandte Chemie,16.6,,,,3-shell Hollow Multi-Shell Structured Copper,,,hollow,,,,,,,,,,,,KHCO3,0.5,,-0.91,CO,4.97,,,,,,,,,,
1096,,"Chunxiao Liu, Menglu Zhang, Jiawei Li, Weiqing Xue, Tingting Zheng, Prof, Chuan Xia, Prof, Jie Zeng",2021.0,Nanoconfinement Engineering over Hollow Multi-Shell Structured Copper towards Efficient Electrocatalytical C−C coupling,Angewandte Chemie,16.6,,,,3-shell Hollow Multi-Shell Structured Copper,,,hollow,,,,,,,,,,,,KHCO3,0.5,,-0.91,H2,11.12,,,,,,,,,,
1097,,"Chungseok Choi, Soonho Kwon, Tao Cheng, Mingjie Xu, Peter Tieu, Changsoo Lee, Jin Cai, Hyuck Mo Lee, Xiaoqing Pan, Xiangfeng Duan, William A. Goddard III & Yu Huang ",2020.0,Highly active and stable stepped Cu surface for enhanced electrochemical CO2 reduction to C2H4,Nature Catalysis,41,,,,Cu nanowire,,,nanowire,,,,,,,,,,,,KHCO3,0.1,6.8,-0.99,C2H4,70.0,,,,,,,,,,
1098,,"Chungseok Choi, Soonho Kwon, Tao Cheng, Mingjie Xu, Peter Tieu, Changsoo Lee, Jin Cai, Hyuck Mo Lee, Xiaoqing Pan, Xiangfeng Duan, William A. Goddard III & Yu Huang ",2020.0,Highly active and stable stepped Cu surface for enhanced electrochemical CO2 reduction to C2H5,Nature Catalysis,41,,,,A-CuNWs,,,nanowire,,,,,,,,,,,,KHCO3,0.1,6.8,-0.76,acetate,0.0,,,,,,,,,,
1099,,"Chungseok Choi, Soonho Kwon, Tao Cheng, Mingjie Xu, Peter Tieu, Changsoo Lee, Jin Cai, Hyuck Mo Lee, Xiaoqing Pan, Xiangfeng Duan, William A. Goddard III & Yu Huang ",2020.0,Highly active and stable stepped Cu surface for enhanced electrochemical CO2 reduction to C2H6,Nature Catalysis,41,,,,A-CuNWs,,,nanowire,,,,,,,,,,,,KHCO3,0.1,6.8,-0.76,C2H5OH,0.0,,,,,,,,,,
1100,,"Chungseok Choi, Soonho Kwon, Tao Cheng, Mingjie Xu, Peter Tieu, Changsoo Lee, Jin Cai, Hyuck Mo Lee, Xiaoqing Pan, Xiangfeng Duan, William A. Goddard III & Yu Huang ",2020.0,Highly active and stable stepped Cu surface for enhanced electrochemical CO2 reduction to C2H7,Nature Catalysis,41,,,,A-CuNWs,,,nanowire,,,,,,,,,,,,KHCO3,0.1,6.8,-0.76,C2H4,8.1,,,,,,,,,,
1101,,"Chungseok Choi, Soonho Kwon, Tao Cheng, Mingjie Xu, Peter Tieu, Changsoo Lee, Jin Cai, Hyuck Mo Lee, Xiaoqing Pan, Xiangfeng Duan, William A. Goddard III & Yu Huang ",2020.0,Highly active and stable stepped Cu surface for enhanced electrochemical CO2 reduction to C2H8,Nature Catalysis,41,,,,A-CuNWs,,,nanowire,,,,,,,,,,,,KHCO3,0.1,6.8,-0.76,HCOOH,1.53,,,,,,,,,,
1102,,"Chungseok Choi, Soonho Kwon, Tao Cheng, Mingjie Xu, Peter Tieu, Changsoo Lee, Jin Cai, Hyuck Mo Lee, Xiaoqing Pan, Xiangfeng Duan, William A. Goddard III & Yu Huang ",2020.0,Highly active and stable stepped Cu surface for enhanced electrochemical CO2 reduction to C2H9,Nature Catalysis,41,,,,A-CuNWs,,,nanowire,,,,,,,,,,,,KHCO3,0.1,6.8,-0.76,CH4,0.0,,,,,,,,,,
1103,,"Chungseok Choi, Soonho Kwon, Tao Cheng, Mingjie Xu, Peter Tieu, Changsoo Lee, Jin Cai, Hyuck Mo Lee, Xiaoqing Pan, Xiangfeng Duan, William A. Goddard III & Yu Huang ",2020.0,Highly active and stable stepped Cu surface for enhanced electrochemical CO2 reduction to C2H10,Nature Catalysis,41,,,,A-CuNWs,,,nanowire,,,,,,,,,,,,KHCO3,0.1,6.8,-0.76,CO,15.56,,,,,,,,,,
1104,,"Chungseok Choi, Soonho Kwon, Tao Cheng, Mingjie Xu, Peter Tieu, Changsoo Lee, Jin Cai, Hyuck Mo Lee, Xiaoqing Pan, Xiangfeng Duan, William A. Goddard III & Yu Huang ",2020.0,Highly active and stable stepped Cu surface for enhanced electrochemical CO2 reduction to C2H11,Nature Catalysis,41,,,,A-CuNWs,,,nanowire,,,,,,,,,,,,KHCO3,0.1,6.8,-0.76,H2,74.11,,,,,,,,,,
1105,,"Chungseok Choi, Soonho Kwon, Tao Cheng, Mingjie Xu, Peter Tieu, Changsoo Lee, Jin Cai, Hyuck Mo Lee, Xiaoqing Pan, Xiangfeng Duan, William A. Goddard III & Yu Huang ",2020.0,Highly active and stable stepped Cu surface for enhanced electrochemical CO2 reduction to C2H12,Nature Catalysis,41,,,,A-CuNWs,,,nanowire,,,,,,,,,,,,KHCO3,0.1,6.8,-0.94,acetate,0.0,,,,,,,,,,
1106,,"Chungseok Choi, Soonho Kwon, Tao Cheng, Mingjie Xu, Peter Tieu, Changsoo Lee, Jin Cai, Hyuck Mo Lee, Xiaoqing Pan, Xiangfeng Duan, William A. Goddard III & Yu Huang ",2020.0,Highly active and stable stepped Cu surface for enhanced electrochemical CO2 reduction to C2H13,Nature Catalysis,41,,,,A-CuNWs,,,nanowire,,,,,,,,,,,,KHCO3,0.1,6.8,-0.94,C2H5OH,0.0,,,,,,,,,,
1107,,"Chungseok Choi, Soonho Kwon, Tao Cheng, Mingjie Xu, Peter Tieu, Changsoo Lee, Jin Cai, Hyuck Mo Lee, Xiaoqing Pan, Xiangfeng Duan, William A. Goddard III & Yu Huang ",2020.0,Highly active and stable stepped Cu surface for enhanced electrochemical CO2 reduction to C2H14,Nature Catalysis,41,,,,A-CuNWs,,,nanowire,,,,,,,,,,,,KHCO3,0.1,6.8,-0.94,C2H4,53.62,,,,,,,,,,
1108,,"Chungseok Choi, Soonho Kwon, Tao Cheng, Mingjie Xu, Peter Tieu, Changsoo Lee, Jin Cai, Hyuck Mo Lee, Xiaoqing Pan, Xiangfeng Duan, William A. Goddard III & Yu Huang ",2020.0,Highly active and stable stepped Cu surface for enhanced electrochemical CO2 reduction to C2H15,Nature Catalysis,41,,,,A-CuNWs,,,nanowire,,,,,,,,,,,,KHCO3,0.1,6.8,-0.94,HCOOH,1.51,,,,,,,,,,
1109,,"Chungseok Choi, Soonho Kwon, Tao Cheng, Mingjie Xu, Peter Tieu, Changsoo Lee, Jin Cai, Hyuck Mo Lee, Xiaoqing Pan, Xiangfeng Duan, William A. Goddard III & Yu Huang ",2020.0,Highly active and stable stepped Cu surface for enhanced electrochemical CO2 reduction to C2H16,Nature Catalysis,41,,,,A-CuNWs,,,nanowire,,,,,,,,,,,,KHCO3,0.1,6.8,-0.94,CH4,3.19,,,,,,,,,,
1110,,"Chungseok Choi, Soonho Kwon, Tao Cheng, Mingjie Xu, Peter Tieu, Changsoo Lee, Jin Cai, Hyuck Mo Lee, Xiaoqing Pan, Xiangfeng Duan, William A. Goddard III & Yu Huang ",2020.0,Highly active and stable stepped Cu surface for enhanced electrochemical CO2 reduction to C2H17,Nature Catalysis,41,,,,A-CuNWs,,,nanowire,,,,,,,,,,,,KHCO3,0.1,6.8,-0.94,CO,4.05,,,,,,,,,,
1111,,"Chungseok Choi, Soonho Kwon, Tao Cheng, Mingjie Xu, Peter Tieu, Changsoo Lee, Jin Cai, Hyuck Mo Lee, Xiaoqing Pan, Xiangfeng Duan, William A. Goddard III & Yu Huang ",2020.0,Highly active and stable stepped Cu surface for enhanced electrochemical CO2 reduction to C2H18,Nature Catalysis,41,,,,A-CuNWs,,,nanowire,,,,,,,,,,,,KHCO3,0.1,6.8,-0.94,H2,25.6,,,,,,,,,,
1112,,"Chungseok Choi, Soonho Kwon, Tao Cheng, Mingjie Xu, Peter Tieu, Changsoo Lee, Jin Cai, Hyuck Mo Lee, Xiaoqing Pan, Xiangfeng Duan, William A. Goddard III & Yu Huang ",2020.0,Highly active and stable stepped Cu surface for enhanced electrochemical CO2 reduction to C2H19,Nature Catalysis,41,,,,A-CuNWs,,,nanowire,,,,,,,,,,,,KHCO3,0.1,6.8,-0.98,acetate,0.0,,,,,,,,,,
1113,,"Chungseok Choi, Soonho Kwon, Tao Cheng, Mingjie Xu, Peter Tieu, Changsoo Lee, Jin Cai, Hyuck Mo Lee, Xiaoqing Pan, Xiangfeng Duan, William A. Goddard III & Yu Huang ",2020.0,Highly active and stable stepped Cu surface for enhanced electrochemical CO2 reduction to C2H20,Nature Catalysis,41,,,,A-CuNWs,,,nanowire,,,,,,,,,,,,KHCO3,0.1,6.8,-0.98,C2H5OH,1.5,,,,,,,,,,
1114,,"Chungseok Choi, Soonho Kwon, Tao Cheng, Mingjie Xu, Peter Tieu, Changsoo Lee, Jin Cai, Hyuck Mo Lee, Xiaoqing Pan, Xiangfeng Duan, William A. Goddard III & Yu Huang ",2020.0,Highly active and stable stepped Cu surface for enhanced electrochemical CO2 reduction to C2H21,Nature Catalysis,41,,,,A-CuNWs,,,nanowire,,,,,,,,,,,,KHCO3,0.1,6.8,-0.98,C2H4,67.14,,,,,,,,,,
1115,,"Chungseok Choi, Soonho Kwon, Tao Cheng, Mingjie Xu, Peter Tieu, Changsoo Lee, Jin Cai, Hyuck Mo Lee, Xiaoqing Pan, Xiangfeng Duan, William A. Goddard III & Yu Huang ",2020.0,Highly active and stable stepped Cu surface for enhanced electrochemical CO2 reduction to C2H22,Nature Catalysis,41,,,,A-CuNWs,,,nanowire,,,,,,,,,,,,KHCO3,0.1,6.8,-0.98,HCOOH,0.73,,,,,,,,,,
1116,,"Chungseok Choi, Soonho Kwon, Tao Cheng, Mingjie Xu, Peter Tieu, Changsoo Lee, Jin Cai, Hyuck Mo Lee, Xiaoqing Pan, Xiangfeng Duan, William A. Goddard III & Yu Huang ",2020.0,Highly active and stable stepped Cu surface for enhanced electrochemical CO2 reduction to C2H23,Nature Catalysis,41,,,,A-CuNWs,,,nanowire,,,,,,,,,,,,KHCO3,0.1,6.8,-0.98,CH4,3.18,,,,,,,,,,
1117,,"Chungseok Choi, Soonho Kwon, Tao Cheng, Mingjie Xu, Peter Tieu, Changsoo Lee, Jin Cai, Hyuck Mo Lee, Xiaoqing Pan, Xiangfeng Duan, William A. Goddard III & Yu Huang ",2020.0,Highly active and stable stepped Cu surface for enhanced electrochemical CO2 reduction to C2H24,Nature Catalysis,41,,,,A-CuNWs,,,nanowire,,,,,,,,,,,,KHCO3,0.1,6.8,-0.98,CO,3.35,,,,,,,,,,
1118,,"Chungseok Choi, Soonho Kwon, Tao Cheng, Mingjie Xu, Peter Tieu, Changsoo Lee, Jin Cai, Hyuck Mo Lee, Xiaoqing Pan, Xiangfeng Duan, William A. Goddard III & Yu Huang ",2020.0,Highly active and stable stepped Cu surface for enhanced electrochemical CO2 reduction to C2H25,Nature Catalysis,41,,,,A-CuNWs,,,nanowire,,,,,,,,,,,,KHCO3,0.1,6.8,-0.98,H2,28.82,,,,,,,,,,
1119,,"Chungseok Choi, Soonho Kwon, Tao Cheng, Mingjie Xu, Peter Tieu, Changsoo Lee, Jin Cai, Hyuck Mo Lee, Xiaoqing Pan, Xiangfeng Duan, William A. Goddard III & Yu Huang ",2020.0,Highly active and stable stepped Cu surface for enhanced electrochemical CO2 reduction to C2H26,Nature Catalysis,41,,,,A-CuNWs,,,nanowire,,,,,,,,,,,,KHCO3,0.1,6.8,-1.0,acetate,1.35,,,,,,,,,,
1120,,"Chungseok Choi, Soonho Kwon, Tao Cheng, Mingjie Xu, Peter Tieu, Changsoo Lee, Jin Cai, Hyuck Mo Lee, Xiaoqing Pan, Xiangfeng Duan, William A. Goddard III & Yu Huang ",2020.0,Highly active and stable stepped Cu surface for enhanced electrochemical CO2 reduction to C2H27,Nature Catalysis,41,,,,A-CuNWs,,,nanowire,,,,,,,,,,,,KHCO3,0.1,6.8,-1.0,C2H5OH,2.61,,,,,,,,,,
1121,,"Chungseok Choi, Soonho Kwon, Tao Cheng, Mingjie Xu, Peter Tieu, Changsoo Lee, Jin Cai, Hyuck Mo Lee, Xiaoqing Pan, Xiangfeng Duan, William A. Goddard III & Yu Huang ",2020.0,Highly active and stable stepped Cu surface for enhanced electrochemical CO2 reduction to C2H28,Nature Catalysis,41,,,,A-CuNWs,,,nanowire,,,,,,,,,,,,KHCO3,0.1,6.8,-1.0,C2H4,69.79,,,,,,,,,,
1122,,"Chungseok Choi, Soonho Kwon, Tao Cheng, Mingjie Xu, Peter Tieu, Changsoo Lee, Jin Cai, Hyuck Mo Lee, Xiaoqing Pan, Xiangfeng Duan, William A. Goddard III & Yu Huang ",2020.0,Highly active and stable stepped Cu surface for enhanced electrochemical CO2 reduction to C2H29,Nature Catalysis,41,,,,A-CuNWs,,,nanowire,,,,,,,,,,,,KHCO3,0.1,6.8,-1.0,HCOOH,0.43,,,,,,,,,,
1123,,"Chungseok Choi, Soonho Kwon, Tao Cheng, Mingjie Xu, Peter Tieu, Changsoo Lee, Jin Cai, Hyuck Mo Lee, Xiaoqing Pan, Xiangfeng Duan, William A. Goddard III & Yu Huang ",2020.0,Highly active and stable stepped Cu surface for enhanced electrochemical CO2 reduction to C2H30,Nature Catalysis,41,,,,A-CuNWs,,,nanowire,,,,,,,,,,,,KHCO3,0.1,6.8,-1.0,CH4,7.09,,,,,,,,,,
1124,,"Chungseok Choi, Soonho Kwon, Tao Cheng, Mingjie Xu, Peter Tieu, Changsoo Lee, Jin Cai, Hyuck Mo Lee, Xiaoqing Pan, Xiangfeng Duan, William A. Goddard III & Yu Huang ",2020.0,Highly active and stable stepped Cu surface for enhanced electrochemical CO2 reduction to C2H31,Nature Catalysis,41,,,,A-CuNWs,,,nanowire,,,,,,,,,,,,KHCO3,0.1,6.8,-1.0,CO,3.05,,,,,,,,,,
1125,,"Chungseok Choi, Soonho Kwon, Tao Cheng, Mingjie Xu, Peter Tieu, Changsoo Lee, Jin Cai, Hyuck Mo Lee, Xiaoqing Pan, Xiangfeng Duan, William A. Goddard III & Yu Huang ",2020.0,Highly active and stable stepped Cu surface for enhanced electrochemical CO2 reduction to C2H32,Nature Catalysis,41,,,,A-CuNWs,,,nanowire,,,,,,,,,,,,KHCO3,0.1,6.8,-1.0,H2,19.9,,,,,,,,,,
1126,,"Chungseok Choi, Soonho Kwon, Tao Cheng, Mingjie Xu, Peter Tieu, Changsoo Lee, Jin Cai, Hyuck Mo Lee, Xiaoqing Pan, Xiangfeng Duan, William A. Goddard III & Yu Huang ",2020.0,Highly active and stable stepped Cu surface for enhanced electrochemical CO2 reduction to C2H33,Nature Catalysis,41,,,,A-CuNWs,,,nanowire,,,,,,,,,,,,KHCO3,0.1,6.8,-1.06,acetate,0.0,,,,,,,,,,
1127,,"Chungseok Choi, Soonho Kwon, Tao Cheng, Mingjie Xu, Peter Tieu, Changsoo Lee, Jin Cai, Hyuck Mo Lee, Xiaoqing Pan, Xiangfeng Duan, William A. Goddard III & Yu Huang ",2020.0,Highly active and stable stepped Cu surface for enhanced electrochemical CO2 reduction to C2H34,Nature Catalysis,41,,,,A-CuNWs,,,nanowire,,,,,,,,,,,,KHCO3,0.1,6.8,-1.06,C2H5OH,3.39,,,,,,,,,,
1128,,"Chungseok Choi, Soonho Kwon, Tao Cheng, Mingjie Xu, Peter Tieu, Changsoo Lee, Jin Cai, Hyuck Mo Lee, Xiaoqing Pan, Xiangfeng Duan, William A. Goddard III & Yu Huang ",2020.0,Highly active and stable stepped Cu surface for enhanced electrochemical CO2 reduction to C2H35,Nature Catalysis,41,,,,A-CuNWs,,,nanowire,,,,,,,,,,,,KHCO3,0.1,6.8,-1.06,C2H4,59.95,,,,,,,,,,
1129,,"Chungseok Choi, Soonho Kwon, Tao Cheng, Mingjie Xu, Peter Tieu, Changsoo Lee, Jin Cai, Hyuck Mo Lee, Xiaoqing Pan, Xiangfeng Duan, William A. Goddard III & Yu Huang ",2020.0,Highly active and stable stepped Cu surface for enhanced electrochemical CO2 reduction to C2H36,Nature Catalysis,41,,,,A-CuNWs,,,nanowire,,,,,,,,,,,,KHCO3,0.1,6.8,-1.06,HCOOH,0.24,,,,,,,,,,
1130,,"Chungseok Choi, Soonho Kwon, Tao Cheng, Mingjie Xu, Peter Tieu, Changsoo Lee, Jin Cai, Hyuck Mo Lee, Xiaoqing Pan, Xiangfeng Duan, William A. Goddard III & Yu Huang ",2020.0,Highly active and stable stepped Cu surface for enhanced electrochemical CO2 reduction to C2H37,Nature Catalysis,41,,,,A-CuNWs,,,nanowire,,,,,,,,,,,,KHCO3,0.1,6.8,-1.06,CH4,22.22,,,,,,,,,,
1131,,"Chungseok Choi, Soonho Kwon, Tao Cheng, Mingjie Xu, Peter Tieu, Changsoo Lee, Jin Cai, Hyuck Mo Lee, Xiaoqing Pan, Xiangfeng Duan, William A. Goddard III & Yu Huang ",2020.0,Highly active and stable stepped Cu surface for enhanced electrochemical CO2 reduction to C2H38,Nature Catalysis,41,,,,A-CuNWs,,,nanowire,,,,,,,,,,,,KHCO3,0.1,6.8,-1.06,CO,1.65,,,,,,,,,,
1132,,"Chungseok Choi, Soonho Kwon, Tao Cheng, Mingjie Xu, Peter Tieu, Changsoo Lee, Jin Cai, Hyuck Mo Lee, Xiaoqing Pan, Xiangfeng Duan, William A. Goddard III & Yu Huang ",2020.0,Highly active and stable stepped Cu surface for enhanced electrochemical CO2 reduction to C2H39,Nature Catalysis,41,,,,A-CuNWs,,,nanowire,,,,,,,,,,,,KHCO3,0.1,6.8,-1.06,H2,16.3,,,,,,,,,,
1133,,"Chungseok Choi, Soonho Kwon, Tao Cheng, Mingjie Xu, Peter Tieu, Changsoo Lee, Jin Cai, Hyuck Mo Lee, Xiaoqing Pan, Xiangfeng Duan, William A. Goddard III & Yu Huang ",2020.0,Highly active and stable stepped Cu surface for enhanced electrochemical CO2 reduction to C2H40,Nature Catalysis,41,,,,Syn-CuNWs,,,nanowire,,,,,,,,,,,,KHCO3,0.1,6.8,-0.89,H2,63.59,,,,,,,,,,
1134,,"Chungseok Choi, Soonho Kwon, Tao Cheng, Mingjie Xu, Peter Tieu, Changsoo Lee, Jin Cai, Hyuck Mo Lee, Xiaoqing Pan, Xiangfeng Duan, William A. Goddard III & Yu Huang ",2020.0,Highly active and stable stepped Cu surface for enhanced electrochemical CO2 reduction to C2H41,Nature Catalysis,41,,,,Syn-CuNWs,,,nanowire,,,,,,,,,,,,KHCO3,0.1,6.8,-0.89,CO,4.25,,,,,,,,,,
1135,,"Chungseok Choi, Soonho Kwon, Tao Cheng, Mingjie Xu, Peter Tieu, Changsoo Lee, Jin Cai, Hyuck Mo Lee, Xiaoqing Pan, Xiangfeng Duan, William A. Goddard III & Yu Huang ",2020.0,Highly active and stable stepped Cu surface for enhanced electrochemical CO2 reduction to C2H42,Nature Catalysis,41,,,,Syn-CuNWs,,,nanowire,,,,,,,,,,,,KHCO3,0.1,6.8,-0.89,C2H4,45.43,,,,,,,,,,
1136,,"Chungseok Choi, Soonho Kwon, Tao Cheng, Mingjie Xu, Peter Tieu, Changsoo Lee, Jin Cai, Hyuck Mo Lee, Xiaoqing Pan, Xiangfeng Duan, William A. Goddard III & Yu Huang ",2020.0,Highly active and stable stepped Cu surface for enhanced electrochemical CO2 reduction to C2H43,Nature Catalysis,41,,,,Syn-CuNWs,,,nanowire,,,,,,,,,,,,KHCO3,0.1,6.8,-0.89,CH4,0.0,,,,,,,,,,
1137,,"Chungseok Choi, Soonho Kwon, Tao Cheng, Mingjie Xu, Peter Tieu, Changsoo Lee, Jin Cai, Hyuck Mo Lee, Xiaoqing Pan, Xiangfeng Duan, William A. Goddard III & Yu Huang ",2020.0,Highly active and stable stepped Cu surface for enhanced electrochemical CO2 reduction to C2H44,Nature Catalysis,41,,,,Syn-CuNWs,,,nanowire,,,,,,,,,,,,KHCO3,0.1,6.8,-0.97,H2,49.02,,,,,,,,,,
1138,,"Chungseok Choi, Soonho Kwon, Tao Cheng, Mingjie Xu, Peter Tieu, Changsoo Lee, Jin Cai, Hyuck Mo Lee, Xiaoqing Pan, Xiangfeng Duan, William A. Goddard III & Yu Huang ",2020.0,Highly active and stable stepped Cu surface for enhanced electrochemical CO2 reduction to C2H45,Nature Catalysis,41,,,,Syn-CuNWs,,,nanowire,,,,,,,,,,,,KHCO3,0.1,6.8,-0.97,CO,4.35,,,,,,,,,,
1139,,"Chungseok Choi, Soonho Kwon, Tao Cheng, Mingjie Xu, Peter Tieu, Changsoo Lee, Jin Cai, Hyuck Mo Lee, Xiaoqing Pan, Xiangfeng Duan, William A. Goddard III & Yu Huang ",2020.0,Highly active and stable stepped Cu surface for enhanced electrochemical CO2 reduction to C2H46,Nature Catalysis,41,,,,Syn-CuNWs,,,nanowire,,,,,,,,,,,,KHCO3,0.1,6.8,-0.97,C2H4,30.76,,,,,,,,,,
1140,,"Chungseok Choi, Soonho Kwon, Tao Cheng, Mingjie Xu, Peter Tieu, Changsoo Lee, Jin Cai, Hyuck Mo Lee, Xiaoqing Pan, Xiangfeng Duan, William A. Goddard III & Yu Huang ",2020.0,Highly active and stable stepped Cu surface for enhanced electrochemical CO2 reduction to C2H47,Nature Catalysis,41,,,,Syn-CuNWs,,,nanowire,,,,,,,,,,,,KHCO3,0.1,6.8,-0.97,CH4,2.18,,,,,,,,,,
1141,,"Chungseok Choi, Soonho Kwon, Tao Cheng, Mingjie Xu, Peter Tieu, Changsoo Lee, Jin Cai, Hyuck Mo Lee, Xiaoqing Pan, Xiangfeng Duan, William A. Goddard III & Yu Huang ",2020.0,Highly active and stable stepped Cu surface for enhanced electrochemical CO2 reduction to C2H48,Nature Catalysis,41,,,,Syn-CuNWs,,,nanowire,,,,,,,,,,,,KHCO3,0.1,6.8,-1.0,H2,44.39,,,,,,,,,,
1142,,"Chungseok Choi, Soonho Kwon, Tao Cheng, Mingjie Xu, Peter Tieu, Changsoo Lee, Jin Cai, Hyuck Mo Lee, Xiaoqing Pan, Xiangfeng Duan, William A. Goddard III & Yu Huang ",2020.0,Highly active and stable stepped Cu surface for enhanced electrochemical CO2 reduction to C2H49,Nature Catalysis,41,,,,Syn-CuNWs,,,nanowire,,,,,,,,,,,,KHCO3,0.1,6.8,-1.0,CO,2.23,,,,,,,,,,
1143,,"Chungseok Choi, Soonho Kwon, Tao Cheng, Mingjie Xu, Peter Tieu, Changsoo Lee, Jin Cai, Hyuck Mo Lee, Xiaoqing Pan, Xiangfeng Duan, William A. Goddard III & Yu Huang ",2020.0,Highly active and stable stepped Cu surface for enhanced electrochemical CO2 reduction to C2H50,Nature Catalysis,41,,,,Syn-CuNWs,,,nanowire,,,,,,,,,,,,KHCO3,0.1,6.8,-1.0,C2H4,51.03,,,,,,,,,,
1144,,"Chungseok Choi, Soonho Kwon, Tao Cheng, Mingjie Xu, Peter Tieu, Changsoo Lee, Jin Cai, Hyuck Mo Lee, Xiaoqing Pan, Xiangfeng Duan, William A. Goddard III & Yu Huang ",2020.0,Highly active and stable stepped Cu surface for enhanced electrochemical CO2 reduction to C2H51,Nature Catalysis,41,,,,Syn-CuNWs,,,nanowire,,,,,,,,,,,,KHCO3,0.1,6.8,-1.0,CH4,45.54,,,,,,,,,,
1145,,"Chungseok Choi, Soonho Kwon, Tao Cheng, Mingjie Xu, Peter Tieu, Changsoo Lee, Jin Cai, Hyuck Mo Lee, Xiaoqing Pan, Xiangfeng Duan, William A. Goddard III & Yu Huang ",2020.0,Highly active and stable stepped Cu surface for enhanced electrochemical CO2 reduction to C2H52,Nature Catalysis,41,,,,Syn-CuNWs,,,nanowire,,,,,,,,,,,,KHCO3,0.1,6.8,-1.03,H2,34.48,,,,,,,,,,
1146,,"Chungseok Choi, Soonho Kwon, Tao Cheng, Mingjie Xu, Peter Tieu, Changsoo Lee, Jin Cai, Hyuck Mo Lee, Xiaoqing Pan, Xiangfeng Duan, William A. Goddard III & Yu Huang ",2020.0,Highly active and stable stepped Cu surface for enhanced electrochemical CO2 reduction to C2H53,Nature Catalysis,41,,,,Syn-CuNWs,,,nanowire,,,,,,,,,,,,KHCO3,0.1,6.8,-1.03,CO,1.84,,,,,,,,,,
1147,,"Chungseok Choi, Soonho Kwon, Tao Cheng, Mingjie Xu, Peter Tieu, Changsoo Lee, Jin Cai, Hyuck Mo Lee, Xiaoqing Pan, Xiangfeng Duan, William A. Goddard III & Yu Huang ",2020.0,Highly active and stable stepped Cu surface for enhanced electrochemical CO2 reduction to C2H54,Nature Catalysis,41,,,,Syn-CuNWs,,,nanowire,,,,,,,,,,,,KHCO3,0.1,6.8,-1.03,C2H4,30.44,,,,,,,,,,
1148,,"Chungseok Choi, Soonho Kwon, Tao Cheng, Mingjie Xu, Peter Tieu, Changsoo Lee, Jin Cai, Hyuck Mo Lee, Xiaoqing Pan, Xiangfeng Duan, William A. Goddard III & Yu Huang ",2020.0,Highly active and stable stepped Cu surface for enhanced electrochemical CO2 reduction to C2H55,Nature Catalysis,41,,,,Syn-CuNWs,,,nanowire,,,,,,,,,,,,KHCO3,0.1,6.8,-1.03,CH4,4.29,,,,,,,,,,
1149,,"Chungseok Choi, Soonho Kwon, Tao Cheng, Mingjie Xu, Peter Tieu, Changsoo Lee, Jin Cai, Hyuck Mo Lee, Xiaoqing Pan, Xiangfeng Duan, William A. Goddard III & Yu Huang ",2020.0,Highly active and stable stepped Cu surface for enhanced electrochemical CO2 reduction to C2H56,Nature Catalysis,41,,,,Syn-CuNWs,,,nanowire,,,,,,,,,,,,KHCO3,0.1,6.8,-1.07,H2,24.43,,,,,,,,,,
1150,,"Chungseok Choi, Soonho Kwon, Tao Cheng, Mingjie Xu, Peter Tieu, Changsoo Lee, Jin Cai, Hyuck Mo Lee, Xiaoqing Pan, Xiangfeng Duan, William A. Goddard III & Yu Huang ",2020.0,Highly active and stable stepped Cu surface for enhanced electrochemical CO2 reduction to C2H57,Nature Catalysis,41,,,,Syn-CuNWs,,,nanowire,,,,,,,,,,,,KHCO3,0.1,6.8,-1.07,CO,1.76,,,,,,,,,,
1151,,"Chungseok Choi, Soonho Kwon, Tao Cheng, Mingjie Xu, Peter Tieu, Changsoo Lee, Jin Cai, Hyuck Mo Lee, Xiaoqing Pan, Xiangfeng Duan, William A. Goddard III & Yu Huang ",2020.0,Highly active and stable stepped Cu surface for enhanced electrochemical CO2 reduction to C2H58,Nature Catalysis,41,,,,Syn-CuNWs,,,nanowire,,,,,,,,,,,,KHCO3,0.1,6.8,-1.07,C2H4,34.48,,,,,,,,,,
1152,,"Chungseok Choi, Soonho Kwon, Tao Cheng, Mingjie Xu, Peter Tieu, Changsoo Lee, Jin Cai, Hyuck Mo Lee, Xiaoqing Pan, Xiangfeng Duan, William A. Goddard III & Yu Huang ",2020.0,Highly active and stable stepped Cu surface for enhanced electrochemical CO2 reduction to C2H59,Nature Catalysis,41,,,,Syn-CuNWs,,,nanowire,,,,,,,,,,,,KHCO3,0.1,6.8,-1.07,CH4,37.25,,,,,,,,,,
1153,,"Chungseok Choi, Soonho Kwon, Tao Cheng, Mingjie Xu, Peter Tieu, Changsoo Lee, Jin Cai, Hyuck Mo Lee, Xiaoqing Pan, Xiangfeng Duan, William A. Goddard III & Yu Huang ",2020.0,Highly active and stable stepped Cu surface for enhanced electrochemical CO2 reduction to C2H60,Nature Catalysis,41,,,,Cu foil,,,film,,,,,,,,,,,,KHCO3,0.1,6.8,-0.75,H2,94.0,,,,,,,,,,
1154,,"Chungseok Choi, Soonho Kwon, Tao Cheng, Mingjie Xu, Peter Tieu, Changsoo Lee, Jin Cai, Hyuck Mo Lee, Xiaoqing Pan, Xiangfeng Duan, William A. Goddard III & Yu Huang ",2020.0,Highly active and stable stepped Cu surface for enhanced electrochemical CO2 reduction to C2H61,Nature Catalysis,41,,,,Cu foil,,,film,,,,,,,,,,,,KHCO3,0.1,6.8,-0.75,CO,2.0,,,,,,,,,,
1155,,"Chungseok Choi, Soonho Kwon, Tao Cheng, Mingjie Xu, Peter Tieu, Changsoo Lee, Jin Cai, Hyuck Mo Lee, Xiaoqing Pan, Xiangfeng Duan, William A. Goddard III & Yu Huang ",2020.0,Highly active and stable stepped Cu surface for enhanced electrochemical CO2 reduction to C2H62,Nature Catalysis,41,,,,Cu foil,,,film,,,,,,,,,,,,KHCO3,0.1,6.8,-0.75,CH4,0.0,,,,,,,,,,
1156,,"Chungseok Choi, Soonho Kwon, Tao Cheng, Mingjie Xu, Peter Tieu, Changsoo Lee, Jin Cai, Hyuck Mo Lee, Xiaoqing Pan, Xiangfeng Duan, William A. Goddard III & Yu Huang ",2020.0,Highly active and stable stepped Cu surface for enhanced electrochemical CO2 reduction to C2H63,Nature Catalysis,41,,,,Cu foil,,,film,,,,,,,,,,,,KHCO3,0.1,6.8,-0.75,C2H4,0.0,,,,,,,,,,
1157,,"Chungseok Choi, Soonho Kwon, Tao Cheng, Mingjie Xu, Peter Tieu, Changsoo Lee, Jin Cai, Hyuck Mo Lee, Xiaoqing Pan, Xiangfeng Duan, William A. Goddard III & Yu Huang ",2020.0,Highly active and stable stepped Cu surface for enhanced electrochemical CO2 reduction to C2H64,Nature Catalysis,41,,,,Cu foil,,,film,,,,,,,,,,,,KHCO3,0.1,6.8,-0.75,C2H5OH,0.0,,,,,,,,,,
1158,,"Chungseok Choi, Soonho Kwon, Tao Cheng, Mingjie Xu, Peter Tieu, Changsoo Lee, Jin Cai, Hyuck Mo Lee, Xiaoqing Pan, Xiangfeng Duan, William A. Goddard III & Yu Huang ",2020.0,Highly active and stable stepped Cu surface for enhanced electrochemical CO2 reduction to C2H65,Nature Catalysis,41,,,,Cu foil,,,film,,,,,,,,,,,,KHCO3,0.1,6.8,-0.75,acetate,2.08,,,,,,,,,,
1159,,"Chungseok Choi, Soonho Kwon, Tao Cheng, Mingjie Xu, Peter Tieu, Changsoo Lee, Jin Cai, Hyuck Mo Lee, Xiaoqing Pan, Xiangfeng Duan, William A. Goddard III & Yu Huang ",2020.0,Highly active and stable stepped Cu surface for enhanced electrochemical CO2 reduction to C2H66,Nature Catalysis,41,,,,Cu foil,,,film,,,,,,,,,,,,KHCO3,0.1,6.8,-0.75,HCOOH,4.79,,,,,,,,,,
1160,,"Chungseok Choi, Soonho Kwon, Tao Cheng, Mingjie Xu, Peter Tieu, Changsoo Lee, Jin Cai, Hyuck Mo Lee, Xiaoqing Pan, Xiangfeng Duan, William A. Goddard III & Yu Huang ",2020.0,Highly active and stable stepped Cu surface for enhanced electrochemical CO2 reduction to C2H67,Nature Catalysis,41,,,,Cu foil,,,film,,,,,,,,,,,,KHCO3,0.1,6.8,-0.86,H2,73.87,,,,,,,,,,
1161,,"Chungseok Choi, Soonho Kwon, Tao Cheng, Mingjie Xu, Peter Tieu, Changsoo Lee, Jin Cai, Hyuck Mo Lee, Xiaoqing Pan, Xiangfeng Duan, William A. Goddard III & Yu Huang ",2020.0,Highly active and stable stepped Cu surface for enhanced electrochemical CO2 reduction to C2H68,Nature Catalysis,41,,,,Cu foil,,,film,,,,,,,,,,,,KHCO3,0.1,6.8,-0.86,CO,1.51,,,,,,,,,,
1162,,"Chungseok Choi, Soonho Kwon, Tao Cheng, Mingjie Xu, Peter Tieu, Changsoo Lee, Jin Cai, Hyuck Mo Lee, Xiaoqing Pan, Xiangfeng Duan, William A. Goddard III & Yu Huang ",2020.0,Highly active and stable stepped Cu surface for enhanced electrochemical CO2 reduction to C2H69,Nature Catalysis,41,,,,Cu foil,,,film,,,,,,,,,,,,KHCO3,0.1,6.8,-0.86,CH4,0.95,,,,,,,,,,
1163,,"Chungseok Choi, Soonho Kwon, Tao Cheng, Mingjie Xu, Peter Tieu, Changsoo Lee, Jin Cai, Hyuck Mo Lee, Xiaoqing Pan, Xiangfeng Duan, William A. Goddard III & Yu Huang ",2020.0,Highly active and stable stepped Cu surface for enhanced electrochemical CO2 reduction to C2H70,Nature Catalysis,41,,,,Cu foil,,,film,,,,,,,,,,,,KHCO3,0.1,6.8,-0.86,C2H4,2.17,,,,,,,,,,
1164,,"Chungseok Choi, Soonho Kwon, Tao Cheng, Mingjie Xu, Peter Tieu, Changsoo Lee, Jin Cai, Hyuck Mo Lee, Xiaoqing Pan, Xiangfeng Duan, William A. Goddard III & Yu Huang ",2020.0,Highly active and stable stepped Cu surface for enhanced electrochemical CO2 reduction to C2H71,Nature Catalysis,41,,,,Cu foil,,,film,,,,,,,,,,,,KHCO3,0.1,6.8,-0.86,C2H5OH,0.0,,,,,,,,,,
1165,,"Chungseok Choi, Soonho Kwon, Tao Cheng, Mingjie Xu, Peter Tieu, Changsoo Lee, Jin Cai, Hyuck Mo Lee, Xiaoqing Pan, Xiangfeng Duan, William A. Goddard III & Yu Huang ",2020.0,Highly active and stable stepped Cu surface for enhanced electrochemical CO2 reduction to C2H72,Nature Catalysis,41,,,,Cu foil,,,film,,,,,,,,,,,,KHCO3,0.1,6.8,-0.86,acetate,1.68,,,,,,,,,,
1166,,"Chungseok Choi, Soonho Kwon, Tao Cheng, Mingjie Xu, Peter Tieu, Changsoo Lee, Jin Cai, Hyuck Mo Lee, Xiaoqing Pan, Xiangfeng Duan, William A. Goddard III & Yu Huang ",2020.0,Highly active and stable stepped Cu surface for enhanced electrochemical CO2 reduction to C2H73,Nature Catalysis,41,,,,Cu foil,,,film,,,,,,,,,,,,KHCO3,0.1,6.8,-0.86,HCOOH,2.91,,,,,,,,,,
1167,,"Chungseok Choi, Soonho Kwon, Tao Cheng, Mingjie Xu, Peter Tieu, Changsoo Lee, Jin Cai, Hyuck Mo Lee, Xiaoqing Pan, Xiangfeng Duan, William A. Goddard III & Yu Huang ",2020.0,Highly active and stable stepped Cu surface for enhanced electrochemical CO2 reduction to C2H74,Nature Catalysis,41,,,,Cu foil,,,film,,,,,,,,,,,,KHCO3,0.1,6.8,-0.93,H2,77.87,,,,,,,,,,
1168,,"Chungseok Choi, Soonho Kwon, Tao Cheng, Mingjie Xu, Peter Tieu, Changsoo Lee, Jin Cai, Hyuck Mo Lee, Xiaoqing Pan, Xiangfeng Duan, William A. Goddard III & Yu Huang ",2020.0,Highly active and stable stepped Cu surface for enhanced electrochemical CO2 reduction to C2H75,Nature Catalysis,41,,,,Cu foil,,,film,,,,,,,,,,,,KHCO3,0.1,6.8,-0.93,CO,6.76,,,,,,,,,,
1169,,"Chungseok Choi, Soonho Kwon, Tao Cheng, Mingjie Xu, Peter Tieu, Changsoo Lee, Jin Cai, Hyuck Mo Lee, Xiaoqing Pan, Xiangfeng Duan, William A. Goddard III & Yu Huang ",2020.0,Highly active and stable stepped Cu surface for enhanced electrochemical CO2 reduction to C2H76,Nature Catalysis,41,,,,Cu foil,,,film,,,,,,,,,,,,KHCO3,0.1,6.8,-0.93,CH4,2.42,,,,,,,,,,
1170,,"Chungseok Choi, Soonho Kwon, Tao Cheng, Mingjie Xu, Peter Tieu, Changsoo Lee, Jin Cai, Hyuck Mo Lee, Xiaoqing Pan, Xiangfeng Duan, William A. Goddard III & Yu Huang ",2020.0,Highly active and stable stepped Cu surface for enhanced electrochemical CO2 reduction to C2H77,Nature Catalysis,41,,,,Cu foil,,,film,,,,,,,,,,,,KHCO3,0.1,6.8,-0.93,C2H4,6.74,,,,,,,,,,
1171,,"Chungseok Choi, Soonho Kwon, Tao Cheng, Mingjie Xu, Peter Tieu, Changsoo Lee, Jin Cai, Hyuck Mo Lee, Xiaoqing Pan, Xiangfeng Duan, William A. Goddard III & Yu Huang ",2020.0,Highly active and stable stepped Cu surface for enhanced electrochemical CO2 reduction to C2H78,Nature Catalysis,41,,,,Cu foil,,,film,,,,,,,,,,,,KHCO3,0.1,6.8,-0.93,C2H5OH,0.31,,,,,,,,,,
1172,,"Chungseok Choi, Soonho Kwon, Tao Cheng, Mingjie Xu, Peter Tieu, Changsoo Lee, Jin Cai, Hyuck Mo Lee, Xiaoqing Pan, Xiangfeng Duan, William A. Goddard III & Yu Huang ",2020.0,Highly active and stable stepped Cu surface for enhanced electrochemical CO2 reduction to C2H79,Nature Catalysis,41,,,,Cu foil,,,film,,,,,,,,,,,,KHCO3,0.1,6.8,-0.93,acetate,0.46,,,,,,,,,,
1173,,"Chungseok Choi, Soonho Kwon, Tao Cheng, Mingjie Xu, Peter Tieu, Changsoo Lee, Jin Cai, Hyuck Mo Lee, Xiaoqing Pan, Xiangfeng Duan, William A. Goddard III & Yu Huang ",2020.0,Highly active and stable stepped Cu surface for enhanced electrochemical CO2 reduction to C2H80,Nature Catalysis,41,,,,Cu foil,,,film,,,,,,,,,,,,KHCO3,0.1,6.8,-0.93,HCOOH,2.39,,,,,,,,,,
1174,,"Chungseok Choi, Soonho Kwon, Tao Cheng, Mingjie Xu, Peter Tieu, Changsoo Lee, Jin Cai, Hyuck Mo Lee, Xiaoqing Pan, Xiangfeng Duan, William A. Goddard III & Yu Huang ",2020.0,Highly active and stable stepped Cu surface for enhanced electrochemical CO2 reduction to C2H81,Nature Catalysis,41,,,,Cu foil,,,film,,,,,,,,,,,,KHCO3,0.1,6.8,-1.04,H2,46.96,,,,,,,,,,
1175,,"Chungseok Choi, Soonho Kwon, Tao Cheng, Mingjie Xu, Peter Tieu, Changsoo Lee, Jin Cai, Hyuck Mo Lee, Xiaoqing Pan, Xiangfeng Duan, William A. Goddard III & Yu Huang ",2020.0,Highly active and stable stepped Cu surface for enhanced electrochemical CO2 reduction to C2H82,Nature Catalysis,41,,,,Cu foil,,,film,,,,,,,,,,,,KHCO3,0.1,6.8,-1.04,CO,4.36,,,,,,,,,,
1176,,"Chungseok Choi, Soonho Kwon, Tao Cheng, Mingjie Xu, Peter Tieu, Changsoo Lee, Jin Cai, Hyuck Mo Lee, Xiaoqing Pan, Xiangfeng Duan, William A. Goddard III & Yu Huang ",2020.0,Highly active and stable stepped Cu surface for enhanced electrochemical CO2 reduction to C2H83,Nature Catalysis,41,,,,Cu foil,,,film,,,,,,,,,,,,KHCO3,0.1,6.8,-1.04,CH4,24.67,,,,,,,,,,
1177,,"Chungseok Choi, Soonho Kwon, Tao Cheng, Mingjie Xu, Peter Tieu, Changsoo Lee, Jin Cai, Hyuck Mo Lee, Xiaoqing Pan, Xiangfeng Duan, William A. Goddard III & Yu Huang ",2020.0,Highly active and stable stepped Cu surface for enhanced electrochemical CO2 reduction to C2H84,Nature Catalysis,41,,,,Cu foil,,,film,,,,,,,,,,,,KHCO3,0.1,6.8,-1.04,C2H4,22.8,,,,,,,,,,
1178,,"Chungseok Choi, Soonho Kwon, Tao Cheng, Mingjie Xu, Peter Tieu, Changsoo Lee, Jin Cai, Hyuck Mo Lee, Xiaoqing Pan, Xiangfeng Duan, William A. Goddard III & Yu Huang ",2020.0,Highly active and stable stepped Cu surface for enhanced electrochemical CO2 reduction to C2H85,Nature Catalysis,41,,,,Cu foil,,,film,,,,,,,,,,,,KHCO3,0.1,6.8,-1.04,C2H5OH,0.91,,,,,,,,,,
1179,,"Chungseok Choi, Soonho Kwon, Tao Cheng, Mingjie Xu, Peter Tieu, Changsoo Lee, Jin Cai, Hyuck Mo Lee, Xiaoqing Pan, Xiangfeng Duan, William A. Goddard III & Yu Huang ",2020.0,Highly active and stable stepped Cu surface for enhanced electrochemical CO2 reduction to C2H86,Nature Catalysis,41,,,,Cu foil,,,film,,,,,,,,,,,,KHCO3,0.1,6.8,-1.04,acetate,0.18,,,,,,,,,,
1180,,"Chungseok Choi, Soonho Kwon, Tao Cheng, Mingjie Xu, Peter Tieu, Changsoo Lee, Jin Cai, Hyuck Mo Lee, Xiaoqing Pan, Xiangfeng Duan, William A. Goddard III & Yu Huang ",2020.0,Highly active and stable stepped Cu surface for enhanced electrochemical CO2 reduction to C2H87,Nature Catalysis,41,,,,Cu foil,,,film,,,,,,,,,,,,KHCO3,0.1,6.8,-1.04,HCOOH,0.65,,,,,,,,,,
1181,,"Chungseok Choi, Soonho Kwon, Tao Cheng, Mingjie Xu, Peter Tieu, Changsoo Lee, Jin Cai, Hyuck Mo Lee, Xiaoqing Pan, Xiangfeng Duan, William A. Goddard III & Yu Huang ",2020.0,Highly active and stable stepped Cu surface for enhanced electrochemical CO2 reduction to C2H88,Nature Catalysis,41,,,,Cu foil,,,film,,,,,,,,,,,,KHCO3,0.1,6.8,-1.07,H2,35.59,,,,,,,,,,
1182,,"Chungseok Choi, Soonho Kwon, Tao Cheng, Mingjie Xu, Peter Tieu, Changsoo Lee, Jin Cai, Hyuck Mo Lee, Xiaoqing Pan, Xiangfeng Duan, William A. Goddard III & Yu Huang ",2020.0,Highly active and stable stepped Cu surface for enhanced electrochemical CO2 reduction to C2H89,Nature Catalysis,41,,,,Cu foil,,,film,,,,,,,,,,,,KHCO3,0.1,6.8,-1.07,CO,1.67,,,,,,,,,,
1183,,"Chungseok Choi, Soonho Kwon, Tao Cheng, Mingjie Xu, Peter Tieu, Changsoo Lee, Jin Cai, Hyuck Mo Lee, Xiaoqing Pan, Xiangfeng Duan, William A. Goddard III & Yu Huang ",2020.0,Highly active and stable stepped Cu surface for enhanced electrochemical CO2 reduction to C2H90,Nature Catalysis,41,,,,Cu foil,,,film,,,,,,,,,,,,KHCO3,0.1,6.8,-1.07,CH4,40.97,,,,,,,,,,
