Repository: vovamirosh/CO2RR_PISH

File: Datasets/raw_dataset.csv (part 16 of 22)
,Number,Autor,Publication,Title,Journal,IF,DOI,Article name,Formula,Cat. compound,Support,"Cat./Support ratio, % (at)",Morphology (TEM/SEM),"Pore size, nm",width min (nm),width aver (nm),width max (nm),length min (nm),length aver (nm),length max (nm),"Cu, % (at.)","Cu+, % (at.)","Cu(2+), % (at.)",Base,electrolyte,"conc, M",pH,RHE vs V,Product,"FE, %","Time, h","Current density, mA/cm2",Type of reactor," Energy efficiency, %",Сarbon efficiency (equivalent to single-pass carbon efficiency (SPCE),"Loading, μg/cm2","Capacitance, (uF/cm2)","ECSA, cm2",R,"BET surface, m2/g"
1184,,"Chungseok Choi, Soonho Kwon, Tao Cheng, Mingjie Xu, Peter Tieu, Changsoo Lee, Jin Cai, Hyuck Mo Lee, Xiaoqing Pan, Xiangfeng Duan, William A. Goddard III & Yu Huang ",2020.0,Highly active and stable stepped Cu surface for enhanced electrochemical CO2 reduction to C2H91,Nature Catalysis,41,,,,Cu foil,,,film,,,,,,,,,,,,KHCO3,0.1,6.8,-1.07,C2H4,24.81,,,,,,,,,,
1185,,"Chungseok Choi, Soonho Kwon, Tao Cheng, Mingjie Xu, Peter Tieu, Changsoo Lee, Jin Cai, Hyuck Mo Lee, Xiaoqing Pan, Xiangfeng Duan, William A. Goddard III & Yu Huang ",2020.0,Highly active and stable stepped Cu surface for enhanced electrochemical CO2 reduction to C2H92,Nature Catalysis,41,,,,Cu foil,,,film,,,,,,,,,,,,KHCO3,0.1,6.8,-1.07,C2H5OH,0.89,,,,,,,,,,
1186,,"Chungseok Choi, Soonho Kwon, Tao Cheng, Mingjie Xu, Peter Tieu, Changsoo Lee, Jin Cai, Hyuck Mo Lee, Xiaoqing Pan, Xiangfeng Duan, William A. Goddard III & Yu Huang ",2020.0,Highly active and stable stepped Cu surface for enhanced electrochemical CO2 reduction to C2H93,Nature Catalysis,41,,,,Cu foil,,,film,,,,,,,,,,,,KHCO3,0.1,6.8,-1.07,acetate,0.09,,,,,,,,,,
1187,,"Chungseok Choi, Soonho Kwon, Tao Cheng, Mingjie Xu, Peter Tieu, Changsoo Lee, Jin Cai, Hyuck Mo Lee, Xiaoqing Pan, Xiangfeng Duan, William A. Goddard III & Yu Huang ",2020.0,Highly active and stable stepped Cu surface for enhanced electrochemical CO2 reduction to C2H94,Nature Catalysis,41,,,,Cu foil,,,film,,,,,,,,,,,,KHCO3,0.1,6.8,-1.07,HCOOH,0.22,,,,,,,,,,
1188,19.0,,2023.0,Optimizing Cu+-Cu0 synergy by operando tracking of Cu2O nanocatalysts during the electrochemical CO2 reduction reaction,Nano Energy,19.069,https://doi.org/10.1016/j.nanoen.2023.108920,O-Cu2O,Cu1O0.5,Cu2O,,100.0,octahedron,,400.0,400.0,400.0,400.0,400.0,400.0,0.0,100.0,0.0,carbon paper electrode,KCl,1.0,6.9,-0.9,H2,64.43,1.0,-21.46,H-cell,,,1000.0,26.0,,,
1189,19.0,,2023.0,Optimizing Cu+-Cu0 synergy by operando tracking of Cu2O nanocatalysts during the electrochemical CO2 reduction reaction,Nano Energy,19.069,https://doi.org/10.1016/j.nanoen.2023.108920,O-Cu2O,Cu1O0.5,Cu2O,,100.0,octahedron,,400.0,400.0,400.0,400.0,400.0,400.0,0.0,100.0,0.0,carbon paper electrode,KCl,1.0,6.9,-0.9,CO,10.74,1.0,-21.46,H-cell,,,1000.0,26.0,,,
1190,19.0,,2023.0,Optimizing Cu+-Cu0 synergy by operando tracking of Cu2O nanocatalysts during the electrochemical CO2 reduction reaction,Nano Energy,19.069,https://doi.org/10.1016/j.nanoen.2023.108920,O-Cu2O,Cu1O0.5,Cu2O,,100.0,octahedron,,400.0,400.0,400.0,400.0,400.0,400.0,0.0,100.0,0.0,carbon paper electrode,KCl,1.0,6.9,-0.9,C2H4,13.09,1.0,-21.46,H-cell,,,1000.0,26.0,,,
1191,19.0,,2023.0,Optimizing Cu+-Cu0 synergy by operando tracking of Cu2O nanocatalysts during the electrochemical CO2 reduction reaction,Nano Energy,19.069,https://doi.org/10.1016/j.nanoen.2023.108920,O-Cu2O,Cu1O0.5,Cu2O,,100.0,octahedron,,400.0,400.0,400.0,400.0,400.0,400.0,0.0,100.0,0.0,carbon paper electrode,KCl,1.0,6.9,-1.0,H2,54.36,1.0,-26.13,H-cell,,,1000.0,26.0,,,
1192,19.0,,2023.0,Optimizing Cu+-Cu0 synergy by operando tracking of Cu2O nanocatalysts during the electrochemical CO2 reduction reaction,Nano Energy,19.069,https://doi.org/10.1016/j.nanoen.2023.108920,O-Cu2O,Cu1O0.5,Cu2O,,100.0,octahedron,,400.0,400.0,400.0,400.0,400.0,400.0,0.0,100.0,0.0,carbon paper electrode,KCl,1.0,6.9,-1.0,CO,9.06,1.0,-26.13,H-cell,,,1000.0,26.0,,,
1193,19.0,,2023.0,Optimizing Cu+-Cu0 synergy by operando tracking of Cu2O nanocatalysts during the electrochemical CO2 reduction reaction,Nano Energy,19.069,https://doi.org/10.1016/j.nanoen.2023.108920,O-Cu2O,Cu1O0.5,Cu2O,,100.0,octahedron,,400.0,400.0,400.0,400.0,400.0,400.0,0.0,100.0,0.0,carbon paper electrode,KCl,1.0,6.9,-1.0,C2H4,23.83,1.0,-26.13,H-cell,,,1000.0,26.0,,,
1194,19.0,,2023.0,Optimizing Cu+-Cu0 synergy by operando tracking of Cu2O nanocatalysts during the electrochemical CO2 reduction reaction,Nano Energy,19.069,https://doi.org/10.1016/j.nanoen.2023.108920,O-Cu2O,Cu1O0.5,Cu2O,,100.0,octahedron,,400.0,400.0,400.0,400.0,400.0,400.0,0.0,100.0,0.0,carbon paper electrode,KCl,1.0,6.9,-1.1,H2,45.3,1.0,-33.22,H-cell,,,1000.0,26.0,,,
1195,19.0,,2023.0,Optimizing Cu+-Cu0 synergy by operando tracking of Cu2O nanocatalysts during the electrochemical CO2 reduction reaction,Nano Energy,19.069,https://doi.org/10.1016/j.nanoen.2023.108920,O-Cu2O,Cu1O0.5,Cu2O,,100.0,octahedron,,400.0,400.0,400.0,400.0,400.0,400.0,0.0,100.0,0.0,carbon paper electrode,KCl,1.0,6.9,-1.1,CO,5.7,1.0,-33.22,H-cell,,,1000.0,26.0,,,
1196,19.0,,2023.0,Optimizing Cu+-Cu0 synergy by operando tracking of Cu2O nanocatalysts during the electrochemical CO2 reduction reaction,Nano Energy,19.069,https://doi.org/10.1016/j.nanoen.2023.108920,O-Cu2O,Cu1O0.5,Cu2O,,100.0,octahedron,,400.0,400.0,400.0,400.0,400.0,400.0,0.0,100.0,0.0,carbon paper electrode,KCl,1.0,6.9,-1.1,C2H4,40.27,1.0,-33.22,H-cell,,,1000.0,26.0,,,
1197,19.0,,2023.0,Optimizing Cu+-Cu0 synergy by operando tracking of Cu2O nanocatalysts during the electrochemical CO2 reduction reaction,Nano Energy,19.069,https://doi.org/10.1016/j.nanoen.2023.108920,O-Cu2O,Cu1O0.5,Cu2O,,100.0,octahedron,,400.0,400.0,400.0,400.0,400.0,400.0,2.02,97.98,0.0,carbon paper electrode,KCl,1.0,6.9,-1.1,H2,27.24,0.25,-33.22,H-cell,,,1000.0,26.0,,,
1198,19.0,,2023.0,Optimizing Cu+-Cu0 synergy by operando tracking of Cu2O nanocatalysts during the electrochemical CO2 reduction reaction,Nano Energy,19.069,https://doi.org/10.1016/j.nanoen.2023.108920,O-Cu2O,Cu1O0.5,Cu2O,,100.0,octahedron,,400.0,400.0,400.0,400.0,400.0,400.0,2.02,97.98,0.0,carbon paper electrode,KCl,1.0,6.9,-1.1,CO,4.98,0.25,-33.22,H-cell,,,1000.0,26.0,,,
1199,19.0,,2023.0,Optimizing Cu+-Cu0 synergy by operando tracking of Cu2O nanocatalysts during the electrochemical CO2 reduction reaction,Nano Energy,19.069,https://doi.org/10.1016/j.nanoen.2023.108920,O-Cu2O,Cu1O0.5,Cu2O,,100.0,octahedron,,400.0,400.0,400.0,400.0,400.0,400.0,2.02,97.98,0.0,carbon paper electrode,KCl,1.0,6.9,-1.1,CH4,1.99,0.25,-33.22,H-cell,,,1000.0,26.0,,,
1200,19.0,,2023.0,Optimizing Cu+-Cu0 synergy by operando tracking of Cu2O nanocatalysts during the electrochemical CO2 reduction reaction,Nano Energy,19.069,https://doi.org/10.1016/j.nanoen.2023.108920,O-Cu2O,Cu1O0.5,Cu2O,,100.0,octahedron,,400.0,400.0,400.0,400.0,400.0,400.0,2.02,97.98,0.0,carbon paper electrode,KCl,1.0,6.9,-1.1,C2H4,38.87,0.25,-33.22,H-cell,,,1000.0,26.0,,,
1201,19.0,,2023.0,Optimizing Cu+-Cu0 synergy by operando tracking of Cu2O nanocatalysts during the electrochemical CO2 reduction reaction,Nano Energy,19.069,https://doi.org/10.1016/j.nanoen.2023.108920,O-Cu2O,Cu1O0.5,Cu2O,,100.0,octahedron,,400.0,400.0,400.0,400.0,400.0,400.0,2.8,97.2,0.0,carbon paper electrode,KCl,1.0,6.9,-1.1,H2,30.9,0.5,-33.22,H-cell,,,1000.0,26.0,,,
1202,19.0,,2023.0,Optimizing Cu+-Cu0 synergy by operando tracking of Cu2O nanocatalysts during the electrochemical CO2 reduction reaction,Nano Energy,19.069,https://doi.org/10.1016/j.nanoen.2023.108920,O-Cu2O,Cu1O0.5,Cu2O,,100.0,octahedron,,400.0,400.0,400.0,400.0,400.0,400.0,2.8,97.2,0.0,carbon paper electrode,KCl,1.0,6.9,-1.1,CO,3.65,0.5,-33.22,H-cell,,,1000.0,26.0,,,
1203,19.0,,2023.0,Optimizing Cu+-Cu0 synergy by operando tracking of Cu2O nanocatalysts during the electrochemical CO2 reduction reaction,Nano Energy,19.069,https://doi.org/10.1016/j.nanoen.2023.108920,O-Cu2O,Cu1O0.5,Cu2O,,100.0,octahedron,,400.0,400.0,400.0,400.0,400.0,400.0,2.8,97.2,0.0,carbon paper electrode,KCl,1.0,6.9,-1.1,CH4,2.33,0.5,-33.22,H-cell,,,1000.0,26.0,,,
1204,19.0,,2023.0,Optimizing Cu+-Cu0 synergy by operando tracking of Cu2O nanocatalysts during the electrochemical CO2 reduction reaction,Nano Energy,19.069,https://doi.org/10.1016/j.nanoen.2023.108920,O-Cu2O,Cu1O0.5,Cu2O,,100.0,octahedron,,400.0,400.0,400.0,400.0,400.0,400.0,2.8,97.2,0.0,carbon paper electrode,KCl,1.0,6.9,-1.1,C2H4,44.19,0.5,-33.22,H-cell,,,1000.0,26.0,,,
1205,19.0,,2023.0,Optimizing Cu+-Cu0 synergy by operando tracking of Cu2O nanocatalysts during the electrochemical CO2 reduction reaction,Nano Energy,19.069,https://doi.org/10.1016/j.nanoen.2023.108920,O-Cu2O,Cu1O0.5,Cu2O,,100.0,octahedron,,400.0,400.0,400.0,400.0,400.0,400.0,2.56,97.44,0.0,carbon paper electrode,KCl,1.0,6.9,-1.1,H2,32.23,0.75,-33.22,H-cell,,,1000.0,26.0,,,
1206,19.0,,2023.0,Optimizing Cu+-Cu0 synergy by operando tracking of Cu2O nanocatalysts during the electrochemical CO2 reduction reaction,Nano Energy,19.069,https://doi.org/10.1016/j.nanoen.2023.108920,O-Cu2O,Cu1O0.5,Cu2O,,100.0,octahedron,,400.0,400.0,400.0,400.0,400.0,400.0,2.56,97.44,0.0,carbon paper electrode,KCl,1.0,6.9,-1.1,CO,3.99,0.75,-33.22,H-cell,,,1000.0,26.0,,,
1207,19.0,,2023.0,Optimizing Cu+-Cu0 synergy by operando tracking of Cu2O nanocatalysts during the electrochemical CO2 reduction reaction,Nano Energy,19.069,https://doi.org/10.1016/j.nanoen.2023.108920,O-Cu2O,Cu1O0.5,Cu2O,,100.0,octahedron,,400.0,400.0,400.0,400.0,400.0,400.0,2.56,97.44,0.0,carbon paper electrode,KCl,1.0,6.9,-1.1,CH4,1.33,0.75,-33.22,H-cell,,,1000.0,26.0,,,
1208,19.0,,2023.0,Optimizing Cu+-Cu0 synergy by operando tracking of Cu2O nanocatalysts during the electrochemical CO2 reduction reaction,Nano Energy,19.069,https://doi.org/10.1016/j.nanoen.2023.108920,O-Cu2O,Cu1O0.5,Cu2O,,100.0,octahedron,,400.0,400.0,400.0,400.0,400.0,400.0,2.56,97.44,0.0,carbon paper electrode,KCl,1.0,6.9,-1.1,C2H4,41.53,0.75,-33.22,H-cell,,,1000.0,26.0,,,
1209,19.0,,2023.0,Optimizing Cu+-Cu0 synergy by operando tracking of Cu2O nanocatalysts during the electrochemical CO2 reduction reaction,Nano Energy,19.069,https://doi.org/10.1016/j.nanoen.2023.108920,O-Cu2O,Cu1O0.5,Cu2O,,100.0,octahedron,,400.0,400.0,400.0,400.0,400.0,400.0,2.94,97.06,0.0,carbon paper electrode,KCl,1.0,6.9,-1.1,H2,34.88,1.0,-33.22,H-cell,,,1000.0,26.0,,,
1210,19.0,,2023.0,Optimizing Cu+-Cu0 synergy by operando tracking of Cu2O nanocatalysts during the electrochemical CO2 reduction reaction,Nano Energy,19.069,https://doi.org/10.1016/j.nanoen.2023.108920,O-Cu2O,Cu1O0.5,Cu2O,,100.0,octahedron,,400.0,400.0,400.0,400.0,400.0,400.0,2.94,97.06,0.0,carbon paper electrode,KCl,1.0,6.9,-1.1,CO,3.32,1.0,-33.22,H-cell,,,1000.0,26.0,,,
1211,19.0,,2023.0,Optimizing Cu+-Cu0 synergy by operando tracking of Cu2O nanocatalysts during the electrochemical CO2 reduction reaction,Nano Energy,19.069,https://doi.org/10.1016/j.nanoen.2023.108920,O-Cu2O,Cu1O0.5,Cu2O,,100.0,octahedron,,400.0,400.0,400.0,400.0,400.0,400.0,2.94,97.06,0.0,carbon paper electrode,KCl,1.0,6.9,-1.1,CH4,1.33,1.0,-33.22,H-cell,,,1000.0,26.0,,,
1212,19.0,,2023.0,Optimizing Cu+-Cu0 synergy by operando tracking of Cu2O nanocatalysts during the electrochemical CO2 reduction reaction,Nano Energy,19.069,https://doi.org/10.1016/j.nanoen.2023.108920,O-Cu2O,Cu1O0.5,Cu2O,,100.0,octahedron,,400.0,400.0,400.0,400.0,400.0,400.0,2.94,97.06,0.0,carbon paper electrode,KCl,1.0,6.9,-1.1,C2H4,40.2,1.0,-33.22,H-cell,,,1000.0,26.0,,,
1213,19.0,,2023.0,Optimizing Cu+-Cu0 synergy by operando tracking of Cu2O nanocatalysts during the electrochemical CO2 reduction reaction,Nano Energy,19.069,https://doi.org/10.1016/j.nanoen.2023.108920,O-Cu2O,Cu1O0.5,Cu2O,,100.0,octahedron,,400.0,400.0,400.0,400.0,400.0,400.0,6.15,93.85,0.0,carbon paper electrode,KCl,1.0,6.9,-1.1,H2,36.21,1.25,-33.22,H-cell,,,1000.0,26.0,,,
1214,19.0,,2023.0,Optimizing Cu+-Cu0 synergy by operando tracking of Cu2O nanocatalysts during the electrochemical CO2 reduction reaction,Nano Energy,19.069,https://doi.org/10.1016/j.nanoen.2023.108920,O-Cu2O,Cu1O0.5,Cu2O,,100.0,octahedron,,400.0,400.0,400.0,400.0,400.0,400.0,6.15,93.85,0.0,carbon paper electrode,KCl,1.0,6.9,-1.1,CO,3.99,1.25,-33.22,H-cell,,,1000.0,26.0,,,
1215,19.0,,2023.0,Optimizing Cu+-Cu0 synergy by operando tracking of Cu2O nanocatalysts during the electrochemical CO2 reduction reaction,Nano Energy,19.069,https://doi.org/10.1016/j.nanoen.2023.108920,O-Cu2O,Cu1O0.5,Cu2O,,100.0,octahedron,,400.0,400.0,400.0,400.0,400.0,400.0,6.15,93.85,0.0,carbon paper electrode,KCl,1.0,6.9,-1.1,CH4,1.66,1.25,-33.22,H-cell,,,1000.0,26.0,,,
1216,19.0,,2023.0,Optimizing Cu+-Cu0 synergy by operando tracking of Cu2O nanocatalysts during the electrochemical CO2 reduction reaction,Nano Energy,19.069,https://doi.org/10.1016/j.nanoen.2023.108920,O-Cu2O,Cu1O0.5,Cu2O,,100.0,octahedron,,400.0,400.0,400.0,400.0,400.0,400.0,6.15,93.85,0.0,carbon paper electrode,KCl,1.0,6.9,-1.1,C2H4,41.53,1.25,-33.22,H-cell,,,1000.0,26.0,,,
1217,19.0,,2023.0,Optimizing Cu+-Cu0 synergy by operando tracking of Cu2O nanocatalysts during the electrochemical CO2 reduction reaction,Nano Energy,19.069,https://doi.org/10.1016/j.nanoen.2023.108920,O-Cu2O,Cu1O0.5,Cu2O,,100.0,octahedron,,400.0,400.0,400.0,400.0,400.0,400.0,6.93,93.07,0.0,carbon paper electrode,KCl,1.0,6.9,-1.1,H2,38.54,1.5,-33.22,H-cell,,,1000.0,26.0,,,
1218,19.0,,2023.0,Optimizing Cu+-Cu0 synergy by operando tracking of Cu2O nanocatalysts during the electrochemical CO2 reduction reaction,Nano Energy,19.069,https://doi.org/10.1016/j.nanoen.2023.108920,O-Cu2O,Cu1O0.5,Cu2O,,100.0,octahedron,,400.0,400.0,400.0,400.0,400.0,400.0,6.93,93.07,0.0,carbon paper electrode,KCl,1.0,6.9,-1.1,CO,2.33,1.5,-33.22,H-cell,,,1000.0,26.0,,,
1219,19.0,,2023.0,Optimizing Cu+-Cu0 synergy by operando tracking of Cu2O nanocatalysts during the electrochemical CO2 reduction reaction,Nano Energy,19.069,https://doi.org/10.1016/j.nanoen.2023.108920,O-Cu2O,Cu1O0.5,Cu2O,,100.0,octahedron,,400.0,400.0,400.0,400.0,400.0,400.0,6.93,93.07,0.0,carbon paper electrode,KCl,1.0,6.9,-1.1,CH4,2.33,1.5,-33.22,H-cell,,,1000.0,26.0,,,
1220,19.0,,2023.0,Optimizing Cu+-Cu0 synergy by operando tracking of Cu2O nanocatalysts during the electrochemical CO2 reduction reaction,Nano Energy,19.069,https://doi.org/10.1016/j.nanoen.2023.108920,O-Cu2O,Cu1O0.5,Cu2O,,100.0,octahedron,,400.0,400.0,400.0,400.0,400.0,400.0,6.93,93.07,0.0,carbon paper electrode,KCl,1.0,6.9,-1.1,C2H4,41.2,1.5,-33.22,H-cell,,,1000.0,26.0,,,
1221,19.0,,2023.0,Optimizing Cu+-Cu0 synergy by operando tracking of Cu2O nanocatalysts during the electrochemical CO2 reduction reaction,Nano Energy,19.069,https://doi.org/10.1016/j.nanoen.2023.108920,O-Cu2O,Cu1O0.5,Cu2O,,100.0,octahedron,,400.0,400.0,400.0,400.0,400.0,400.0,7.97,92.03,0.0,carbon paper electrode,KCl,1.0,6.9,-1.1,H2,37.87,1.75,-33.22,H-cell,,,1000.0,26.0,,,
1222,19.0,,2023.0,Optimizing Cu+-Cu0 synergy by operando tracking of Cu2O nanocatalysts during the electrochemical CO2 reduction reaction,Nano Energy,19.069,https://doi.org/10.1016/j.nanoen.2023.108920,O-Cu2O,Cu1O0.5,Cu2O,,100.0,octahedron,,400.0,400.0,400.0,400.0,400.0,400.0,7.97,92.03,0.0,carbon paper electrode,KCl,1.0,6.9,-1.1,CO,2.99,1.75,-33.22,H-cell,,,1000.0,26.0,,,
1223,19.0,,2023.0,Optimizing Cu+-Cu0 synergy by operando tracking of Cu2O nanocatalysts during the electrochemical CO2 reduction reaction,Nano Energy,19.069,https://doi.org/10.1016/j.nanoen.2023.108920,O-Cu2O,Cu1O0.5,Cu2O,,100.0,octahedron,,400.0,400.0,400.0,400.0,400.0,400.0,7.97,92.03,0.0,carbon paper electrode,KCl,1.0,6.9,-1.1,CH4,1.66,1.75,-33.22,H-cell,,,1000.0,26.0,,,
1224,19.0,,2023.0,Optimizing Cu+-Cu0 synergy by operando tracking of Cu2O nanocatalysts during the electrochemical CO2 reduction reaction,Nano Energy,19.069,https://doi.org/10.1016/j.nanoen.2023.108920,O-Cu2O,Cu1O0.5,Cu2O,,100.0,octahedron,,400.0,400.0,400.0,400.0,400.0,400.0,7.97,92.03,0.0,carbon paper electrode,KCl,1.0,6.9,-1.1,C2H4,36.88,1.75,-33.22,H-cell,,,1000.0,26.0,,,
1225,19.0,,2023.0,Optimizing Cu+-Cu0 synergy by operando tracking of Cu2O nanocatalysts during the electrochemical CO2 reduction reaction,Nano Energy,19.069,https://doi.org/10.1016/j.nanoen.2023.108920,O-Cu2O,Cu1O0.5,Cu2O,,100.0,octahedron,,400.0,400.0,400.0,400.0,400.0,400.0,14.94,85.06,0.0,carbon paper electrode,KCl,1.0,6.9,-1.1,H2,39.87,2.0,-33.22,H-cell,,,1000.0,26.0,,,
1226,19.0,,2023.0,Optimizing Cu+-Cu0 synergy by operando tracking of Cu2O nanocatalysts during the electrochemical CO2 reduction reaction,Nano Energy,19.069,https://doi.org/10.1016/j.nanoen.2023.108920,O-Cu2O,Cu1O0.5,Cu2O,,100.0,octahedron,,400.0,400.0,400.0,400.0,400.0,400.0,14.94,85.06,0.0,carbon paper electrode,KCl,1.0,6.9,-1.1,CO,3.65,2.0,-33.22,H-cell,,,1000.0,26.0,,,
1227,19.0,,2023.0,Optimizing Cu+-Cu0 synergy by operando tracking of Cu2O nanocatalysts during the electrochemical CO2 reduction reaction,Nano Energy,19.069,https://doi.org/10.1016/j.nanoen.2023.108920,O-Cu2O,Cu1O0.5,Cu2O,,100.0,octahedron,,400.0,400.0,400.0,400.0,400.0,400.0,14.94,85.06,0.0,carbon paper electrode,KCl,1.0,6.9,-1.1,CH4,1.33,2.0,-33.22,H-cell,,,1000.0,26.0,,,
1228,19.0,,2023.0,Optimizing Cu+-Cu0 synergy by operando tracking of Cu2O nanocatalysts during the electrochemical CO2 reduction reaction,Nano Energy,19.069,https://doi.org/10.1016/j.nanoen.2023.108920,O-Cu2O,Cu1O0.5,Cu2O,,100.0,octahedron,,400.0,400.0,400.0,400.0,400.0,400.0,14.94,85.06,0.0,carbon paper electrode,KCl,1.0,6.9,-1.1,C2H4,37.87,2.0,-33.22,H-cell,,,1000.0,26.0,,,
1229,19.0,,2023.0,Optimizing Cu+-Cu0 synergy by operando tracking of Cu2O nanocatalysts during the electrochemical CO2 reduction reaction,Nano Energy,19.069,https://doi.org/10.1016/j.nanoen.2023.108920,O-Cu2O,Cu1O0.5,Cu2O,,100.0,octahedron,,400.0,400.0,400.0,400.0,400.0,400.0,0.0,100.0,0.0,carbon paper electrode,KCl,1.0,6.9,-1.2,H2,56.04,1.0,-41.81,H-cell,,,1000.0,26.0,,,
1230,19.0,,2023.0,Optimizing Cu+-Cu0 synergy by operando tracking of Cu2O nanocatalysts during the electrochemical CO2 reduction reaction,Nano Energy,19.069,https://doi.org/10.1016/j.nanoen.2023.108920,O-Cu2O,Cu1O0.5,Cu2O,,100.0,octahedron,,400.0,400.0,400.0,400.0,400.0,400.0,0.0,100.0,0.0,carbon paper electrode,KCl,1.0,6.9,-1.2,CO,1.68,1.0,-41.81,H-cell,,,1000.0,26.0,,,
1231,19.0,,2023.0,Optimizing Cu+-Cu0 synergy by operando tracking of Cu2O nanocatalysts during the electrochemical CO2 reduction reaction,Nano Energy,19.069,https://doi.org/10.1016/j.nanoen.2023.108920,O-Cu2O,Cu1O0.5,Cu2O,,100.0,octahedron,,400.0,400.0,400.0,400.0,400.0,400.0,0.0,100.0,0.0,carbon paper electrode,KCl,1.0,6.9,-1.2,CH4,1.68,1.0,-41.81,H-cell,,,1000.0,26.0,,,
1232,19.0,,2023.0,Optimizing Cu+-Cu0 synergy by operando tracking of Cu2O nanocatalysts during the electrochemical CO2 reduction reaction,Nano Energy,19.069,https://doi.org/10.1016/j.nanoen.2023.108920,O-Cu2O,Cu1O0.5,Cu2O,,100.0,octahedron,,400.0,400.0,400.0,400.0,400.0,400.0,0.0,100.0,0.0,carbon paper electrode,KCl,1.0,6.9,-1.2,C2H4,28.52,1.0,-41.81,H-cell,,,1000.0,26.0,,,
1233,19.0,,2023.0,Optimizing Cu+-Cu0 synergy by operando tracking of Cu2O nanocatalysts during the electrochemical CO2 reduction reaction,Nano Energy,19.069,https://doi.org/10.1016/j.nanoen.2023.108920,C-Cu2O,Cu1O0.5,Cu2O,,100.0,cubic,,390.0,390.0,390.0,390.0,390.0,390.0,0.0,100.0,0.0,carbon paper electrode,KCl,1.0,6.9,-0.9,H2,65.44,1.0,-18.14,H-cell,,,1000.0,89.0,,,
1234,19.0,,2023.0,Optimizing Cu+-Cu0 synergy by operando tracking of Cu2O nanocatalysts during the electrochemical CO2 reduction reaction,Nano Energy,19.069,https://doi.org/10.1016/j.nanoen.2023.108920,C-Cu2O,Cu1O0.5,Cu2O,,100.0,cubic,,390.0,390.0,390.0,390.0,390.0,390.0,0.0,100.0,0.0,carbon paper electrode,KCl,1.0,6.9,-0.9,CO,9.06,1.0,-18.14,H-cell,,,1000.0,89.0,,,
1235,19.0,,2023.0,Optimizing Cu+-Cu0 synergy by operando tracking of Cu2O nanocatalysts during the electrochemical CO2 reduction reaction,Nano Energy,19.069,https://doi.org/10.1016/j.nanoen.2023.108920,C-Cu2O,Cu1O0.5,Cu2O,,100.0,cubic,,390.0,390.0,390.0,390.0,390.0,390.0,0.0,100.0,0.0,carbon paper electrode,KCl,1.0,6.9,-0.9,C2H4,19.8,1.0,-18.14,H-cell,,,1000.0,89.0,,,
1236,19.0,,2023.0,Optimizing Cu+-Cu0 synergy by operando tracking of Cu2O nanocatalysts during the electrochemical CO2 reduction reaction,Nano Energy,19.069,https://doi.org/10.1016/j.nanoen.2023.108920,C-Cu2O,Cu1O0.5,Cu2O,,100.0,cubic,,390.0,390.0,390.0,390.0,390.0,390.0,0.0,100.0,0.0,carbon paper electrode,KCl,1.0,6.9,-1.0,H2,73.49,1.0,-22.96,H-cell,,,1000.0,89.0,,,
1237,19.0,,2023.0,Optimizing Cu+-Cu0 synergy by operando tracking of Cu2O nanocatalysts during the electrochemical CO2 reduction reaction,Nano Energy,19.069,https://doi.org/10.1016/j.nanoen.2023.108920,C-Cu2O,Cu1O0.5,Cu2O,,100.0,cubic,,390.0,390.0,390.0,390.0,390.0,390.0,0.0,100.0,0.0,carbon paper electrode,KCl,1.0,6.9,-1.0,CO,4.7,1.0,-22.96,H-cell,,,1000.0,89.0,,,
1238,19.0,,2023.0,Optimizing Cu+-Cu0 synergy by operando tracking of Cu2O nanocatalysts during the electrochemical CO2 reduction reaction,Nano Energy,19.069,https://doi.org/10.1016/j.nanoen.2023.108920,C-Cu2O,Cu1O0.5,Cu2O,,100.0,cubic,,390.0,390.0,390.0,390.0,390.0,390.0,0.0,100.0,0.0,carbon paper electrode,KCl,1.0,6.9,-1.0,C2H4,21.14,1.0,-22.96,H-cell,,,1000.0,89.0,,,
1239,19.0,,2023.0,Optimizing Cu+-Cu0 synergy by operando tracking of Cu2O nanocatalysts during the electrochemical CO2 reduction reaction,Nano Energy,19.069,https://doi.org/10.1016/j.nanoen.2023.108920,C-Cu2O,Cu1O0.5,Cu2O,,100.0,cubic,,390.0,390.0,390.0,390.0,390.0,390.0,0.0,100.0,0.0,carbon paper electrode,KCl,1.0,6.9,-1.1,H2,61.07,1.0,-29.45,H-cell,,,1000.0,89.0,,,
1240,19.0,,2023.0,Optimizing Cu+-Cu0 synergy by operando tracking of Cu2O nanocatalysts during the electrochemical CO2 reduction reaction,Nano Energy,19.069,https://doi.org/10.1016/j.nanoen.2023.108920,C-Cu2O,Cu1O0.5,Cu2O,,100.0,cubic,,390.0,390.0,390.0,390.0,390.0,390.0,0.0,100.0,0.0,carbon paper electrode,KCl,1.0,6.9,-1.1,CO,2.35,1.0,-29.45,H-cell,,,1000.0,89.0,,,
1241,19.0,,2023.0,Optimizing Cu+-Cu0 synergy by operando tracking of Cu2O nanocatalysts during the electrochemical CO2 reduction reaction,Nano Energy,19.069,https://doi.org/10.1016/j.nanoen.2023.108920,C-Cu2O,Cu1O0.5,Cu2O,,100.0,cubic,,390.0,390.0,390.0,390.0,390.0,390.0,0.0,100.0,0.0,carbon paper electrode,KCl,1.0,6.9,-1.1,C2H4,32.89,1.0,-29.45,H-cell,,,1000.0,89.0,,,
1242,19.0,,2023.0,Optimizing Cu+-Cu0 synergy by operando tracking of Cu2O nanocatalysts during the electrochemical CO2 reduction reaction,Nano Energy,19.069,https://doi.org/10.1016/j.nanoen.2023.108920,C-Cu2O,Cu1O0.5,Cu2O,,100.0,cubic,,390.0,390.0,390.0,390.0,390.0,390.0,2.45,97.55,0.0,carbon paper electrode,KCl,1.0,6.9,-1.1,H2,41.07,0.25,-29.45,H-cell,,,1000.0,89.0,,,
1243,19.0,,2023.0,Optimizing Cu+-Cu0 synergy by operando tracking of Cu2O nanocatalysts during the electrochemical CO2 reduction reaction,Nano Energy,19.069,https://doi.org/10.1016/j.nanoen.2023.108920,C-Cu2O,Cu1O0.5,Cu2O,,100.0,cubic,,390.0,390.0,390.0,390.0,390.0,390.0,2.45,97.55,0.0,carbon paper electrode,KCl,1.0,6.9,-1.1,CO,4.39,0.25,-29.45,H-cell,,,1000.0,89.0,,,
1244,19.0,,2023.0,Optimizing Cu+-Cu0 synergy by operando tracking of Cu2O nanocatalysts during the electrochemical CO2 reduction reaction,Nano Energy,19.069,https://doi.org/10.1016/j.nanoen.2023.108920,C-Cu2O,Cu1O0.5,Cu2O,,100.0,cubic,,390.0,390.0,390.0,390.0,390.0,390.0,2.45,97.55,0.0,carbon paper electrode,KCl,1.0,6.9,-1.1,CH4,2.19,0.25,-29.45,H-cell,,,1000.0,89.0,,,
1245,19.0,,2023.0,Optimizing Cu+-Cu0 synergy by operando tracking of Cu2O nanocatalysts during the electrochemical CO2 reduction reaction,Nano Energy,19.069,https://doi.org/10.1016/j.nanoen.2023.108920,C-Cu2O,Cu1O0.5,Cu2O,,100.0,cubic,,390.0,390.0,390.0,390.0,390.0,390.0,2.45,97.55,0.0,carbon paper electrode,KCl,1.0,6.9,-1.1,C2H4,33.62,0.25,-29.45,H-cell,,,1000.0,89.0,,,
1246,19.0,,2023.0,Optimizing Cu+-Cu0 synergy by operando tracking of Cu2O nanocatalysts during the electrochemical CO2 reduction reaction,Nano Energy,19.069,https://doi.org/10.1016/j.nanoen.2023.108920,C-Cu2O,Cu1O0.5,Cu2O,,100.0,cubic,,390.0,390.0,390.0,390.0,390.0,390.0,7.99,92.01,0.0,carbon paper electrode,KCl,1.0,6.9,-1.1,H2,50.57,0.5,-29.45,H-cell,,,1000.0,89.0,,,
1247,19.0,,2023.0,Optimizing Cu+-Cu0 synergy by operando tracking of Cu2O nanocatalysts during the electrochemical CO2 reduction reaction,Nano Energy,19.069,https://doi.org/10.1016/j.nanoen.2023.108920,C-Cu2O,Cu1O0.5,Cu2O,,100.0,cubic,,390.0,390.0,390.0,390.0,390.0,390.0,7.99,92.01,0.0,carbon paper electrode,KCl,1.0,6.9,-1.1,CO,4.75,0.5,-29.45,H-cell,,,1000.0,89.0,,,
1248,19.0,,2023.0,Optimizing Cu+-Cu0 synergy by operando tracking of Cu2O nanocatalysts during the electrochemical CO2 reduction reaction,Nano Energy,19.069,https://doi.org/10.1016/j.nanoen.2023.108920,C-Cu2O,Cu1O0.5,Cu2O,,100.0,cubic,,390.0,390.0,390.0,390.0,390.0,390.0,7.99,92.01,0.0,carbon paper electrode,KCl,1.0,6.9,-1.1,CH4,2.56,0.5,-29.45,H-cell,,,1000.0,89.0,,,
1249,19.0,,2023.0,Optimizing Cu+-Cu0 synergy by operando tracking of Cu2O nanocatalysts during the electrochemical CO2 reduction reaction,Nano Energy,19.069,https://doi.org/10.1016/j.nanoen.2023.108920,C-Cu2O,Cu1O0.5,Cu2O,,100.0,cubic,,390.0,390.0,390.0,390.0,390.0,390.0,7.99,92.01,0.0,carbon paper electrode,KCl,1.0,6.9,-1.1,C2H4,30.7,0.5,-29.45,H-cell,,,1000.0,89.0,,,
1250,19.0,,2023.0,Optimizing Cu+-Cu0 synergy by operando tracking of Cu2O nanocatalysts during the electrochemical CO2 reduction reaction,Nano Energy,19.069,https://doi.org/10.1016/j.nanoen.2023.108920,C-Cu2O,Cu1O0.5,Cu2O,,100.0,cubic,,390.0,390.0,390.0,390.0,390.0,390.0,17.92,82.08,0.0,carbon paper electrode,KCl,1.0,6.9,-1.1,H2,53.13,0.75,-29.45,H-cell,,,1000.0,89.0,,,
1251,19.0,,2023.0,Optimizing Cu+-Cu0 synergy by operando tracking of Cu2O nanocatalysts during the electrochemical CO2 reduction reaction,Nano Energy,19.069,https://doi.org/10.1016/j.nanoen.2023.108920,C-Cu2O,Cu1O0.5,Cu2O,,100.0,cubic,,390.0,390.0,390.0,390.0,390.0,390.0,17.92,82.08,0.0,carbon paper electrode,KCl,1.0,6.9,-1.1,CO,4.39,0.75,-29.45,H-cell,,,1000.0,89.0,,,
1252,19.0,,2023.0,Optimizing Cu+-Cu0 synergy by operando tracking of Cu2O nanocatalysts during the electrochemical CO2 reduction reaction,Nano Energy,19.069,https://doi.org/10.1016/j.nanoen.2023.108920,C-Cu2O,Cu1O0.5,Cu2O,,100.0,cubic,,390.0,390.0,390.0,390.0,390.0,390.0,17.92,82.08,0.0,carbon paper electrode,KCl,1.0,6.9,-1.1,CH4,1.83,0.75,-29.45,H-cell,,,1000.0,89.0,,,
1253,19.0,,2023.0,Optimizing Cu+-Cu0 synergy by operando tracking of Cu2O nanocatalysts during the electrochemical CO2 reduction reaction,Nano Energy,19.069,https://doi.org/10.1016/j.nanoen.2023.108920,C-Cu2O,Cu1O0.5,Cu2O,,100.0,cubic,,390.0,390.0,390.0,390.0,390.0,390.0,17.92,82.08,0.0,carbon paper electrode,KCl,1.0,6.9,-1.1,C2H4,31.06,0.75,-29.45,H-cell,,,1000.0,89.0,,,
1254,19.0,,2023.0,Optimizing Cu+-Cu0 synergy by operando tracking of Cu2O nanocatalysts during the electrochemical CO2 reduction reaction,Nano Energy,19.069,https://doi.org/10.1016/j.nanoen.2023.108920,C-Cu2O,Cu1O0.5,Cu2O,,100.0,cubic,,390.0,390.0,390.0,390.0,390.0,390.0,31.03,68.97,0.0,carbon paper electrode,KCl,1.0,6.9,-1.1,H2,55.69,1.0,-29.45,H-cell,,,1000.0,89.0,,,
1255,19.0,,2023.0,Optimizing Cu+-Cu0 synergy by operando tracking of Cu2O nanocatalysts during the electrochemical CO2 reduction reaction,Nano Energy,19.069,https://doi.org/10.1016/j.nanoen.2023.108920,C-Cu2O,Cu1O0.5,Cu2O,,100.0,cubic,,390.0,390.0,390.0,390.0,390.0,390.0,31.03,68.97,0.0,carbon paper electrode,KCl,1.0,6.9,-1.1,CO,3.29,1.0,-29.45,H-cell,,,1000.0,89.0,,,
1256,19.0,,2023.0,Optimizing Cu+-Cu0 synergy by operando tracking of Cu2O nanocatalysts during the electrochemical CO2 reduction reaction,Nano Energy,19.069,https://doi.org/10.1016/j.nanoen.2023.108920,C-Cu2O,Cu1O0.5,Cu2O,,100.0,cubic,,390.0,390.0,390.0,390.0,390.0,390.0,31.03,68.97,0.0,carbon paper electrode,KCl,1.0,6.9,-1.1,CH4,2.92,1.0,-29.45,H-cell,,,1000.0,89.0,,,
1257,19.0,,2023.0,Optimizing Cu+-Cu0 synergy by operando tracking of Cu2O nanocatalysts during the electrochemical CO2 reduction reaction,Nano Energy,19.069,https://doi.org/10.1016/j.nanoen.2023.108920,C-Cu2O,Cu1O0.5,Cu2O,,100.0,cubic,,390.0,390.0,390.0,390.0,390.0,390.0,31.03,68.97,0.0,carbon paper electrode,KCl,1.0,6.9,-1.1,C2H4,26.31,1.0,-29.45,H-cell,,,1000.0,89.0,,,
1258,19.0,,2023.0,Optimizing Cu+-Cu0 synergy by operando tracking of Cu2O nanocatalysts during the electrochemical CO2 reduction reaction,Nano Energy,19.069,https://doi.org/10.1016/j.nanoen.2023.108920,C-Cu2O,Cu1O0.5,Cu2O,,100.0,cubic,,390.0,390.0,390.0,390.0,390.0,390.0,44.51,55.49,0.0,carbon paper electrode,KCl,1.0,6.9,-1.1,H2,60.07,1.25,-29.45,H-cell,,,1000.0,89.0,,,
1259,19.0,,2023.0,Optimizing Cu+-Cu0 synergy by operando tracking of Cu2O nanocatalysts during the electrochemical CO2 reduction reaction,Nano Energy,19.069,https://doi.org/10.1016/j.nanoen.2023.108920,C-Cu2O,Cu1O0.5,Cu2O,,100.0,cubic,,390.0,390.0,390.0,390.0,390.0,390.0,44.51,55.49,0.0,carbon paper electrode,KCl,1.0,6.9,-1.1,CO,5.12,1.25,-29.45,H-cell,,,1000.0,89.0,,,
1260,19.0,,2023.0,Optimizing Cu+-Cu0 synergy by operando tracking of Cu2O nanocatalysts during the electrochemical CO2 reduction reaction,Nano Energy,19.069,https://doi.org/10.1016/j.nanoen.2023.108920,C-Cu2O,Cu1O0.5,Cu2O,,100.0,cubic,,390.0,390.0,390.0,390.0,390.0,390.0,44.51,55.49,0.0,carbon paper electrode,KCl,1.0,6.9,-1.1,CH4,1.83,1.25,-29.45,H-cell,,,1000.0,89.0,,,
1261,19.0,,2023.0,Optimizing Cu+-Cu0 synergy by operando tracking of Cu2O nanocatalysts during the electrochemical CO2 reduction reaction,Nano Energy,19.069,https://doi.org/10.1016/j.nanoen.2023.108920,C-Cu2O,Cu1O0.5,Cu2O,,100.0,cubic,,390.0,390.0,390.0,390.0,390.0,390.0,44.51,55.49,0.0,carbon paper electrode,KCl,1.0,6.9,-1.1,C2H4,23.75,1.25,-29.45,H-cell,,,1000.0,89.0,,,
1262,19.0,,2023.0,Optimizing Cu+-Cu0 synergy by operando tracking of Cu2O nanocatalysts during the electrochemical CO2 reduction reaction,Nano Energy,19.069,https://doi.org/10.1016/j.nanoen.2023.108920,C-Cu2O,Cu1O0.5,Cu2O,,100.0,cubic,,390.0,390.0,390.0,390.0,390.0,390.0,55.58,44.42,0.0,carbon paper electrode,KCl,1.0,6.9,-1.1,H2,61.9,1.5,-29.45,H-cell,,,1000.0,89.0,,,
1263,19.0,,2023.0,Optimizing Cu+-Cu0 synergy by operando tracking of Cu2O nanocatalysts during the electrochemical CO2 reduction reaction,Nano Energy,19.069,https://doi.org/10.1016/j.nanoen.2023.108920,C-Cu2O,Cu1O0.5,Cu2O,,100.0,cubic,,390.0,390.0,390.0,390.0,390.0,390.0,55.58,44.42,0.0,carbon paper electrode,KCl,1.0,6.9,-1.1,CO,4.39,1.5,-29.45,H-cell,,,1000.0,89.0,,,
1264,19.0,,2023.0,Optimizing Cu+-Cu0 synergy by operando tracking of Cu2O nanocatalysts during the electrochemical CO2 reduction reaction,Nano Energy,19.069,https://doi.org/10.1016/j.nanoen.2023.108920,C-Cu2O,Cu1O0.5,Cu2O,,100.0,cubic,,390.0,390.0,390.0,390.0,390.0,390.0,55.58,44.42,0.0,carbon paper electrode,KCl,1.0,6.9,-1.1,CH4,2.56,1.5,-29.45,H-cell,,,1000.0,89.0,,,
1265,19.0,,2023.0,Optimizing Cu+-Cu0 synergy by operando tracking of Cu2O nanocatalysts during the electrochemical CO2 reduction reaction,Nano Energy,19.069,https://doi.org/10.1016/j.nanoen.2023.108920,C-Cu2O,Cu1O0.5,Cu2O,,100.0,cubic,,390.0,390.0,390.0,390.0,390.0,390.0,55.58,44.42,0.0,carbon paper electrode,KCl,1.0,6.9,-1.1,C2H4,23.02,1.5,-29.45,H-cell,,,1000.0,89.0,,,
1266,19.0,,2023.0,Optimizing Cu+-Cu0 synergy by operando tracking of Cu2O nanocatalysts during the electrochemical CO2 reduction reaction,Nano Energy,19.069,https://doi.org/10.1016/j.nanoen.2023.108920,C-Cu2O,Cu1O0.5,Cu2O,,100.0,cubic,,390.0,390.0,390.0,390.0,390.0,390.0,63.8,36.2,0.0,carbon paper electrode,KCl,1.0,6.9,-1.1,H2,64.46,1.75,-29.45,H-cell,,,1000.0,89.0,,,
1267,19.0,,2023.0,Optimizing Cu+-Cu0 synergy by operando tracking of Cu2O nanocatalysts during the electrochemical CO2 reduction reaction,Nano Energy,19.069,https://doi.org/10.1016/j.nanoen.2023.108920,C-Cu2O,Cu1O0.5,Cu2O,,100.0,cubic,,390.0,390.0,390.0,390.0,390.0,390.0,63.8,36.2,0.0,carbon paper electrode,KCl,1.0,6.9,-1.1,CO,5.12,1.75,-29.45,H-cell,,,1000.0,89.0,,,
1268,19.0,,2023.0,Optimizing Cu+-Cu0 synergy by operando tracking of Cu2O nanocatalysts during the electrochemical CO2 reduction reaction,Nano Energy,19.069,https://doi.org/10.1016/j.nanoen.2023.108920,C-Cu2O,Cu1O0.5,Cu2O,,100.0,cubic,,390.0,390.0,390.0,390.0,390.0,390.0,63.8,36.2,0.0,carbon paper electrode,KCl,1.0,6.9,-1.1,CH4,1.46,1.75,-29.45,H-cell,,,1000.0,89.0,,,
1269,19.0,,2023.0,Optimizing Cu+-Cu0 synergy by operando tracking of Cu2O nanocatalysts during the electrochemical CO2 reduction reaction,Nano Energy,19.069,https://doi.org/10.1016/j.nanoen.2023.108920,C-Cu2O,Cu1O0.5,Cu2O,,100.0,cubic,,390.0,390.0,390.0,390.0,390.0,390.0,63.8,36.2,0.0,carbon paper electrode,KCl,1.0,6.9,-1.1,C2H4,22.29,1.75,-29.45,H-cell,,,1000.0,89.0,,,
1270,19.0,,2023.0,Optimizing Cu+-Cu0 synergy by operando tracking of Cu2O nanocatalysts during the electrochemical CO2 reduction reaction,Nano Energy,19.069,https://doi.org/10.1016/j.nanoen.2023.108920,C-Cu2O,Cu1O0.5,Cu2O,,100.0,cubic,,390.0,390.0,390.0,390.0,390.0,390.0,82.73,17.27,0.0,carbon paper electrode,KCl,1.0,6.9,-1.1,H2,64.82,2.0,-29.45,H-cell,,,1000.0,89.0,,,
1271,19.0,,2023.0,Optimizing Cu+-Cu0 synergy by operando tracking of Cu2O nanocatalysts during the electrochemical CO2 reduction reaction,Nano Energy,19.069,https://doi.org/10.1016/j.nanoen.2023.108920,C-Cu2O,Cu1O0.5,Cu2O,,100.0,cubic,,390.0,390.0,390.0,390.0,390.0,390.0,82.73,17.27,0.0,carbon paper electrode,KCl,1.0,6.9,-1.1,CO,4.39,2.0,-29.45,H-cell,,,1000.0,89.0,,,
1272,19.0,,2023.0,Optimizing Cu+-Cu0 synergy by operando tracking of Cu2O nanocatalysts during the electrochemical CO2 reduction reaction,Nano Energy,19.069,https://doi.org/10.1016/j.nanoen.2023.108920,C-Cu2O,Cu1O0.5,Cu2O,,100.0,cubic,,390.0,390.0,390.0,390.0,390.0,390.0,82.73,17.27,0.0,carbon paper electrode,KCl,1.0,6.9,-1.1,CH4,1.83,2.0,-29.45,H-cell,,,1000.0,89.0,,,
1273,19.0,,2023.0,Optimizing Cu+-Cu0 synergy by operando tracking of Cu2O nanocatalysts during the electrochemical CO2 reduction reaction,Nano Energy,19.069,https://doi.org/10.1016/j.nanoen.2023.108920,C-Cu2O,Cu1O0.5,Cu2O,,100.0,cubic,,390.0,390.0,390.0,390.0,390.0,390.0,82.73,17.27,0.0,carbon paper electrode,KCl,1.0,6.9,-1.1,C2H4,20.47,2.0,-29.45,H-cell,,,1000.0,89.0,,,
1274,19.0,,2023.0,Optimizing Cu+-Cu0 synergy by operando tracking of Cu2O nanocatalysts during the electrochemical CO2 reduction reaction,Nano Energy,19.069,https://doi.org/10.1016/j.nanoen.2023.108920,C-Cu2O,Cu1O0.5,Cu2O,,100.0,cubic,,390.0,390.0,390.0,390.0,390.0,390.0,0.0,100.0,0.0,carbon paper electrode,KCl,1.0,6.9,-1.2,H2,63.09,1.0,-38.34,H-cell,,,1000.0,89.0,,,
1275,19.0,,2023.0,Optimizing Cu+-Cu0 synergy by operando tracking of Cu2O nanocatalysts during the electrochemical CO2 reduction reaction,Nano Energy,19.069,https://doi.org/10.1016/j.nanoen.2023.108920,C-Cu2O,Cu1O0.5,Cu2O,,100.0,cubic,,390.0,390.0,390.0,390.0,390.0,390.0,0.0,100.0,0.0,carbon paper electrode,KCl,1.0,6.9,-1.2,CO,5.03,1.0,-38.34,H-cell,,,1000.0,89.0,,,
1276,19.0,,2023.0,Optimizing Cu+-Cu0 synergy by operando tracking of Cu2O nanocatalysts during the electrochemical CO2 reduction reaction,Nano Energy,19.069,https://doi.org/10.1016/j.nanoen.2023.108920,C-Cu2O,Cu1O0.5,Cu2O,,100.0,cubic,,390.0,390.0,390.0,390.0,390.0,390.0,0.0,100.0,0.0,carbon paper electrode,KCl,1.0,6.9,-1.2,C2H4,25.5,1.0,-38.34,H-cell,,,1000.0,89.0,,,
1277,40.0,,2024.0,Spherical and porous Cu2O nanocages with Cu2O/Cu(OH)2 Surface: Synthesis and their promising selectivity for catalysing CO2 electroreduction to C2H4,Applied Surface Science,,https://doi.org/10.1016/j.apsusc.2024.159978,SPNC,Cu8.08O5.54H2,Cu2O,Cu(OH)2,77.97,porrous spherical,3.6,75.0,144.0,220.0,75.0,144.0,220.0,0.0,87.62,12.38,carbon paper electrode,KHCO3,0.5,8.4,-1.6,CO,10.42,,-58.32,H-cell,,,,19560.0,,,31.0
1278,40.0,,2024.0,Spherical and porous Cu2O nanocages with Cu2O/Cu(OH)2 Surface: Synthesis and their promising selectivity for catalysing CO2 electroreduction to C2H4,Applied Surface Science,,https://doi.org/10.1016/j.apsusc.2024.159978,SPNC,Cu8.08O5.54H2,Cu2O,Cu(OH)2,77.97,porrous spherical,3.6,75.0,144.0,220.0,75.0,144.0,220.0,0.0,87.62,12.38,carbon paper electrode,KHCO3,0.5,8.4,-1.6,CH4,18.18,,-58.32,H-cell,,,,19560.0,,,31.0
1279,40.0,,2024.0,Spherical and porous Cu2O nanocages with Cu2O/Cu(OH)2 Surface: Synthesis and their promising selectivity for catalysing CO2 electroreduction to C2H4,Applied Surface Science,,https://doi.org/10.1016/j.apsusc.2024.159978,SPNC,Cu8.08O5.54H2,Cu2O,Cu(OH)2,77.97,porrous spherical,3.6,75.0,144.0,220.0,75.0,144.0,220.0,0.0,87.62,12.38,carbon paper electrode,KHCO3,0.5,8.4,-1.6,C2H4,28.22,,-58.32,H-cell,,,,19560.0,,,31.0
1280,40.0,,2024.0,Spherical and porous Cu2O nanocages with Cu2O/Cu(OH)2 Surface: Synthesis and their promising selectivity for catalysing CO2 electroreduction to C2H4,Applied Surface Science,,https://doi.org/10.1016/j.apsusc.2024.159978,SPNC,Cu8.08O5.54H2,Cu2O,Cu(OH)2,77.97,porrous spherical,3.6,75.0,144.0,220.0,75.0,144.0,220.0,0.0,87.62,12.38,carbon paper electrode,KHCO3,0.5,8.4,-1.5,CO,6.63,,-50.95,H-cell,,,,19560.0,,,31.0
1281,40.0,,2024.0,Spherical and porous Cu2O nanocages with Cu2O/Cu(OH)2 Surface: Synthesis and their promising selectivity for catalysing CO2 electroreduction to C2H4,Applied Surface Science,,https://doi.org/10.1016/j.apsusc.2024.159978,SPNC,Cu8.08O5.54H2,Cu2O,Cu(OH)2,77.97,porrous spherical,3.6,75.0,144.0,220.0,75.0,144.0,220.0,0.0,87.62,12.38,carbon paper electrode,KHCO3,0.5,8.4,-1.5,CH4,13.26,,-50.95,H-cell,,,,19560.0,,,31.0
1282,40.0,,2024.0,Spherical and porous Cu2O nanocages with Cu2O/Cu(OH)2 Surface: Synthesis and their promising selectivity for catalysing CO2 electroreduction to C2H4,Applied Surface Science,,https://doi.org/10.1016/j.apsusc.2024.159978,SPNC,Cu8.08O5.54H2,Cu2O,Cu(OH)2,77.97,porrous spherical,3.6,75.0,144.0,220.0,75.0,144.0,220.0,0.0,87.62,12.38,carbon paper electrode,KHCO3,0.5,8.4,-1.5,C2H4,24.24,,-50.95,H-cell,,,,19560.0,,,31.0
1283,40.0,,2024.0,Spherical and porous Cu2O nanocages with Cu2O/Cu(OH)2 Surface: Synthesis and their promising selectivity for catalysing CO2 electroreduction to C2H4,Applied Surface Science,,https://doi.org/10.1016/j.apsusc.2024.159978,SPNC,Cu8.08O5.54H2,Cu2O,Cu(OH)2,77.97,porrous spherical,3.6,75.0,144.0,220.0,75.0,144.0,220.0,0.0,87.62,12.38,carbon paper electrode,KHCO3,0.5,8.4,-1.4,CO,8.52,,-45.75,H-cell,,,,19560.0,,,31.0
1284,40.0,,2024.0,Spherical and porous Cu2O nanocages with Cu2O/Cu(OH)2 Surface: Synthesis and their promising selectivity for catalysing CO2 electroreduction to C2H4,Applied Surface Science,,https://doi.org/10.1016/j.apsusc.2024.159978,SPNC,Cu8.08O5.54H2,Cu2O,Cu(OH)2,77.97,porrous spherical,3.6,75.0,144.0,220.0,75.0,144.0,220.0,0.0,87.62,12.38,carbon paper electrode,KHCO3,0.5,8.4,-1.4,CH4,8.52,,-45.75,H-cell,,,,19560.0,,,31.0
1285,40.0,,2024.0,Spherical and porous Cu2O nanocages with Cu2O/Cu(OH)2 Surface: Synthesis and their promising selectivity for catalysing CO2 electroreduction to C2H4,Applied Surface Science,,https://doi.org/10.1016/j.apsusc.2024.159978,SPNC,Cu8.08O5.54H2,Cu2O,Cu(OH)2,77.97,porrous spherical,3.6,75.0,144.0,220.0,75.0,144.0,220.0,0.0,87.62,12.38,carbon paper electrode,KHCO3,0.5,8.4,-1.4,C2H4,20.27,,-45.75,H-cell,,,,19560.0,,,31.0
1286,40.0,,2024.0,Spherical and porous Cu2O nanocages with Cu2O/Cu(OH)2 Surface: Synthesis and their promising selectivity for catalysing CO2 electroreduction to C2H4,Applied Surface Science,,https://doi.org/10.1016/j.apsusc.2024.159978,SPNC,Cu8.08O5.54H2,Cu2O,Cu(OH)2,77.97,porrous spherical,3.6,75.0,144.0,220.0,75.0,144.0,220.0,0.0,87.62,12.38,carbon paper electrode,KHCO3,0.5,8.4,-1.3,CH4,7.95,,-39.89,H-cell,,,,19560.0,,,31.0
1287,40.0,,2024.0,Spherical and porous Cu2O nanocages with Cu2O/Cu(OH)2 Surface: Synthesis and their promising selectivity for catalysing CO2 electroreduction to C2H4,Applied Surface Science,,https://doi.org/10.1016/j.apsusc.2024.159978,SPNC,Cu8.08O5.54H2,Cu2O,Cu(OH)2,77.97,porrous spherical,3.6,75.0,144.0,220.0,75.0,144.0,220.0,0.0,87.62,12.38,carbon paper electrode,KHCO3,0.5,8.4,-1.3,CO,27.08,,-39.89,H-cell,,,,19560.0,,,31.0
1288,40.0,,2024.0,Spherical and porous Cu2O nanocages with Cu2O/Cu(OH)2 Surface: Synthesis and their promising selectivity for catalysing CO2 electroreduction to C2H4,Applied Surface Science,,https://doi.org/10.1016/j.apsusc.2024.159978,SPNC,Cu8.08O5.54H2,Cu2O,Cu(OH)2,77.97,porrous spherical,3.6,75.0,144.0,220.0,75.0,144.0,220.0,0.0,87.62,12.38,carbon paper electrode,KHCO3,0.5,8.4,-1.3,C2H4,38.83,,-39.89,H-cell,,,,19560.0,,,31.0
