Repository: vovamirosh/CO2RR_PISH

File: Datasets/data_with_0.csv (part 17 of 28)
,DOI,Article name,Formula,Cat. compound,Support,"Cat./Support ratio, % (at)",Morphology (TEM/SEM),"Pore size, nm",width min (nm),width aver (nm),width max (nm),length min (nm),length aver (nm),length max (nm),"Cu, % (at.)","Cu+, % (at.)","Cu(2+), % (at.)",Base,electrolyte,"conc, M",pH,RHE vs V,"Time, h",Type of reactor,Av_ar_exactmw,Av_ar_lipinskiHBA,Av_ar_lipinskiHBD,Av_ar_NumHBA,Av_ar_NumHeavyAtoms,Av_harm_labuteASA,Av_harm_CrippenClogP,Av_harm_kappa1,Av_harm_kappa3,Av_harm_Energy of +1 ion,Av_harm_Metal_radius,Product,"FE, %"
1803,10.1038/s41467-018-06311-0,Cu-on-Cu3N,Cu1N0.22,Cu,Cu3N,61.76,sphere,0.0,10.0,17.5,25.0,10.0,17.5,25.0,35.0,65.0,0.0,glassy-carbon electrode,KHCO3,0.1,6.8,-1.25,1.0,H-cell,117.18371375007362,0.3824000000000001,0.7648000000000001,0.0,2.1472,24.35794364908967,-0.00405677694879881,2.4138243701590496,5.379870365676079,11.072519619625407,1.1148002186887787,HCOOH,3.3
1804,10.1038/s41467-018-06311-0,Cu-on-Cu3N,Cu1N0.22,Cu,Cu3N,61.76,sphere,0.0,10.0,17.5,25.0,10.0,17.5,25.0,35.0,65.0,0.0,glassy-carbon electrode,KHCO3,0.1,6.8,-1.35,1.0,H-cell,117.18371375007362,0.3824000000000001,0.7648000000000001,0.0,2.1472,24.35794364908967,-0.00405677694879881,2.4138243701590496,5.379870365676079,11.072519619625407,1.1148002186887787,HCOOH,2.9
1805,10.1038/s41467-018-06311-0,Cu-on-Cu3N,Cu1N0.22,Cu,Cu3N,61.76,sphere,0.0,10.0,17.5,25.0,10.0,17.5,25.0,35.0,65.0,0.0,glassy-carbon electrode,KHCO3,0.1,6.8,-1.45,1.0,H-cell,117.18371375007362,0.3824000000000001,0.7648000000000001,0.0,2.1472,24.35794364908967,-0.00405677694879881,2.4138243701590496,5.379870365676079,11.072519619625407,1.1148002186887787,HCOOH,2.2
1806,https://doi.org/10.1016/j.cej.2023.142052,Cu2O-18,Cu1O0.5651,CuO,Cu2O,23.04,hollow,0.0,45.0,65.0,95.0,45.0,65.0,95.0,0.0,86.98,13.02,glassy-carbon electrode,KHCO3,0.1,6.8,-1.11,0.5,H-cell,127.35513035599999,1.0,0.0,0.2304,2.7696,32.935838157888995,-0.12321490695460958,8.285944858247039,2.4063520544068497,8.148361904469061,1.4415156507413507,HCOOH,2.22
1807,https://doi.org/10.1016/j.cej.2023.142052,Cu2O-18,Cu1O0.5651,CuO,Cu2O,23.04,hollow,0.0,45.0,65.0,95.0,45.0,65.0,95.0,0.0,86.98,13.02,glassy-carbon electrode,KHCO3,0.1,6.8,-1.05,0.5,H-cell,127.35513035599999,1.0,0.0,0.2304,2.7696,32.935838157888995,-0.12321490695460958,8.285944858247039,2.4063520544068497,8.148361904469061,1.4415156507413507,HCOOH,8.87
1808,https://doi.org/10.1016/j.cej.2023.142052,Cu2O-18,Cu1O0.5651,CuO,Cu2O,23.04,hollow,0.0,45.0,65.0,95.0,45.0,65.0,95.0,0.0,86.98,13.02,glassy-carbon electrode,KHCO3,0.1,6.8,-0.99,0.5,H-cell,127.35513035599999,1.0,0.0,0.2304,2.7696,32.935838157888995,-0.12321490695460958,8.285944858247039,2.4063520544068497,8.148361904469061,1.4415156507413507,HCOOH,10.75
1809,https://doi.org/10.1016/j.cej.2023.142052,Cu2O-18,Cu1O0.5651,CuO,Cu2O,23.04,hollow,0.0,45.0,65.0,95.0,45.0,65.0,95.0,0.0,86.98,13.02,glassy-carbon electrode,KHCO3,0.1,6.8,-0.94,0.5,H-cell,127.35513035599999,1.0,0.0,0.2304,2.7696,32.935838157888995,-0.12321490695460958,8.285944858247039,2.4063520544068497,8.148361904469061,1.4415156507413507,HCOOH,11.26
1810,https://doi.org/10.1016/j.cej.2023.142052,Cu2O-18,Cu1O0.5651,CuO,Cu2O,23.04,hollow,0.0,45.0,65.0,95.0,45.0,65.0,95.0,0.0,86.98,13.02,glassy-carbon electrode,KHCO3,0.1,6.8,-0.87,0.5,H-cell,127.35513035599999,1.0,0.0,0.2304,2.7696,32.935838157888995,-0.12321490695460958,8.285944858247039,2.4063520544068497,8.148361904469061,1.4415156507413507,HCOOH,8.53
1811,https://doi.org/10.1016/j.cej.2023.142052,Cu2O-24,Cu1O0.5404,CuO,Cu2O,14.95,hollow,0.0,47.5,55.0,72.5,47.5,55.0,72.5,0.0,91.92,8.08,glassy-carbon electrode,KHCO3,0.1,6.8,-1.11,0.5,H-cell,132.44613479375,1.0,0.0,0.1495,2.8505,35.12417771656046,-0.12341971871500633,11.356862313730888,2.5857644366579886,8.213562986772928,1.4266607222469907,HCOOH,4.01
1812,https://doi.org/10.1016/j.cej.2023.142052,Cu2O-24,Cu1O0.5404,CuO,Cu2O,14.95,hollow,0.0,47.5,55.0,72.5,47.5,55.0,72.5,0.0,91.92,8.08,glassy-carbon electrode,KHCO3,0.1,6.8,-1.05,0.5,H-cell,132.44613479375,1.0,0.0,0.1495,2.8505,35.12417771656046,-0.12341971871500633,11.356862313730888,2.5857644366579886,8.213562986772928,1.4266607222469907,HCOOH,5.46
1813,https://doi.org/10.1016/j.cej.2023.142052,Cu2O-24,Cu1O0.5404,CuO,Cu2O,14.95,hollow,0.0,47.5,55.0,72.5,47.5,55.0,72.5,0.0,91.92,8.08,glassy-carbon electrode,KHCO3,0.1,6.8,-1.04,0.5,H-cell,132.44613479375,1.0,0.0,0.1495,2.8505,35.12417771656046,-0.12341971871500633,11.356862313730888,2.5857644366579886,8.213562986772928,1.4266607222469907,HCOOH,2.89
1814,https://doi.org/10.1016/j.cej.2023.142052,Cu2O-24,Cu1O0.5404,CuO,Cu2O,14.95,hollow,0.0,47.5,55.0,72.5,47.5,55.0,72.5,0.0,91.92,8.08,glassy-carbon electrode,KHCO3,0.1,6.8,-1.0,0.5,H-cell,132.44613479375,1.0,0.0,0.1495,2.8505,35.12417771656046,-0.12341971871500633,11.356862313730888,2.5857644366579886,8.213562986772928,1.4266607222469907,HCOOH,6.26
1815,https://doi.org/10.1016/j.cej.2023.142052,Cu2O-24,Cu1O0.5404,CuO,Cu2O,14.95,hollow,0.0,47.5,55.0,72.5,47.5,55.0,72.5,0.0,91.92,8.08,glassy-carbon electrode,KHCO3,0.1,6.8,-0.96,0.5,H-cell,132.44613479375,1.0,0.0,0.1495,2.8505,35.12417771656046,-0.12341971871500633,11.356862313730888,2.5857644366579886,8.213562986772928,1.4266607222469907,HCOOH,10.11
1816,https://doi.org/10.1016/j.cej.2023.142052,Cu2O-24,Cu1O0.5404,CuO,Cu2O,14.95,hollow,0.0,47.5,55.0,72.5,47.5,55.0,72.5,0.0,91.92,8.08,glassy-carbon electrode,KHCO3,0.1,6.8,-0.93,0.5,H-cell,132.44613479375,1.0,0.0,0.1495,2.8505,35.12417771656046,-0.12341971871500633,11.356862313730888,2.5857644366579886,8.213562986772928,1.4266607222469907,HCOOH,14.45
1817,https://doi.org/10.1016/j.cej.2023.142052,Cu2O-24,Cu1O0.5404,CuO,Cu2O,14.95,hollow,0.0,47.5,55.0,72.5,47.5,55.0,72.5,0.0,91.92,8.08,glassy-carbon electrode,KHCO3,0.1,6.8,-0.86,0.5,H-cell,132.44613479375,1.0,0.0,0.1495,2.8505,35.12417771656046,-0.12341971871500633,11.356862313730888,2.5857644366579886,8.213562986772928,1.4266607222469907,HCOOH,11.56
1818,https://doi.org/10.1016/j.cej.2023.142052,Cu2O-30,Cu1O0.5245,CuO,Cu2O,10.3,hollow,0.0,37.5,57.5,72.5,37.5,57.5,72.5,0.0,95.1,4.9,glassy-carbon electrode,KHCO3,0.1,6.8,-1.05,0.5,H-cell,135.3723610775,1.0,0.0,0.10300000000000001,2.897,36.51883445845602,-0.12353774962466324,14.431032804398928,2.701537821343147,8.251513929066627,1.4182600987716854,HCOOH,1.57
1819,https://doi.org/10.1016/j.cej.2023.142052,Cu2O-30,Cu1O0.5245,CuO,Cu2O,10.3,hollow,0.0,37.5,57.5,72.5,37.5,57.5,72.5,0.0,95.1,4.9,glassy-carbon electrode,KHCO3,0.1,6.8,-1.03,0.5,H-cell,135.3723610775,1.0,0.0,0.10300000000000001,2.897,36.51883445845602,-0.12353774962466324,14.431032804398928,2.701537821343147,8.251513929066627,1.4182600987716854,HCOOH,14.12
1820,https://doi.org/10.1016/j.cej.2023.142052,Cu2O-30,Cu1O0.5245,CuO,Cu2O,10.3,hollow,0.0,37.5,57.5,72.5,37.5,57.5,72.5,0.0,95.1,4.9,glassy-carbon electrode,KHCO3,0.1,6.8,-1.01,0.5,H-cell,135.3723610775,1.0,0.0,0.10300000000000001,2.897,36.51883445845602,-0.12353774962466324,14.431032804398928,2.701537821343147,8.251513929066627,1.4182600987716854,HCOOH,8.37
1821,https://doi.org/10.1016/j.cej.2023.142052,Cu2O-30,Cu1O0.5245,CuO,Cu2O,10.3,hollow,0.0,37.5,57.5,72.5,37.5,57.5,72.5,0.0,95.1,4.9,glassy-carbon electrode,KHCO3,0.1,6.8,-0.99,0.5,H-cell,135.3723610775,1.0,0.0,0.10300000000000001,2.897,36.51883445845602,-0.12353774962466324,14.431032804398928,2.701537821343147,8.251513929066627,1.4182600987716854,HCOOH,5.23
1822,https://doi.org/10.1016/j.cej.2023.142052,Cu2O-30,Cu1O0.5245,CuO,Cu2O,10.3,hollow,0.0,37.5,57.5,72.5,37.5,57.5,72.5,0.0,95.1,4.9,glassy-carbon electrode,KHCO3,0.1,6.8,-0.96,0.5,H-cell,135.3723610775,1.0,0.0,0.10300000000000001,2.897,36.51883445845602,-0.12353774962466324,14.431032804398928,2.701537821343147,8.251513929066627,1.4182600987716854,HCOOH,3.66
1823,https://doi.org/10.1016/j.cej.2023.142052,Cu2O-30,Cu1O0.5245,CuO,Cu2O,10.3,hollow,0.0,37.5,57.5,72.5,37.5,57.5,72.5,0.0,95.1,4.9,glassy-carbon electrode,KHCO3,0.1,6.8,-0.9,0.5,H-cell,135.3723610775,1.0,0.0,0.10300000000000001,2.897,36.51883445845602,-0.12353774962466324,14.431032804398928,2.701537821343147,8.251513929066627,1.4182600987716854,HCOOH,14.47
1824,https://doi.org/10.1016/j.cej.2023.142052,Cu2O-30,Cu1O0.5245,CuO,Cu2O,10.3,hollow,0.0,37.5,57.5,72.5,37.5,57.5,72.5,0.0,95.1,4.9,glassy-carbon electrode,KHCO3,0.1,6.8,-0.83,0.5,H-cell,135.3723610775,1.0,0.0,0.10300000000000001,2.897,36.51883445845602,-0.12353774962466324,14.431032804398928,2.701537821343147,8.251513929066627,1.4182600987716854,HCOOH,12.2
1825,https://doi.org/10.1016/j.cej.2023.142052,Cu2O-36,Cu1O0.5391,CuO,Cu2O,14.49,hollow,0.0,55.0,75.0,105.0,55.0,75.0,105.0,0.0,92.19,7.81,glassy-carbon electrode,KHCO3,0.1,6.8,-1.12,0.5,H-cell,132.73561094225,1.0,0.0,0.1449,2.8550999999999997,35.25737805053455,-0.12343138483794278,11.601342497071736,2.5967731501491333,8.217301707607225,1.4258252600221513,HCOOH,6.46
1826,https://doi.org/10.1016/j.cej.2023.142052,Cu2O-36,Cu1O0.5391,CuO,Cu2O,14.49,hollow,0.0,55.0,75.0,105.0,55.0,75.0,105.0,0.0,92.19,7.81,glassy-carbon electrode,KHCO3,0.1,6.8,-1.05,0.5,H-cell,132.73561094225,1.0,0.0,0.1449,2.8550999999999997,35.25737805053455,-0.12343138483794278,11.601342497071736,2.5967731501491333,8.217301707607225,1.4258252600221513,HCOOH,6.46
1827,https://doi.org/10.1016/j.cej.2023.142052,Cu2O-36,Cu1O0.5391,CuO,Cu2O,14.49,hollow,0.0,55.0,75.0,105.0,55.0,75.0,105.0,0.0,92.19,7.81,glassy-carbon electrode,KHCO3,0.1,6.8,-0.97,0.5,H-cell,132.73561094225,1.0,0.0,0.1449,2.8550999999999997,35.25737805053455,-0.12343138483794278,11.601342497071736,2.5967731501491333,8.217301707607225,1.4258252600221513,HCOOH,11.95
1828,https://doi.org/10.1016/j.cej.2023.142052,Cu2O-36,Cu1O0.5391,CuO,Cu2O,14.49,hollow,0.0,55.0,75.0,105.0,55.0,75.0,105.0,0.0,92.19,7.81,glassy-carbon electrode,KHCO3,0.1,6.8,-0.91,0.5,H-cell,132.73561094225,1.0,0.0,0.1449,2.8550999999999997,35.25737805053455,-0.12343138483794278,11.601342497071736,2.5967731501491333,8.217301707607225,1.4258252600221513,HCOOH,12.6
1829,https://doi.org/10.1016/j.cej.2023.142052,Cu2O-36,Cu1O0.5391,CuO,Cu2O,14.49,hollow,0.0,55.0,75.0,105.0,55.0,75.0,105.0,0.0,92.19,7.81,glassy-carbon electrode,KHCO3,0.1,6.8,-0.85,0.5,H-cell,132.73561094225,1.0,0.0,0.1449,2.8550999999999997,35.25737805053455,-0.12343138483794278,11.601342497071736,2.5967731501491333,8.217301707607225,1.4258252600221513,HCOOH,14.86
1830,https://doi.org/10.1038/s41929-020-00504-x, Syn-CuNW,Cu,Cu,No,100.0,nanowire,0.0,20.0,25.0,35.0,0.0,0.0,0.0,100.0,0.0,0.0,glassy-carbon electrode,KHCO3,0.1,6.8,-0.89,0.5,H-cell,62.9295975,0.0,0.0,0.0,1.0,17.964098032124472,-0.0025,1.5194805194805197,4.21948051948052,7.72638,1.35,HCOOH,0.0
1831,https://doi.org/10.1038/s41929-020-00504-x, Syn-CuNW,Cu,Cu,No,100.0,nanowire,0.0,20.0,25.0,35.0,0.0,0.0,0.0,100.0,0.0,0.0,glassy-carbon electrode,KHCO3,0.1,6.8,-0.97,0.5,H-cell,62.9295975,0.0,0.0,0.0,1.0,17.964098032124472,-0.0025,1.5194805194805197,4.21948051948052,7.72638,1.35,HCOOH,0.0
1832,https://doi.org/10.1038/s41929-020-00504-x, Syn-CuNW,Cu,Cu,No,100.0,nanowire,0.0,20.0,25.0,35.0,0.0,0.0,0.0,100.0,0.0,0.0,glassy-carbon electrode,KHCO3,0.1,6.8,-1.0,0.5,H-cell,62.9295975,0.0,0.0,0.0,1.0,17.964098032124472,-0.0025,1.5194805194805197,4.21948051948052,7.72638,1.35,HCOOH,0.0
1833,https://doi.org/10.1038/s41929-020-00504-x, Syn-CuNW,Cu,Cu,No,100.0,nanowire,0.0,20.0,25.0,35.0,0.0,0.0,0.0,100.0,0.0,0.0,glassy-carbon electrode,KHCO3,0.1,6.8,-1.03,0.5,H-cell,62.9295975,0.0,0.0,0.0,1.0,17.964098032124472,-0.0025,1.5194805194805197,4.21948051948052,7.72638,1.35,HCOOH,0.0
1834,https://doi.org/10.1038/s41929-020-00504-x, Syn-CuNW,Cu,Cu,No,100.0,nanowire,0.0,20.0,25.0,35.0,0.0,0.0,0.0,100.0,0.0,0.0,glassy-carbon electrode,KHCO3,0.1,6.8,-1.07,0.5,H-cell,62.9295975,0.0,0.0,0.0,1.0,17.964098032124472,-0.0025,1.5194805194805197,4.21948051948052,7.72638,1.35,HCOOH,0.0
1835,https://doi.org/10.1038/s41929-020-00504-x,A-CuNW,Cu,Cu,No,100.0,nanowire,0.0,25.0,25.0,25.0,0.0,0.0,0.0,100.0,0.0,0.0,glassy-carbon electrode,KHCO3,0.1,6.8,-0.76,0.5,H-cell,62.9295975,0.0,0.0,0.0,1.0,17.964098032124472,-0.0025,1.5194805194805197,4.21948051948052,7.72638,1.35,HCOOH,1.53
1836,https://doi.org/10.1038/s41929-020-00504-x,A-CuNW,Cu,Cu,No,100.0,nanowire,0.0,25.0,25.0,25.0,0.0,0.0,0.0,100.0,0.0,0.0,glassy-carbon electrode,KHCO3,0.1,6.8,-0.94,0.5,H-cell,62.9295975,0.0,0.0,0.0,1.0,17.964098032124472,-0.0025,1.5194805194805197,4.21948051948052,7.72638,1.35,HCOOH,1.51
1837,https://doi.org/10.1038/s41929-020-00504-x,A-CuNW,Cu,Cu,No,100.0,nanowire,0.0,25.0,25.0,25.0,0.0,0.0,0.0,100.0,0.0,0.0,glassy-carbon electrode,KHCO3,0.1,6.8,-0.98,0.5,H-cell,62.9295975,0.0,0.0,0.0,1.0,17.964098032124472,-0.0025,1.5194805194805197,4.21948051948052,7.72638,1.35,HCOOH,0.73
1838,https://doi.org/10.1038/s41929-020-00504-x,A-CuNW,Cu,Cu,No,100.0,nanowire,0.0,25.0,25.0,25.0,0.0,0.0,0.0,100.0,0.0,0.0,glassy-carbon electrode,KHCO3,0.1,6.8,-1.0,0.5,H-cell,62.9295975,0.0,0.0,0.0,1.0,17.964098032124472,-0.0025,1.5194805194805197,4.21948051948052,7.72638,1.35,HCOOH,0.43
1839,https://doi.org/10.1038/s41929-020-00504-x,A-CuNW,Cu,Cu,No,100.0,nanowire,0.0,25.0,25.0,25.0,0.0,0.0,0.0,100.0,0.0,0.0,glassy-carbon electrode,KHCO3,0.1,6.8,-1.06,0.5,H-cell,62.9295975,0.0,0.0,0.0,1.0,17.964098032124472,-0.0025,1.5194805194805197,4.21948051948052,7.72638,1.35,HCOOH,0.24
1840,https://doi.org/10.1039/D3SC04840C,3DOP Cu2OCO,Cu0.6807O0.3193,Cu2O,CuO,69.49,porrous cuboctahedron,217.5,1200.0,1500.0,1600.0,1200.0,1500.0,1600.0,0.0,82.0,18.0,glassy-carbon electrode,KHCO3,0.1,6.8,-1.2,1.0,H-cell,122.65428942274998,1.0,0.0,0.30510000000000004,2.6948999999999996,31.14417073541979,-0.1230263942111742,6.630459056982755,2.261466309771322,8.089070205114638,1.4555094933007577,HCOOH,15.3
1841,https://doi.org/10.1039/D3SC04840C,3DOP Cu2OCO,Cu0.6807O0.3193,Cu2O,CuO,69.49,porrous cuboctahedron,217.5,1200.0,1500.0,1600.0,1200.0,1500.0,1600.0,0.0,82.0,18.0,glassy-carbon electrode,KHCO3,0.1,6.8,-1.3,1.0,H-cell,122.65428942274998,1.0,0.0,0.30510000000000004,2.6948999999999996,31.14417073541979,-0.1230263942111742,6.630459056982755,2.261466309771322,8.089070205114638,1.4555094933007577,HCOOH,13.3
1842,https://doi.org/10.1039/D3SC04840C,3DOP Cu2OCO,Cu0.6807O0.3193,Cu2O,CuO,69.49,porrous cuboctahedron,217.5,1200.0,1500.0,1600.0,1200.0,1500.0,1600.0,0.0,82.0,18.0,glassy-carbon electrode,KHCO3,0.1,6.8,-1.4,1.0,H-cell,122.65428942274998,1.0,0.0,0.30510000000000004,2.6948999999999996,31.14417073541979,-0.1230263942111742,6.630459056982755,2.261466309771322,8.089070205114638,1.4555094933007577,HCOOH,8.0
1843,https://doi.org/10.1039/D3SC04840C,3DOP Cu2OCO,Cu0.6807O0.3193,Cu2O,CuO,69.49,porrous cuboctahedron,217.5,1200.0,1500.0,1600.0,1200.0,1500.0,1600.0,0.0,82.0,18.0,glassy-carbon electrode,KHCO3,0.1,6.8,-1.4,2.0,H-cell,122.65428942274998,1.0,0.0,0.30510000000000004,2.6948999999999996,31.14417073541979,-0.1230263942111742,6.630459056982755,2.261466309771322,8.089070205114638,1.4555094933007577,HCOOH,0.0
1844,https://doi.org/10.1039/D3SC04840C,3DOP Cu2OCO,Cu0.6807O0.3193,Cu2O,CuO,69.49,porrous cuboctahedron,217.5,1200.0,1500.0,1600.0,1200.0,1500.0,1600.0,0.0,82.0,18.0,glassy-carbon electrode,KHCO3,0.1,6.8,-1.4,3.0,H-cell,122.65428942274998,1.0,0.0,0.30510000000000004,2.6948999999999996,31.14417073541979,-0.1230263942111742,6.630459056982755,2.261466309771322,8.089070205114638,1.4555094933007577,HCOOH,0.0
1845,https://doi.org/10.1039/D3SC04840C,3DOP Cu2OCO,Cu0.6807O0.3193,Cu2O,CuO,69.49,porrous cuboctahedron,217.5,1200.0,1500.0,1600.0,1200.0,1500.0,1600.0,0.0,82.0,18.0,glassy-carbon electrode,KHCO3,0.1,6.8,-1.4,4.0,H-cell,122.65428942274998,1.0,0.0,0.30510000000000004,2.6948999999999996,31.14417073541979,-0.1230263942111742,6.630459056982755,2.261466309771322,8.089070205114638,1.4555094933007577,HCOOH,0.0
1846,https://doi.org/10.1039/D3SC04840C,3DOP Cu2OCO,Cu0.6807O0.3193,Cu2O,CuO,69.49,porrous cuboctahedron,217.5,1200.0,1500.0,1600.0,1200.0,1500.0,1600.0,0.0,82.0,18.0,glassy-carbon electrode,KHCO3,0.1,6.8,-1.4,5.0,H-cell,122.65428942274998,1.0,0.0,0.30510000000000004,2.6948999999999996,31.14417073541979,-0.1230263942111742,6.630459056982755,2.261466309771322,8.089070205114638,1.4555094933007577,HCOOH,0.0
1847,https://doi.org/10.1039/D3SC04840C,3DOP Cu2OCO,Cu0.6807O0.3193,Cu2O,CuO,69.49,porrous cuboctahedron,217.5,1200.0,1500.0,1600.0,1200.0,1500.0,1600.0,0.0,82.0,18.0,glassy-carbon electrode,KHCO3,0.1,6.8,-1.4,6.0,H-cell,122.65428942274998,1.0,0.0,0.30510000000000004,2.6948999999999996,31.14417073541979,-0.1230263942111742,6.630459056982755,2.261466309771322,8.089070205114638,1.4555094933007577,HCOOH,0.0
1848,https://doi.org/10.1039/D3SC04840C,3DOP Cu2OCO,Cu0.6807O0.3193,Cu2O,CuO,69.49,porrous cuboctahedron,217.5,1200.0,1500.0,1600.0,1200.0,1500.0,1600.0,0.0,82.0,18.0,glassy-carbon electrode,KHCO3,0.1,6.8,-1.4,7.0,H-cell,122.65428942274998,1.0,0.0,0.30510000000000004,2.6948999999999996,31.14417073541979,-0.1230263942111742,6.630459056982755,2.261466309771322,8.089070205114638,1.4555094933007577,HCOOH,0.0
1849,https://doi.org/10.1039/D3SC04840C,3DOP Cu2OCO,Cu0.6807O0.3193,Cu2O,CuO,69.49,porrous cuboctahedron,217.5,1200.0,1500.0,1600.0,1200.0,1500.0,1600.0,0.0,82.0,18.0,glassy-carbon electrode,KHCO3,0.1,6.8,-1.4,8.0,H-cell,122.65428942274998,1.0,0.0,0.30510000000000004,2.6948999999999996,31.14417073541979,-0.1230263942111742,6.630459056982755,2.261466309771322,8.089070205114638,1.4555094933007577,HCOOH,0.0
1850,https://doi.org/10.1039/D3SC04840C,3DOP Cu2OCO,Cu0.6807O0.3193,Cu2O,CuO,69.49,porrous cuboctahedron,217.5,1200.0,1500.0,1600.0,1200.0,1500.0,1600.0,0.0,82.0,18.0,glassy-carbon electrode,KHCO3,0.1,6.8,-1.4,13.0,H-cell,122.65428942274998,1.0,0.0,0.30510000000000004,2.6948999999999996,31.14417073541979,-0.1230263942111742,6.630459056982755,2.261466309771322,8.089070205114638,1.4555094933007577,HCOOH,0.0
1851,https://doi.org/10.1039/D3SC04840C,3DOP Cu2OCO,Cu0.6807O0.3193,Cu2O,CuO,69.49,porrous cuboctahedron,217.5,1200.0,1500.0,1600.0,1200.0,1500.0,1600.0,0.0,82.0,18.0,glassy-carbon electrode,KHCO3,0.1,6.8,-1.4,14.0,H-cell,122.65428942274998,1.0,0.0,0.30510000000000004,2.6948999999999996,31.14417073541979,-0.1230263942111742,6.630459056982755,2.261466309771322,8.089070205114638,1.4555094933007577,HCOOH,0.0
1852,https://doi.org/10.1039/D3SC04840C,3DOP Cu2OCO,Cu0.6807O0.3193,Cu2O,CuO,69.49,porrous cuboctahedron,217.5,1200.0,1500.0,1600.0,1200.0,1500.0,1600.0,0.0,82.0,18.0,glassy-carbon electrode,KHCO3,0.1,6.8,-1.4,15.0,H-cell,122.65428942274998,1.0,0.0,0.30510000000000004,2.6948999999999996,31.14417073541979,-0.1230263942111742,6.630459056982755,2.261466309771322,8.089070205114638,1.4555094933007577,HCOOH,0.0
1853,https://doi.org/10.1039/D3SC04840C,3DOP Cu2OCO,Cu0.6807O0.3193,Cu2O,CuO,69.49,porrous cuboctahedron,217.5,1200.0,1500.0,1600.0,1200.0,1500.0,1600.0,0.0,82.0,18.0,glassy-carbon electrode,KHCO3,0.1,6.8,-1.4,16.0,H-cell,122.65428942274998,1.0,0.0,0.30510000000000004,2.6948999999999996,31.14417073541979,-0.1230263942111742,6.630459056982755,2.261466309771322,8.089070205114638,1.4555094933007577,HCOOH,0.0
1854,https://doi.org/10.1039/D3SC04840C,3DOP Cu2OCO,Cu0.6807O0.3193,Cu2O,CuO,69.49,porrous cuboctahedron,217.5,1200.0,1500.0,1600.0,1200.0,1500.0,1600.0,0.0,82.0,18.0,glassy-carbon electrode,KHCO3,0.1,6.8,-1.4,17.0,H-cell,122.65428942274998,1.0,0.0,0.30510000000000004,2.6948999999999996,31.14417073541979,-0.1230263942111742,6.630459056982755,2.261466309771322,8.089070205114638,1.4555094933007577,HCOOH,0.0
1855,https://doi.org/10.1039/D3SC04840C,3DOP Cu2OCO,Cu0.6807O0.3193,Cu2O,CuO,69.49,porrous cuboctahedron,217.5,1200.0,1500.0,1600.0,1200.0,1500.0,1600.0,0.0,82.0,18.0,glassy-carbon electrode,KHCO3,0.1,6.8,-1.4,18.0,H-cell,122.65428942274998,1.0,0.0,0.30510000000000004,2.6948999999999996,31.14417073541979,-0.1230263942111742,6.630459056982755,2.261466309771322,8.089070205114638,1.4555094933007577,HCOOH,0.0
1856,https://doi.org/10.1039/D3SC04840C,3DOP Cu2OCO,Cu0.6807O0.3193,Cu2O,CuO,69.49,porrous cuboctahedron,217.5,1200.0,1500.0,1600.0,1200.0,1500.0,1600.0,0.0,82.0,18.0,glassy-carbon electrode,KHCO3,0.1,6.8,-1.4,20.0,H-cell,122.65428942274998,1.0,0.0,0.30510000000000004,2.6948999999999996,31.14417073541979,-0.1230263942111742,6.630459056982755,2.261466309771322,8.089070205114638,1.4555094933007577,HCOOH,0.0
1857,https://doi.org/10.1039/D3SC04840C,3DOP Cu2OCO,Cu0.6807O0.3193,Cu2O,CuO,69.49,porrous cuboctahedron,217.5,1200.0,1500.0,1600.0,1200.0,1500.0,1600.0,0.0,82.0,18.0,glassy-carbon electrode,KHCO3,0.1,6.8,-1.4,21.0,H-cell,122.65428942274998,1.0,0.0,0.30510000000000004,2.6948999999999996,31.14417073541979,-0.1230263942111742,6.630459056982755,2.261466309771322,8.089070205114638,1.4555094933007577,HCOOH,0.0
1858,https://doi.org/10.1039/D3SC04840C,3DOP Cu2OCO,Cu0.6807O0.3193,Cu2O,CuO,69.49,porrous cuboctahedron,217.5,1200.0,1500.0,1600.0,1200.0,1500.0,1600.0,0.0,82.0,18.0,glassy-carbon electrode,KHCO3,0.1,6.8,-1.4,22.0,H-cell,122.65428942274998,1.0,0.0,0.30510000000000004,2.6948999999999996,31.14417073541979,-0.1230263942111742,6.630459056982755,2.261466309771322,8.089070205114638,1.4555094933007577,HCOOH,0.0
1859,https://doi.org/10.1039/D3SC04840C,3DOP Cu2OCO,Cu0.6807O0.3193,Cu2O,CuO,69.49,porrous cuboctahedron,217.5,1200.0,1500.0,1600.0,1200.0,1500.0,1600.0,0.0,82.0,18.0,glassy-carbon electrode,KHCO3,0.1,6.8,-1.4,23.0,H-cell,122.65428942274998,1.0,0.0,0.30510000000000004,2.6948999999999996,31.14417073541979,-0.1230263942111742,6.630459056982755,2.261466309771322,8.089070205114638,1.4555094933007577,HCOOH,0.0
1860,https://doi.org/10.1039/D3SC04840C,3DOP Cu2OCO,Cu0.6807O0.3193,Cu2O,CuO,69.49,porrous cuboctahedron,217.5,1200.0,1500.0,1600.0,1200.0,1500.0,1600.0,0.0,82.0,18.0,glassy-carbon electrode,KHCO3,0.1,6.8,-1.4,24.0,H-cell,122.65428942274998,1.0,0.0,0.30510000000000004,2.6948999999999996,31.14417073541979,-0.1230263942111742,6.630459056982755,2.261466309771322,8.089070205114638,1.4555094933007577,HCOOH,0.0
1861,https://doi.org/10.1039/D3SC04840C,3DOP Cu2OCO,Cu0.6807O0.3193,Cu2O,CuO,69.49,porrous cuboctahedron,217.5,1200.0,1500.0,1600.0,1200.0,1500.0,1600.0,0.0,82.0,18.0,glassy-carbon electrode,KHCO3,0.1,6.8,-1.5,1.0,H-cell,122.65428942274998,1.0,0.0,0.30510000000000004,2.6948999999999996,31.14417073541979,-0.1230263942111742,6.630459056982755,2.261466309771322,8.089070205114638,1.4555094933007577,HCOOH,9.8
1862,https://doi.org/10.1039/D3SC04840C,3DOP Cu2OCO,Cu0.6807O0.3193,Cu2O,CuO,69.49,porrous cuboctahedron,217.5,1200.0,1500.0,1600.0,1200.0,1500.0,1600.0,0.0,82.0,18.0,glassy-carbon electrode,KHCO3,0.1,6.8,-1.6,1.0,H-cell,122.65428942274998,1.0,0.0,0.30510000000000004,2.6948999999999996,31.14417073541979,-0.1230263942111742,6.630459056982755,2.261466309771322,8.089070205114638,1.4555094933007577,HCOOH,5.2
1863,https://doi.org/10.1039/D3SC04840C,3DOP Cu2OCO,Cu0.6807O0.3193,Cu2O,CuO,69.49,porrous cuboctahedron,217.5,1200.0,1500.0,1600.0,1200.0,1500.0,1600.0,0.0,82.0,18.0,glassy-carbon electrode,KHCO3,0.1,6.8,-1.7,1.0,H-cell,122.65428942274998,1.0,0.0,0.30510000000000004,2.6948999999999996,31.14417073541979,-0.1230263942111742,6.630459056982755,2.261466309771322,8.089070205114638,1.4555094933007577,HCOOH,2.9
1864,https://doi.org/10.1039/D3SC04840C,3DOP Cu2OCO,Cu0.6807O0.3193,Cu2O,CuO,69.49,porrous cuboctahedron,217.5,1200.0,1500.0,1600.0,1200.0,1500.0,1600.0,0.0,82.0,18.0,gasdiffusion electrode,KOH,1.0,14.0,-1.56,1.0,Flow cell,122.65428942274998,1.0,0.0,0.30510000000000004,2.6948999999999996,31.14417073541979,-0.1230263942111742,6.630459056982755,2.261466309771322,8.089070205114638,1.4555094933007577,HCOOH,6.2
1865,https://doi.org/10.1039/D3SC04840C,3DOP Cu2OCO,Cu0.6807O0.3193,Cu2O,CuO,69.49,porrous cuboctahedron,217.5,1200.0,1500.0,1600.0,1200.0,1500.0,1600.0,0.0,82.0,18.0,gasdiffusion electrode,KOH,1.0,14.0,-2.06,1.0,Flow cell,122.65428942274998,1.0,0.0,0.30510000000000004,2.6948999999999996,31.14417073541979,-0.1230263942111742,6.630459056982755,2.261466309771322,8.089070205114638,1.4555094933007577,HCOOH,3.4
1866,https://doi.org/10.1039/D3SC04840C,3DOP Cu2OCO,Cu0.6807O0.3193,Cu2O,CuO,69.49,porrous cuboctahedron,217.5,1200.0,1500.0,1600.0,1200.0,1500.0,1600.0,0.0,82.0,18.0,gasdiffusion electrode,KOH,1.0,14.0,-2.56,1.0,Flow cell,122.65428942274998,1.0,0.0,0.30510000000000004,2.6948999999999996,31.14417073541979,-0.1230263942111742,6.630459056982755,2.261466309771322,8.089070205114638,1.4555094933007577,HCOOH,2.6
1867,https://doi.org/10.1039/D3SC04840C,3DOP Cu2OCO,Cu0.6807O0.3193,Cu2O,CuO,69.49,porrous cuboctahedron,217.5,1200.0,1500.0,1600.0,1200.0,1500.0,1600.0,0.0,82.0,18.0,gasdiffusion electrode,KOH,1.0,14.0,-3.06,1.0,Flow cell,122.65428942274998,1.0,0.0,0.30510000000000004,2.6948999999999996,31.14417073541979,-0.1230263942111742,6.630459056982755,2.261466309771322,8.089070205114638,1.4555094933007577,HCOOH,2.3
1868,https://doi.org/10.1039/D3SC04840C,3DOP Cu2OCO,Cu0.6807O0.3193,Cu2O,CuO,69.49,porrous cuboctahedron,217.5,1200.0,1500.0,1600.0,1200.0,1500.0,1600.0,0.0,82.0,18.0,gasdiffusion electrode,KOH,1.0,14.0,-3.56,1.0,Flow cell,122.65428942274998,1.0,0.0,0.30510000000000004,2.6948999999999996,31.14417073541979,-0.1230263942111742,6.630459056982755,2.261466309771322,8.089070205114638,1.4555094933007577,HCOOH,1.7
1869,https://doi.org/10.1039/D3SC04840C,3DOP Cu2OCO,Cu0.6807O0.3193,Cu2O,CuO,69.49,porrous cuboctahedron,217.5,1200.0,1500.0,1600.0,1200.0,1500.0,1600.0,0.0,82.0,18.0,gasdiffusion electrode,KOH,1.0,14.0,-4.06,1.0,Flow cell,122.65428942274998,1.0,0.0,0.30510000000000004,2.6948999999999996,31.14417073541979,-0.1230263942111742,6.630459056982755,2.261466309771322,8.089070205114638,1.4555094933007577,HCOOH,1.8
1870,https://doi.org/10.1039/D3SC04840C,Cu2O-CO,Cu1O0.655,Cu2O,CuO,52.67,cuboctahedron,0.0,750.0,750.0,750.0,750.0,750.0,750.0,0.0,69.0,31.0,glassy-carbon electrode,KHCO3,0.1,6.8,-1.2,1.0,H-cell,112.06953112324999,1.0,0.0,0.47329999999999994,2.5267,27.745656648789364,-0.12260402953056845,4.573134579589093,1.991476667493465,7.9586725994573175,1.4880359254387714,HCOOH,16.9
1871,https://doi.org/10.1039/D3SC04840C,Cu2O-CO,Cu1O0.655,Cu2O,CuO,52.67,cuboctahedron,0.0,750.0,750.0,750.0,750.0,750.0,750.0,0.0,69.0,31.0,glassy-carbon electrode,KHCO3,0.1,6.8,-1.3,1.0,H-cell,112.06953112324999,1.0,0.0,0.47329999999999994,2.5267,27.745656648789364,-0.12260402953056845,4.573134579589093,1.991476667493465,7.9586725994573175,1.4880359254387714,HCOOH,8.0
1872,https://doi.org/10.1039/D3SC04840C,Cu2O-CO,Cu1O0.655,Cu2O,CuO,52.67,cuboctahedron,0.0,750.0,750.0,750.0,750.0,750.0,750.0,0.0,69.0,31.0,glassy-carbon electrode,KHCO3,0.1,6.8,-1.4,1.0,H-cell,112.06953112324999,1.0,0.0,0.47329999999999994,2.5267,27.745656648789364,-0.12260402953056845,4.573134579589093,1.991476667493465,7.9586725994573175,1.4880359254387714,HCOOH,4.3
1873,https://doi.org/10.1039/D3SC04840C,Cu2O-CO,Cu1O0.655,Cu2O,CuO,52.67,cuboctahedron,0.0,750.0,750.0,750.0,750.0,750.0,750.0,0.0,69.0,31.0,glassy-carbon electrode,KHCO3,0.1,6.8,-1.5,1.0,H-cell,112.06953112324999,1.0,0.0,0.47329999999999994,2.5267,27.745656648789364,-0.12260402953056845,4.573134579589093,1.991476667493465,7.9586725994573175,1.4880359254387714,HCOOH,2.9
1874,https://doi.org/10.1039/D3SC04840C,Cu2O-CO,Cu1O0.655,Cu2O,CuO,52.67,cuboctahedron,0.0,750.0,750.0,750.0,750.0,750.0,750.0,0.0,69.0,31.0,glassy-carbon electrode,KHCO3,0.1,6.8,-1.6,1.0,H-cell,112.06953112324999,1.0,0.0,0.47329999999999994,2.5267,27.745656648789364,-0.12260402953056845,4.573134579589093,1.991476667493465,7.9586725994573175,1.4880359254387714,HCOOH,2.3
1875,https://doi.org/10.1039/D3SC04840C,Cu2O-CO,Cu1O0.655,Cu2O,CuO,52.67,cuboctahedron,0.0,750.0,750.0,750.0,750.0,750.0,750.0,0.0,69.0,31.0,glassy-carbon electrode,KHCO3,0.1,6.8,-1.7,1.0,H-cell,112.06953112324999,1.0,0.0,0.47329999999999994,2.5267,27.745656648789364,-0.12260402953056845,4.573134579589093,1.991476667493465,7.9586725994573175,1.4880359254387714,HCOOH,1.8
1876,https://doi.org/10.1039/D3SC04840C,Cu2O-CO,Cu1O0.655,Cu2O,CuO,52.67,cuboctahedron,0.0,750.0,750.0,750.0,750.0,750.0,750.0,0.0,69.0,31.0,glassy-carbon electrode,KOH,1.0,14.0,-1.56,1.0,Flow cell,112.06953112324999,1.0,0.0,0.47329999999999994,2.5267,27.745656648789364,-0.12260402953056845,4.573134579589093,1.991476667493465,7.9586725994573175,1.4880359254387714,HCOOH,3.1
1877,https://doi.org/10.1039/D3SC04840C,Cu2O-CO,Cu1O0.655,Cu2O,CuO,52.67,cuboctahedron,0.0,750.0,750.0,750.0,750.0,750.0,750.0,0.0,69.0,31.0,glassy-carbon electrode,KOH,1.0,14.0,-2.06,1.0,Flow cell,112.06953112324999,1.0,0.0,0.47329999999999994,2.5267,27.745656648789364,-0.12260402953056845,4.573134579589093,1.991476667493465,7.9586725994573175,1.4880359254387714,HCOOH,3.3
1878,https://doi.org/10.1039/D3SC04840C,Cu2O-CO,Cu1O0.655,Cu2O,CuO,52.67,cuboctahedron,0.0,750.0,750.0,750.0,750.0,750.0,750.0,0.0,69.0,31.0,glassy-carbon electrode,KOH,1.0,14.0,-2.56,1.0,Flow cell,112.06953112324999,1.0,0.0,0.47329999999999994,2.5267,27.745656648789364,-0.12260402953056845,4.573134579589093,1.991476667493465,7.9586725994573175,1.4880359254387714,HCOOH,2.3
1879,https://doi.org/10.1039/D3SC04840C,Cu2O-CO,Cu1O0.655,Cu2O,CuO,52.67,cuboctahedron,0.0,750.0,750.0,750.0,750.0,750.0,750.0,0.0,69.0,31.0,glassy-carbon electrode,KOH,1.0,14.0,-3.06,1.0,Flow cell,112.06953112324999,1.0,0.0,0.47329999999999994,2.5267,27.745656648789364,-0.12260402953056845,4.573134579589093,1.991476667493465,7.9586725994573175,1.4880359254387714,HCOOH,4.2
1880,https://doi.org/10.1039/D3SC04840C,Cu2O-CO,Cu1O0.655,Cu2O,CuO,52.67,cuboctahedron,0.0,750.0,750.0,750.0,750.0,750.0,750.0,0.0,69.0,31.0,glassy-carbon electrode,KOH,1.0,14.0,-3.56,1.0,Flow cell,112.06953112324999,1.0,0.0,0.47329999999999994,2.5267,27.745656648789364,-0.12260402953056845,4.573134579589093,1.991476667493465,7.9586725994573175,1.4880359254387714,HCOOH,3.5
1881,https://doi.org/10.1016/j.nanoen.2023.108920, O-Cu2O,Cu1O0.5,Cu2O,No,100.0,octahedron,0.0,400.0,400.0,400.0,400.0,400.0,400.0,0.0,100.0,0.0,carbon paper electrode,KCl,1.0,6.9,-0.9,1.0,H-cell,141.85410961999997,1.0,0.0,0.0,3.0,40.040471732759606,-0.12380000000000001,36.040575683266006,2.998961038961039,8.336839,1.4,HCOOH,0.0
1882,https://doi.org/10.1016/j.nanoen.2023.108920, O-Cu2O,Cu1O0.5,Cu2O,No,100.0,octahedron,0.0,400.0,400.0,400.0,400.0,400.0,400.0,0.0,100.0,0.0,carbon paper electrode,KCl,1.0,6.9,-1.0,1.0,H-cell,141.85410961999997,1.0,0.0,0.0,3.0,40.040471732759606,-0.12380000000000001,36.040575683266006,2.998961038961039,8.336839,1.4,HCOOH,0.0
1883,https://doi.org/10.1016/j.nanoen.2023.108920, O-Cu2O,Cu1O0.5,Cu2O,No,100.0,octahedron,0.0,400.0,400.0,400.0,400.0,400.0,400.0,0.0,100.0,0.0,carbon paper electrode,KCl,1.0,6.9,-1.1,1.0,H-cell,141.85410961999997,1.0,0.0,0.0,3.0,40.040471732759606,-0.12380000000000001,36.040575683266006,2.998961038961039,8.336839,1.4,HCOOH,0.0
1884,https://doi.org/10.1016/j.nanoen.2023.108920, O-Cu2O,Cu1O0.5,Cu2O,No,100.0,octahedron,0.0,400.0,400.0,400.0,400.0,400.0,400.0,2.02,97.98,0.0,carbon paper electrode,KCl,1.0,6.9,-1.1,0.25,H-cell,141.85410961999997,1.0,0.0,0.0,3.0,40.040471732759606,-0.12380000000000001,36.040575683266006,2.998961038961039,8.336839,1.4,HCOOH,0.0
1885,https://doi.org/10.1016/j.nanoen.2023.108920, O-Cu2O,Cu1O0.5,Cu2O,No,100.0,octahedron,0.0,400.0,400.0,400.0,400.0,400.0,400.0,2.8,97.2,0.0,carbon paper electrode,KCl,1.0,6.9,-1.1,0.5,H-cell,141.85410961999997,1.0,0.0,0.0,3.0,40.040471732759606,-0.12380000000000001,36.040575683266006,2.998961038961039,8.336839,1.4,HCOOH,0.0
1886,https://doi.org/10.1016/j.nanoen.2023.108920, O-Cu2O,Cu1O0.5,Cu2O,No,100.0,octahedron,0.0,400.0,400.0,400.0,400.0,400.0,400.0,2.56,97.44,0.0,carbon paper electrode,KCl,1.0,6.9,-1.1,0.75,H-cell,141.85410961999997,1.0,0.0,0.0,3.0,40.040471732759606,-0.12380000000000001,36.040575683266006,2.998961038961039,8.336839,1.4,HCOOH,0.0
1887,https://doi.org/10.1016/j.nanoen.2023.108920, O-Cu2O,Cu1O0.5,Cu2O,No,100.0,octahedron,0.0,400.0,400.0,400.0,400.0,400.0,400.0,2.94,97.06,0.0,carbon paper electrode,KCl,1.0,6.9,-1.1,1.0,H-cell,141.85410961999997,1.0,0.0,0.0,3.0,40.040471732759606,-0.12380000000000001,36.040575683266006,2.998961038961039,8.336839,1.4,HCOOH,0.0
1888,https://doi.org/10.1016/j.nanoen.2023.108920, O-Cu2O,Cu1O0.5,Cu2O,No,100.0,octahedron,0.0,400.0,400.0,400.0,400.0,400.0,400.0,6.15,93.85,0.0,carbon paper electrode,KCl,1.0,6.9,-1.1,1.25,H-cell,141.85410961999997,1.0,0.0,0.0,3.0,40.040471732759606,-0.12380000000000001,36.040575683266006,2.998961038961039,8.336839,1.4,HCOOH,0.0
1889,https://doi.org/10.1016/j.nanoen.2023.108920, O-Cu2O,Cu1O0.5,Cu2O,No,100.0,octahedron,0.0,400.0,400.0,400.0,400.0,400.0,400.0,6.93,93.07,0.0,carbon paper electrode,KCl,1.0,6.9,-1.1,1.5,H-cell,141.85410961999997,1.0,0.0,0.0,3.0,40.040471732759606,-0.12380000000000001,36.040575683266006,2.998961038961039,8.336839,1.4,HCOOH,0.0
1890,https://doi.org/10.1016/j.nanoen.2023.108920, O-Cu2O,Cu1O0.5,Cu2O,No,100.0,octahedron,0.0,400.0,400.0,400.0,400.0,400.0,400.0,7.97,92.03,0.0,carbon paper electrode,KCl,1.0,6.9,-1.1,1.75,H-cell,141.85410961999997,1.0,0.0,0.0,3.0,40.040471732759606,-0.12380000000000001,36.040575683266006,2.998961038961039,8.336839,1.4,HCOOH,0.0
1891,https://doi.org/10.1016/j.nanoen.2023.108920, O-Cu2O,Cu1O0.5,Cu2O,No,100.0,octahedron,0.0,400.0,400.0,400.0,400.0,400.0,400.0,14.94,85.06,0.0,carbon paper electrode,KCl,1.0,6.9,-1.1,2.0,H-cell,141.85410961999997,1.0,0.0,0.0,3.0,40.040471732759606,-0.12380000000000001,36.040575683266006,2.998961038961039,8.336839,1.4,HCOOH,0.0
1892,https://doi.org/10.1016/j.nanoen.2023.108920, O-Cu2O,Cu1O0.5,Cu2O,No,100.0,octahedron,0.0,400.0,400.0,400.0,400.0,400.0,400.0,0.0,100.0,0.0,carbon paper electrode,KCl,1.0,6.9,-1.2,1.0,H-cell,141.85410961999997,1.0,0.0,0.0,3.0,40.040471732759606,-0.12380000000000001,36.040575683266006,2.998961038961039,8.336839,1.4,HCOOH,0.0
1893,https://doi.org/10.1016/j.nanoen.2023.108920, C-Cu2O,Cu1O0.5,Cu2O,No,100.0,cubic,0.0,390.0,390.0,390.0,390.0,390.0,390.0,0.0,100.0,0.0,carbon paper electrode,KCl,1.0,6.9,-0.9,1.0,H-cell,141.85410961999997,1.0,0.0,0.0,3.0,40.040471732759606,-0.12380000000000001,36.040575683266006,2.998961038961039,8.336839,1.4,HCOOH,0.0
1894,https://doi.org/10.1016/j.nanoen.2023.108920, C-Cu2O,Cu1O0.5,Cu2O,No,100.0,cubic,0.0,390.0,390.0,390.0,390.0,390.0,390.0,0.0,100.0,0.0,carbon paper electrode,KCl,1.0,6.9,-1.0,1.0,H-cell,141.85410961999997,1.0,0.0,0.0,3.0,40.040471732759606,-0.12380000000000001,36.040575683266006,2.998961038961039,8.336839,1.4,HCOOH,0.0
1895,https://doi.org/10.1016/j.nanoen.2023.108920, C-Cu2O,Cu1O0.5,Cu2O,No,100.0,cubic,0.0,390.0,390.0,390.0,390.0,390.0,390.0,0.0,100.0,0.0,carbon paper electrode,KCl,1.0,6.9,-1.1,1.0,H-cell,141.85410961999997,1.0,0.0,0.0,3.0,40.040471732759606,-0.12380000000000001,36.040575683266006,2.998961038961039,8.336839,1.4,HCOOH,0.0
1896,https://doi.org/10.1016/j.nanoen.2023.108920, C-Cu2O,Cu1O0.5,Cu2O,No,100.0,cubic,0.0,390.0,390.0,390.0,390.0,390.0,390.0,2.45,97.55,0.0,carbon paper electrode,KCl,1.0,6.9,-1.1,0.25,H-cell,141.85410961999997,1.0,0.0,0.0,3.0,40.040471732759606,-0.12380000000000001,36.040575683266006,2.998961038961039,8.336839,1.4,HCOOH,0.0
1897,https://doi.org/10.1016/j.nanoen.2023.108920, C-Cu2O,Cu1O0.5,Cu2O,No,100.0,cubic,0.0,390.0,390.0,390.0,390.0,390.0,390.0,7.99,92.01,0.0,carbon paper electrode,KCl,1.0,6.9,-1.1,0.5,H-cell,141.85410961999997,1.0,0.0,0.0,3.0,40.040471732759606,-0.12380000000000001,36.040575683266006,2.998961038961039,8.336839,1.4,HCOOH,0.0
1898,https://doi.org/10.1016/j.nanoen.2023.108920, C-Cu2O,Cu1O0.5,Cu2O,No,100.0,cubic,0.0,390.0,390.0,390.0,390.0,390.0,390.0,17.92,82.08,0.0,carbon paper electrode,KCl,1.0,6.9,-1.1,0.75,H-cell,141.85410961999997,1.0,0.0,0.0,3.0,40.040471732759606,-0.12380000000000001,36.040575683266006,2.998961038961039,8.336839,1.4,HCOOH,0.0
1899,https://doi.org/10.1016/j.nanoen.2023.108920, C-Cu2O,Cu1O0.5,Cu2O,No,100.0,cubic,0.0,390.0,390.0,390.0,390.0,390.0,390.0,31.03,68.97,0.0,carbon paper electrode,KCl,1.0,6.9,-1.1,1.0,H-cell,141.85410961999997,1.0,0.0,0.0,3.0,40.040471732759606,-0.12380000000000001,36.040575683266006,2.998961038961039,8.336839,1.4,HCOOH,0.0
1900,https://doi.org/10.1016/j.nanoen.2023.108920, C-Cu2O,Cu1O0.5,Cu2O,No,100.0,cubic,0.0,390.0,390.0,390.0,390.0,390.0,390.0,44.51,55.49,0.0,carbon paper electrode,KCl,1.0,6.9,-1.1,1.25,H-cell,141.85410961999997,1.0,0.0,0.0,3.0,40.040471732759606,-0.12380000000000001,36.040575683266006,2.998961038961039,8.336839,1.4,HCOOH,0.0
1901,https://doi.org/10.1016/j.nanoen.2023.108920, C-Cu2O,Cu1O0.5,Cu2O,No,100.0,cubic,0.0,390.0,390.0,390.0,390.0,390.0,390.0,55.58,44.42,0.0,carbon paper electrode,KCl,1.0,6.9,-1.1,1.5,H-cell,141.85410961999997,1.0,0.0,0.0,3.0,40.040471732759606,-0.12380000000000001,36.040575683266006,2.998961038961039,8.336839,1.4,HCOOH,0.0
1902,https://doi.org/10.1016/j.nanoen.2023.108920, C-Cu2O,Cu1O0.5,Cu2O,No,100.0,cubic,0.0,390.0,390.0,390.0,390.0,390.0,390.0,63.8,36.2,0.0,carbon paper electrode,KCl,1.0,6.9,-1.1,1.75,H-cell,141.85410961999997,1.0,0.0,0.0,3.0,40.040471732759606,-0.12380000000000001,36.040575683266006,2.998961038961039,8.336839,1.4,HCOOH,0.0
1903,https://doi.org/10.1016/j.nanoen.2023.108920, C-Cu2O,Cu1O0.5,Cu2O,No,100.0,cubic,0.0,390.0,390.0,390.0,390.0,390.0,390.0,82.73,17.27,0.0,carbon paper electrode,KCl,1.0,6.9,-1.1,2.0,H-cell,141.85410961999997,1.0,0.0,0.0,3.0,40.040471732759606,-0.12380000000000001,36.040575683266006,2.998961038961039,8.336839,1.4,HCOOH,0.0
1904,https://doi.org/10.1016/j.nanoen.2023.108920, C-Cu2O,Cu1O0.5,Cu2O,No,100.0,cubic,0.0,390.0,390.0,390.0,390.0,390.0,390.0,0.0,100.0,0.0,carbon paper electrode,KCl,1.0,6.9,-1.2,1.0,H-cell,141.85410961999997,1.0,0.0,0.0,3.0,40.040471732759606,-0.12380000000000001,36.040575683266006,2.998961038961039,8.336839,1.4,HCOOH,0.0
1905,https://doi.org/10.1016/j.apsusc.2024.159978,SPNC,Cu8.08O5.54H2,Cu2O,Cu(OH)2,77.97,porrous spherical,3.6,75.0,144.0,220.0,75.0,144.0,220.0,0.0,87.62,12.38,carbon paper electrode,KHCO3,0.5,8.4,-1.6,1.0,H-cell,132.4024943997344,1.2203,0.8812000000000002,0.0,3.0,36.91550680931575,-0.15548658581514826,42.171461748745,2.8547273383738725,9.201148718600326,1.116256248275016,HCOOH,0.0
1906,https://doi.org/10.1016/j.apsusc.2024.159978,SPNC,Cu8.08O5.54H2,Cu2O,Cu(OH)2,77.97,porrous spherical,3.6,75.0,144.0,220.0,75.0,144.0,220.0,0.0,87.62,12.38,carbon paper electrode,KHCO3,0.5,8.4,-1.5,1.0,H-cell,132.4024943997344,1.2203,0.8812000000000002,0.0,3.0,36.91550680931575,-0.15548658581514826,42.171461748745,2.8547273383738725,9.201148718600326,1.116256248275016,HCOOH,0.0
1907,https://doi.org/10.1016/j.apsusc.2024.159978,SPNC,Cu8.08O5.54H2,Cu2O,Cu(OH)2,77.97,porrous spherical,3.6,75.0,144.0,220.0,75.0,144.0,220.0,0.0,87.62,12.38,carbon paper electrode,KHCO3,0.5,8.4,-1.4,1.0,H-cell,132.4024943997344,1.2203,0.8812000000000002,0.0,3.0,36.91550680931575,-0.15548658581514826,42.171461748745,2.8547273383738725,9.201148718600326,1.116256248275016,HCOOH,0.0
1908,https://doi.org/10.1016/j.apsusc.2024.159978,SPNC,Cu8.08O5.54H2,Cu2O,Cu(OH)2,77.97,porrous spherical,3.6,75.0,144.0,220.0,75.0,144.0,220.0,0.0,87.62,12.38,carbon paper electrode,KHCO3,0.5,8.4,-1.3,1.0,H-cell,132.4024943997344,1.2203,0.8812000000000002,0.0,3.0,36.91550680931575,-0.15548658581514826,42.171461748745,2.8547273383738725,9.201148718600326,1.116256248275016,HCOOH,0.0
1909,https://doi.org/10.1016/j.apsusc.2024.159978,SPNC,Cu8.08O5.54H2,Cu2O,Cu(OH)2,77.97,porrous spherical,3.6,75.0,144.0,220.0,75.0,144.0,220.0,0.0,87.62,12.38,carbon paper electrode,KHCO3,0.5,8.4,-1.25,1.0,H-cell,132.4024943997344,1.2203,0.8812000000000002,0.0,3.0,36.91550680931575,-0.15548658581514826,42.171461748745,2.8547273383738725,9.201148718600326,1.116256248275016,HCOOH,0.0
1910,https://doi.org/10.1016/j.apsusc.2024.159978,SPNC,Cu8.08O5.54H2,Cu2O,Cu(OH)2,77.97,porrous spherical,3.6,75.0,144.0,220.0,75.0,144.0,220.0,0.0,87.62,12.38,carbon paper electrode,KHCO3,0.5,8.4,-1.2,1.0,H-cell,132.4024943997344,1.2203,0.8812000000000002,0.0,3.0,36.91550680931575,-0.15548658581514826,42.171461748745,2.8547273383738725,9.201148718600326,1.116256248275016,HCOOH,1.52
1911,https://doi.org/10.1016/j.apsusc.2024.159978,SPNC,Cu8.08O5.54H2,Cu2O,Cu(OH)2,77.97,porrous spherical,3.6,75.0,144.0,220.0,75.0,144.0,220.0,0.0,87.62,12.38,carbon paper electrode,KHCO3,0.5,8.4,-1.15,1.0,H-cell,132.4024943997344,1.2203,0.8812000000000002,0.0,3.0,36.91550680931575,-0.15548658581514826,42.171461748745,2.8547273383738725,9.201148718600326,1.116256248275016,HCOOH,2.08
