Repository: vovamirosh/CO2RR_PISH

File: Datasets/raw_dataset.csv (part 17 of 22)
,Number,Autor,Publication,Title,Journal,IF,DOI,Article name,Formula,Cat. compound,Support,"Cat./Support ratio, % (at)",Morphology (TEM/SEM),"Pore size, nm",width min (nm),width aver (nm),width max (nm),length min (nm),length aver (nm),length max (nm),"Cu, % (at.)","Cu+, % (at.)","Cu(2+), % (at.)",Base,electrolyte,"conc, M",pH,RHE vs V,Product,"FE, %","Time, h","Current density, mA/cm2",Type of reactor," Energy efficiency, %",Сarbon efficiency (equivalent to single-pass carbon efficiency (SPCE),"Loading, μg/cm2","Capacitance, (uF/cm2)","ECSA, cm2",R,"BET surface, m2/g"
1289,40.0,,2024.0,Spherical and porous Cu2O nanocages with Cu2O/Cu(OH)2 Surface: Synthesis and their promising selectivity for catalysing CO2 electroreduction to C2H4,Applied Surface Science,,https://doi.org/10.1016/j.apsusc.2024.159978,SPNC,Cu8.08O5.54H2,Cu2O,Cu(OH)2,77.97,porrous spherical,3.6,75.0,144.0,220.0,75.0,144.0,220.0,0.0,87.62,12.38,carbon paper electrode,KHCO3,0.5,8.4,-1.25,CH4,4.36,,-35.87,H-cell,,,,19560.0,,,31.0
1290,40.0,,2024.0,Spherical and porous Cu2O nanocages with Cu2O/Cu(OH)2 Surface: Synthesis and their promising selectivity for catalysing CO2 electroreduction to C2H4,Applied Surface Science,,https://doi.org/10.1016/j.apsusc.2024.159978,SPNC,Cu8.08O5.54H2,Cu2O,Cu(OH)2,77.97,porrous spherical,3.6,75.0,144.0,220.0,75.0,144.0,220.0,0.0,87.62,12.38,carbon paper electrode,KHCO3,0.5,8.4,-1.25,CO,25.0,,-35.87,H-cell,,,,19560.0,,,31.0
1291,40.0,,2024.0,Spherical and porous Cu2O nanocages with Cu2O/Cu(OH)2 Surface: Synthesis and their promising selectivity for catalysing CO2 electroreduction to C2H4,Applied Surface Science,,https://doi.org/10.1016/j.apsusc.2024.159978,SPNC,Cu8.08O5.54H2,Cu2O,Cu(OH)2,77.97,porrous spherical,3.6,75.0,144.0,220.0,75.0,144.0,220.0,0.0,87.62,12.38,carbon paper electrode,KHCO3,0.5,8.4,-1.25,C2H4,41.1,,-35.87,H-cell,,,,19560.0,,,31.0
1292,40.0,,2024.0,Spherical and porous Cu2O nanocages with Cu2O/Cu(OH)2 Surface: Synthesis and their promising selectivity for catalysing CO2 electroreduction to C2H4,Applied Surface Science,,https://doi.org/10.1016/j.apsusc.2024.159978,SPNC,Cu8.08O5.54H2,Cu2O,Cu(OH)2,77.97,porrous spherical,3.6,75.0,144.0,220.0,75.0,144.0,220.0,0.0,87.62,12.38,carbon paper electrode,KHCO3,0.5,8.4,-1.2,HCOOH,1.52,,-31.68,H-cell,,,,19560.0,,,31.0
1293,40.0,,2024.0,Spherical and porous Cu2O nanocages with Cu2O/Cu(OH)2 Surface: Synthesis and their promising selectivity for catalysing CO2 electroreduction to C2H4,Applied Surface Science,,https://doi.org/10.1016/j.apsusc.2024.159978,SPNC,Cu8.08O5.54H2,Cu2O,Cu(OH)2,77.97,porrous spherical,3.6,75.0,144.0,220.0,75.0,144.0,220.0,0.0,87.62,12.38,carbon paper electrode,KHCO3,0.5,8.4,-1.2,CH4,3.6,,-31.68,H-cell,,,,19560.0,,,31.0
1294,40.0,,2024.0,Spherical and porous Cu2O nanocages with Cu2O/Cu(OH)2 Surface: Synthesis and their promising selectivity for catalysing CO2 electroreduction to C2H4,Applied Surface Science,,https://doi.org/10.1016/j.apsusc.2024.159978,SPNC,Cu8.08O5.54H2,Cu2O,Cu(OH)2,77.97,porrous spherical,3.6,75.0,144.0,220.0,75.0,144.0,220.0,0.0,87.62,12.38,carbon paper electrode,KHCO3,0.5,8.4,-1.2,CO,23.11,,-31.68,H-cell,,,,19560.0,,,31.0
1295,40.0,,2024.0,Spherical and porous Cu2O nanocages with Cu2O/Cu(OH)2 Surface: Synthesis and their promising selectivity for catalysing CO2 electroreduction to C2H4,Applied Surface Science,,https://doi.org/10.1016/j.apsusc.2024.159978,SPNC,Cu8.08O5.54H2,Cu2O,Cu(OH)2,77.97,porrous spherical,3.6,75.0,144.0,220.0,75.0,144.0,220.0,0.0,87.62,12.38,carbon paper electrode,KHCO3,0.5,8.4,-1.2,C2H4,41.86,,-31.68,H-cell,,,,19560.0,,,31.0
1296,40.0,,2024.0,Spherical and porous Cu2O nanocages with Cu2O/Cu(OH)2 Surface: Synthesis and their promising selectivity for catalysing CO2 electroreduction to C2H4,Applied Surface Science,,https://doi.org/10.1016/j.apsusc.2024.159978,SPNC,Cu8.08O5.54H2,Cu2O,Cu(OH)2,77.97,porrous spherical,3.6,75.0,144.0,220.0,75.0,144.0,220.0,0.0,87.62,12.38,carbon paper electrode,KHCO3,0.5,8.4,-1.15,HCOOH,2.08,,-30.5,H-cell,,,,19560.0,,,31.0
1297,40.0,,2024.0,Spherical and porous Cu2O nanocages with Cu2O/Cu(OH)2 Surface: Synthesis and their promising selectivity for catalysing CO2 electroreduction to C2H4,Applied Surface Science,,https://doi.org/10.1016/j.apsusc.2024.159978,SPNC,Cu8.08O5.54H2,Cu2O,Cu(OH)2,77.97,porrous spherical,3.6,75.0,144.0,220.0,75.0,144.0,220.0,0.0,87.62,12.38,carbon paper electrode,KHCO3,0.5,8.4,-1.15,CH4,9.09,,-30.5,H-cell,,,,19560.0,,,31.0
1298,40.0,,2024.0,Spherical and porous Cu2O nanocages with Cu2O/Cu(OH)2 Surface: Synthesis and their promising selectivity for catalysing CO2 electroreduction to C2H4,Applied Surface Science,,https://doi.org/10.1016/j.apsusc.2024.159978,SPNC,Cu8.08O5.54H2,Cu2O,Cu(OH)2,77.97,porrous spherical,3.6,75.0,144.0,220.0,75.0,144.0,220.0,0.0,87.62,12.38,carbon paper electrode,KHCO3,0.5,8.4,-1.15,CO,28.03,,-30.5,H-cell,,,,19560.0,,,31.0
1299,40.0,,2024.0,Spherical and porous Cu2O nanocages with Cu2O/Cu(OH)2 Surface: Synthesis and their promising selectivity for catalysing CO2 electroreduction to C2H4,Applied Surface Science,,https://doi.org/10.1016/j.apsusc.2024.159978,SPNC,Cu8.08O5.54H2,Cu2O,Cu(OH)2,77.97,porrous spherical,3.6,75.0,144.0,220.0,75.0,144.0,220.0,0.0,87.62,12.38,carbon paper electrode,KHCO3,0.5,8.4,-1.15,C2H4,55.49,,-30.5,H-cell,,,,19560.0,,,31.0
1300,40.0,,2024.0,Spherical and porous Cu2O nanocages with Cu2O/Cu(OH)2 Surface: Synthesis and their promising selectivity for catalysing CO2 electroreduction to C2H4,Applied Surface Science,,https://doi.org/10.1016/j.apsusc.2024.159978,SPNC,Cu8.08O5.54H2,Cu2O,Cu(OH)2,77.97,porrous spherical,3.6,75.0,144.0,220.0,75.0,144.0,220.0,0.0,87.62,12.38,carbon paper electrode,KHCO3,0.5,8.4,-1.1,HCOOH,2.08,,-27.49,H-cell,,,,19560.0,,,31.0
1301,40.0,,2024.0,Spherical and porous Cu2O nanocages with Cu2O/Cu(OH)2 Surface: Synthesis and their promising selectivity for catalysing CO2 electroreduction to C2H4,Applied Surface Science,,https://doi.org/10.1016/j.apsusc.2024.159978,SPNC,Cu8.08O5.54H2,Cu2O,Cu(OH)2,77.97,porrous spherical,3.6,75.0,144.0,220.0,75.0,144.0,220.0,0.0,87.62,12.38,carbon paper electrode,KHCO3,0.5,8.4,-1.1,CH4,3.41,,-27.49,H-cell,,,,19560.0,,,31.0
1302,40.0,,2024.0,Spherical and porous Cu2O nanocages with Cu2O/Cu(OH)2 Surface: Synthesis and their promising selectivity for catalysing CO2 electroreduction to C2H4,Applied Surface Science,,https://doi.org/10.1016/j.apsusc.2024.159978,SPNC,Cu8.08O5.54H2,Cu2O,Cu(OH)2,77.97,porrous spherical,3.6,75.0,144.0,220.0,75.0,144.0,220.0,0.0,87.62,12.38,carbon paper electrode,KHCO3,0.5,8.4,-1.1,CO,27.65,,-27.49,H-cell,,,,19560.0,,,31.0
1303,40.0,,2024.0,Spherical and porous Cu2O nanocages with Cu2O/Cu(OH)2 Surface: Synthesis and their promising selectivity for catalysing CO2 electroreduction to C2H4,Applied Surface Science,,https://doi.org/10.1016/j.apsusc.2024.159978,SPNC,Cu8.08O5.54H2,Cu2O,Cu(OH)2,77.97,porrous spherical,3.6,75.0,144.0,220.0,75.0,144.0,220.0,0.0,87.62,12.38,carbon paper electrode,KHCO3,0.5,8.4,-1.1,C2H4,38.64,,-27.49,H-cell,,,,19560.0,,,31.0
1304,40.0,,2024.0,Spherical and porous Cu2O nanocages with Cu2O/Cu(OH)2 Surface: Synthesis and their promising selectivity for catalysing CO2 electroreduction to C2H4,Applied Surface Science,,https://doi.org/10.1016/j.apsusc.2024.159978,SPNC,Cu8.08O5.54H2,Cu2O,Cu(OH)2,77.97,porrous spherical,3.6,75.0,144.0,220.0,75.0,144.0,220.0,0.0,87.62,12.38,carbon paper electrode,KHCO3,0.5,8.4,-1.05,CH4,3.98,,-23.8,H-cell,,,,19560.0,,,31.0
1305,40.0,,2024.0,Spherical and porous Cu2O nanocages with Cu2O/Cu(OH)2 Surface: Synthesis and their promising selectivity for catalysing CO2 electroreduction to C2H4,Applied Surface Science,,https://doi.org/10.1016/j.apsusc.2024.159978,SPNC,Cu8.08O5.54H2,Cu2O,Cu(OH)2,77.97,porrous spherical,3.6,75.0,144.0,220.0,75.0,144.0,220.0,0.0,87.62,12.38,carbon paper electrode,KHCO3,0.5,8.4,-1.05,HCOOH,3.98,,-23.8,H-cell,,,,19560.0,,,31.0
1306,40.0,,2024.0,Spherical and porous Cu2O nanocages with Cu2O/Cu(OH)2 Surface: Synthesis and their promising selectivity for catalysing CO2 electroreduction to C2H4,Applied Surface Science,,https://doi.org/10.1016/j.apsusc.2024.159978,SPNC,Cu8.08O5.54H2,Cu2O,Cu(OH)2,77.97,porrous spherical,3.6,75.0,144.0,220.0,75.0,144.0,220.0,0.0,87.62,12.38,carbon paper electrode,KHCO3,0.5,8.4,-1.05,C2H4,26.33,,-23.8,H-cell,,,,19560.0,,,31.0
1307,40.0,,2024.0,Spherical and porous Cu2O nanocages with Cu2O/Cu(OH)2 Surface: Synthesis and their promising selectivity for catalysing CO2 electroreduction to C2H4,Applied Surface Science,,https://doi.org/10.1016/j.apsusc.2024.159978,SPNC,Cu8.08O5.54H2,Cu2O,Cu(OH)2,77.97,porrous spherical,3.6,75.0,144.0,220.0,75.0,144.0,220.0,0.0,87.62,12.38,carbon paper electrode,KHCO3,0.5,8.4,-1.05,CO,33.9,,-23.8,H-cell,,,,19560.0,,,31.0
1308,40.0,,2024.0,Spherical and porous Cu2O nanocages with Cu2O/Cu(OH)2 Surface: Synthesis and their promising selectivity for catalysing CO2 electroreduction to C2H4,Applied Surface Science,,https://doi.org/10.1016/j.apsusc.2024.159978,SPNC,Cu8.08O5.54H2,Cu2O,Cu(OH)2,77.97,porrous spherical,3.6,75.0,144.0,220.0,75.0,144.0,220.0,0.0,87.62,12.38,carbon paper electrode,KHCO3,0.5,8.4,-1.0,CH4,2.46,,-22.12,H-cell,,,,19560.0,,,31.0
1309,40.0,,2024.0,Spherical and porous Cu2O nanocages with Cu2O/Cu(OH)2 Surface: Synthesis and their promising selectivity for catalysing CO2 electroreduction to C2H4,Applied Surface Science,,https://doi.org/10.1016/j.apsusc.2024.159978,SPNC,Cu8.08O5.54H2,Cu2O,Cu(OH)2,77.97,porrous spherical,3.6,75.0,144.0,220.0,75.0,144.0,220.0,0.0,87.62,12.38,carbon paper electrode,KHCO3,0.5,8.4,-1.0,HCOOH,2.46,,-22.12,H-cell,,,,19560.0,,,31.0
1310,40.0,,2024.0,Spherical and porous Cu2O nanocages with Cu2O/Cu(OH)2 Surface: Synthesis and their promising selectivity for catalysing CO2 electroreduction to C2H4,Applied Surface Science,,https://doi.org/10.1016/j.apsusc.2024.159978,SPNC,Cu8.08O5.54H2,Cu2O,Cu(OH)2,77.97,porrous spherical,3.6,75.0,144.0,220.0,75.0,144.0,220.0,0.0,87.62,12.38,carbon paper electrode,KHCO3,0.5,8.4,-1.0,C2H4,22.73,,-22.12,H-cell,,,,19560.0,,,31.0
1311,40.0,,2024.0,Spherical and porous Cu2O nanocages with Cu2O/Cu(OH)2 Surface: Synthesis and their promising selectivity for catalysing CO2 electroreduction to C2H4,Applied Surface Science,,https://doi.org/10.1016/j.apsusc.2024.159978,SPNC,Cu8.08O5.54H2,Cu2O,Cu(OH)2,77.97,porrous spherical,3.6,75.0,144.0,220.0,75.0,144.0,220.0,0.0,87.62,12.38,carbon paper electrode,KHCO3,0.5,8.4,-1.0,CO,33.71,,-22.12,H-cell,,,,19560.0,,,31.0
1312,40.0,,2024.0,Spherical and porous Cu2O nanocages with Cu2O/Cu(OH)2 Surface: Synthesis and their promising selectivity for catalysing CO2 electroreduction to C2H4,Applied Surface Science,,https://doi.org/10.1016/j.apsusc.2024.159978,SPNC,Cu8.08O5.54H2,Cu2O,Cu(OH)2,77.97,porrous spherical,3.6,75.0,144.0,220.0,75.0,144.0,220.0,0.0,87.62,12.38,carbon paper electrode,KHCO3,0.5,8.4,-0.9,CH4,3.41,,-16.93,H-cell,,,,19560.0,,,31.0
1313,40.0,,2024.0,Spherical and porous Cu2O nanocages with Cu2O/Cu(OH)2 Surface: Synthesis and their promising selectivity for catalysing CO2 electroreduction to C2H4,Applied Surface Science,,https://doi.org/10.1016/j.apsusc.2024.159978,SPNC,Cu8.08O5.54H2,Cu2O,Cu(OH)2,77.97,porrous spherical,3.6,75.0,144.0,220.0,75.0,144.0,220.0,0.0,87.62,12.38,carbon paper electrode,KHCO3,0.5,8.4,-0.9,HCOOH,3.41,,-16.93,H-cell,,,,19560.0,,,31.0
1314,40.0,,2024.0,Spherical and porous Cu2O nanocages with Cu2O/Cu(OH)2 Surface: Synthesis and their promising selectivity for catalysing CO2 electroreduction to C2H4,Applied Surface Science,,https://doi.org/10.1016/j.apsusc.2024.159978,SPNC,Cu8.08O5.54H2,Cu2O,Cu(OH)2,77.97,porrous spherical,3.6,75.0,144.0,220.0,75.0,144.0,220.0,0.0,87.62,12.38,carbon paper electrode,KHCO3,0.5,8.4,-0.9,C2H4,14.77,,-16.93,H-cell,,,,19560.0,,,31.0
1315,40.0,,2024.0,Spherical and porous Cu2O nanocages with Cu2O/Cu(OH)2 Surface: Synthesis and their promising selectivity for catalysing CO2 electroreduction to C2H4,Applied Surface Science,,https://doi.org/10.1016/j.apsusc.2024.159978,SPNC,Cu8.08O5.54H2,Cu2O,Cu(OH)2,77.97,porrous spherical,3.6,75.0,144.0,220.0,75.0,144.0,220.0,0.0,87.62,12.38,carbon paper electrode,KHCO3,0.5,8.4,-0.9,CO,26.89,,-16.93,H-cell,,,,19560.0,,,31.0
1316,40.0,,2024.0,Spherical and porous Cu2O nanocages with Cu2O/Cu(OH)2 Surface: Synthesis and their promising selectivity for catalysing CO2 electroreduction to C2H4,Applied Surface Science,,https://doi.org/10.1016/j.apsusc.2024.159978,SNC,Cu6.64O4.82H2,Cu2O,Cu(OH)2,73.82,sphere,,275.0,300.4,375.0,275.0,300.4,375.0,0.0,84.94,15.06,carbon paper electrode,KHCO3,0.5,8.4,-1.6,CH4,3.73,,-58.11,H-cell,,,,4590.0,,,6.35
1317,40.0,,2024.0,Spherical and porous Cu2O nanocages with Cu2O/Cu(OH)2 Surface: Synthesis and their promising selectivity for catalysing CO2 electroreduction to C2H4,Applied Surface Science,,https://doi.org/10.1016/j.apsusc.2024.159978,SNC,Cu6.64O4.82H2,Cu2O,Cu(OH)2,73.82,sphere,,275.0,300.4,375.0,275.0,300.4,375.0,0.0,84.94,15.06,carbon paper electrode,KHCO3,0.5,8.4,-1.6,C2H4,8.31,,-58.11,H-cell,,,,4590.0,,,6.35
1318,40.0,,2024.0,Spherical and porous Cu2O nanocages with Cu2O/Cu(OH)2 Surface: Synthesis and their promising selectivity for catalysing CO2 electroreduction to C2H4,Applied Surface Science,,https://doi.org/10.1016/j.apsusc.2024.159978,SNC,Cu6.64O4.82H2,Cu2O,Cu(OH)2,73.82,sphere,,275.0,300.4,375.0,275.0,300.4,375.0,0.0,84.94,15.06,carbon paper electrode,KHCO3,0.5,8.4,-1.6,CO,17.65,,-58.11,H-cell,,,,4590.0,,,6.35
1319,40.0,,2024.0,Spherical and porous Cu2O nanocages with Cu2O/Cu(OH)2 Surface: Synthesis and their promising selectivity for catalysing CO2 electroreduction to C2H4,Applied Surface Science,,https://doi.org/10.1016/j.apsusc.2024.159978,SNC,Cu6.64O4.82H2,Cu2O,Cu(OH)2,73.82,sphere,,275.0,300.4,375.0,275.0,300.4,375.0,0.0,84.94,15.06,carbon paper electrode,KHCO3,0.5,8.4,-1.5,CH4,2.21,,-51.1,H-cell,,,,4590.0,,,6.35
1320,40.0,,2024.0,Spherical and porous Cu2O nanocages with Cu2O/Cu(OH)2 Surface: Synthesis and their promising selectivity for catalysing CO2 electroreduction to C2H4,Applied Surface Science,,https://doi.org/10.1016/j.apsusc.2024.159978,SNC,Cu6.64O4.82H2,Cu2O,Cu(OH)2,73.82,sphere,,275.0,300.4,375.0,275.0,300.4,375.0,0.0,84.94,15.06,carbon paper electrode,KHCO3,0.5,8.4,-1.5,CO,11.37,,-51.1,H-cell,,,,4590.0,,,6.35
1321,40.0,,2024.0,Spherical and porous Cu2O nanocages with Cu2O/Cu(OH)2 Surface: Synthesis and their promising selectivity for catalysing CO2 electroreduction to C2H4,Applied Surface Science,,https://doi.org/10.1016/j.apsusc.2024.159978,SNC,Cu6.64O4.82H2,Cu2O,Cu(OH)2,73.82,sphere,,275.0,300.4,375.0,275.0,300.4,375.0,0.0,84.94,15.06,carbon paper electrode,KHCO3,0.5,8.4,-1.5,C2H4,17.14,,-51.1,H-cell,,,,4590.0,,,6.35
1322,40.0,,2024.0,Spherical and porous Cu2O nanocages with Cu2O/Cu(OH)2 Surface: Synthesis and their promising selectivity for catalysing CO2 electroreduction to C2H4,Applied Surface Science,,https://doi.org/10.1016/j.apsusc.2024.159978,SNC,Cu6.64O4.82H2,Cu2O,Cu(OH)2,73.82,sphere,,275.0,300.4,375.0,275.0,300.4,375.0,0.0,84.94,15.06,carbon paper electrode,KHCO3,0.5,8.4,-1.4,CH4,4.58,,-45.99,H-cell,,,,4590.0,,,6.35
1323,40.0,,2024.0,Spherical and porous Cu2O nanocages with Cu2O/Cu(OH)2 Surface: Synthesis and their promising selectivity for catalysing CO2 electroreduction to C2H4,Applied Surface Science,,https://doi.org/10.1016/j.apsusc.2024.159978,SNC,Cu6.64O4.82H2,Cu2O,Cu(OH)2,73.82,sphere,,275.0,300.4,375.0,275.0,300.4,375.0,0.0,84.94,15.06,carbon paper electrode,KHCO3,0.5,8.4,-1.4,CO,17.82,,-45.99,H-cell,,,,4590.0,,,6.35
1324,40.0,,2024.0,Spherical and porous Cu2O nanocages with Cu2O/Cu(OH)2 Surface: Synthesis and their promising selectivity for catalysing CO2 electroreduction to C2H4,Applied Surface Science,,https://doi.org/10.1016/j.apsusc.2024.159978,SNC,Cu6.64O4.82H2,Cu2O,Cu(OH)2,73.82,sphere,,275.0,300.4,375.0,275.0,300.4,375.0,0.0,84.94,15.06,carbon paper electrode,KHCO3,0.5,8.4,-1.4,C2H4,21.21,,-45.99,H-cell,,,,4590.0,,,6.35
1325,40.0,,2024.0,Spherical and porous Cu2O nanocages with Cu2O/Cu(OH)2 Surface: Synthesis and their promising selectivity for catalysing CO2 electroreduction to C2H4,Applied Surface Science,,https://doi.org/10.1016/j.apsusc.2024.159978,SNC,Cu6.64O4.82H2,Cu2O,Cu(OH)2,73.82,sphere,,275.0,300.4,375.0,275.0,300.4,375.0,0.0,84.94,15.06,carbon paper electrode,KHCO3,0.5,8.4,-1.3,CH4,4.73,,-38.99,H-cell,,,,4590.0,,,6.35
1326,40.0,,2024.0,Spherical and porous Cu2O nanocages with Cu2O/Cu(OH)2 Surface: Synthesis and their promising selectivity for catalysing CO2 electroreduction to C2H4,Applied Surface Science,,https://doi.org/10.1016/j.apsusc.2024.159978,SNC,Cu6.64O4.82H2,Cu2O,Cu(OH)2,73.82,sphere,,275.0,300.4,375.0,275.0,300.4,375.0,0.0,84.94,15.06,carbon paper electrode,KHCO3,0.5,8.4,-1.3,CO,16.76,,-38.99,H-cell,,,,4590.0,,,6.35
1327,40.0,,2024.0,Spherical and porous Cu2O nanocages with Cu2O/Cu(OH)2 Surface: Synthesis and their promising selectivity for catalysing CO2 electroreduction to C2H4,Applied Surface Science,,https://doi.org/10.1016/j.apsusc.2024.159978,SNC,Cu6.64O4.82H2,Cu2O,Cu(OH)2,73.82,sphere,,275.0,300.4,375.0,275.0,300.4,375.0,0.0,84.94,15.06,carbon paper electrode,KHCO3,0.5,8.4,-1.3,C2H4,23.08,,-38.99,H-cell,,,,4590.0,,,6.35
1328,40.0,,2024.0,Spherical and porous Cu2O nanocages with Cu2O/Cu(OH)2 Surface: Synthesis and their promising selectivity for catalysing CO2 electroreduction to C2H4,Applied Surface Science,,https://doi.org/10.1016/j.apsusc.2024.159978,SNC,Cu6.64O4.82H2,Cu2O,Cu(OH)2,73.82,sphere,,275.0,300.4,375.0,275.0,300.4,375.0,0.0,84.94,15.06,carbon paper electrode,KHCO3,0.5,8.4,-1.25,CH4,5.34,,-35.96,H-cell,,,,4590.0,,,6.35
1329,40.0,,2024.0,Spherical and porous Cu2O nanocages with Cu2O/Cu(OH)2 Surface: Synthesis and their promising selectivity for catalysing CO2 electroreduction to C2H4,Applied Surface Science,,https://doi.org/10.1016/j.apsusc.2024.159978,SNC,Cu6.64O4.82H2,Cu2O,Cu(OH)2,73.82,sphere,,275.0,300.4,375.0,275.0,300.4,375.0,0.0,84.94,15.06,carbon paper electrode,KHCO3,0.5,8.4,-1.25,CO,20.15,,-35.96,H-cell,,,,4590.0,,,6.35
1330,40.0,,2024.0,Spherical and porous Cu2O nanocages with Cu2O/Cu(OH)2 Surface: Synthesis and their promising selectivity for catalysing CO2 electroreduction to C2H4,Applied Surface Science,,https://doi.org/10.1016/j.apsusc.2024.159978,SNC,Cu6.64O4.82H2,Cu2O,Cu(OH)2,73.82,sphere,,275.0,300.4,375.0,275.0,300.4,375.0,0.0,84.94,15.06,carbon paper electrode,KHCO3,0.5,8.4,-1.25,C2H4,24.47,,-35.96,H-cell,,,,4590.0,,,6.35
1331,40.0,,2024.0,Spherical and porous Cu2O nanocages with Cu2O/Cu(OH)2 Surface: Synthesis and their promising selectivity for catalysing CO2 electroreduction to C2H4,Applied Surface Science,,https://doi.org/10.1016/j.apsusc.2024.159978,SNC,Cu6.64O4.82H2,Cu2O,Cu(OH)2,73.82,sphere,,275.0,300.4,375.0,275.0,300.4,375.0,0.0,84.94,15.06,carbon paper electrode,KHCO3,0.5,8.4,-1.2,CH4,3.34,,-33.12,H-cell,,,,4590.0,,,6.35
1332,40.0,,2024.0,Spherical and porous Cu2O nanocages with Cu2O/Cu(OH)2 Surface: Synthesis and their promising selectivity for catalysing CO2 electroreduction to C2H4,Applied Surface Science,,https://doi.org/10.1016/j.apsusc.2024.159978,SNC,Cu6.64O4.82H2,Cu2O,Cu(OH)2,73.82,sphere,,275.0,300.4,375.0,275.0,300.4,375.0,0.0,84.94,15.06,carbon paper electrode,KHCO3,0.5,8.4,-1.2,CO,18.61,,-33.12,H-cell,,,,4590.0,,,6.35
1333,40.0,,2024.0,Spherical and porous Cu2O nanocages with Cu2O/Cu(OH)2 Surface: Synthesis and their promising selectivity for catalysing CO2 electroreduction to C2H4,Applied Surface Science,,https://doi.org/10.1016/j.apsusc.2024.159978,SNC,Cu6.64O4.82H2,Cu2O,Cu(OH)2,73.82,sphere,,275.0,300.4,375.0,275.0,300.4,375.0,0.0,84.94,15.06,carbon paper electrode,KHCO3,0.5,8.4,-1.2,C2H4,31.11,,-33.12,H-cell,,,,4590.0,,,6.35
1334,40.0,,2024.0,Spherical and porous Cu2O nanocages with Cu2O/Cu(OH)2 Surface: Synthesis and their promising selectivity for catalysing CO2 electroreduction to C2H4,Applied Surface Science,,https://doi.org/10.1016/j.apsusc.2024.159978,SNC,Cu6.64O4.82H2,Cu2O,Cu(OH)2,73.82,sphere,,275.0,300.4,375.0,275.0,300.4,375.0,0.0,84.94,15.06,carbon paper electrode,KHCO3,0.5,8.4,-1.15,CH4,3.34,,-30.09,H-cell,,,,4590.0,,,6.35
1335,40.0,,2024.0,Spherical and porous Cu2O nanocages with Cu2O/Cu(OH)2 Surface: Synthesis and their promising selectivity for catalysing CO2 electroreduction to C2H4,Applied Surface Science,,https://doi.org/10.1016/j.apsusc.2024.159978,SNC,Cu6.64O4.82H2,Cu2O,Cu(OH)2,73.82,sphere,,275.0,300.4,375.0,275.0,300.4,375.0,0.0,84.94,15.06,carbon paper electrode,KHCO3,0.5,8.4,-1.15,CO,20.31,,-30.09,H-cell,,,,4590.0,,,6.35
1336,40.0,,2024.0,Spherical and porous Cu2O nanocages with Cu2O/Cu(OH)2 Surface: Synthesis and their promising selectivity for catalysing CO2 electroreduction to C2H4,Applied Surface Science,,https://doi.org/10.1016/j.apsusc.2024.159978,SNC,Cu6.64O4.82H2,Cu2O,Cu(OH)2,73.82,sphere,,275.0,300.4,375.0,275.0,300.4,375.0,0.0,84.94,15.06,carbon paper electrode,KHCO3,0.5,8.4,-1.15,C2H4,37.74,,-30.09,H-cell,,,,4590.0,,,6.35
1337,40.0,,2024.0,Spherical and porous Cu2O nanocages with Cu2O/Cu(OH)2 Surface: Synthesis and their promising selectivity for catalysing CO2 electroreduction to C2H4,Applied Surface Science,,https://doi.org/10.1016/j.apsusc.2024.159978,SNC,Cu6.64O4.82H2,Cu2O,Cu(OH)2,73.82,sphere,,275.0,300.4,375.0,275.0,300.4,375.0,0.0,84.94,15.06,carbon paper electrode,KHCO3,0.5,8.4,-1.1,CH4,12.44,,-27.63,H-cell,,,,4590.0,,,6.35
1338,40.0,,2024.0,Spherical and porous Cu2O nanocages with Cu2O/Cu(OH)2 Surface: Synthesis and their promising selectivity for catalysing CO2 electroreduction to C2H4,Applied Surface Science,,https://doi.org/10.1016/j.apsusc.2024.159978,SNC,Cu6.64O4.82H2,Cu2O,Cu(OH)2,73.82,sphere,,275.0,300.4,375.0,275.0,300.4,375.0,0.0,84.94,15.06,carbon paper electrode,KHCO3,0.5,8.4,-1.1,CO,14.6,,-27.63,H-cell,,,,4590.0,,,6.35
1339,40.0,,2024.0,Spherical and porous Cu2O nanocages with Cu2O/Cu(OH)2 Surface: Synthesis and their promising selectivity for catalysing CO2 electroreduction to C2H4,Applied Surface Science,,https://doi.org/10.1016/j.apsusc.2024.159978,SNC,Cu6.64O4.82H2,Cu2O,Cu(OH)2,73.82,sphere,,275.0,300.4,375.0,275.0,300.4,375.0,0.0,84.94,15.06,carbon paper electrode,KHCO3,0.5,8.4,-1.1,C2H4,38.05,,-27.63,H-cell,,,,4590.0,,,6.35
1340,40.0,,2024.0,Spherical and porous Cu2O nanocages with Cu2O/Cu(OH)2 Surface: Synthesis and their promising selectivity for catalysing CO2 electroreduction to C2H4,Applied Surface Science,,https://doi.org/10.1016/j.apsusc.2024.159978,SNC,Cu6.64O4.82H2,Cu2O,Cu(OH)2,73.82,sphere,,275.0,300.4,375.0,275.0,300.4,375.0,0.0,84.94,15.06,carbon paper electrode,KHCO3,0.5,8.4,-1.05,CH4,4.42,,-23.85,H-cell,,,,4590.0,,,6.35
1341,40.0,,2024.0,Spherical and porous Cu2O nanocages with Cu2O/Cu(OH)2 Surface: Synthesis and their promising selectivity for catalysing CO2 electroreduction to C2H4,Applied Surface Science,,https://doi.org/10.1016/j.apsusc.2024.159978,SNC,Cu6.64O4.82H2,Cu2O,Cu(OH)2,73.82,sphere,,275.0,300.4,375.0,275.0,300.4,375.0,0.0,84.94,15.06,carbon paper electrode,KHCO3,0.5,8.4,-1.05,CO,17.07,,-23.85,H-cell,,,,4590.0,,,6.35
1342,40.0,,2024.0,Spherical and porous Cu2O nanocages with Cu2O/Cu(OH)2 Surface: Synthesis and their promising selectivity for catalysing CO2 electroreduction to C2H4,Applied Surface Science,,https://doi.org/10.1016/j.apsusc.2024.159978,SNC,Cu6.64O4.82H2,Cu2O,Cu(OH)2,73.82,sphere,,275.0,300.4,375.0,275.0,300.4,375.0,0.0,84.94,15.06,carbon paper electrode,KHCO3,0.5,8.4,-1.05,C2H4,35.27,,-23.85,H-cell,,,,4590.0,,,6.35
1343,40.0,,2024.0,Spherical and porous Cu2O nanocages with Cu2O/Cu(OH)2 Surface: Synthesis and their promising selectivity for catalysing CO2 electroreduction to C2H4,Applied Surface Science,,https://doi.org/10.1016/j.apsusc.2024.159978,SNC,Cu6.64O4.82H2,Cu2O,Cu(OH)2,73.82,sphere,,275.0,300.4,375.0,275.0,300.4,375.0,0.0,84.94,15.06,carbon paper electrode,KHCO3,0.5,8.4,-1.0,CH4,9.51,,-21.58,H-cell,,,,4590.0,,,6.35
1344,40.0,,2024.0,Spherical and porous Cu2O nanocages with Cu2O/Cu(OH)2 Surface: Synthesis and their promising selectivity for catalysing CO2 electroreduction to C2H4,Applied Surface Science,,https://doi.org/10.1016/j.apsusc.2024.159978,SNC,Cu6.64O4.82H2,Cu2O,Cu(OH)2,73.82,sphere,,275.0,300.4,375.0,275.0,300.4,375.0,0.0,84.94,15.06,carbon paper electrode,KHCO3,0.5,8.4,-1.0,CO,16.14,,-21.58,H-cell,,,,4590.0,,,6.35
1345,40.0,,2024.0,Spherical and porous Cu2O nanocages with Cu2O/Cu(OH)2 Surface: Synthesis and their promising selectivity for catalysing CO2 electroreduction to C2H4,Applied Surface Science,,https://doi.org/10.1016/j.apsusc.2024.159978,SNC,Cu6.64O4.82H2,Cu2O,Cu(OH)2,73.82,sphere,,275.0,300.4,375.0,275.0,300.4,375.0,0.0,84.94,15.06,carbon paper electrode,KHCO3,0.5,8.4,-1.0,C2H4,33.27,,-21.58,H-cell,,,,4590.0,,,6.35
1346,40.0,,2024.0,Spherical and porous Cu2O nanocages with Cu2O/Cu(OH)2 Surface: Synthesis and their promising selectivity for catalysing CO2 electroreduction to C2H4,Applied Surface Science,,https://doi.org/10.1016/j.apsusc.2024.159978,SNC,Cu6.64O4.82H2,Cu2O,Cu(OH)2,73.82,sphere,,275.0,300.4,375.0,275.0,300.4,375.0,0.0,84.94,15.06,carbon paper electrode,KHCO3,0.5,8.4,-0.95,CH4,2.88,,-19.31,H-cell,,,,4590.0,,,6.35
1347,40.0,,2024.0,Spherical and porous Cu2O nanocages with Cu2O/Cu(OH)2 Surface: Synthesis and their promising selectivity for catalysing CO2 electroreduction to C2H4,Applied Surface Science,,https://doi.org/10.1016/j.apsusc.2024.159978,SNC,Cu6.64O4.82H2,Cu2O,Cu(OH)2,73.82,sphere,,275.0,300.4,375.0,275.0,300.4,375.0,0.0,84.94,15.06,carbon paper electrode,KHCO3,0.5,8.4,-0.95,CO,30.49,,-19.31,H-cell,,,,4590.0,,,6.35
1348,40.0,,2024.0,Spherical and porous Cu2O nanocages with Cu2O/Cu(OH)2 Surface: Synthesis and their promising selectivity for catalysing CO2 electroreduction to C2H4,Applied Surface Science,,https://doi.org/10.1016/j.apsusc.2024.159978,SNC,Cu6.64O4.82H2,Cu2O,Cu(OH)2,73.82,sphere,,275.0,300.4,375.0,275.0,300.4,375.0,0.0,84.94,15.06,carbon paper electrode,KHCO3,0.5,8.4,-0.95,C2H4,33.73,,-19.31,H-cell,,,,4590.0,,,6.35
1349,41.0,,2024.0,Mesoporous Cu2O microspheres for highly efficient C2 chemicals production from CO2 electroreduction,Journal of Colloid and Interface Science,,https://doi.org/10.1016/j.jcis.2024.05.179,Cu2O-M,Cu1O0.5,Cu2O,,100.0,porrous spherical,18.63,700.0,700.0,700.0,700.0,700.0,700.0,0.0,100.0,0.0,glassy-carbon electrode,KHCO3,0.1,6.8,-1.3,C2H4,30.16,,-13.9,H-cell,,,,550.0,,,27.04
1350,41.0,,2024.0,Mesoporous Cu2O microspheres for highly efficient C2 chemicals production from CO2 electroreduction,Journal of Colloid and Interface Science,,https://doi.org/10.1016/j.jcis.2024.05.179,Cu2O-M,Cu1O0.5,Cu2O,,100.0,porrous spherical,18.63,700.0,700.0,700.0,700.0,700.0,700.0,0.0,100.0,0.0,glassy-carbon electrode,KHCO3,0.1,6.8,-1.3,C2H5OH,39.15,,-13.9,H-cell,,,,550.0,,,27.04
1351,41.0,,2024.0,Mesoporous Cu2O microspheres for highly efficient C2 chemicals production from CO2 electroreduction,Journal of Colloid and Interface Science,,https://doi.org/10.1016/j.jcis.2024.05.179,Cu2O-M,Cu1O0.5,Cu2O,,100.0,porrous spherical,18.63,700.0,700.0,700.0,700.0,700.0,700.0,0.0,100.0,0.0,glassy-carbon electrode,KHCO3,0.1,6.8,-1.3,CO,8.99,,-13.9,H-cell,,,,550.0,,,27.04
1352,41.0,,2024.0,Mesoporous Cu2O microspheres for highly efficient C2 chemicals production from CO2 electroreduction,Journal of Colloid and Interface Science,,https://doi.org/10.1016/j.jcis.2024.05.179,Cu2O-M,Cu1O0.5,Cu2O,,100.0,porrous spherical,18.63,700.0,700.0,700.0,700.0,700.0,700.0,0.0,100.0,0.0,glassy-carbon electrode,KHCO3,0.1,6.8,-1.3,HCOOH,6.35,,-13.9,H-cell,,,,550.0,,,27.04
1353,41.0,,2024.0,Mesoporous Cu2O microspheres for highly efficient C2 chemicals production from CO2 electroreduction,Journal of Colloid and Interface Science,,https://doi.org/10.1016/j.jcis.2024.05.179,Cu2O-M,Cu1O0.5,Cu2O,,100.0,porrous spherical,18.63,700.0,700.0,700.0,700.0,700.0,700.0,0.0,100.0,0.0,glassy-carbon electrode,KHCO3,0.1,6.8,-1.3,H2,13.76,,-13.9,H-cell,,,,550.0,,,27.04
1354,41.0,,2024.0,Mesoporous Cu2O microspheres for highly efficient C2 chemicals production from CO2 electroreduction,Journal of Colloid and Interface Science,,https://doi.org/10.1016/j.jcis.2024.05.179,Cu2O-M,Cu1O0.5,Cu2O,,100.0,porrous spherical,18.63,700.0,700.0,700.0,700.0,700.0,700.0,0.0,100.0,0.0,glassy-carbon electrode,KHCO3,0.1,6.8,-1.4,C2H4,30.69,,-17.2,H-cell,,,,550.0,,,27.04
1355,41.0,,2024.0,Mesoporous Cu2O microspheres for highly efficient C2 chemicals production from CO2 electroreduction,Journal of Colloid and Interface Science,,https://doi.org/10.1016/j.jcis.2024.05.179,Cu2O-M,Cu1O0.5,Cu2O,,100.0,porrous spherical,18.63,700.0,700.0,700.0,700.0,700.0,700.0,0.0,100.0,0.0,glassy-carbon electrode,KHCO3,0.1,6.8,-1.4,C2H5OH,49.74,,-17.2,H-cell,,,,550.0,,,27.04
1356,41.0,,2024.0,Mesoporous Cu2O microspheres for highly efficient C2 chemicals production from CO2 electroreduction,Journal of Colloid and Interface Science,,https://doi.org/10.1016/j.jcis.2024.05.179,Cu2O-M,Cu1O0.5,Cu2O,,100.0,porrous spherical,18.63,700.0,700.0,700.0,700.0,700.0,700.0,0.0,100.0,0.0,glassy-carbon electrode,KHCO3,0.1,6.8,-1.4,CO,7.94,,-17.2,H-cell,,,,550.0,,,27.04
1357,41.0,,2024.0,Mesoporous Cu2O microspheres for highly efficient C2 chemicals production from CO2 electroreduction,Journal of Colloid and Interface Science,,https://doi.org/10.1016/j.jcis.2024.05.179,Cu2O-M,Cu1O0.5,Cu2O,,100.0,porrous spherical,18.63,700.0,700.0,700.0,700.0,700.0,700.0,0.0,100.0,0.0,glassy-carbon electrode,KHCO3,0.1,6.8,-1.4,H2,16.4,,-17.2,H-cell,,,,550.0,,,27.04
1358,41.0,,2024.0,Mesoporous Cu2O microspheres for highly efficient C2 chemicals production from CO2 electroreduction,Journal of Colloid and Interface Science,,https://doi.org/10.1016/j.jcis.2024.05.179,Cu2O-M,Cu1O0.5,Cu2O,,100.0,porrous spherical,18.63,700.0,700.0,700.0,700.0,700.0,700.0,0.0,100.0,0.0,glassy-carbon electrode,KHCO3,0.1,6.8,-1.5,C2H4,33.33,,-20.49,H-cell,,,,550.0,,,27.04
1359,41.0,,2024.0,Mesoporous Cu2O microspheres for highly efficient C2 chemicals production from CO2 electroreduction,Journal of Colloid and Interface Science,,https://doi.org/10.1016/j.jcis.2024.05.179,Cu2O-M,Cu1O0.5,Cu2O,,100.0,porrous spherical,18.63,700.0,700.0,700.0,700.0,700.0,700.0,0.0,100.0,0.0,glassy-carbon electrode,KHCO3,0.1,6.8,-1.5,C2H4,31.72,1.0,-20.49,H-cell,,,,550.0,,,27.04
1360,41.0,,2024.0,Mesoporous Cu2O microspheres for highly efficient C2 chemicals production from CO2 electroreduction,Journal of Colloid and Interface Science,,https://doi.org/10.1016/j.jcis.2024.05.179,Cu2O-M,Cu1O0.5,Cu2O,,100.0,porrous spherical,18.63,700.0,700.0,700.0,700.0,700.0,700.0,0.0,100.0,0.0,glassy-carbon electrode,KHCO3,0.1,6.8,-1.5,C2H4,38.77,2.0,-20.49,H-cell,,,,550.0,,,27.04
1361,41.0,,2024.0,Mesoporous Cu2O microspheres for highly efficient C2 chemicals production from CO2 electroreduction,Journal of Colloid and Interface Science,,https://doi.org/10.1016/j.jcis.2024.05.179,Cu2O-M,Cu1O0.5,Cu2O,,100.0,porrous spherical,18.63,700.0,700.0,700.0,700.0,700.0,700.0,0.0,100.0,0.0,glassy-carbon electrode,KHCO3,0.1,6.8,-1.5,C2H4,36.56,4.0,-20.49,H-cell,,,,550.0,,,27.04
1362,41.0,,2024.0,Mesoporous Cu2O microspheres for highly efficient C2 chemicals production from CO2 electroreduction,Journal of Colloid and Interface Science,,https://doi.org/10.1016/j.jcis.2024.05.179,Cu2O-M,Cu1O0.5,Cu2O,,100.0,porrous spherical,18.63,700.0,700.0,700.0,700.0,700.0,700.0,0.0,100.0,0.0,glassy-carbon electrode,KHCO3,0.1,6.8,-1.5,C2H4,37.0,6.0,-20.49,H-cell,,,,550.0,,,27.04
1363,41.0,,2024.0,Mesoporous Cu2O microspheres for highly efficient C2 chemicals production from CO2 electroreduction,Journal of Colloid and Interface Science,,https://doi.org/10.1016/j.jcis.2024.05.179,Cu2O-M,Cu1O0.5,Cu2O,,100.0,porrous spherical,18.63,700.0,700.0,700.0,700.0,700.0,700.0,0.0,100.0,0.0,glassy-carbon electrode,KHCO3,0.1,6.8,-1.5,C2H4,31.72,8.0,-20.49,H-cell,,,,550.0,,,27.04
1364,41.0,,2024.0,Mesoporous Cu2O microspheres for highly efficient C2 chemicals production from CO2 electroreduction,Journal of Colloid and Interface Science,,https://doi.org/10.1016/j.jcis.2024.05.179,Cu2O-M,Cu1O0.5,Cu2O,,100.0,porrous spherical,18.63,700.0,700.0,700.0,700.0,700.0,700.0,0.0,100.0,0.0,glassy-carbon electrode,KHCO3,0.1,6.8,-1.5,C2H5OH,49.74,,-20.49,H-cell,,,,550.0,,,27.04
1365,41.0,,2024.0,Mesoporous Cu2O microspheres for highly efficient C2 chemicals production from CO2 electroreduction,Journal of Colloid and Interface Science,,https://doi.org/10.1016/j.jcis.2024.05.179,Cu2O-M,Cu1O0.5,Cu2O,,100.0,porrous spherical,18.63,700.0,700.0,700.0,700.0,700.0,700.0,0.0,100.0,0.0,glassy-carbon electrode,KHCO3,0.1,6.8,-1.5,C2H5OH,48.02,1.0,-20.49,H-cell,,,,550.0,,,27.04
1366,41.0,,2024.0,Mesoporous Cu2O microspheres for highly efficient C2 chemicals production from CO2 electroreduction,Journal of Colloid and Interface Science,,https://doi.org/10.1016/j.jcis.2024.05.179,Cu2O-M,Cu1O0.5,Cu2O,,100.0,porrous spherical,18.63,700.0,700.0,700.0,700.0,700.0,700.0,0.0,100.0,0.0,glassy-carbon electrode,KHCO3,0.1,6.8,-1.5,C2H5OH,45.37,2.0,-20.49,H-cell,,,,550.0,,,27.04
1367,41.0,,2024.0,Mesoporous Cu2O microspheres for highly efficient C2 chemicals production from CO2 electroreduction,Journal of Colloid and Interface Science,,https://doi.org/10.1016/j.jcis.2024.05.179,Cu2O-M,Cu1O0.5,Cu2O,,100.0,porrous spherical,18.63,700.0,700.0,700.0,700.0,700.0,700.0,0.0,100.0,0.0,glassy-carbon electrode,KHCO3,0.1,6.8,-1.5,C2H5OH,48.02,4.0,-20.49,H-cell,,,,550.0,,,27.04
1368,41.0,,2024.0,Mesoporous Cu2O microspheres for highly efficient C2 chemicals production from CO2 electroreduction,Journal of Colloid and Interface Science,,https://doi.org/10.1016/j.jcis.2024.05.179,Cu2O-M,Cu1O0.5,Cu2O,,100.0,porrous spherical,18.63,700.0,700.0,700.0,700.0,700.0,700.0,0.0,100.0,0.0,glassy-carbon electrode,KHCO3,0.1,6.8,-1.5,C2H5OH,46.7,6.0,-20.49,H-cell,,,,550.0,,,27.04
1369,41.0,,2024.0,Mesoporous Cu2O microspheres for highly efficient C2 chemicals production from CO2 electroreduction,Journal of Colloid and Interface Science,,https://doi.org/10.1016/j.jcis.2024.05.179,Cu2O-M,Cu1O0.5,Cu2O,,100.0,porrous spherical,18.63,700.0,700.0,700.0,700.0,700.0,700.0,0.0,100.0,0.0,glassy-carbon electrode,KHCO3,0.1,6.8,-1.5,C2H5OH,46.7,8.0,-20.49,H-cell,,,,550.0,,,27.04
1370,41.0,,2024.0,Mesoporous Cu2O microspheres for highly efficient C2 chemicals production from CO2 electroreduction,Journal of Colloid and Interface Science,,https://doi.org/10.1016/j.jcis.2024.05.179,Cu2O-M,Cu1O0.5,Cu2O,,100.0,porrous spherical,18.63,700.0,700.0,700.0,700.0,700.0,700.0,0.0,100.0,0.0,glassy-carbon electrode,KHCO3,0.1,6.8,-1.5,CO,6.35,,-20.49,H-cell,,,,550.0,,,27.04
1371,41.0,,2024.0,Mesoporous Cu2O microspheres for highly efficient C2 chemicals production from CO2 electroreduction,Journal of Colloid and Interface Science,,https://doi.org/10.1016/j.jcis.2024.05.179,Cu2O-M,Cu1O0.5,Cu2O,,100.0,porrous spherical,18.63,700.0,700.0,700.0,700.0,700.0,700.0,0.0,100.0,0.0,glassy-carbon electrode,KHCO3,0.1,6.8,-1.5,H2,14.29,,-20.49,H-cell,,,,550.0,,,27.04
1372,41.0,,2024.0,Mesoporous Cu2O microspheres for highly efficient C2 chemicals production from CO2 electroreduction,Journal of Colloid and Interface Science,,https://doi.org/10.1016/j.jcis.2024.05.179,Cu2O-M,Cu1O0.5,Cu2O,,100.0,porrous spherical,18.63,700.0,700.0,700.0,700.0,700.0,700.0,0.0,100.0,0.0,glassy-carbon electrode,KHCO3,0.1,6.8,-1.6,C2H4,26.98,,-24.27,H-cell,,,,550.0,,,27.04
1373,41.0,,2024.0,Mesoporous Cu2O microspheres for highly efficient C2 chemicals production from CO2 electroreduction,Journal of Colloid and Interface Science,,https://doi.org/10.1016/j.jcis.2024.05.179,Cu2O-M,Cu1O0.5,Cu2O,,100.0,porrous spherical,18.63,700.0,700.0,700.0,700.0,700.0,700.0,0.0,100.0,0.0,glassy-carbon electrode,KHCO3,0.1,6.8,-1.6,C2H5OH,40.74,,-24.27,H-cell,,,,550.0,,,27.04
1374,41.0,,2024.0,Mesoporous Cu2O microspheres for highly efficient C2 chemicals production from CO2 electroreduction,Journal of Colloid and Interface Science,,https://doi.org/10.1016/j.jcis.2024.05.179,Cu2O-M,Cu1O0.5,Cu2O,,100.0,porrous spherical,18.63,700.0,700.0,700.0,700.0,700.0,700.0,0.0,100.0,0.0,glassy-carbon electrode,KHCO3,0.1,6.8,-1.6,CO,3.7,,-24.27,H-cell,,,,550.0,,,27.04
1375,41.0,,2024.0,Mesoporous Cu2O microspheres for highly efficient C2 chemicals production from CO2 electroreduction,Journal of Colloid and Interface Science,,https://doi.org/10.1016/j.jcis.2024.05.179,Cu2O-M,Cu1O0.5,Cu2O,,100.0,porrous spherical,18.63,700.0,700.0,700.0,700.0,700.0,700.0,0.0,100.0,0.0,glassy-carbon electrode,KHCO3,0.1,6.8,-1.6,H2,22.22,,-24.27,H-cell,,,,550.0,,,27.04
1376,41.0,,2024.0,Mesoporous Cu2O microspheres for highly efficient C2 chemicals production from CO2 electroreduction,Journal of Colloid and Interface Science,,https://doi.org/10.1016/j.jcis.2024.05.179,Cu2O-M,Cu1O0.5,Cu2O,,100.0,porrous spherical,18.63,700.0,700.0,700.0,700.0,700.0,700.0,0.0,100.0,0.0,glassy-carbon electrode,KHCO3,0.1,6.8,-1.7,C2H4,29.63,,-27.68,H-cell,,,,550.0,,,27.04
1377,41.0,,2024.0,Mesoporous Cu2O microspheres for highly efficient C2 chemicals production from CO2 electroreduction,Journal of Colloid and Interface Science,,https://doi.org/10.1016/j.jcis.2024.05.179,Cu2O-M,Cu1O0.5,Cu2O,,100.0,porrous spherical,18.63,700.0,700.0,700.0,700.0,700.0,700.0,0.0,100.0,0.0,glassy-carbon electrode,KHCO3,0.1,6.8,-1.7,C2H5OH,43.92,,-27.68,H-cell,,,,550.0,,,27.04
1378,41.0,,2024.0,Mesoporous Cu2O microspheres for highly efficient C2 chemicals production from CO2 electroreduction,Journal of Colloid and Interface Science,,https://doi.org/10.1016/j.jcis.2024.05.179,Cu2O-M,Cu1O0.5,Cu2O,,100.0,porrous spherical,18.63,700.0,700.0,700.0,700.0,700.0,700.0,0.0,100.0,0.0,glassy-carbon electrode,KHCO3,0.1,6.8,-1.7,CO,2.65,,-27.68,H-cell,,,,550.0,,,27.04
1379,41.0,,2024.0,Mesoporous Cu2O microspheres for highly efficient C2 chemicals production from CO2 electroreduction,Journal of Colloid and Interface Science,,https://doi.org/10.1016/j.jcis.2024.05.179,Cu2O-M,Cu1O0.5,Cu2O,,100.0,porrous spherical,18.63,700.0,700.0,700.0,700.0,700.0,700.0,0.0,100.0,0.0,glassy-carbon electrode,KHCO3,0.1,6.8,-1.7,CH4,3.17,,-27.68,H-cell,,,,550.0,,,27.04
1380,41.0,,2024.0,Mesoporous Cu2O microspheres for highly efficient C2 chemicals production from CO2 electroreduction,Journal of Colloid and Interface Science,,https://doi.org/10.1016/j.jcis.2024.05.179,Cu2O-M,Cu1O0.5,Cu2O,,100.0,porrous spherical,18.63,700.0,700.0,700.0,700.0,700.0,700.0,0.0,100.0,0.0,glassy-carbon electrode,KHCO3,0.1,6.8,-1.7,H2,16.93,,-27.68,H-cell,,,,550.0,,,27.04
1381,41.0,,2024.0,Mesoporous Cu2O microspheres for highly efficient C2 chemicals production from CO2 electroreduction,Journal of Colloid and Interface Science,,https://doi.org/10.1016/j.jcis.2024.05.179,Cu2O-M,Cu1O0.5,Cu2O,,100.0,porrous spherical,18.63,700.0,700.0,700.0,700.0,700.0,700.0,0.0,100.0,0.0,glassy-carbon electrode,KOH,1.0,14.0,-1.7,C2H4,42.93,,-161.63,Flow cell,,,,550.0,,,27.04
1382,41.0,,2024.0,Mesoporous Cu2O microspheres for highly efficient C2 chemicals production from CO2 electroreduction,Journal of Colloid and Interface Science,,https://doi.org/10.1016/j.jcis.2024.05.179,Cu2O-M,Cu1O0.5,Cu2O,,100.0,porrous spherical,18.63,700.0,700.0,700.0,700.0,700.0,700.0,0.0,100.0,0.0,glassy-carbon electrode,KOH,1.0,14.0,-1.7,C2H5OH,27.23,,-161.63,Flow cell,,,,550.0,,,27.04
1383,41.0,,2024.0,Mesoporous Cu2O microspheres for highly efficient C2 chemicals production from CO2 electroreduction,Journal of Colloid and Interface Science,,https://doi.org/10.1016/j.jcis.2024.05.179,Cu2O-M,Cu1O0.5,Cu2O,,100.0,porrous spherical,18.63,700.0,700.0,700.0,700.0,700.0,700.0,0.0,100.0,0.0,glassy-carbon electrode,KOH,1.0,14.0,-1.7,CO,13.09,,-161.63,Flow cell,,,,550.0,,,27.04
1384,41.0,,2024.0,Mesoporous Cu2O microspheres for highly efficient C2 chemicals production from CO2 electroreduction,Journal of Colloid and Interface Science,,https://doi.org/10.1016/j.jcis.2024.05.179,Cu2O-M,Cu1O0.5,Cu2O,,100.0,porrous spherical,18.63,700.0,700.0,700.0,700.0,700.0,700.0,0.0,100.0,0.0,glassy-carbon electrode,KOH,1.0,14.0,-1.7,CH4,4.19,,-161.63,Flow cell,,,,550.0,,,27.04
1385,41.0,,2024.0,Mesoporous Cu2O microspheres for highly efficient C2 chemicals production from CO2 electroreduction,Journal of Colloid and Interface Science,,https://doi.org/10.1016/j.jcis.2024.05.179,Cu2O-M,Cu1O0.5,Cu2O,,100.0,porrous spherical,18.63,700.0,700.0,700.0,700.0,700.0,700.0,0.0,100.0,0.0,glassy-carbon electrode,KOH,1.0,14.0,-1.7,H2,15.71,,-161.63,Flow cell,,,,550.0,,,27.04
