Repository: vovamirosh/CO2RR_PISH

File: Datasets/data_with_0.csv (part 18 of 28)
,DOI,Article name,Formula,Cat. compound,Support,"Cat./Support ratio, % (at)",Morphology (TEM/SEM),"Pore size, nm",width min (nm),width aver (nm),width max (nm),length min (nm),length aver (nm),length max (nm),"Cu, % (at.)","Cu+, % (at.)","Cu(2+), % (at.)",Base,electrolyte,"conc, M",pH,RHE vs V,"Time, h",Type of reactor,Av_ar_exactmw,Av_ar_lipinskiHBA,Av_ar_lipinskiHBD,Av_ar_NumHBA,Av_ar_NumHeavyAtoms,Av_harm_labuteASA,Av_harm_CrippenClogP,Av_harm_kappa1,Av_harm_kappa3,Av_harm_Energy of +1 ion,Av_harm_Metal_radius,Product,"FE, %"
1912,https://doi.org/10.1016/j.apsusc.2024.159978,SPNC,Cu8.08O5.54H2,Cu2O,Cu(OH)2,77.97,porrous spherical,3.6,75.0,144.0,220.0,75.0,144.0,220.0,0.0,87.62,12.38,carbon paper electrode,KHCO3,0.5,8.4,-1.1,1.0,H-cell,132.4024943997344,1.2203,0.8812000000000002,0.0,3.0,36.91550680931575,-0.15548658581514826,42.171461748745,2.8547273383738725,9.201148718600326,1.116256248275016,HCOOH,2.08
1913,https://doi.org/10.1016/j.apsusc.2024.159978,SPNC,Cu8.08O5.54H2,Cu2O,Cu(OH)2,77.97,porrous spherical,3.6,75.0,144.0,220.0,75.0,144.0,220.0,0.0,87.62,12.38,carbon paper electrode,KHCO3,0.5,8.4,-1.05,1.0,H-cell,132.4024943997344,1.2203,0.8812000000000002,0.0,3.0,36.91550680931575,-0.15548658581514826,42.171461748745,2.8547273383738725,9.201148718600326,1.116256248275016,HCOOH,3.98
1914,https://doi.org/10.1016/j.apsusc.2024.159978,SPNC,Cu8.08O5.54H2,Cu2O,Cu(OH)2,77.97,porrous spherical,3.6,75.0,144.0,220.0,75.0,144.0,220.0,0.0,87.62,12.38,carbon paper electrode,KHCO3,0.5,8.4,-1.0,1.0,H-cell,132.4024943997344,1.2203,0.8812000000000002,0.0,3.0,36.91550680931575,-0.15548658581514826,42.171461748745,2.8547273383738725,9.201148718600326,1.116256248275016,HCOOH,2.46
1915,https://doi.org/10.1016/j.apsusc.2024.159978,SPNC,Cu8.08O5.54H2,Cu2O,Cu(OH)2,77.97,porrous spherical,3.6,75.0,144.0,220.0,75.0,144.0,220.0,0.0,87.62,12.38,carbon paper electrode,KHCO3,0.5,8.4,-0.9,1.0,H-cell,132.4024943997344,1.2203,0.8812000000000002,0.0,3.0,36.91550680931575,-0.15548658581514826,42.171461748745,2.8547273383738725,9.201148718600326,1.116256248275016,HCOOH,3.41
1916,https://doi.org/10.1016/j.apsusc.2024.159978,SNC,Cu6.64O4.82H2,Cu2O,Cu(OH)2,73.82,sphere,0.0,275.0,300.4,375.0,275.0,300.4,375.0,0.0,84.94,15.06,carbon paper electrode,KHCO3,0.5,8.4,-1.6,1.0,H-cell,130.6220040155264,1.2618,1.0472000000000001,0.0,3.0,36.38063484540761,-0.16336325832187545,43.567601116634194,2.8290956535799716,9.384426284618526,1.0752052933183671,HCOOH,0.0
1917,https://doi.org/10.1016/j.apsusc.2024.159978,SNC,Cu6.64O4.82H2,Cu2O,Cu(OH)2,73.82,sphere,0.0,275.0,300.4,375.0,275.0,300.4,375.0,0.0,84.94,15.06,carbon paper electrode,KHCO3,0.5,8.4,-1.5,1.0,H-cell,130.6220040155264,1.2618,1.0472000000000001,0.0,3.0,36.38063484540761,-0.16336325832187545,43.567601116634194,2.8290956535799716,9.384426284618526,1.0752052933183671,HCOOH,0.0
1918,https://doi.org/10.1016/j.apsusc.2024.159978,SNC,Cu6.64O4.82H2,Cu2O,Cu(OH)2,73.82,sphere,0.0,275.0,300.4,375.0,275.0,300.4,375.0,0.0,84.94,15.06,carbon paper electrode,KHCO3,0.5,8.4,-1.4,1.0,H-cell,130.6220040155264,1.2618,1.0472000000000001,0.0,3.0,36.38063484540761,-0.16336325832187545,43.567601116634194,2.8290956535799716,9.384426284618526,1.0752052933183671,HCOOH,0.0
1919,https://doi.org/10.1016/j.apsusc.2024.159978,SNC,Cu6.64O4.82H2,Cu2O,Cu(OH)2,73.82,sphere,0.0,275.0,300.4,375.0,275.0,300.4,375.0,0.0,84.94,15.06,carbon paper electrode,KHCO3,0.5,8.4,-1.3,1.0,H-cell,130.6220040155264,1.2618,1.0472000000000001,0.0,3.0,36.38063484540761,-0.16336325832187545,43.567601116634194,2.8290956535799716,9.384426284618526,1.0752052933183671,HCOOH,0.0
1920,https://doi.org/10.1016/j.apsusc.2024.159978,SNC,Cu6.64O4.82H2,Cu2O,Cu(OH)2,73.82,sphere,0.0,275.0,300.4,375.0,275.0,300.4,375.0,0.0,84.94,15.06,carbon paper electrode,KHCO3,0.5,8.4,-1.25,1.0,H-cell,130.6220040155264,1.2618,1.0472000000000001,0.0,3.0,36.38063484540761,-0.16336325832187545,43.567601116634194,2.8290956535799716,9.384426284618526,1.0752052933183671,HCOOH,0.0
1921,https://doi.org/10.1016/j.apsusc.2024.159978,SNC,Cu6.64O4.82H2,Cu2O,Cu(OH)2,73.82,sphere,0.0,275.0,300.4,375.0,275.0,300.4,375.0,0.0,84.94,15.06,carbon paper electrode,KHCO3,0.5,8.4,-1.2,1.0,H-cell,130.6220040155264,1.2618,1.0472000000000001,0.0,3.0,36.38063484540761,-0.16336325832187545,43.567601116634194,2.8290956535799716,9.384426284618526,1.0752052933183671,HCOOH,0.0
1922,https://doi.org/10.1016/j.apsusc.2024.159978,SNC,Cu6.64O4.82H2,Cu2O,Cu(OH)2,73.82,sphere,0.0,275.0,300.4,375.0,275.0,300.4,375.0,0.0,84.94,15.06,carbon paper electrode,KHCO3,0.5,8.4,-1.15,1.0,H-cell,130.6220040155264,1.2618,1.0472000000000001,0.0,3.0,36.38063484540761,-0.16336325832187545,43.567601116634194,2.8290956535799716,9.384426284618526,1.0752052933183671,HCOOH,0.0
1923,https://doi.org/10.1016/j.apsusc.2024.159978,SNC,Cu6.64O4.82H2,Cu2O,Cu(OH)2,73.82,sphere,0.0,275.0,300.4,375.0,275.0,300.4,375.0,0.0,84.94,15.06,carbon paper electrode,KHCO3,0.5,8.4,-1.1,1.0,H-cell,130.6220040155264,1.2618,1.0472000000000001,0.0,3.0,36.38063484540761,-0.16336325832187545,43.567601116634194,2.8290956535799716,9.384426284618526,1.0752052933183671,HCOOH,0.0
1924,https://doi.org/10.1016/j.apsusc.2024.159978,SNC,Cu6.64O4.82H2,Cu2O,Cu(OH)2,73.82,sphere,0.0,275.0,300.4,375.0,275.0,300.4,375.0,0.0,84.94,15.06,carbon paper electrode,KHCO3,0.5,8.4,-1.05,1.0,H-cell,130.6220040155264,1.2618,1.0472000000000001,0.0,3.0,36.38063484540761,-0.16336325832187545,43.567601116634194,2.8290956535799716,9.384426284618526,1.0752052933183671,HCOOH,0.0
1925,https://doi.org/10.1016/j.apsusc.2024.159978,SNC,Cu6.64O4.82H2,Cu2O,Cu(OH)2,73.82,sphere,0.0,275.0,300.4,375.0,275.0,300.4,375.0,0.0,84.94,15.06,carbon paper electrode,KHCO3,0.5,8.4,-1.0,1.0,H-cell,130.6220040155264,1.2618,1.0472000000000001,0.0,3.0,36.38063484540761,-0.16336325832187545,43.567601116634194,2.8290956535799716,9.384426284618526,1.0752052933183671,HCOOH,0.0
1926,https://doi.org/10.1016/j.apsusc.2024.159978,SNC,Cu6.64O4.82H2,Cu2O,Cu(OH)2,73.82,sphere,0.0,275.0,300.4,375.0,275.0,300.4,375.0,0.0,84.94,15.06,carbon paper electrode,KHCO3,0.5,8.4,-0.95,1.0,H-cell,130.6220040155264,1.2618,1.0472000000000001,0.0,3.0,36.38063484540761,-0.16336325832187545,43.567601116634194,2.8290956535799716,9.384426284618526,1.0752052933183671,HCOOH,0.0
1927,https://doi.org/10.1016/j.jcis.2024.05.179,Cu2O-M,Cu1O0.5,Cu2O,No,100.0,porrous spherical,18.63,700.0,700.0,700.0,700.0,700.0,700.0,0.0,100.0,0.0,glassy-carbon electrode,KHCO3,0.1,6.8,-1.3,1.0,H-cell,141.85410961999997,1.0,0.0,0.0,3.0,40.040471732759606,-0.12380000000000001,36.040575683266006,2.998961038961039,8.336839,1.4,HCOOH,6.35
1928,https://doi.org/10.1016/j.jcis.2024.05.179,Cu2O-M,Cu1O0.5,Cu2O,No,100.0,porrous spherical,18.63,700.0,700.0,700.0,700.0,700.0,700.0,0.0,100.0,0.0,glassy-carbon electrode,KHCO3,0.1,6.8,-1.4,1.0,H-cell,141.85410961999997,1.0,0.0,0.0,3.0,40.040471732759606,-0.12380000000000001,36.040575683266006,2.998961038961039,8.336839,1.4,HCOOH,0.0
1929,https://doi.org/10.1016/j.jcis.2024.05.179,Cu2O-M,Cu1O0.5,Cu2O,No,100.0,porrous spherical,18.63,700.0,700.0,700.0,700.0,700.0,700.0,0.0,100.0,0.0,glassy-carbon electrode,KHCO3,0.1,6.8,-1.5,1.0,H-cell,141.85410961999997,1.0,0.0,0.0,3.0,40.040471732759606,-0.12380000000000001,36.040575683266006,2.998961038961039,8.336839,1.4,HCOOH,0.0
1930,https://doi.org/10.1016/j.jcis.2024.05.179,Cu2O-M,Cu1O0.5,Cu2O,No,100.0,porrous spherical,18.63,700.0,700.0,700.0,700.0,700.0,700.0,0.0,100.0,0.0,glassy-carbon electrode,KHCO3,0.1,6.8,-1.5,2.0,H-cell,141.85410961999997,1.0,0.0,0.0,3.0,40.040471732759606,-0.12380000000000001,36.040575683266006,2.998961038961039,8.336839,1.4,HCOOH,0.0
1931,https://doi.org/10.1016/j.jcis.2024.05.179,Cu2O-M,Cu1O0.5,Cu2O,No,100.0,porrous spherical,18.63,700.0,700.0,700.0,700.0,700.0,700.0,0.0,100.0,0.0,glassy-carbon electrode,KHCO3,0.1,6.8,-1.5,4.0,H-cell,141.85410961999997,1.0,0.0,0.0,3.0,40.040471732759606,-0.12380000000000001,36.040575683266006,2.998961038961039,8.336839,1.4,HCOOH,0.0
1932,https://doi.org/10.1016/j.jcis.2024.05.179,Cu2O-M,Cu1O0.5,Cu2O,No,100.0,porrous spherical,18.63,700.0,700.0,700.0,700.0,700.0,700.0,0.0,100.0,0.0,glassy-carbon electrode,KHCO3,0.1,6.8,-1.5,6.0,H-cell,141.85410961999997,1.0,0.0,0.0,3.0,40.040471732759606,-0.12380000000000001,36.040575683266006,2.998961038961039,8.336839,1.4,HCOOH,0.0
1933,https://doi.org/10.1016/j.jcis.2024.05.179,Cu2O-M,Cu1O0.5,Cu2O,No,100.0,porrous spherical,18.63,700.0,700.0,700.0,700.0,700.0,700.0,0.0,100.0,0.0,glassy-carbon electrode,KHCO3,0.1,6.8,-1.5,8.0,H-cell,141.85410961999997,1.0,0.0,0.0,3.0,40.040471732759606,-0.12380000000000001,36.040575683266006,2.998961038961039,8.336839,1.4,HCOOH,0.0
1934,https://doi.org/10.1016/j.jcis.2024.05.179,Cu2O-M,Cu1O0.5,Cu2O,No,100.0,porrous spherical,18.63,700.0,700.0,700.0,700.0,700.0,700.0,0.0,100.0,0.0,glassy-carbon electrode,KHCO3,0.1,6.8,-1.6,1.0,H-cell,141.85410961999997,1.0,0.0,0.0,3.0,40.040471732759606,-0.12380000000000001,36.040575683266006,2.998961038961039,8.336839,1.4,HCOOH,0.0
1935,https://doi.org/10.1016/j.jcis.2024.05.179,Cu2O-M,Cu1O0.5,Cu2O,No,100.0,porrous spherical,18.63,700.0,700.0,700.0,700.0,700.0,700.0,0.0,100.0,0.0,glassy-carbon electrode,KHCO3,0.1,6.8,-1.7,1.0,H-cell,141.85410961999997,1.0,0.0,0.0,3.0,40.040471732759606,-0.12380000000000001,36.040575683266006,2.998961038961039,8.336839,1.4,HCOOH,0.0
1936,https://doi.org/10.1016/j.jcis.2024.05.179,Cu2O-M,Cu1O0.5,Cu2O,No,100.0,porrous spherical,18.63,700.0,700.0,700.0,700.0,700.0,700.0,0.0,100.0,0.0,glassy-carbon electrode,KOH,1.0,14.0,-1.7,1.0,Flow cell,141.85410961999997,1.0,0.0,0.0,3.0,40.040471732759606,-0.12380000000000001,36.040575683266006,2.998961038961039,8.336839,1.4,HCOOH,0.0
1937,https://doi.org/10.1016/j.jcis.2024.05.179,Cu2O-M,Cu1O0.5,Cu2O,No,100.0,porrous spherical,18.63,700.0,700.0,700.0,700.0,700.0,700.0,0.0,100.0,0.0,glassy-carbon electrode,KOH,1.0,14.0,-1.8,1.0,Flow cell,141.85410961999997,1.0,0.0,0.0,3.0,40.040471732759606,-0.12380000000000001,36.040575683266006,2.998961038961039,8.336839,1.4,HCOOH,0.0
1938,https://doi.org/10.1016/j.jcis.2024.05.179,Cu2O-M,Cu1O0.5,Cu2O,No,100.0,porrous spherical,18.63,700.0,700.0,700.0,700.0,700.0,700.0,0.0,100.0,0.0,glassy-carbon electrode,KOH,1.0,14.0,-1.9,1.0,Flow cell,141.85410961999997,1.0,0.0,0.0,3.0,40.040471732759606,-0.12380000000000001,36.040575683266006,2.998961038961039,8.336839,1.4,HCOOH,0.0
1939,https://doi.org/10.1016/j.jcis.2024.05.179,Cu2O-M,Cu1O0.5,Cu2O,No,100.0,porrous spherical,18.63,700.0,700.0,700.0,700.0,700.0,700.0,0.0,100.0,0.0,glassy-carbon electrode,KOH,1.0,14.0,-1.9,2.0,Flow cell,141.85410961999997,1.0,0.0,0.0,3.0,40.040471732759606,-0.12380000000000001,36.040575683266006,2.998961038961039,8.336839,1.4,HCOOH,0.0
1940,https://doi.org/10.1016/j.jcis.2024.05.179,Cu2O-M,Cu1O0.5,Cu2O,No,100.0,porrous spherical,18.63,700.0,700.0,700.0,700.0,700.0,700.0,0.0,100.0,0.0,glassy-carbon electrode,KOH,1.0,14.0,-1.9,3.0,Flow cell,141.85410961999997,1.0,0.0,0.0,3.0,40.040471732759606,-0.12380000000000001,36.040575683266006,2.998961038961039,8.336839,1.4,HCOOH,0.0
1941,https://doi.org/10.1016/j.jcis.2024.05.179,Cu2O-M,Cu1O0.5,Cu2O,No,100.0,porrous spherical,18.63,700.0,700.0,700.0,700.0,700.0,700.0,0.0,100.0,0.0,glassy-carbon electrode,KOH,1.0,14.0,-1.9,4.0,Flow cell,141.85410961999997,1.0,0.0,0.0,3.0,40.040471732759606,-0.12380000000000001,36.040575683266006,2.998961038961039,8.336839,1.4,HCOOH,0.0
1942,https://doi.org/10.1016/j.jcis.2024.05.179,Cu2O-M,Cu1O0.5,Cu2O,No,100.0,porrous spherical,18.63,700.0,700.0,700.0,700.0,700.0,700.0,0.0,100.0,0.0,glassy-carbon electrode,KOH,1.0,14.0,-1.9,5.0,Flow cell,141.85410961999997,1.0,0.0,0.0,3.0,40.040471732759606,-0.12380000000000001,36.040575683266006,2.998961038961039,8.336839,1.4,HCOOH,0.0
1943,https://doi.org/10.1016/j.jcis.2024.05.179,Cu2O-M,Cu1O0.5,Cu2O,No,100.0,porrous spherical,18.63,700.0,700.0,700.0,700.0,700.0,700.0,0.0,100.0,0.0,glassy-carbon electrode,KOH,1.0,14.0,-2.0,1.0,Flow cell,141.85410961999997,1.0,0.0,0.0,3.0,40.040471732759606,-0.12380000000000001,36.040575683266006,2.998961038961039,8.336839,1.4,HCOOH,0.0
1944,https://doi.org/10.1016/j.jcis.2024.05.179,Cu2O-M,Cu1O0.5,Cu2O,No,100.0,porrous spherical,18.63,700.0,700.0,700.0,700.0,700.0,700.0,0.0,100.0,0.0,glassy-carbon electrode,KOH,1.0,14.0,-2.1,1.0,Flow cell,141.85410961999997,1.0,0.0,0.0,3.0,40.040471732759606,-0.12380000000000001,36.040575683266006,2.998961038961039,8.336839,1.4,HCOOH,0.0
1945,https://doi.org/10.1016/j.jcis.2024.05.179,Cu2O-B,Cu1O0.6126,Cu2O,CuO,63.13, irregular solid blocks,6.6,350.0,350.0,350.0,350.0,350.0,350.0,0.0,77.4,22.6,glassy-carbon electrode,KHCO3,0.1,6.8,-1.3,1.0,H-cell,118.65196702174998,1.0,0.0,0.3687,2.6313,29.76556730386132,-0.12286634743816056,5.666545069140351,2.1511901084899723,8.03926480469429,1.4676398516635436,HCOOH,13.07
1946,https://doi.org/10.1016/j.jcis.2024.05.179,Cu2O-B,Cu1O0.6126,Cu2O,CuO,63.13, irregular solid blocks,6.6,350.0,350.0,350.0,350.0,350.0,350.0,0.0,77.4,22.6,glassy-carbon electrode,KHCO3,0.1,6.8,-1.4,1.0,H-cell,118.65196702174998,1.0,0.0,0.3687,2.6313,29.76556730386132,-0.12286634743816056,5.666545069140351,2.1511901084899723,8.03926480469429,1.4676398516635436,HCOOH,20.59
1947,https://doi.org/10.1016/j.jcis.2024.05.179,Cu2O-B,Cu1O0.6126,Cu2O,CuO,63.13, irregular solid blocks,6.6,350.0,350.0,350.0,350.0,350.0,350.0,0.0,77.4,22.6,glassy-carbon electrode,KHCO3,0.1,6.8,-1.5,1.0,H-cell,118.65196702174998,1.0,0.0,0.3687,2.6313,29.76556730386132,-0.12286634743816056,5.666545069140351,2.1511901084899723,8.03926480469429,1.4676398516635436,HCOOH,19.28
1948,https://doi.org/10.1016/j.jcis.2024.05.179,Cu2O-B,Cu1O0.6126,Cu2O,CuO,63.13, irregular solid blocks,6.6,350.0,350.0,350.0,350.0,350.0,350.0,0.0,77.4,22.6,glassy-carbon electrode,KHCO3,0.1,6.8,-1.6,1.0,H-cell,118.65196702174998,1.0,0.0,0.3687,2.6313,29.76556730386132,-0.12286634743816056,5.666545069140351,2.1511901084899723,8.03926480469429,1.4676398516635436,HCOOH,13.07
1949,https://doi.org/10.1016/j.jcis.2024.05.179,Cu2O-B,Cu1O0.6126,Cu2O,CuO,63.13, irregular solid blocks,6.6,350.0,350.0,350.0,350.0,350.0,350.0,0.0,77.4,22.6,glassy-carbon electrode,KHCO3,0.1,6.8,-1.7,1.0,H-cell,118.65196702174998,1.0,0.0,0.3687,2.6313,29.76556730386132,-0.12286634743816056,5.666545069140351,2.1511901084899723,8.03926480469429,1.4676398516635436,HCOOH,18.95
1950,https://doi.org/10.1016/j.jcis.2024.05.179,Cu2O-B,Cu1O0.6126,Cu2O,CuO,63.13, irregular solid blocks,6.6,350.0,350.0,350.0,350.0,350.0,350.0,0.0,77.4,22.6,glassy-carbon electrode,KOH,1.0,14.0,-1.7,1.0,Flow cell,118.65196702174998,1.0,0.0,0.3687,2.6313,29.76556730386132,-0.12286634743816056,5.666545069140351,2.1511901084899723,8.03926480469429,1.4676398516635436,HCOOH,50.99
1951,https://doi.org/10.1016/j.jcis.2024.05.179,Cu2O-B,Cu1O0.6126,Cu2O,CuO,63.13, irregular solid blocks,6.6,350.0,350.0,350.0,350.0,350.0,350.0,0.0,77.4,22.6,glassy-carbon electrode,KOH,1.0,14.0,-1.8,1.0,Flow cell,118.65196702174998,1.0,0.0,0.3687,2.6313,29.76556730386132,-0.12286634743816056,5.666545069140351,2.1511901084899723,8.03926480469429,1.4676398516635436,HCOOH,48.34
1952,https://doi.org/10.1016/j.jcis.2024.05.179,Cu2O-B,Cu1O0.6126,Cu2O,CuO,63.13, irregular solid blocks,6.6,350.0,350.0,350.0,350.0,350.0,350.0,0.0,77.4,22.6,glassy-carbon electrode,KOH,1.0,14.0,-1.9,1.0,Flow cell,118.65196702174998,1.0,0.0,0.3687,2.6313,29.76556730386132,-0.12286634743816056,5.666545069140351,2.1511901084899723,8.03926480469429,1.4676398516635436,HCOOH,42.38
1953,https://doi.org/10.1016/j.jcis.2024.05.179,Cu2O-B,Cu1O0.6126,Cu2O,CuO,63.13, irregular solid blocks,6.6,350.0,350.0,350.0,350.0,350.0,350.0,0.0,77.4,22.6,glassy-carbon electrode,KOH,1.0,14.0,-2.0,1.0,Flow cell,118.65196702174998,1.0,0.0,0.3687,2.6313,29.76556730386132,-0.12286634743816056,5.666545069140351,2.1511901084899723,8.03926480469429,1.4676398516635436,HCOOH,40.73
1954,https://doi.org/10.1016/j.jcis.2024.05.179,Cu2O-B,Cu1O0.6126,Cu2O,CuO,63.13, irregular solid blocks,6.6,350.0,350.0,350.0,350.0,350.0,350.0,0.0,77.4,22.6,glassy-carbon electrode,KOH,1.0,14.0,-2.1,1.0,Flow cell,118.65196702174998,1.0,0.0,0.3687,2.6313,29.76556730386132,-0.12286634743816056,5.666545069140351,2.1511901084899723,8.03926480469429,1.4676398516635436,HCOOH,45.03
1955,https://doi.org/10.1021/acscatal.2c03143,D-Cu2O2M,Cu,Cu,No,100.0,dendritic,0.0,30.0,30.0,30.0,0.0,0.0,0.0,100.0,0.0,0.0,gasdiffusion electrode,KOH,1.0,14.0,-2.61,1.0,Flow cell,62.9295975,0.0,0.0,0.0,1.0,17.964098032124472,-0.0025,1.5194805194805197,4.21948051948052,7.72638,1.35,HCOOH,0.0
1956,https://doi.org/10.1021/acscatal.2c03143,D-Cu2O2M,Cu,Cu,No,100.0,dendritic,0.0,30.0,30.0,30.0,0.0,0.0,0.0,100.0,0.0,0.0,gasdiffusion electrode,KOH,1.0,14.0,-3.68,1.0,Flow cell,62.9295975,0.0,0.0,0.0,1.0,17.964098032124472,-0.0025,1.5194805194805197,4.21948051948052,7.72638,1.35,HCOOH,0.0
1957,https://doi.org/10.1021/acscatal.2c03143,D-Cu2O2M,Cu,Cu,No,100.0,dendritic,0.0,30.0,30.0,30.0,0.0,0.0,0.0,100.0,0.0,0.0,gasdiffusion electrode,KOH,1.0,14.0,-4.2,1.0,Flow cell,62.9295975,0.0,0.0,0.0,1.0,17.964098032124472,-0.0025,1.5194805194805197,4.21948051948052,7.72638,1.35,HCOOH,0.0
1958,https://doi.org/10.1021/acscatal.2c03143,D-Cu2O2M500,CuO,CuO,No,100.0,dendritic,0.0,60.0,60.0,60.0,0.0,0.0,0.0,0.0,0.0,100.0,gasdiffusion electrode,KOH,1.0,14.0,-2.61,1.0,Flow cell,78.92451212,1.0,0.0,1.0,2.0,20.67942235663529,-0.1213,2.31948051948052,1.449561820293528,7.576234,1.6,HCOOH,0.0
1959,https://doi.org/10.1021/acscatal.2c03143,D-Cu2O2M500,CuO,CuO,No,100.0,dendritic,0.0,60.0,60.0,60.0,0.0,0.0,0.0,0.0,0.0,100.0,gasdiffusion electrode,KOH,1.0,14.0,-3.68,1.0,Flow cell,78.92451212,1.0,0.0,1.0,2.0,20.67942235663529,-0.1213,2.31948051948052,1.449561820293528,7.576234,1.6,HCOOH,0.0
1960,https://doi.org/10.1021/acscatal.2c03143,D-Cu2O2M500,CuO,CuO,No,100.0,dendritic,0.0,60.0,60.0,60.0,0.0,0.0,0.0,0.0,0.0,100.0,gasdiffusion electrode,KOH,1.0,14.0,-4.2,1.0,Flow cell,78.92451212,1.0,0.0,1.0,2.0,20.67942235663529,-0.1213,2.31948051948052,1.449561820293528,7.576234,1.6,HCOOH,0.0
1961,https://doi.org/10.1016/S1872-2067(21)63981-5,NW‐D Cu,Cu1O0.025,Cu2O,Cu,2.56,nanowire,0.0,50.0,125.0,200.0,0.0,0.0,0.0,95.0,5.0,0.0,glassy-carbon electrode,KHCO3,0.1,6.8,-1.2,1.0,H-cell,64.950065010272,0.0256,0.0,0.0,1.0512000000000001,18.221284134777544,-0.0025643209578679166,1.5576758162006306,4.17597228456039,7.740890620451001,1.351235415236788,HCOOH,17.55
1962,https://doi.org/10.1016/S1872-2067(21)63981-5,NW‐D Cu,Cu1O0.025,Cu2O,Cu,2.56,nanowire,0.0,50.0,125.0,200.0,0.0,0.0,0.0,95.0,5.0,0.0,glassy-carbon electrode,KHCO3,0.1,6.8,-1.3,1.0,H-cell,64.950065010272,0.0256,0.0,0.0,1.0512000000000001,18.221284134777544,-0.0025643209578679166,1.5576758162006306,4.17597228456039,7.740890620451001,1.351235415236788,HCOOH,13.17
1963,https://doi.org/10.1016/S1872-2067(21)63981-5,NW‐D Cu,Cu1O0.025,Cu2O,Cu,2.56,nanowire,0.0,50.0,125.0,200.0,0.0,0.0,0.0,95.0,5.0,0.0,glassy-carbon electrode,KHCO3,0.1,6.8,-1.4,1.0,H-cell,64.950065010272,0.0256,0.0,0.0,1.0512000000000001,18.221284134777544,-0.0025643209578679166,1.5576758162006306,4.17597228456039,7.740890620451001,1.351235415236788,HCOOH,14.42
1964,https://doi.org/10.1016/S1872-2067(21)63981-5,NW‐D Cu,Cu1O0.025,Cu2O,Cu,2.56,nanowire,0.0,50.0,125.0,200.0,0.0,0.0,0.0,95.0,5.0,0.0,glassy-carbon electrode,KHCO3,0.1,6.8,-1.5,1.0,H-cell,64.950065010272,0.0256,0.0,0.0,1.0512000000000001,18.221284134777544,-0.0025643209578679166,1.5576758162006306,4.17597228456039,7.740890620451001,1.351235415236788,HCOOH,15.05
1965,https://doi.org/10.1016/S1872-2067(21)63981-5,NW‐D Cu,Cu1O0.025,Cu2O,Cu,2.56,nanowire,0.0,50.0,125.0,200.0,0.0,0.0,0.0,95.0,5.0,0.0,glassy-carbon electrode,KHCO3,0.1,6.8,-1.6,1.0,H-cell,64.950065010272,0.0256,0.0,0.0,1.0512000000000001,18.221284134777544,-0.0025643209578679166,1.5576758162006306,4.17597228456039,7.740890620451001,1.351235415236788,HCOOH,17.24
1966,https://doi.org/10.1016/S1872-2067(21)63981-5,NS‐D Cu,Cu1O0.025,Cu2O,Cu,2.56,sphere,0.0,225.04,243.32,261.61,0.0,0.0,0.0,95.0,5.0,0.0,glassy-carbon electrode,KHCO3,0.1,6.8,-1.2,1.0,H-cell,64.950065010272,0.0256,0.0,0.0,1.0512000000000001,18.221284134777544,-0.0025643209578679166,1.5576758162006306,4.17597228456039,7.740890620451001,1.351235415236788,HCOOH,24.53
1967,https://doi.org/10.1016/S1872-2067(21)63981-5,NS‐D Cu,Cu1O0.025,Cu2O,Cu,2.56,sphere,0.0,225.04,243.32,261.61,0.0,0.0,0.0,95.0,5.0,0.0,glassy-carbon electrode,KHCO3,0.1,6.8,-1.3,1.0,H-cell,64.950065010272,0.0256,0.0,0.0,1.0512000000000001,18.221284134777544,-0.0025643209578679166,1.5576758162006306,4.17597228456039,7.740890620451001,1.351235415236788,HCOOH,19.18
1968,https://doi.org/10.1016/S1872-2067(21)63981-5,NS‐D Cu,Cu1O0.025,Cu2O,Cu,2.56,sphere,0.0,225.04,243.32,261.61,0.0,0.0,0.0,95.0,5.0,0.0,glassy-carbon electrode,KHCO3,0.1,6.8,-1.4,1.0,H-cell,64.950065010272,0.0256,0.0,0.0,1.0512000000000001,18.221284134777544,-0.0025643209578679166,1.5576758162006306,4.17597228456039,7.740890620451001,1.351235415236788,HCOOH,16.35
1969,https://doi.org/10.1016/S1872-2067(21)63981-5,NS‐D Cu,Cu1O0.025,Cu2O,Cu,2.56,sphere,0.0,225.04,243.32,261.61,0.0,0.0,0.0,95.0,5.0,0.0,glassy-carbon electrode,KHCO3,0.1,6.8,-1.5,1.0,H-cell,64.950065010272,0.0256,0.0,0.0,1.0512000000000001,18.221284134777544,-0.0025643209578679166,1.5576758162006306,4.17597228456039,7.740890620451001,1.351235415236788,HCOOH,14.47
1970,https://doi.org/10.1016/S1872-2067(21)63981-5,NS‐D Cu,Cu1O0.025,Cu2O,Cu,2.56,sphere,0.0,225.04,243.32,261.61,0.0,0.0,0.0,95.0,5.0,0.0,glassy-carbon electrode,KHCO3,0.1,6.8,-1.6,1.0,H-cell,64.950065010272,0.0256,0.0,0.0,1.0512000000000001,18.221284134777544,-0.0025643209578679166,1.5576758162006306,4.17597228456039,7.740890620451001,1.351235415236788,HCOOH,15.72
1971,https://doi.org/10.1016/j.jes.2024.03.012,6C2W-Cu2O,Cu1O0.0309N0.176,Cu,N,98.27, irregular solid blocks,0.0,680.0,680.0,680.0,680.0,680.0,680.0,93.82,6.18,0.0,glassy-carbon electrode,KHCO3,0.5,8.4,-1.0,1.0,H-cell,62.32542182365,0.034600000000000186,0.0,0.034600000000000186,1.0173,17.815655863796774,-0.0025477292062553044,1.5176411672562422,4.369166996847799,7.748162333381948,1.3500000000000003,HCOOH,14.71
1972,https://doi.org/10.1016/j.jes.2024.03.012,4C2W-Cu2O,Cu1O0.181N0.222,Cu,N,81.83,cubic,0.0,680.0,680.0,680.0,680.0,680.0,680.0,63.81,36.19,0.0,glassy-carbon electrode,KHCO3,0.5,8.4,-1.0,1.0,H-cell,56.58400672585,0.36339999999999995,0.0,0.36339999999999995,1.1817,16.51853869356447,-0.003112399991447092,1.500381705992339,6.591148107428284,7.961455286501881,1.35,HCOOH,14.02
1973,https://doi.org/10.1016/j.jes.2024.03.012,3C3W-Cu2O,Cu1O0.288N0.226,Cu2O,N,81.57,cubic,0.0,680.0,680.0,680.0,680.0,680.0,680.0,42.27,57.73,0.0,glassy-carbon electrode,KHCO3,0.5,8.4,-1.0,1.0,H-cell,120.87193029343398,1.1843,0.0,0.36860000000000004,2.8156999999999996,28.11167906924228,-2.0915676472631284,6.560751804417628,4.363478883801059,8.487526254808593,1.390508492034005,HCOOH,21.31
1974,https://doi.org/10.1016/j.jes.2024.03.012,3C2W-Cu2O,Cu1O0.3499N0.501,Cu2O,N,66.62,cubic,0.0,680.0,680.0,680.0,680.0,680.0,680.0,30.02,69.98,0.0,glassy-carbon electrode,KHCO3,0.5,8.4,-1.0,1.0,H-cell,103.85166003124398,1.3338,0.0,0.6676,2.6662,22.640314867687394,0.1758588324483107,3.9439152546684864,6.916092174490562,8.613821450247016,1.382903218725534,HCOOH,19.38
1975,https://doi.org/10.1016/j.jes.2024.03.012,3C1W-Cu2O,Cu1O0.431N0.58,Cu2O,N,63.78,cubic,0.0,680.0,680.0,680.0,680.0,680.0,680.0,13.83,86.17,0.0,glassy-carbon electrode,KHCO3,0.5,8.4,-1.0,1.0,H-cell,100.61837792123599,1.3622,0.0,0.7243999999999999,2.6378000000000004,21.833078065292995,0.1458273122120993,3.666130708837126,7.7807645142889985,8.638239337198238,1.381467864426106,HCOOH,22.68
1976,https://doi.org/10.1016/j.matre.2023.100195,o-Cu2O/Ag,Cu1O0.525Ag0.1,Cu2O,Ag,83.33,octahedron,0.0,475.0,590.0,875.0,475.0,590.0,875.0,0.0,95.0,5.0,glassy-carbon electrode,KHCO3,0.5,7.2,-0.9,1.0,H-cell,136.02810921624598,0.8332999999999999,0.0,0.0,2.6666,35.639599583152496,-0.013621933469508653,8.409618325711683,2.811965358182571,9.571319603325234,1.2709330923638624,HCOOH,0.0
1977,https://doi.org/10.1016/j.matre.2023.100195,o-Cu2O/Ag,Cu1O0.525Ag0.1,Cu2O,Ag,83.33,octahedron,0.0,475.0,590.0,875.0,475.0,590.0,875.0,0.0,95.0,5.0,glassy-carbon electrode,KHCO3,0.5,7.2,-1.0,1.0,H-cell,136.02810921624598,0.8332999999999999,0.0,0.0,2.6666,35.639599583152496,-0.013621933469508653,8.409618325711683,2.811965358182571,9.571319603325234,1.2709330923638624,HCOOH,0.0
1978,https://doi.org/10.1016/j.matre.2023.100195,o-Cu2O/Ag,Cu1O0.525Ag0.1,Cu2O,Ag,83.33,octahedron,0.0,475.0,590.0,875.0,475.0,590.0,875.0,0.0,95.0,5.0,glassy-carbon electrode,KHCO3,0.5,7.2,-1.1,1.0,H-cell,136.02810921624598,0.8332999999999999,0.0,0.0,2.6666,35.639599583152496,-0.013621933469508653,8.409618325711683,2.811965358182571,9.571319603325234,1.2709330923638624,HCOOH,0.0
1979,https://doi.org/10.1016/j.matre.2023.100195,o-Cu2O/Ag,Cu1O0.525Ag0.1,Cu2O,Ag,83.33,octahedron,0.0,475.0,590.0,875.0,475.0,590.0,875.0,0.0,95.0,5.0,glassy-carbon electrode,KHCO3,0.5,7.2,-1.2,1.0,H-cell,136.02810921624598,0.8332999999999999,0.0,0.0,2.6666,35.639599583152496,-0.013621933469508653,8.409618325711683,2.811965358182571,9.571319603325234,1.2709330923638624,HCOOH,0.0
1980,https://doi.org/10.1016/j.matre.2023.100195,o-Cu2O/Ag,Cu1O0.525Ag0.1,Cu2O,Ag,83.33,octahedron,0.0,475.0,590.0,875.0,475.0,590.0,875.0,0.0,95.0,5.0,glassy-carbon electrode,KHCO3,0.5,7.2,-1.3,1.0,H-cell,136.02810921624598,0.8332999999999999,0.0,0.0,2.6666,35.639599583152496,-0.013621933469508653,8.409618325711683,2.811965358182571,9.571319603325234,1.2709330923638624,HCOOH,0.0
1981,https://doi.org/10.1016/j.matre.2023.100195,o-Cu2O/Ag,Cu1O0.525Ag0.1,Cu2O,Ag,83.33,octahedron,0.0,475.0,590.0,875.0,475.0,590.0,875.0,0.0,95.0,5.0,glassy-carbon electrode,KHCO3,0.5,7.2,-1.2,2.0,H-cell,136.02810921624598,0.8332999999999999,0.0,0.0,2.6666,35.639599583152496,-0.013621933469508653,8.409618325711683,2.811965358182571,9.571319603325234,1.2709330923638624,HCOOH,0.0
1982,https://doi.org/10.1016/j.matre.2023.100195,o-Cu2O/Ag,Cu1O0.525Ag0.1,Cu2O,Ag,83.33,octahedron,0.0,475.0,590.0,875.0,475.0,590.0,875.0,0.0,95.0,5.0,glassy-carbon electrode,KHCO3,0.5,7.2,-1.2,4.0,H-cell,136.02810921624598,0.8332999999999999,0.0,0.0,2.6666,35.639599583152496,-0.013621933469508653,8.409618325711683,2.811965358182571,9.571319603325234,1.2709330923638624,HCOOH,0.0
1983,https://doi.org/10.1016/j.matre.2023.100195,o-Cu2O/Ag,Cu1O0.525Ag0.1,Cu2O,Ag,83.33,octahedron,0.0,475.0,590.0,875.0,475.0,590.0,875.0,0.0,95.0,5.0,glassy-carbon electrode,KHCO3,0.5,7.2,-1.2,6.0,H-cell,136.02810921624598,0.8332999999999999,0.0,0.0,2.6666,35.639599583152496,-0.013621933469508653,8.409618325711683,2.811965358182571,9.571319603325234,1.2709330923638624,HCOOH,0.0
1984,https://doi.org/10.1016/j.matre.2023.100195,o-Cu2O/Ag,Cu1O0.525Ag0.1,Cu2O,Ag,83.33,octahedron,0.0,475.0,590.0,875.0,475.0,590.0,875.0,0.0,95.0,5.0,glassy-carbon electrode,KHCO3,0.5,7.2,-1.2,8.0,H-cell,136.02810921624598,0.8332999999999999,0.0,0.0,2.6666,35.639599583152496,-0.013621933469508653,8.409618325711683,2.811965358182571,9.571319603325234,1.2709330923638624,HCOOH,0.0
1985,https://doi.org/10.1016/j.matre.2023.100195,o-Cu2O/Ag,Cu1O0.525Ag0.1,Cu2O,Ag,83.33,octahedron,0.0,475.0,590.0,875.0,475.0,590.0,875.0,0.0,95.0,5.0,glassy-carbon electrode,KHCO3,0.5,7.2,-1.2,10.0,H-cell,136.02810921624598,0.8332999999999999,0.0,0.0,2.6666,35.639599583152496,-0.013621933469508653,8.409618325711683,2.811965358182571,9.571319603325234,1.2709330923638624,HCOOH,0.0
1986,https://doi.org/10.1016/j.matre.2023.100195,o-Cu2O/Ag,Cu1O0.525Ag0.1,Cu2O,Ag,83.33,octahedron,0.0,475.0,590.0,875.0,475.0,590.0,875.0,0.0,95.0,5.0,glassy-carbon electrode,KHCO3,0.5,7.2,-1.2,12.0,H-cell,136.02810921624598,0.8332999999999999,0.0,0.0,2.6666,35.639599583152496,-0.013621933469508653,8.409618325711683,2.811965358182571,9.571319603325234,1.2709330923638624,HCOOH,0.0
1987,https://doi.org/10.1016/j.matre.2023.100195,o-Cu2O/Ag,Cu1O0.525Ag0.1,Cu2O,Ag,83.33,octahedron,0.0,475.0,590.0,875.0,475.0,590.0,875.0,0.0,95.0,5.0,glassy-carbon electrode,KHCO3,0.5,7.2,-1.2,14.0,H-cell,136.02810921624598,0.8332999999999999,0.0,0.0,2.6666,35.639599583152496,-0.013621933469508653,8.409618325711683,2.811965358182571,9.571319603325234,1.2709330923638624,HCOOH,0.0
1988,https://doi.org/10.1016/j.matre.2023.100195,o-Cu2O/Ag,Cu1O0.525Ag0.1,Cu2O,Ag,83.33,octahedron,0.0,475.0,590.0,875.0,475.0,590.0,875.0,0.0,95.0,5.0,glassy-carbon electrode,KHCO3,0.5,7.2,-1.2,16.0,H-cell,136.02810921624598,0.8332999999999999,0.0,0.0,2.6666,35.639599583152496,-0.013621933469508653,8.409618325711683,2.811965358182571,9.571319603325234,1.2709330923638624,HCOOH,0.0
1989,https://doi.org/10.1016/j.matre.2023.100195,d-Cu2O/Ag,Cu1O0.525Ag0.1,Cu2O,Ag,83.33,dodecahedron,0.0,275.0,350.0,475.0,275.0,350.0,475.0,0.0,95.0,5.0,glassy-carbon electrode,KHCO3,0.5,7.2,-0.9,1.0,H-cell,136.02810921624598,0.8332999999999999,0.0,0.0,2.6666,35.639599583152496,-0.013621933469508653,8.409618325711683,2.811965358182571,9.571319603325234,1.2709330923638624,HCOOH,0.0
1990,https://doi.org/10.1016/j.matre.2023.100195,d-Cu2O/Ag,Cu1O0.525Ag0.1,Cu2O,Ag,83.33,dodecahedron,0.0,275.0,350.0,475.0,275.0,350.0,475.0,0.0,95.0,5.0,glassy-carbon electrode,KHCO3,0.5,7.2,-1.0,1.0,H-cell,136.02810921624598,0.8332999999999999,0.0,0.0,2.6666,35.639599583152496,-0.013621933469508653,8.409618325711683,2.811965358182571,9.571319603325234,1.2709330923638624,HCOOH,0.0
1991,https://doi.org/10.1016/j.matre.2023.100195,d-Cu2O/Ag,Cu1O0.525Ag0.1,Cu2O,Ag,83.33,dodecahedron,0.0,275.0,350.0,475.0,275.0,350.0,475.0,0.0,95.0,5.0,glassy-carbon electrode,KHCO3,0.5,7.2,-1.1,1.0,H-cell,136.02810921624598,0.8332999999999999,0.0,0.0,2.6666,35.639599583152496,-0.013621933469508653,8.409618325711683,2.811965358182571,9.571319603325234,1.2709330923638624,HCOOH,0.0
1992,https://doi.org/10.1016/j.matre.2023.100195,d-Cu2O/Ag,Cu1O0.525Ag0.1,Cu2O,Ag,83.33,dodecahedron,0.0,275.0,350.0,475.0,275.0,350.0,475.0,0.0,95.0,5.0,glassy-carbon electrode,KHCO3,0.5,7.2,-1.2,1.0,H-cell,136.02810921624598,0.8332999999999999,0.0,0.0,2.6666,35.639599583152496,-0.013621933469508653,8.409618325711683,2.811965358182571,9.571319603325234,1.2709330923638624,HCOOH,0.0
1993,https://doi.org/10.1016/j.matre.2023.100195,d-Cu2O/Ag,Cu1O0.525Ag0.1,Cu2O,Ag,83.33,dodecahedron,0.0,275.0,350.0,475.0,275.0,350.0,475.0,0.0,95.0,5.0,glassy-carbon electrode,KHCO3,0.5,7.2,-1.3,1.0,H-cell,136.02810921624598,0.8332999999999999,0.0,0.0,2.6666,35.639599583152496,-0.013621933469508653,8.409618325711683,2.811965358182571,9.571319603325234,1.2709330923638624,HCOOH,0.0
1994,https://doi.org/10.1016/j.matre.2023.100195,c-Cu2O/Ag,Cu1O0.525Ag0.1,Cu2O,Ag,83.33,cubic,0.0,225.0,400.0,625.0,225.0,400.0,625.0,0.0,95.0,5.0,glassy-carbon electrode,KHCO3,0.5,7.2,-0.9,1.0,H-cell,136.02810921624598,0.8332999999999999,0.0,0.0,2.6666,35.639599583152496,-0.013621933469508653,8.409618325711683,2.811965358182571,9.571319603325234,1.2709330923638624,HCOOH,0.0
1995,https://doi.org/10.1016/j.matre.2023.100195,c-Cu2O/Ag,Cu1O0.525Ag0.1,Cu2O,Ag,83.33,cubic,0.0,225.0,400.0,625.0,225.0,400.0,625.0,0.0,95.0,5.0,glassy-carbon electrode,KHCO3,0.5,7.2,-1.0,1.0,H-cell,136.02810921624598,0.8332999999999999,0.0,0.0,2.6666,35.639599583152496,-0.013621933469508653,8.409618325711683,2.811965358182571,9.571319603325234,1.2709330923638624,HCOOH,0.0
1996,https://doi.org/10.1016/j.matre.2023.100195,c-Cu2O/Ag,Cu1O0.525Ag0.1,Cu2O,Ag,83.33,cubic,0.0,225.0,400.0,625.0,225.0,400.0,625.0,0.0,95.0,5.0,glassy-carbon electrode,KHCO3,0.5,7.2,-1.1,1.0,H-cell,136.02810921624598,0.8332999999999999,0.0,0.0,2.6666,35.639599583152496,-0.013621933469508653,8.409618325711683,2.811965358182571,9.571319603325234,1.2709330923638624,HCOOH,0.0
1997,https://doi.org/10.1016/j.matre.2023.100195,c-Cu2O/Ag,Cu1O0.525Ag0.1,Cu2O,Ag,83.33,cubic,0.0,225.0,400.0,625.0,225.0,400.0,625.0,0.0,95.0,5.0,glassy-carbon electrode,KHCO3,0.5,7.2,-1.2,1.0,H-cell,136.02810921624598,0.8332999999999999,0.0,0.0,2.6666,35.639599583152496,-0.013621933469508653,8.409618325711683,2.811965358182571,9.571319603325234,1.2709330923638624,HCOOH,0.0
1998,https://doi.org/10.1016/j.matre.2023.100195,c-Cu2O/Ag,Cu1O0.525Ag0.1,Cu2O,Ag,83.33,cubic,0.0,225.0,400.0,625.0,225.0,400.0,625.0,0.0,95.0,5.0,glassy-carbon electrode,KHCO3,0.5,7.2,-1.3,1.0,H-cell,136.02810921624598,0.8332999999999999,0.0,0.0,2.6666,35.639599583152496,-0.013621933469508653,8.409618325711683,2.811965358182571,9.571319603325234,1.2709330923638624,HCOOH,0.0
1999,https://doi.org/10.1016/j.cej.2022.139358, c-Cu2O,Cu2O,Cu2O,No,100.0,cubic,0.0,1000.0,1000.0,1000.0,1000.0,1000.0,1000.0,0.0,100.0,0.0,carbon paper electrode,KHCO3,0.5,7.2,-0.9,1.0,H-cell,141.85410961999997,1.0,0.0,0.0,3.0,40.040471732759606,-0.12380000000000001,36.040575683266006,2.998961038961039,8.336839,1.4,HCOOH,0.0
2000,https://doi.org/10.1016/j.cej.2022.139358, c-Cu2O,Cu2O,Cu2O,No,100.0,cubic,0.0,1000.0,1000.0,1000.0,1000.0,1000.0,1000.0,0.0,100.0,0.0,carbon paper electrode,KHCO3,0.5,7.2,-1.0,1.0,H-cell,141.85410961999997,1.0,0.0,0.0,3.0,40.040471732759606,-0.12380000000000001,36.040575683266006,2.998961038961039,8.336839,1.4,HCOOH,0.0
2001,https://doi.org/10.1016/j.cej.2022.139358, c-Cu2O,Cu2O,Cu2O,No,100.0,cubic,0.0,1000.0,1000.0,1000.0,1000.0,1000.0,1000.0,0.0,100.0,0.0,carbon paper electrode,KHCO3,0.5,7.2,-1.1,1.0,H-cell,141.85410961999997,1.0,0.0,0.0,3.0,40.040471732759606,-0.12380000000000001,36.040575683266006,2.998961038961039,8.336839,1.4,HCOOH,0.0
2002,https://doi.org/10.1016/j.cej.2022.139358, c-Cu2O,Cu2O,Cu2O,No,100.0,cubic,0.0,1000.0,1000.0,1000.0,1000.0,1000.0,1000.0,0.0,100.0,0.0,carbon paper electrode,KHCO3,0.5,7.2,-1.1,2.0,H-cell,141.85410961999997,1.0,0.0,0.0,3.0,40.040471732759606,-0.12380000000000001,36.040575683266006,2.998961038961039,8.336839,1.4,HCOOH,0.0
2003,https://doi.org/10.1016/j.cej.2022.139358, c-Cu2O,Cu2O,Cu2O,No,100.0,cubic,0.0,1000.0,1000.0,1000.0,1000.0,1000.0,1000.0,0.0,100.0,0.0,carbon paper electrode,KHCO3,0.5,7.2,-1.1,3.0,H-cell,141.85410961999997,1.0,0.0,0.0,3.0,40.040471732759606,-0.12380000000000001,36.040575683266006,2.998961038961039,8.336839,1.4,HCOOH,0.0
2004,https://doi.org/10.1016/j.cej.2022.139358, c-Cu2O,Cu2O,Cu2O,No,100.0,cubic,0.0,1000.0,1000.0,1000.0,1000.0,1000.0,1000.0,0.0,100.0,0.0,carbon paper electrode,KHCO3,0.5,7.2,-1.1,4.0,H-cell,141.85410961999997,1.0,0.0,0.0,3.0,40.040471732759606,-0.12380000000000001,36.040575683266006,2.998961038961039,8.336839,1.4,HCOOH,0.0
2005,https://doi.org/10.1016/j.cej.2022.139358, c-Cu2O,Cu2O,Cu2O,No,100.0,cubic,0.0,1000.0,1000.0,1000.0,1000.0,1000.0,1000.0,0.0,100.0,0.0,carbon paper electrode,KHCO3,0.5,7.2,-1.1,5.0,H-cell,141.85410961999997,1.0,0.0,0.0,3.0,40.040471732759606,-0.12380000000000001,36.040575683266006,2.998961038961039,8.336839,1.4,HCOOH,0.0
2006,https://doi.org/10.1016/j.cej.2022.139358, c-Cu2O,Cu2O,Cu2O,No,100.0,cubic,0.0,1000.0,1000.0,1000.0,1000.0,1000.0,1000.0,0.0,100.0,0.0,carbon paper electrode,KHCO3,0.5,7.2,-1.1,6.0,H-cell,141.85410961999997,1.0,0.0,0.0,3.0,40.040471732759606,-0.12380000000000001,36.040575683266006,2.998961038961039,8.336839,1.4,HCOOH,0.0
2007,https://doi.org/10.1016/j.cej.2022.139358, c-Cu2O,Cu2O,Cu2O,No,100.0,cubic,0.0,1000.0,1000.0,1000.0,1000.0,1000.0,1000.0,0.0,100.0,0.0,carbon paper electrode,KHCO3,0.5,7.2,-1.1,7.0,H-cell,141.85410961999997,1.0,0.0,0.0,3.0,40.040471732759606,-0.12380000000000001,36.040575683266006,2.998961038961039,8.336839,1.4,HCOOH,0.0
2008,https://doi.org/10.1016/j.cej.2022.139358, c-Cu2O,Cu2O,Cu2O,No,100.0,cubic,0.0,1000.0,1000.0,1000.0,1000.0,1000.0,1000.0,0.0,100.0,0.0,carbon paper electrode,KHCO3,0.5,7.2,-1.1,8.0,H-cell,141.85410961999997,1.0,0.0,0.0,3.0,40.040471732759606,-0.12380000000000001,36.040575683266006,2.998961038961039,8.336839,1.4,HCOOH,0.0
2009,https://doi.org/10.1016/j.cej.2022.139358, c-Cu2O,Cu2O,Cu2O,No,100.0,cubic,0.0,1000.0,1000.0,1000.0,1000.0,1000.0,1000.0,0.0,100.0,0.0,carbon paper electrode,KHCO3,0.5,7.2,-1.1,9.0,H-cell,141.85410961999997,1.0,0.0,0.0,3.0,40.040471732759606,-0.12380000000000001,36.040575683266006,2.998961038961039,8.336839,1.4,HCOOH,0.0
2010,https://doi.org/10.1016/j.cej.2022.139358, c-Cu2O,Cu2O,Cu2O,No,100.0,cubic,0.0,1000.0,1000.0,1000.0,1000.0,1000.0,1000.0,0.0,100.0,0.0,carbon paper electrode,KHCO3,0.5,7.2,-1.1,10.0,H-cell,141.85410961999997,1.0,0.0,0.0,3.0,40.040471732759606,-0.12380000000000001,36.040575683266006,2.998961038961039,8.336839,1.4,HCOOH,0.0
2011,https://doi.org/10.1016/j.cej.2022.139358, c-Cu2O,Cu2O,Cu2O,No,100.0,cubic,0.0,1000.0,1000.0,1000.0,1000.0,1000.0,1000.0,0.0,100.0,0.0,carbon paper electrode,KHCO3,0.5,7.2,-1.1,11.0,H-cell,141.85410961999997,1.0,0.0,0.0,3.0,40.040471732759606,-0.12380000000000001,36.040575683266006,2.998961038961039,8.336839,1.4,HCOOH,0.0
2012,https://doi.org/10.1016/j.cej.2022.139358, c-Cu2O,Cu2O,Cu2O,No,100.0,cubic,0.0,1000.0,1000.0,1000.0,1000.0,1000.0,1000.0,0.0,100.0,0.0,carbon paper electrode,KHCO3,0.5,7.2,-1.1,12.0,H-cell,141.85410961999997,1.0,0.0,0.0,3.0,40.040471732759606,-0.12380000000000001,36.040575683266006,2.998961038961039,8.336839,1.4,HCOOH,0.0
2013,https://doi.org/10.1016/j.cej.2022.139358, c-Cu2O,Cu2O,Cu2O,No,100.0,cubic,0.0,1000.0,1000.0,1000.0,1000.0,1000.0,1000.0,0.0,100.0,0.0,carbon paper electrode,KHCO3,0.5,7.2,-1.1,13.0,H-cell,141.85410961999997,1.0,0.0,0.0,3.0,40.040471732759606,-0.12380000000000001,36.040575683266006,2.998961038961039,8.336839,1.4,HCOOH,0.0
2014,https://doi.org/10.1016/j.cej.2022.139358, c-Cu2O,Cu2O,Cu2O,No,100.0,cubic,0.0,1000.0,1000.0,1000.0,1000.0,1000.0,1000.0,0.0,100.0,0.0,carbon paper electrode,KHCO3,0.5,7.2,-1.1,14.0,H-cell,141.85410961999997,1.0,0.0,0.0,3.0,40.040471732759606,-0.12380000000000001,36.040575683266006,2.998961038961039,8.336839,1.4,HCOOH,0.0
2015,https://doi.org/10.1016/j.cej.2022.139358, c-Cu2O,Cu2O,Cu2O,No,100.0,cubic,0.0,1000.0,1000.0,1000.0,1000.0,1000.0,1000.0,0.0,100.0,0.0,carbon paper electrode,KHCO3,0.5,7.2,-1.1,22.0,H-cell,141.85410961999997,1.0,0.0,0.0,3.0,40.040471732759606,-0.12380000000000001,36.040575683266006,2.998961038961039,8.336839,1.4,HCOOH,0.0
2016,https://doi.org/10.1016/j.cej.2022.139358, c-Cu2O,Cu2O,Cu2O,No,100.0,cubic,0.0,1000.0,1000.0,1000.0,1000.0,1000.0,1000.0,0.0,100.0,0.0,carbon paper electrode,KHCO3,0.5,7.2,-1.1,23.0,H-cell,141.85410961999997,1.0,0.0,0.0,3.0,40.040471732759606,-0.12380000000000001,36.040575683266006,2.998961038961039,8.336839,1.4,HCOOH,0.0
2017,https://doi.org/10.1016/j.cej.2022.139358, c-Cu2O,Cu2O,Cu2O,No,100.0,cubic,0.0,1000.0,1000.0,1000.0,1000.0,1000.0,1000.0,0.0,100.0,0.0,carbon paper electrode,KHCO3,0.5,7.2,-1.1,24.0,H-cell,141.85410961999997,1.0,0.0,0.0,3.0,40.040471732759606,-0.12380000000000001,36.040575683266006,2.998961038961039,8.336839,1.4,HCOOH,0.0
2018,https://doi.org/10.1016/j.cej.2022.139358, c-Cu2O,Cu2O,Cu2O,No,100.0,cubic,0.0,1000.0,1000.0,1000.0,1000.0,1000.0,1000.0,0.0,100.0,0.0,carbon paper electrode,KHCO3,0.5,7.2,-1.2,1.0,H-cell,141.85410961999997,1.0,0.0,0.0,3.0,40.040471732759606,-0.12380000000000001,36.040575683266006,2.998961038961039,8.336839,1.4,HCOOH,0.0
2019,https://doi.org/10.1016/j.cej.2022.139358, c-Cu2O,Cu2O,Cu2O,No,100.0,cubic,0.0,1000.0,1000.0,1000.0,1000.0,1000.0,1000.0,0.0,100.0,0.0,carbon paper electrode,KHCO3,0.5,7.2,-1.3,1.0,H-cell,141.85410961999997,1.0,0.0,0.0,3.0,40.040471732759606,-0.12380000000000001,36.040575683266006,2.998961038961039,8.336839,1.4,HCOOH,0.0
2020,https://doi.org/10.1016/j.cej.2022.139358,Pd-Cu2O,Cu1.946O0.973Pd0.027,Cu2O,Pd,97.3,cubic,0.0,1000.0,1000.0,1000.0,1000.0,1000.0,1000.0,0.0,100.0,0.0,carbon paper electrode,KHCO3,0.5,7.2,-0.9,1.0,H-cell,140.88344278225998,0.973,0.0,0.0,2.946,39.09740522997219,-0.053592145590552524,23.126982407045674,2.9900734437528618,8.471600434120237,1.3799378269770262,HCOOH,0.0
2021,https://doi.org/10.1016/j.cej.2022.139358,Pd-Cu2O,Cu1.946O0.973Pd0.027,Cu2O,Pd,97.3,cubic,0.0,1000.0,1000.0,1000.0,1000.0,1000.0,1000.0,0.0,100.0,0.0,carbon paper electrode,KHCO3,0.5,7.2,-1.0,1.0,H-cell,140.88344278225998,0.973,0.0,0.0,2.946,39.09740522997219,-0.053592145590552524,23.126982407045674,2.9900734437528618,8.471600434120237,1.3799378269770262,HCOOH,0.0
2022,https://doi.org/10.1016/j.cej.2022.139358,Pd-Cu2O,Cu1.946O0.973Pd0.027,Cu2O,Pd,97.3,cubic,0.0,1000.0,1000.0,1000.0,1000.0,1000.0,1000.0,0.0,100.0,0.0,carbon paper electrode,KHCO3,0.5,7.2,-1.1,1.0,H-cell,140.88344278225998,0.973,0.0,0.0,2.946,39.09740522997219,-0.053592145590552524,23.126982407045674,2.9900734437528618,8.471600434120237,1.3799378269770262,HCOOH,0.0
