Repository: vovamirosh/CO2RR_PISH

File: Datasets/raw_dataset.csv (part 18 of 22)
,Number,Autor,Publication,Title,Journal,IF,DOI,Article name,Formula,Cat. compound,Support,"Cat./Support ratio, % (at)",Morphology (TEM/SEM),"Pore size, nm",width min (nm),width aver (nm),width max (nm),length min (nm),length aver (nm),length max (nm),"Cu, % (at.)","Cu+, % (at.)","Cu(2+), % (at.)",Base,electrolyte,"conc, M",pH,RHE vs V,Product,"FE, %","Time, h","Current density, mA/cm2",Type of reactor," Energy efficiency, %",Сarbon efficiency (equivalent to single-pass carbon efficiency (SPCE),"Loading, μg/cm2","Capacitance, (uF/cm2)","ECSA, cm2",R,"BET surface, m2/g"
1386,41.0,,2024.0,Mesoporous Cu2O microspheres for highly efficient C2 chemicals production from CO2 electroreduction,Journal of Colloid and Interface Science,,https://doi.org/10.1016/j.jcis.2024.05.179,Cu2O-M,Cu1O0.5,Cu2O,,100.0,porrous spherical,18.63,700.0,700.0,700.0,700.0,700.0,700.0,0.0,100.0,0.0,glassy-carbon electrode,KOH,1.0,14.0,-1.8,C2H4,57.07,,-177.67,Flow cell,,,,550.0,,,27.04
1387,41.0,,2024.0,Mesoporous Cu2O microspheres for highly efficient C2 chemicals production from CO2 electroreduction,Journal of Colloid and Interface Science,,https://doi.org/10.1016/j.jcis.2024.05.179,Cu2O-M,Cu1O0.5,Cu2O,,100.0,porrous spherical,18.63,700.0,700.0,700.0,700.0,700.0,700.0,0.0,100.0,0.0,glassy-carbon electrode,KOH,1.0,14.0,-1.8,C2H5OH,20.42,,-177.67,Flow cell,,,,550.0,,,27.04
1388,41.0,,2024.0,Mesoporous Cu2O microspheres for highly efficient C2 chemicals production from CO2 electroreduction,Journal of Colloid and Interface Science,,https://doi.org/10.1016/j.jcis.2024.05.179,Cu2O-M,Cu1O0.5,Cu2O,,100.0,porrous spherical,18.63,700.0,700.0,700.0,700.0,700.0,700.0,0.0,100.0,0.0,glassy-carbon electrode,KOH,1.0,14.0,-1.8,CO,13.61,,-177.67,Flow cell,,,,550.0,,,27.04
1389,41.0,,2024.0,Mesoporous Cu2O microspheres for highly efficient C2 chemicals production from CO2 electroreduction,Journal of Colloid and Interface Science,,https://doi.org/10.1016/j.jcis.2024.05.179,Cu2O-M,Cu1O0.5,Cu2O,,100.0,porrous spherical,18.63,700.0,700.0,700.0,700.0,700.0,700.0,0.0,100.0,0.0,glassy-carbon electrode,KOH,1.0,14.0,-1.8,CH4,6.81,,-177.67,Flow cell,,,,550.0,,,27.04
1390,41.0,,2024.0,Mesoporous Cu2O microspheres for highly efficient C2 chemicals production from CO2 electroreduction,Journal of Colloid and Interface Science,,https://doi.org/10.1016/j.jcis.2024.05.179,Cu2O-M,Cu1O0.5,Cu2O,,100.0,porrous spherical,18.63,700.0,700.0,700.0,700.0,700.0,700.0,0.0,100.0,0.0,glassy-carbon electrode,KOH,1.0,14.0,-1.8,H2,12.04,,-177.67,Flow cell,,,,550.0,,,27.04
1391,41.0,,2024.0,Mesoporous Cu2O microspheres for highly efficient C2 chemicals production from CO2 electroreduction,Journal of Colloid and Interface Science,,https://doi.org/10.1016/j.jcis.2024.05.179,Cu2O-M,Cu1O0.5,Cu2O,,100.0,porrous spherical,18.63,700.0,700.0,700.0,700.0,700.0,700.0,0.0,100.0,0.0,glassy-carbon electrode,KOH,1.0,14.0,-1.9,C2H4,63.35,,-190.93,Flow cell,,,,550.0,,,27.04
1392,41.0,,2024.0,Mesoporous Cu2O microspheres for highly efficient C2 chemicals production from CO2 electroreduction,Journal of Colloid and Interface Science,,https://doi.org/10.1016/j.jcis.2024.05.179,Cu2O-M,Cu1O0.5,Cu2O,,100.0,porrous spherical,18.63,700.0,700.0,700.0,700.0,700.0,700.0,0.0,100.0,0.0,glassy-carbon electrode,KOH,1.0,14.0,-1.9,C2H4,62.11,1.0,-190.93,Flow cell,,,,550.0,,,27.04
1393,41.0,,2024.0,Mesoporous Cu2O microspheres for highly efficient C2 chemicals production from CO2 electroreduction,Journal of Colloid and Interface Science,,https://doi.org/10.1016/j.jcis.2024.05.179,Cu2O-M,Cu1O0.5,Cu2O,,100.0,porrous spherical,18.63,700.0,700.0,700.0,700.0,700.0,700.0,0.0,100.0,0.0,glassy-carbon electrode,KOH,1.0,14.0,-1.9,C2H4,68.28,2.0,-190.93,Flow cell,,,,550.0,,,27.04
1394,41.0,,2024.0,Mesoporous Cu2O microspheres for highly efficient C2 chemicals production from CO2 electroreduction,Journal of Colloid and Interface Science,,https://doi.org/10.1016/j.jcis.2024.05.179,Cu2O-M,Cu1O0.5,Cu2O,,100.0,porrous spherical,18.63,700.0,700.0,700.0,700.0,700.0,700.0,0.0,100.0,0.0,glassy-carbon electrode,KOH,1.0,14.0,-1.9,C2H4,68.72,3.0,-190.93,Flow cell,,,,550.0,,,27.04
1395,41.0,,2024.0,Mesoporous Cu2O microspheres for highly efficient C2 chemicals production from CO2 electroreduction,Journal of Colloid and Interface Science,,https://doi.org/10.1016/j.jcis.2024.05.179,Cu2O-M,Cu1O0.5,Cu2O,,100.0,porrous spherical,18.63,700.0,700.0,700.0,700.0,700.0,700.0,0.0,100.0,0.0,glassy-carbon electrode,KOH,1.0,14.0,-1.9,C2H4,71.81,4.0,-190.93,Flow cell,,,,550.0,,,27.04
1396,41.0,,2024.0,Mesoporous Cu2O microspheres for highly efficient C2 chemicals production from CO2 electroreduction,Journal of Colloid and Interface Science,,https://doi.org/10.1016/j.jcis.2024.05.179,Cu2O-M,Cu1O0.5,Cu2O,,100.0,porrous spherical,18.63,700.0,700.0,700.0,700.0,700.0,700.0,0.0,100.0,0.0,glassy-carbon electrode,KOH,1.0,14.0,-1.9,C2H4,44.93,5.0,-190.93,Flow cell,,,,550.0,,,27.04
1397,41.0,,2024.0,Mesoporous Cu2O microspheres for highly efficient C2 chemicals production from CO2 electroreduction,Journal of Colloid and Interface Science,,https://doi.org/10.1016/j.jcis.2024.05.179,Cu2O-M,Cu1O0.5,Cu2O,,100.0,porrous spherical,18.63,700.0,700.0,700.0,700.0,700.0,700.0,0.0,100.0,0.0,glassy-carbon electrode,KOH,1.0,14.0,-1.9,C2H5OH,15.18,,-190.93,Flow cell,,,,550.0,,,27.04
1398,41.0,,2024.0,Mesoporous Cu2O microspheres for highly efficient C2 chemicals production from CO2 electroreduction,Journal of Colloid and Interface Science,,https://doi.org/10.1016/j.jcis.2024.05.179,Cu2O-M,Cu1O0.5,Cu2O,,100.0,porrous spherical,18.63,700.0,700.0,700.0,700.0,700.0,700.0,0.0,100.0,0.0,glassy-carbon electrode,KOH,1.0,14.0,-1.9,C2H5OH,18.06,1.0,-190.93,Flow cell,,,,550.0,,,27.04
1399,41.0,,2024.0,Mesoporous Cu2O microspheres for highly efficient C2 chemicals production from CO2 electroreduction,Journal of Colloid and Interface Science,,https://doi.org/10.1016/j.jcis.2024.05.179,Cu2O-M,Cu1O0.5,Cu2O,,100.0,porrous spherical,18.63,700.0,700.0,700.0,700.0,700.0,700.0,0.0,100.0,0.0,glassy-carbon electrode,KOH,1.0,14.0,-1.9,C2H5OH,18.5,2.0,-190.93,Flow cell,,,,550.0,,,27.04
1400,41.0,,2024.0,Mesoporous Cu2O microspheres for highly efficient C2 chemicals production from CO2 electroreduction,Journal of Colloid and Interface Science,,https://doi.org/10.1016/j.jcis.2024.05.179,Cu2O-M,Cu1O0.5,Cu2O,,100.0,porrous spherical,18.63,700.0,700.0,700.0,700.0,700.0,700.0,0.0,100.0,0.0,glassy-carbon electrode,KOH,1.0,14.0,-1.9,C2H5OH,15.42,3.0,-190.93,Flow cell,,,,550.0,,,27.04
1401,41.0,,2024.0,Mesoporous Cu2O microspheres for highly efficient C2 chemicals production from CO2 electroreduction,Journal of Colloid and Interface Science,,https://doi.org/10.1016/j.jcis.2024.05.179,Cu2O-M,Cu1O0.5,Cu2O,,100.0,porrous spherical,18.63,700.0,700.0,700.0,700.0,700.0,700.0,0.0,100.0,0.0,glassy-carbon electrode,KOH,1.0,14.0,-1.9,C2H5OH,15.86,4.0,-190.93,Flow cell,,,,550.0,,,27.04
1402,41.0,,2024.0,Mesoporous Cu2O microspheres for highly efficient C2 chemicals production from CO2 electroreduction,Journal of Colloid and Interface Science,,https://doi.org/10.1016/j.jcis.2024.05.179,Cu2O-M,Cu1O0.5,Cu2O,,100.0,porrous spherical,18.63,700.0,700.0,700.0,700.0,700.0,700.0,0.0,100.0,0.0,glassy-carbon electrode,KOH,1.0,14.0,-1.9,C2H5OH,11.45,5.0,-190.93,Flow cell,,,,550.0,,,27.04
1403,41.0,,2024.0,Mesoporous Cu2O microspheres for highly efficient C2 chemicals production from CO2 electroreduction,Journal of Colloid and Interface Science,,https://doi.org/10.1016/j.jcis.2024.05.179,Cu2O-M,Cu1O0.5,Cu2O,,100.0,porrous spherical,18.63,700.0,700.0,700.0,700.0,700.0,700.0,0.0,100.0,0.0,glassy-carbon electrode,KOH,1.0,14.0,-1.9,CO,11.52,,-190.93,Flow cell,,,,550.0,,,27.04
1404,41.0,,2024.0,Mesoporous Cu2O microspheres for highly efficient C2 chemicals production from CO2 electroreduction,Journal of Colloid and Interface Science,,https://doi.org/10.1016/j.jcis.2024.05.179,Cu2O-M,Cu1O0.5,Cu2O,,100.0,porrous spherical,18.63,700.0,700.0,700.0,700.0,700.0,700.0,0.0,100.0,0.0,glassy-carbon electrode,KOH,1.0,14.0,-1.9,CH4,4.19,,-190.93,Flow cell,,,,550.0,,,27.04
1405,41.0,,2024.0,Mesoporous Cu2O microspheres for highly efficient C2 chemicals production from CO2 electroreduction,Journal of Colloid and Interface Science,,https://doi.org/10.1016/j.jcis.2024.05.179,Cu2O-M,Cu1O0.5,Cu2O,,100.0,porrous spherical,18.63,700.0,700.0,700.0,700.0,700.0,700.0,0.0,100.0,0.0,glassy-carbon electrode,KOH,1.0,14.0,-1.9,H2,16.75,,-190.93,Flow cell,,,,550.0,,,27.04
1406,41.0,,2024.0,Mesoporous Cu2O microspheres for highly efficient C2 chemicals production from CO2 electroreduction,Journal of Colloid and Interface Science,,https://doi.org/10.1016/j.jcis.2024.05.179,Cu2O-M,Cu1O0.5,Cu2O,,100.0,porrous spherical,18.63,700.0,700.0,700.0,700.0,700.0,700.0,0.0,100.0,0.0,glassy-carbon electrode,KOH,1.0,14.0,-2.0,C2H4,52.36,,-204.88,Flow cell,,,,550.0,,,27.04
1407,41.0,,2024.0,Mesoporous Cu2O microspheres for highly efficient C2 chemicals production from CO2 electroreduction,Journal of Colloid and Interface Science,,https://doi.org/10.1016/j.jcis.2024.05.179,Cu2O-M,Cu1O0.5,Cu2O,,100.0,porrous spherical,18.63,700.0,700.0,700.0,700.0,700.0,700.0,0.0,100.0,0.0,glassy-carbon electrode,KOH,1.0,14.0,-2.0,C2H5OH,17.8,,-204.88,Flow cell,,,,550.0,,,27.04
1408,41.0,,2024.0,Mesoporous Cu2O microspheres for highly efficient C2 chemicals production from CO2 electroreduction,Journal of Colloid and Interface Science,,https://doi.org/10.1016/j.jcis.2024.05.179,Cu2O-M,Cu1O0.5,Cu2O,,100.0,porrous spherical,18.63,700.0,700.0,700.0,700.0,700.0,700.0,0.0,100.0,0.0,glassy-carbon electrode,KOH,1.0,14.0,-2.0,CO,9.42,,-204.88,Flow cell,,,,550.0,,,27.04
1409,41.0,,2024.0,Mesoporous Cu2O microspheres for highly efficient C2 chemicals production from CO2 electroreduction,Journal of Colloid and Interface Science,,https://doi.org/10.1016/j.jcis.2024.05.179,Cu2O-M,Cu1O0.5,Cu2O,,100.0,porrous spherical,18.63,700.0,700.0,700.0,700.0,700.0,700.0,0.0,100.0,0.0,glassy-carbon electrode,KOH,1.0,14.0,-2.0,CH4,3.66,,-204.88,Flow cell,,,,550.0,,,27.04
1410,41.0,,2024.0,Mesoporous Cu2O microspheres for highly efficient C2 chemicals production from CO2 electroreduction,Journal of Colloid and Interface Science,,https://doi.org/10.1016/j.jcis.2024.05.179,Cu2O-M,Cu1O0.5,Cu2O,,100.0,porrous spherical,18.63,700.0,700.0,700.0,700.0,700.0,700.0,0.0,100.0,0.0,glassy-carbon electrode,KOH,1.0,14.0,-2.0,H2,14.66,,-204.88,Flow cell,,,,550.0,,,27.04
1411,41.0,,2024.0,Mesoporous Cu2O microspheres for highly efficient C2 chemicals production from CO2 electroreduction,Journal of Colloid and Interface Science,,https://doi.org/10.1016/j.jcis.2024.05.179,Cu2O-M,Cu1O0.5,Cu2O,,100.0,porrous spherical,18.63,700.0,700.0,700.0,700.0,700.0,700.0,0.0,100.0,0.0,glassy-carbon electrode,KOH,1.0,14.0,-2.1,C2H4,49.74,,-219.04,Flow cell,,,,550.0,,,27.04
1412,41.0,,2024.0,Mesoporous Cu2O microspheres for highly efficient C2 chemicals production from CO2 electroreduction,Journal of Colloid and Interface Science,,https://doi.org/10.1016/j.jcis.2024.05.179,Cu2O-M,Cu1O0.5,Cu2O,,100.0,porrous spherical,18.63,700.0,700.0,700.0,700.0,700.0,700.0,0.0,100.0,0.0,glassy-carbon electrode,KOH,1.0,14.0,-2.1,C2H5OH,16.23,,-219.04,Flow cell,,,,550.0,,,27.04
1413,41.0,,2024.0,Mesoporous Cu2O microspheres for highly efficient C2 chemicals production from CO2 electroreduction,Journal of Colloid and Interface Science,,https://doi.org/10.1016/j.jcis.2024.05.179,Cu2O-M,Cu1O0.5,Cu2O,,100.0,porrous spherical,18.63,700.0,700.0,700.0,700.0,700.0,700.0,0.0,100.0,0.0,glassy-carbon electrode,KOH,1.0,14.0,-2.1,CO,8.9,,-219.04,Flow cell,,,,550.0,,,27.04
1414,41.0,,2024.0,Mesoporous Cu2O microspheres for highly efficient C2 chemicals production from CO2 electroreduction,Journal of Colloid and Interface Science,,https://doi.org/10.1016/j.jcis.2024.05.179,Cu2O-M,Cu1O0.5,Cu2O,,100.0,porrous spherical,18.63,700.0,700.0,700.0,700.0,700.0,700.0,0.0,100.0,0.0,glassy-carbon electrode,KOH,1.0,14.0,-2.1,CH4,7.85,,-219.04,Flow cell,,,,550.0,,,27.04
1415,41.0,,2024.0,Mesoporous Cu2O microspheres for highly efficient C2 chemicals production from CO2 electroreduction,Journal of Colloid and Interface Science,,https://doi.org/10.1016/j.jcis.2024.05.179,Cu2O-M,Cu1O0.5,Cu2O,,100.0,porrous spherical,18.63,700.0,700.0,700.0,700.0,700.0,700.0,0.0,100.0,0.0,glassy-carbon electrode,KOH,1.0,14.0,-2.1,H2,21.99,,-219.04,Flow cell,,,,550.0,,,27.04
1416,41.0,,2024.0,Mesoporous Cu2O microspheres for highly efficient C2 chemicals production from CO2 electroreduction,Journal of Colloid and Interface Science,,https://doi.org/10.1016/j.jcis.2024.05.179,Cu2O-B,Cu1O0.6126,Cu2O,CuO,63.13,irregular solid blocks,6.6,350.0,350.0,350.0,350.0,350.0,350.0,0.0,77.4,22.6,glassy-carbon electrode,KHCO3,0.1,6.8,-1.3,C2H4,9.15,,-2.56,H-cell,,,,50.0,,,3.21
1417,41.0,,2024.0,Mesoporous Cu2O microspheres for highly efficient C2 chemicals production from CO2 electroreduction,Journal of Colloid and Interface Science,,https://doi.org/10.1016/j.jcis.2024.05.179,Cu2O-B,Cu1O0.6126,Cu2O,CuO,63.13,irregular solid blocks,6.6,350.0,350.0,350.0,350.0,350.0,350.0,0.0,77.4,22.6,glassy-carbon electrode,KHCO3,0.1,6.8,-1.3,C2H5OH,6.21,,-2.56,H-cell,,,,50.0,,,3.21
1418,41.0,,2024.0,Mesoporous Cu2O microspheres for highly efficient C2 chemicals production from CO2 electroreduction,Journal of Colloid and Interface Science,,https://doi.org/10.1016/j.jcis.2024.05.179,Cu2O-B,Cu1O0.6126,Cu2O,CuO,63.13,irregular solid blocks,6.6,350.0,350.0,350.0,350.0,350.0,350.0,0.0,77.4,22.6,glassy-carbon electrode,KHCO3,0.1,6.8,-1.3,CO,16.99,,-2.56,H-cell,,,,50.0,,,3.21
1419,41.0,,2024.0,Mesoporous Cu2O microspheres for highly efficient C2 chemicals production from CO2 electroreduction,Journal of Colloid and Interface Science,,https://doi.org/10.1016/j.jcis.2024.05.179,Cu2O-B,Cu1O0.6126,Cu2O,CuO,63.13,irregular solid blocks,6.6,350.0,350.0,350.0,350.0,350.0,350.0,0.0,77.4,22.6,glassy-carbon electrode,KHCO3,0.1,6.8,-1.3,CH4,37.58,,-2.56,H-cell,,,,50.0,,,3.21
1420,41.0,,2024.0,Mesoporous Cu2O microspheres for highly efficient C2 chemicals production from CO2 electroreduction,Journal of Colloid and Interface Science,,https://doi.org/10.1016/j.jcis.2024.05.179,Cu2O-B,Cu1O0.6126,Cu2O,CuO,63.13,irregular solid blocks,6.6,350.0,350.0,350.0,350.0,350.0,350.0,0.0,77.4,22.6,glassy-carbon electrode,KHCO3,0.1,6.8,-1.3,HCOOH,13.07,,-2.56,H-cell,,,,50.0,,,3.21
1421,41.0,,2024.0,Mesoporous Cu2O microspheres for highly efficient C2 chemicals production from CO2 electroreduction,Journal of Colloid and Interface Science,,https://doi.org/10.1016/j.jcis.2024.05.179,Cu2O-B,Cu1O0.6126,Cu2O,CuO,63.13,irregular solid blocks,6.6,350.0,350.0,350.0,350.0,350.0,350.0,0.0,77.4,22.6,glassy-carbon electrode,KHCO3,0.1,6.8,-1.3,H2,14.05,,-2.56,H-cell,,,,50.0,,,3.21
1422,41.0,,2024.0,Mesoporous Cu2O microspheres for highly efficient C2 chemicals production from CO2 electroreduction,Journal of Colloid and Interface Science,,https://doi.org/10.1016/j.jcis.2024.05.179,Cu2O-B,Cu1O0.6126,Cu2O,CuO,63.13,irregular solid blocks,6.6,350.0,350.0,350.0,350.0,350.0,350.0,0.0,77.4,22.6,glassy-carbon electrode,KHCO3,0.1,6.8,-1.4,C2H4,4.58,,-4.88,H-cell,,,,50.0,,,3.21
1423,41.0,,2024.0,Mesoporous Cu2O microspheres for highly efficient C2 chemicals production from CO2 electroreduction,Journal of Colloid and Interface Science,,https://doi.org/10.1016/j.jcis.2024.05.179,Cu2O-B,Cu1O0.6126,Cu2O,CuO,63.13,irregular solid blocks,6.6,350.0,350.0,350.0,350.0,350.0,350.0,0.0,77.4,22.6,glassy-carbon electrode,KHCO3,0.1,6.8,-1.4,C2H5OH,9.15,,-4.88,H-cell,,,,50.0,,,3.21
1424,41.0,,2024.0,Mesoporous Cu2O microspheres for highly efficient C2 chemicals production from CO2 electroreduction,Journal of Colloid and Interface Science,,https://doi.org/10.1016/j.jcis.2024.05.179,Cu2O-B,Cu1O0.6126,Cu2O,CuO,63.13,irregular solid blocks,6.6,350.0,350.0,350.0,350.0,350.0,350.0,0.0,77.4,22.6,glassy-carbon electrode,KHCO3,0.1,6.8,-1.4,CO,17.65,,-4.88,H-cell,,,,50.0,,,3.21
1425,41.0,,2024.0,Mesoporous Cu2O microspheres for highly efficient C2 chemicals production from CO2 electroreduction,Journal of Colloid and Interface Science,,https://doi.org/10.1016/j.jcis.2024.05.179,Cu2O-B,Cu1O0.6126,Cu2O,CuO,63.13,irregular solid blocks,6.6,350.0,350.0,350.0,350.0,350.0,350.0,0.0,77.4,22.6,glassy-carbon electrode,KHCO3,0.1,6.8,-1.4,CH4,33.33,,-4.88,H-cell,,,,50.0,,,3.21
1426,41.0,,2024.0,Mesoporous Cu2O microspheres for highly efficient C2 chemicals production from CO2 electroreduction,Journal of Colloid and Interface Science,,https://doi.org/10.1016/j.jcis.2024.05.179,Cu2O-B,Cu1O0.6126,Cu2O,CuO,63.13,irregular solid blocks,6.6,350.0,350.0,350.0,350.0,350.0,350.0,0.0,77.4,22.6,glassy-carbon electrode,KHCO3,0.1,6.8,-1.4,HCOOH,20.59,,-4.88,H-cell,,,,50.0,,,3.21
1427,41.0,,2024.0,Mesoporous Cu2O microspheres for highly efficient C2 chemicals production from CO2 electroreduction,Journal of Colloid and Interface Science,,https://doi.org/10.1016/j.jcis.2024.05.179,Cu2O-B,Cu1O0.6126,Cu2O,CuO,63.13,irregular solid blocks,6.6,350.0,350.0,350.0,350.0,350.0,350.0,0.0,77.4,22.6,glassy-carbon electrode,KHCO3,0.1,6.8,-1.4,H2,17.65,,-4.88,H-cell,,,,50.0,,,3.21
1428,41.0,,2024.0,Mesoporous Cu2O microspheres for highly efficient C2 chemicals production from CO2 electroreduction,Journal of Colloid and Interface Science,,https://doi.org/10.1016/j.jcis.2024.05.179,Cu2O-B,Cu1O0.6126,Cu2O,CuO,63.13,irregular solid blocks,6.6,350.0,350.0,350.0,350.0,350.0,350.0,0.0,77.4,22.6,glassy-carbon electrode,KHCO3,0.1,6.8,-1.5,C2H4,10.13,,-7.68,H-cell,,,,50.0,,,3.21
1429,41.0,,2024.0,Mesoporous Cu2O microspheres for highly efficient C2 chemicals production from CO2 electroreduction,Journal of Colloid and Interface Science,,https://doi.org/10.1016/j.jcis.2024.05.179,Cu2O-B,Cu1O0.6126,Cu2O,CuO,63.13,irregular solid blocks,6.6,350.0,350.0,350.0,350.0,350.0,350.0,0.0,77.4,22.6,glassy-carbon electrode,KHCO3,0.1,6.8,-1.5,C2H5OH,4.58,,-7.68,H-cell,,,,50.0,,,3.21
1430,41.0,,2024.0,Mesoporous Cu2O microspheres for highly efficient C2 chemicals production from CO2 electroreduction,Journal of Colloid and Interface Science,,https://doi.org/10.1016/j.jcis.2024.05.179,Cu2O-B,Cu1O0.6126,Cu2O,CuO,63.13,irregular solid blocks,6.6,350.0,350.0,350.0,350.0,350.0,350.0,0.0,77.4,22.6,glassy-carbon electrode,KHCO3,0.1,6.8,-1.5,CO,14.71,,-7.68,H-cell,,,,50.0,,,3.21
1431,41.0,,2024.0,Mesoporous Cu2O microspheres for highly efficient C2 chemicals production from CO2 electroreduction,Journal of Colloid and Interface Science,,https://doi.org/10.1016/j.jcis.2024.05.179,Cu2O-B,Cu1O0.6126,Cu2O,CuO,63.13,irregular solid blocks,6.6,350.0,350.0,350.0,350.0,350.0,350.0,0.0,77.4,22.6,glassy-carbon electrode,KHCO3,0.1,6.8,-1.5,CH4,37.91,,-7.68,H-cell,,,,50.0,,,3.21
1432,41.0,,2024.0,Mesoporous Cu2O microspheres for highly efficient C2 chemicals production from CO2 electroreduction,Journal of Colloid and Interface Science,,https://doi.org/10.1016/j.jcis.2024.05.179,Cu2O-B,Cu1O0.6126,Cu2O,CuO,63.13,irregular solid blocks,6.6,350.0,350.0,350.0,350.0,350.0,350.0,0.0,77.4,22.6,glassy-carbon electrode,KHCO3,0.1,6.8,-1.5,HCOOH,19.28,,-7.68,H-cell,,,,50.0,,,3.21
1433,41.0,,2024.0,Mesoporous Cu2O microspheres for highly efficient C2 chemicals production from CO2 electroreduction,Journal of Colloid and Interface Science,,https://doi.org/10.1016/j.jcis.2024.05.179,Cu2O-B,Cu1O0.6126,Cu2O,CuO,63.13,irregular solid blocks,6.6,350.0,350.0,350.0,350.0,350.0,350.0,0.0,77.4,22.6,glassy-carbon electrode,KHCO3,0.1,6.8,-1.5,H2,16.01,,-7.68,H-cell,,,,50.0,,,3.21
1434,41.0,,2024.0,Mesoporous Cu2O microspheres for highly efficient C2 chemicals production from CO2 electroreduction,Journal of Colloid and Interface Science,,https://doi.org/10.1016/j.jcis.2024.05.179,Cu2O-B,Cu1O0.6126,Cu2O,CuO,63.13,irregular solid blocks,6.6,350.0,350.0,350.0,350.0,350.0,350.0,0.0,77.4,22.6,glassy-carbon electrode,KHCO3,0.1,6.8,-1.6,C2H4,4.58,,-10.61,H-cell,,,,50.0,,,3.21
1435,41.0,,2024.0,Mesoporous Cu2O microspheres for highly efficient C2 chemicals production from CO2 electroreduction,Journal of Colloid and Interface Science,,https://doi.org/10.1016/j.jcis.2024.05.179,Cu2O-B,Cu1O0.6126,Cu2O,CuO,63.13,irregular solid blocks,6.6,350.0,350.0,350.0,350.0,350.0,350.0,0.0,77.4,22.6,glassy-carbon electrode,KHCO3,0.1,6.8,-1.6,C2H5OH,7.84,,-10.61,H-cell,,,,50.0,,,3.21
1436,41.0,,2024.0,Mesoporous Cu2O microspheres for highly efficient C2 chemicals production from CO2 electroreduction,Journal of Colloid and Interface Science,,https://doi.org/10.1016/j.jcis.2024.05.179,Cu2O-B,Cu1O0.6126,Cu2O,CuO,63.13,irregular solid blocks,6.6,350.0,350.0,350.0,350.0,350.0,350.0,0.0,77.4,22.6,glassy-carbon electrode,KHCO3,0.1,6.8,-1.6,CO,13.73,,-10.61,H-cell,,,,50.0,,,3.21
1437,41.0,,2024.0,Mesoporous Cu2O microspheres for highly efficient C2 chemicals production from CO2 electroreduction,Journal of Colloid and Interface Science,,https://doi.org/10.1016/j.jcis.2024.05.179,Cu2O-B,Cu1O0.6126,Cu2O,CuO,63.13,irregular solid blocks,6.6,350.0,350.0,350.0,350.0,350.0,350.0,0.0,77.4,22.6,glassy-carbon electrode,KHCO3,0.1,6.8,-1.6,CH4,34.64,,-10.61,H-cell,,,,50.0,,,3.21
1438,41.0,,2024.0,Mesoporous Cu2O microspheres for highly efficient C2 chemicals production from CO2 electroreduction,Journal of Colloid and Interface Science,,https://doi.org/10.1016/j.jcis.2024.05.179,Cu2O-B,Cu1O0.6126,Cu2O,CuO,63.13,irregular solid blocks,6.6,350.0,350.0,350.0,350.0,350.0,350.0,0.0,77.4,22.6,glassy-carbon electrode,KHCO3,0.1,6.8,-1.6,HCOOH,13.07,,-10.61,H-cell,,,,50.0,,,3.21
1439,41.0,,2024.0,Mesoporous Cu2O microspheres for highly efficient C2 chemicals production from CO2 electroreduction,Journal of Colloid and Interface Science,,https://doi.org/10.1016/j.jcis.2024.05.179,Cu2O-B,Cu1O0.6126,Cu2O,CuO,63.13,irregular solid blocks,6.6,350.0,350.0,350.0,350.0,350.0,350.0,0.0,77.4,22.6,glassy-carbon electrode,KHCO3,0.1,6.8,-1.6,H2,24.18,,-10.61,H-cell,,,,50.0,,,3.21
1440,41.0,,2024.0,Mesoporous Cu2O microspheres for highly efficient C2 chemicals production from CO2 electroreduction,Journal of Colloid and Interface Science,,https://doi.org/10.1016/j.jcis.2024.05.179,Cu2O-B,Cu1O0.6126,Cu2O,CuO,63.13,irregular solid blocks,6.6,350.0,350.0,350.0,350.0,350.0,350.0,0.0,77.4,22.6,glassy-carbon electrode,KHCO3,0.1,6.8,-1.7,C2H4,2.61,,-13.29,H-cell,,,,50.0,,,3.21
1441,41.0,,2024.0,Mesoporous Cu2O microspheres for highly efficient C2 chemicals production from CO2 electroreduction,Journal of Colloid and Interface Science,,https://doi.org/10.1016/j.jcis.2024.05.179,Cu2O-B,Cu1O0.6126,Cu2O,CuO,63.13,irregular solid blocks,6.6,350.0,350.0,350.0,350.0,350.0,350.0,0.0,77.4,22.6,glassy-carbon electrode,KHCO3,0.1,6.8,-1.7,C2H5OH,5.56,,-13.29,H-cell,,,,50.0,,,3.21
1442,41.0,,2024.0,Mesoporous Cu2O microspheres for highly efficient C2 chemicals production from CO2 electroreduction,Journal of Colloid and Interface Science,,https://doi.org/10.1016/j.jcis.2024.05.179,Cu2O-B,Cu1O0.6126,Cu2O,CuO,63.13,irregular solid blocks,6.6,350.0,350.0,350.0,350.0,350.0,350.0,0.0,77.4,22.6,glassy-carbon electrode,KHCO3,0.1,6.8,-1.7,CO,16.67,,-13.29,H-cell,,,,50.0,,,3.21
1443,41.0,,2024.0,Mesoporous Cu2O microspheres for highly efficient C2 chemicals production from CO2 electroreduction,Journal of Colloid and Interface Science,,https://doi.org/10.1016/j.jcis.2024.05.179,Cu2O-B,Cu1O0.6126,Cu2O,CuO,63.13,irregular solid blocks,6.6,350.0,350.0,350.0,350.0,350.0,350.0,0.0,77.4,22.6,glassy-carbon electrode,KHCO3,0.1,6.8,-1.7,CH4,37.91,,-13.29,H-cell,,,,50.0,,,3.21
1444,41.0,,2024.0,Mesoporous Cu2O microspheres for highly efficient C2 chemicals production from CO2 electroreduction,Journal of Colloid and Interface Science,,https://doi.org/10.1016/j.jcis.2024.05.179,Cu2O-B,Cu1O0.6126,Cu2O,CuO,63.13,irregular solid blocks,6.6,350.0,350.0,350.0,350.0,350.0,350.0,0.0,77.4,22.6,glassy-carbon electrode,KHCO3,0.1,6.8,-1.7,HCOOH,18.95,,-13.29,H-cell,,,,50.0,,,3.21
1445,41.0,,2024.0,Mesoporous Cu2O microspheres for highly efficient C2 chemicals production from CO2 electroreduction,Journal of Colloid and Interface Science,,https://doi.org/10.1016/j.jcis.2024.05.179,Cu2O-B,Cu1O0.6126,Cu2O,CuO,63.13,irregular solid blocks,6.6,350.0,350.0,350.0,350.0,350.0,350.0,0.0,77.4,22.6,glassy-carbon electrode,KHCO3,0.1,6.8,-1.7,H2,16.99,,-13.29,H-cell,,,,50.0,,,3.21
1446,41.0,,2024.0,Mesoporous Cu2O microspheres for highly efficient C2 chemicals production from CO2 electroreduction,Journal of Colloid and Interface Science,,https://doi.org/10.1016/j.jcis.2024.05.179,Cu2O-B,Cu1O0.6126,Cu2O,CuO,63.13,irregular solid blocks,6.6,350.0,350.0,350.0,350.0,350.0,350.0,0.0,77.4,22.6,glassy-carbon electrode,KOH,1.0,14.0,-1.7,C2H4,10.26,,-63.26,Flow cell,,,,50.0,,,3.21
1447,41.0,,2024.0,Mesoporous Cu2O microspheres for highly efficient C2 chemicals production from CO2 electroreduction,Journal of Colloid and Interface Science,,https://doi.org/10.1016/j.jcis.2024.05.179,Cu2O-B,Cu1O0.6126,Cu2O,CuO,63.13,irregular solid blocks,6.6,350.0,350.0,350.0,350.0,350.0,350.0,0.0,77.4,22.6,glassy-carbon electrode,KOH,1.0,14.0,-1.7,C2H5OH,12.58,,-63.26,Flow cell,,,,50.0,,,3.21
1448,41.0,,2024.0,Mesoporous Cu2O microspheres for highly efficient C2 chemicals production from CO2 electroreduction,Journal of Colloid and Interface Science,,https://doi.org/10.1016/j.jcis.2024.05.179,Cu2O-B,Cu1O0.6126,Cu2O,CuO,63.13,irregular solid blocks,6.6,350.0,350.0,350.0,350.0,350.0,350.0,0.0,77.4,22.6,glassy-carbon electrode,KOH,1.0,14.0,-1.7,CO,3.31,,-63.26,Flow cell,,,,50.0,,,3.21
1449,41.0,,2024.0,Mesoporous Cu2O microspheres for highly efficient C2 chemicals production from CO2 electroreduction,Journal of Colloid and Interface Science,,https://doi.org/10.1016/j.jcis.2024.05.179,Cu2O-B,Cu1O0.6126,Cu2O,CuO,63.13,irregular solid blocks,6.6,350.0,350.0,350.0,350.0,350.0,350.0,0.0,77.4,22.6,glassy-carbon electrode,KOH,1.0,14.0,-1.7,CH4,2.98,,-63.26,Flow cell,,,,50.0,,,3.21
1450,41.0,,2024.0,Mesoporous Cu2O microspheres for highly efficient C2 chemicals production from CO2 electroreduction,Journal of Colloid and Interface Science,,https://doi.org/10.1016/j.jcis.2024.05.179,Cu2O-B,Cu1O0.6126,Cu2O,CuO,63.13,irregular solid blocks,6.6,350.0,350.0,350.0,350.0,350.0,350.0,0.0,77.4,22.6,glassy-carbon electrode,KOH,1.0,14.0,-1.7,HCOOH,50.99,,-63.26,Flow cell,,,,50.0,,,3.21
1451,41.0,,2024.0,Mesoporous Cu2O microspheres for highly efficient C2 chemicals production from CO2 electroreduction,Journal of Colloid and Interface Science,,https://doi.org/10.1016/j.jcis.2024.05.179,Cu2O-B,Cu1O0.6126,Cu2O,CuO,63.13,irregular solid blocks,6.6,350.0,350.0,350.0,350.0,350.0,350.0,0.0,77.4,22.6,glassy-carbon electrode,KOH,1.0,14.0,-1.7,H2,23.51,,-63.26,Flow cell,,,,50.0,,,3.21
1452,41.0,,2024.0,Mesoporous Cu2O microspheres for highly efficient C2 chemicals production from CO2 electroreduction,Journal of Colloid and Interface Science,,https://doi.org/10.1016/j.jcis.2024.05.179,Cu2O-B,Cu1O0.6126,Cu2O,CuO,63.13,irregular solid blocks,6.6,350.0,350.0,350.0,350.0,350.0,350.0,0.0,77.4,22.6,glassy-carbon electrode,KOH,1.0,14.0,-1.8,C2H4,9.93,,-66.05,Flow cell,,,,50.0,,,3.21
1453,41.0,,2024.0,Mesoporous Cu2O microspheres for highly efficient C2 chemicals production from CO2 electroreduction,Journal of Colloid and Interface Science,,https://doi.org/10.1016/j.jcis.2024.05.179,Cu2O-B,Cu1O0.6126,Cu2O,CuO,63.13,irregular solid blocks,6.6,350.0,350.0,350.0,350.0,350.0,350.0,0.0,77.4,22.6,glassy-carbon electrode,KOH,1.0,14.0,-1.8,C2H5OH,5.3,,-66.05,Flow cell,,,,50.0,,,3.21
1454,41.0,,2024.0,Mesoporous Cu2O microspheres for highly efficient C2 chemicals production from CO2 electroreduction,Journal of Colloid and Interface Science,,https://doi.org/10.1016/j.jcis.2024.05.179,Cu2O-B,Cu1O0.6126,Cu2O,CuO,63.13,irregular solid blocks,6.6,350.0,350.0,350.0,350.0,350.0,350.0,0.0,77.4,22.6,glassy-carbon electrode,KOH,1.0,14.0,-1.8,CO,3.64,,-66.05,Flow cell,,,,50.0,,,3.21
1455,41.0,,2024.0,Mesoporous Cu2O microspheres for highly efficient C2 chemicals production from CO2 electroreduction,Journal of Colloid and Interface Science,,https://doi.org/10.1016/j.jcis.2024.05.179,Cu2O-B,Cu1O0.6126,Cu2O,CuO,63.13,irregular solid blocks,6.6,350.0,350.0,350.0,350.0,350.0,350.0,0.0,77.4,22.6,glassy-carbon electrode,KOH,1.0,14.0,-1.8,CH4,6.62,,-66.05,Flow cell,,,,50.0,,,3.21
1456,41.0,,2024.0,Mesoporous Cu2O microspheres for highly efficient C2 chemicals production from CO2 electroreduction,Journal of Colloid and Interface Science,,https://doi.org/10.1016/j.jcis.2024.05.179,Cu2O-B,Cu1O0.6126,Cu2O,CuO,63.13,irregular solid blocks,6.6,350.0,350.0,350.0,350.0,350.0,350.0,0.0,77.4,22.6,glassy-carbon electrode,KOH,1.0,14.0,-1.8,HCOOH,48.34,,-66.05,Flow cell,,,,50.0,,,3.21
1457,41.0,,2024.0,Mesoporous Cu2O microspheres for highly efficient C2 chemicals production from CO2 electroreduction,Journal of Colloid and Interface Science,,https://doi.org/10.1016/j.jcis.2024.05.179,Cu2O-B,Cu1O0.6126,Cu2O,CuO,63.13,irregular solid blocks,6.6,350.0,350.0,350.0,350.0,350.0,350.0,0.0,77.4,22.6,glassy-carbon electrode,KOH,1.0,14.0,-1.8,H2,29.14,,-66.05,Flow cell,,,,50.0,,,3.21
1458,41.0,,2024.0,Mesoporous Cu2O microspheres for highly efficient C2 chemicals production from CO2 electroreduction,Journal of Colloid and Interface Science,,https://doi.org/10.1016/j.jcis.2024.05.179,Cu2O-B,Cu1O0.6126,Cu2O,CuO,63.13,irregular solid blocks,6.6,350.0,350.0,350.0,350.0,350.0,350.0,0.0,77.4,22.6,glassy-carbon electrode,KOH,1.0,14.0,-1.9,C2H4,9.6,,-73.02,Flow cell,,,,50.0,,,3.21
1459,41.0,,2024.0,Mesoporous Cu2O microspheres for highly efficient C2 chemicals production from CO2 electroreduction,Journal of Colloid and Interface Science,,https://doi.org/10.1016/j.jcis.2024.05.179,Cu2O-B,Cu1O0.6126,Cu2O,CuO,63.13,irregular solid blocks,6.6,350.0,350.0,350.0,350.0,350.0,350.0,0.0,77.4,22.6,glassy-carbon electrode,KOH,1.0,14.0,-1.9,C2H5OH,7.28,,-73.02,Flow cell,,,,50.0,,,3.21
1460,41.0,,2024.0,Mesoporous Cu2O microspheres for highly efficient C2 chemicals production from CO2 electroreduction,Journal of Colloid and Interface Science,,https://doi.org/10.1016/j.jcis.2024.05.179,Cu2O-B,Cu1O0.6126,Cu2O,CuO,63.13,irregular solid blocks,6.6,350.0,350.0,350.0,350.0,350.0,350.0,0.0,77.4,22.6,glassy-carbon electrode,KOH,1.0,14.0,-1.9,CO,2.32,,-73.02,Flow cell,,,,50.0,,,3.21
1461,41.0,,2024.0,Mesoporous Cu2O microspheres for highly efficient C2 chemicals production from CO2 electroreduction,Journal of Colloid and Interface Science,,https://doi.org/10.1016/j.jcis.2024.05.179,Cu2O-B,Cu1O0.6126,Cu2O,CuO,63.13,irregular solid blocks,6.6,350.0,350.0,350.0,350.0,350.0,350.0,0.0,77.4,22.6,glassy-carbon electrode,KOH,1.0,14.0,-1.9,CH4,9.6,,-73.02,Flow cell,,,,50.0,,,3.21
1462,41.0,,2024.0,Mesoporous Cu2O microspheres for highly efficient C2 chemicals production from CO2 electroreduction,Journal of Colloid and Interface Science,,https://doi.org/10.1016/j.jcis.2024.05.179,Cu2O-B,Cu1O0.6126,Cu2O,CuO,63.13,irregular solid blocks,6.6,350.0,350.0,350.0,350.0,350.0,350.0,0.0,77.4,22.6,glassy-carbon electrode,KOH,1.0,14.0,-1.9,HCOOH,42.38,,-73.02,Flow cell,,,,50.0,,,3.21
1463,41.0,,2024.0,Mesoporous Cu2O microspheres for highly efficient C2 chemicals production from CO2 electroreduction,Journal of Colloid and Interface Science,,https://doi.org/10.1016/j.jcis.2024.05.179,Cu2O-B,Cu1O0.6126,Cu2O,CuO,63.13,irregular solid blocks,6.6,350.0,350.0,350.0,350.0,350.0,350.0,0.0,77.4,22.6,glassy-carbon electrode,KOH,1.0,14.0,-1.9,H2,29.8,,-73.02,Flow cell,,,,50.0,,,3.21
1464,41.0,,2024.0,Mesoporous Cu2O microspheres for highly efficient C2 chemicals production from CO2 electroreduction,Journal of Colloid and Interface Science,,https://doi.org/10.1016/j.jcis.2024.05.179,Cu2O-B,Cu1O0.6126,Cu2O,CuO,63.13,irregular solid blocks,6.6,350.0,350.0,350.0,350.0,350.0,350.0,0.0,77.4,22.6,glassy-carbon electrode,KOH,1.0,14.0,-2.0,C2H4,6.95,,-76.51,Flow cell,,,,50.0,,,3.21
1465,41.0,,2024.0,Mesoporous Cu2O microspheres for highly efficient C2 chemicals production from CO2 electroreduction,Journal of Colloid and Interface Science,,https://doi.org/10.1016/j.jcis.2024.05.179,Cu2O-B,Cu1O0.6126,Cu2O,CuO,63.13,irregular solid blocks,6.6,350.0,350.0,350.0,350.0,350.0,350.0,0.0,77.4,22.6,glassy-carbon electrode,KOH,1.0,14.0,-2.0,C2H5OH,9.6,,-76.51,Flow cell,,,,50.0,,,3.21
1466,41.0,,2024.0,Mesoporous Cu2O microspheres for highly efficient C2 chemicals production from CO2 electroreduction,Journal of Colloid and Interface Science,,https://doi.org/10.1016/j.jcis.2024.05.179,Cu2O-B,Cu1O0.6126,Cu2O,CuO,63.13,irregular solid blocks,6.6,350.0,350.0,350.0,350.0,350.0,350.0,0.0,77.4,22.6,glassy-carbon electrode,KOH,1.0,14.0,-2.0,CO,1.66,,-76.51,Flow cell,,,,50.0,,,3.21
1467,41.0,,2024.0,Mesoporous Cu2O microspheres for highly efficient C2 chemicals production from CO2 electroreduction,Journal of Colloid and Interface Science,,https://doi.org/10.1016/j.jcis.2024.05.179,Cu2O-B,Cu1O0.6126,Cu2O,CuO,63.13,irregular solid blocks,6.6,350.0,350.0,350.0,350.0,350.0,350.0,0.0,77.4,22.6,glassy-carbon electrode,KOH,1.0,14.0,-2.0,CH4,8.94,,-76.51,Flow cell,,,,50.0,,,3.21
1468,41.0,,2024.0,Mesoporous Cu2O microspheres for highly efficient C2 chemicals production from CO2 electroreduction,Journal of Colloid and Interface Science,,https://doi.org/10.1016/j.jcis.2024.05.179,Cu2O-B,Cu1O0.6126,Cu2O,CuO,63.13,irregular solid blocks,6.6,350.0,350.0,350.0,350.0,350.0,350.0,0.0,77.4,22.6,glassy-carbon electrode,KOH,1.0,14.0,-2.0,HCOOH,40.73,,-76.51,Flow cell,,,,50.0,,,3.21
1469,41.0,,2024.0,Mesoporous Cu2O microspheres for highly efficient C2 chemicals production from CO2 electroreduction,Journal of Colloid and Interface Science,,https://doi.org/10.1016/j.jcis.2024.05.179,Cu2O-B,Cu1O0.6126,Cu2O,CuO,63.13,irregular solid blocks,6.6,350.0,350.0,350.0,350.0,350.0,350.0,0.0,77.4,22.6,glassy-carbon electrode,KOH,1.0,14.0,-2.0,H2,30.13,,-76.51,Flow cell,,,,50.0,,,3.21
1470,41.0,,2024.0,Mesoporous Cu2O microspheres for highly efficient C2 chemicals production from CO2 electroreduction,Journal of Colloid and Interface Science,,https://doi.org/10.1016/j.jcis.2024.05.179,Cu2O-B,Cu1O0.6126,Cu2O,CuO,63.13,irregular solid blocks,6.6,350.0,350.0,350.0,350.0,350.0,350.0,0.0,77.4,22.6,glassy-carbon electrode,KOH,1.0,14.0,-2.1,C2H4,6.29,,-81.57,Flow cell,,,,50.0,,,3.21
1471,41.0,,2024.0,Mesoporous Cu2O microspheres for highly efficient C2 chemicals production from CO2 electroreduction,Journal of Colloid and Interface Science,,https://doi.org/10.1016/j.jcis.2024.05.179,Cu2O-B,Cu1O0.6126,Cu2O,CuO,63.13,irregular solid blocks,6.6,350.0,350.0,350.0,350.0,350.0,350.0,0.0,77.4,22.6,glassy-carbon electrode,KOH,1.0,14.0,-2.1,C2H5OH,7.95,,-81.57,Flow cell,,,,50.0,,,3.21
1472,41.0,,2024.0,Mesoporous Cu2O microspheres for highly efficient C2 chemicals production from CO2 electroreduction,Journal of Colloid and Interface Science,,https://doi.org/10.1016/j.jcis.2024.05.179,Cu2O-B,Cu1O0.6126,Cu2O,CuO,63.13,irregular solid blocks,6.6,350.0,350.0,350.0,350.0,350.0,350.0,0.0,77.4,22.6,glassy-carbon electrode,KOH,1.0,14.0,-2.1,CO,1.32,,-81.57,Flow cell,,,,50.0,,,3.21
1473,41.0,,2024.0,Mesoporous Cu2O microspheres for highly efficient C2 chemicals production from CO2 electroreduction,Journal of Colloid and Interface Science,,https://doi.org/10.1016/j.jcis.2024.05.179,Cu2O-B,Cu1O0.6126,Cu2O,CuO,63.13,irregular solid blocks,6.6,350.0,350.0,350.0,350.0,350.0,350.0,0.0,77.4,22.6,glassy-carbon electrode,KOH,1.0,14.0,-2.1,CH4,9.6,,-81.57,Flow cell,,,,50.0,,,3.21
1474,41.0,,2024.0,Mesoporous Cu2O microspheres for highly efficient C2 chemicals production from CO2 electroreduction,Journal of Colloid and Interface Science,,https://doi.org/10.1016/j.jcis.2024.05.179,Cu2O-B,Cu1O0.6126,Cu2O,CuO,63.13,irregular solid blocks,6.6,350.0,350.0,350.0,350.0,350.0,350.0,0.0,77.4,22.6,glassy-carbon electrode,KOH,1.0,14.0,-2.1,HCOOH,45.03,,-81.57,Flow cell,,,,50.0,,,3.21
1475,41.0,,2024.0,Mesoporous Cu2O microspheres for highly efficient C2 chemicals production from CO2 electroreduction,Journal of Colloid and Interface Science,,https://doi.org/10.1016/j.jcis.2024.05.179,Cu2O-B,Cu1O0.6126,Cu2O,CuO,63.13,irregular solid blocks,6.6,350.0,350.0,350.0,350.0,350.0,350.0,0.0,77.4,22.6,glassy-carbon electrode,KOH,1.0,14.0,-2.1,H2,31.79,,-81.57,Flow cell,,,,50.0,,,3.21
1476,46.0,,2022.0,Highly Selective Copper-Based Catalysts for Electrochemical Conversion of Carbon Monoxide to Ethylene Using a Gas-Fed Flow Electrolyzer,ACS Catalysis,11.3,https://doi.org/10.1021/acscatal.2c03143,D-Cu2O2M,Cu,Cu,,100.0,dendritic,,30.0,30.0,30.0,,,,100.0,0.0,0.0,gasdiffusion electrode,KOH,1.0,14.0,-2.61,C3H7OH,2.54,,-100.0,Flow cell,,,,5510.0,,,
1477,46.0,,2022.0,Highly Selective Copper-Based Catalysts for Electrochemical Conversion of Carbon Monoxide to Ethylene Using a Gas-Fed Flow Electrolyzer,ACS Catalysis,11.3,https://doi.org/10.1021/acscatal.2c03143,D-Cu2O2M,Cu,Cu,,100.0,dendritic,,30.0,30.0,30.0,,,,100.0,0.0,0.0,gasdiffusion electrode,KOH,1.0,14.0,-2.61,CH3COOH,5.21,,-100.0,Flow cell,,,,5510.0,,,
1478,46.0,,2022.0,Highly Selective Copper-Based Catalysts for Electrochemical Conversion of Carbon Monoxide to Ethylene Using a Gas-Fed Flow Electrolyzer,ACS Catalysis,11.3,https://doi.org/10.1021/acscatal.2c03143,D-Cu2O2M,Cu,Cu,,100.0,dendritic,,30.0,30.0,30.0,,,,100.0,0.0,0.0,gasdiffusion electrode,KOH,1.0,14.0,-2.61,C2H5OH,11.13,,-100.0,Flow cell,,,,5510.0,,,
1479,46.0,,2022.0,Highly Selective Copper-Based Catalysts for Electrochemical Conversion of Carbon Monoxide to Ethylene Using a Gas-Fed Flow Electrolyzer,ACS Catalysis,11.3,https://doi.org/10.1021/acscatal.2c03143,D-Cu2O2M,Cu,Cu,,100.0,dendritic,,30.0,30.0,30.0,,,,100.0,0.0,0.0,gasdiffusion electrode,KOH,1.0,14.0,-2.61,H2,19.44,,-100.0,Flow cell,,,,5510.0,,,
1480,46.0,,2022.0,Highly Selective Copper-Based Catalysts for Electrochemical Conversion of Carbon Monoxide to Ethylene Using a Gas-Fed Flow Electrolyzer,ACS Catalysis,11.3,https://doi.org/10.1021/acscatal.2c03143,D-Cu2O2M,Cu,Cu,,100.0,dendritic,,30.0,30.0,30.0,,,,100.0,0.0,0.0,gasdiffusion electrode,KOH,1.0,14.0,-2.61,CO,28.45,,-100.0,Flow cell,,,,5510.0,,,
1481,46.0,,2022.0,Highly Selective Copper-Based Catalysts for Electrochemical Conversion of Carbon Monoxide to Ethylene Using a Gas-Fed Flow Electrolyzer,ACS Catalysis,11.3,https://doi.org/10.1021/acscatal.2c03143,D-Cu2O2M,Cu,Cu,,100.0,dendritic,,30.0,30.0,30.0,,,,100.0,0.0,0.0,gasdiffusion electrode,KOH,1.0,14.0,-2.61,C2H4,36.62,,-100.0,Flow cell,,,,5510.0,,,
1482,46.0,,2022.0,Highly Selective Copper-Based Catalysts for Electrochemical Conversion of Carbon Monoxide to Ethylene Using a Gas-Fed Flow Electrolyzer,ACS Catalysis,11.3,https://doi.org/10.1021/acscatal.2c03143,D-Cu2O2M,Cu,Cu,,100.0,dendritic,,30.0,30.0,30.0,,,,100.0,0.0,0.0,gasdiffusion electrode,KOH,1.0,14.0,-3.68,CH3COOH,2.39,,-150.0,Flow cell,,,,5510.0,,,
1483,46.0,,2022.0,Highly Selective Copper-Based Catalysts for Electrochemical Conversion of Carbon Monoxide to Ethylene Using a Gas-Fed Flow Electrolyzer,ACS Catalysis,11.3,https://doi.org/10.1021/acscatal.2c03143,D-Cu2O2M,Cu,Cu,,100.0,dendritic,,30.0,30.0,30.0,,,,100.0,0.0,0.0,gasdiffusion electrode,KOH,1.0,14.0,-3.68,C3H7OH,4.08,,-150.0,Flow cell,,,,5510.0,,,
1484,46.0,,2022.0,Highly Selective Copper-Based Catalysts for Electrochemical Conversion of Carbon Monoxide to Ethylene Using a Gas-Fed Flow Electrolyzer,ACS Catalysis,11.3,https://doi.org/10.1021/acscatal.2c03143,D-Cu2O2M,Cu,Cu,,100.0,dendritic,,30.0,30.0,30.0,,,,100.0,0.0,0.0,gasdiffusion electrode,KOH,1.0,14.0,-3.68,C2H5OH,10.14,,-150.0,Flow cell,,,,5510.0,,,
1485,46.0,,2022.0,Highly Selective Copper-Based Catalysts for Electrochemical Conversion of Carbon Monoxide to Ethylene Using a Gas-Fed Flow Electrolyzer,ACS Catalysis,11.3,https://doi.org/10.1021/acscatal.2c03143,D-Cu2O2M,Cu,Cu,,100.0,dendritic,,30.0,30.0,30.0,,,,100.0,0.0,0.0,gasdiffusion electrode,KOH,1.0,14.0,-3.68,CO,20.14,,-150.0,Flow cell,,,,5510.0,,,
1486,46.0,,2022.0,Highly Selective Copper-Based Catalysts for Electrochemical Conversion of Carbon Monoxide to Ethylene Using a Gas-Fed Flow Electrolyzer,ACS Catalysis,11.3,https://doi.org/10.1021/acscatal.2c03143,D-Cu2O2M,Cu,Cu,,100.0,dendritic,,30.0,30.0,30.0,,,,100.0,0.0,0.0,gasdiffusion electrode,KOH,1.0,14.0,-3.68,H2,26.06,,-150.0,Flow cell,,,,5510.0,,,
1487,46.0,,2022.0,Highly Selective Copper-Based Catalysts for Electrochemical Conversion of Carbon Monoxide to Ethylene Using a Gas-Fed Flow Electrolyzer,ACS Catalysis,11.3,https://doi.org/10.1021/acscatal.2c03143,D-Cu2O2M,Cu,Cu,,100.0,dendritic,,30.0,30.0,30.0,,,,100.0,0.0,0.0,gasdiffusion electrode,KOH,1.0,14.0,-3.68,C2H4,36.06,,-150.0,Flow cell,,,,5510.0,,,
