Repository: vovamirosh/CO2RR_PISH

File: Datasets/raw_dataset.csv (part 20 of 22)
,Number,Autor,Publication,Title,Journal,IF,DOI,Article name,Formula,Cat. compound,Support,"Cat./Support ratio, % (at)",Morphology (TEM/SEM),"Pore size, nm",width min (nm),width aver (nm),width max (nm),length min (nm),length aver (nm),length max (nm),"Cu, % (at.)","Cu+, % (at.)","Cu(2+), % (at.)",Base,electrolyte,"conc, M",pH,RHE vs V,Product,"FE, %","Time, h","Current density, mA/cm2",Type of reactor," Energy efficiency, %",Сarbon efficiency (equivalent to single-pass carbon efficiency (SPCE),"Loading, μg/cm2","Capacitance, (uF/cm2)","ECSA, cm2",R,"BET surface, m2/g"
1597,17.0,,2024.0,N-doped Cu2O with the tunable Cu0 and Cu+ sites for selective CO2 electrochemical reduction to ethylene,,,https://doi.org/10.1016/j.jes.2024.03.012,6C2W-Cu2O,Cu1O0.0309N0.176,Cu,N,98.27,irregular solid blocks,,680.0,680.0,680.0,680.0,680.0,680.0,93.82,6.18,0.0,glassy-carbon electrode,KHCO3,0.5,8.4,-1.0,C2H4,17.04,,-49.0,H-cell,,,,3710.0,,,
1598,17.0,,2024.0,N-doped Cu2O with the tunable Cu0 and Cu+ sites for selective CO2 electrochemical reduction to ethylene,,,https://doi.org/10.1016/j.jes.2024.03.012,6C2W-Cu2O,Cu1O0.0309N0.176,Cu,N,98.27,irregular solid blocks,,680.0,680.0,680.0,680.0,680.0,680.0,93.82,6.18,0.0,glassy-carbon electrode,KHCO3,0.5,8.4,-1.0,C2H5OH,13.88,,-49.0,H-cell,,,,3710.0,,,
1599,17.0,,2024.0,N-doped Cu2O with the tunable Cu0 and Cu+ sites for selective CO2 electrochemical reduction to ethylene,,,https://doi.org/10.1016/j.jes.2024.03.012,6C2W-Cu2O,Cu1O0.0309N0.176,Cu,N,98.27,irregular solid blocks,,680.0,680.0,680.0,680.0,680.0,680.0,93.82,6.18,0.0,glassy-carbon electrode,KHCO3,0.5,8.4,-1.0,CO,5.91,,-49.0,H-cell,,,,3710.0,,,
1600,17.0,,2024.0,N-doped Cu2O with the tunable Cu0 and Cu+ sites for selective CO2 electrochemical reduction to ethylene,,,https://doi.org/10.1016/j.jes.2024.03.012,6C2W-Cu2O,Cu1O0.0309N0.176,Cu,N,98.27,irregular solid blocks,,680.0,680.0,680.0,680.0,680.0,680.0,93.82,6.18,0.0,glassy-carbon electrode,KHCO3,0.5,8.4,-1.0,CH4,15.95,,-49.0,H-cell,,,,3710.0,,,
1601,17.0,,2024.0,N-doped Cu2O with the tunable Cu0 and Cu+ sites for selective CO2 electrochemical reduction to ethylene,,,https://doi.org/10.1016/j.jes.2024.03.012,6C2W-Cu2O,Cu1O0.0309N0.176,Cu,N,98.27,irregular solid blocks,,680.0,680.0,680.0,680.0,680.0,680.0,93.82,6.18,0.0,glassy-carbon electrode,KHCO3,0.5,8.4,-1.0,HCOOH,14.71,,-49.0,H-cell,,,,3710.0,,,
1602,17.0,,2024.0,N-doped Cu2O with the tunable Cu0 and Cu+ sites for selective CO2 electrochemical reduction to ethylene,,,https://doi.org/10.1016/j.jes.2024.03.012,6C2W-Cu2O,Cu1O0.0309N0.176,Cu,N,98.27,irregular solid blocks,,680.0,680.0,680.0,680.0,680.0,680.0,93.82,6.18,0.0,glassy-carbon electrode,KHCO3,0.5,8.4,-1.0,H2,16.49,,-49.0,H-cell,,,,3710.0,,,
1603,17.0,,2024.0,N-doped Cu2O with the tunable Cu0 and Cu+ sites for selective CO2 electrochemical reduction to ethylene,,,https://doi.org/10.1016/j.jes.2024.03.012,4C2W-Cu2O,Cu1O0.181N0.222,Cu,N,81.83,cubic,,680.0,680.0,680.0,680.0,680.0,680.0,63.81,36.19,0.0,glassy-carbon electrode,KHCO3,0.5,8.4,-1.0,C2H4,18.01,,-52.16,H-cell,,,,3780.0,,,
1604,17.0,,2024.0,N-doped Cu2O with the tunable Cu0 and Cu+ sites for selective CO2 electrochemical reduction to ethylene,,,https://doi.org/10.1016/j.jes.2024.03.012,4C2W-Cu2O,Cu1O0.181N0.222,Cu,N,81.83,cubic,,680.0,680.0,680.0,680.0,680.0,680.0,63.81,36.19,0.0,glassy-carbon electrode,KHCO3,0.5,8.4,-1.0,C2H5OH,10.31,,-52.16,H-cell,,,,3780.0,,,
1605,17.0,,2024.0,N-doped Cu2O with the tunable Cu0 and Cu+ sites for selective CO2 electrochemical reduction to ethylene,,,https://doi.org/10.1016/j.jes.2024.03.012,4C2W-Cu2O,Cu1O0.181N0.222,Cu,N,81.83,cubic,,680.0,680.0,680.0,680.0,680.0,680.0,63.81,36.19,0.0,glassy-carbon electrode,KHCO3,0.5,8.4,-1.0,C3H7OH,4.67,,-52.16,H-cell,,,,3780.0,,,
1606,17.0,,2024.0,N-doped Cu2O with the tunable Cu0 and Cu+ sites for selective CO2 electrochemical reduction to ethylene,,,https://doi.org/10.1016/j.jes.2024.03.012,4C2W-Cu2O,Cu1O0.181N0.222,Cu,N,81.83,cubic,,680.0,680.0,680.0,680.0,680.0,680.0,63.81,36.19,0.0,glassy-carbon electrode,KHCO3,0.5,8.4,-1.0,CO,13.88,,-52.16,H-cell,,,,3780.0,,,
1607,17.0,,2024.0,N-doped Cu2O with the tunable Cu0 and Cu+ sites for selective CO2 electrochemical reduction to ethylene,,,https://doi.org/10.1016/j.jes.2024.03.012,4C2W-Cu2O,Cu1O0.181N0.222,Cu,N,81.83,cubic,,680.0,680.0,680.0,680.0,680.0,680.0,63.81,36.19,0.0,glassy-carbon electrode,KHCO3,0.5,8.4,-1.0,CH4,5.5,,-52.16,H-cell,,,,3780.0,,,
1608,17.0,,2024.0,N-doped Cu2O with the tunable Cu0 and Cu+ sites for selective CO2 electrochemical reduction to ethylene,,,https://doi.org/10.1016/j.jes.2024.03.012,4C2W-Cu2O,Cu1O0.181N0.222,Cu,N,81.83,cubic,,680.0,680.0,680.0,680.0,680.0,680.0,63.81,36.19,0.0,glassy-carbon electrode,KHCO3,0.5,8.4,-1.0,HCOOH,14.02,,-52.16,H-cell,,,,3780.0,,,
1609,17.0,,2024.0,N-doped Cu2O with the tunable Cu0 and Cu+ sites for selective CO2 electrochemical reduction to ethylene,,,https://doi.org/10.1016/j.jes.2024.03.012,4C2W-Cu2O,Cu1O0.181N0.222,Cu,N,81.83,cubic,,680.0,680.0,680.0,680.0,680.0,680.0,63.81,36.19,0.0,glassy-carbon electrode,KHCO3,0.5,8.4,-1.0,H2,16.22,,-52.16,H-cell,,,,3780.0,,,
1610,17.0,,2024.0,N-doped Cu2O with the tunable Cu0 and Cu+ sites for selective CO2 electrochemical reduction to ethylene,,,https://doi.org/10.1016/j.jes.2024.03.012,3C3W-Cu2O,Cu1O0.288N0.226,Cu2O,N,81.57,cubic,,680.0,680.0,680.0,680.0,680.0,680.0,42.27,57.73,0.0,glassy-carbon electrode,KHCO3,0.5,8.4,-1.0,C2H4,18.83,,-62.82,H-cell,,,,3800.0,,,
1611,17.0,,2024.0,N-doped Cu2O with the tunable Cu0 and Cu+ sites for selective CO2 electrochemical reduction to ethylene,,,https://doi.org/10.1016/j.jes.2024.03.012,3C3W-Cu2O,Cu1O0.288N0.226,Cu2O,N,81.57,cubic,,680.0,680.0,680.0,680.0,680.0,680.0,42.27,57.73,0.0,glassy-carbon electrode,KHCO3,0.5,8.4,-1.0,C2H5OH,7.42,,-62.82,H-cell,,,,3800.0,,,
1612,17.0,,2024.0,N-doped Cu2O with the tunable Cu0 and Cu+ sites for selective CO2 electrochemical reduction to ethylene,,,https://doi.org/10.1016/j.jes.2024.03.012,3C3W-Cu2O,Cu1O0.288N0.226,Cu2O,N,81.57,cubic,,680.0,680.0,680.0,680.0,680.0,680.0,42.27,57.73,0.0,glassy-carbon electrode,KHCO3,0.5,8.4,-1.0,C3H7OH,7.97,,-62.82,H-cell,,,,3800.0,,,
1613,17.0,,2024.0,N-doped Cu2O with the tunable Cu0 and Cu+ sites for selective CO2 electrochemical reduction to ethylene,,,https://doi.org/10.1016/j.jes.2024.03.012,3C3W-Cu2O,Cu1O0.288N0.226,Cu2O,N,81.57,cubic,,680.0,680.0,680.0,680.0,680.0,680.0,42.27,57.73,0.0,glassy-carbon electrode,KHCO3,0.5,8.4,-1.0,CO,7.01,,-62.82,H-cell,,,,3800.0,,,
1614,17.0,,2024.0,N-doped Cu2O with the tunable Cu0 and Cu+ sites for selective CO2 electrochemical reduction to ethylene,,,https://doi.org/10.1016/j.jes.2024.03.012,3C3W-Cu2O,Cu1O0.288N0.226,Cu2O,N,81.57,cubic,,680.0,680.0,680.0,680.0,680.0,680.0,42.27,57.73,0.0,glassy-carbon electrode,KHCO3,0.5,8.4,-1.0,CH4,2.2,,-62.82,H-cell,,,,3800.0,,,
1615,17.0,,2024.0,N-doped Cu2O with the tunable Cu0 and Cu+ sites for selective CO2 electrochemical reduction to ethylene,,,https://doi.org/10.1016/j.jes.2024.03.012,3C3W-Cu2O,Cu1O0.288N0.226,Cu2O,N,81.57,cubic,,680.0,680.0,680.0,680.0,680.0,680.0,42.27,57.73,0.0,glassy-carbon electrode,KHCO3,0.5,8.4,-1.0,HCOOH,21.31,,-62.82,H-cell,,,,3800.0,,,
1616,17.0,,2024.0,N-doped Cu2O with the tunable Cu0 and Cu+ sites for selective CO2 electrochemical reduction to ethylene,,,https://doi.org/10.1016/j.jes.2024.03.012,3C3W-Cu2O,Cu1O0.288N0.226,Cu2O,N,81.57,cubic,,680.0,680.0,680.0,680.0,680.0,680.0,42.27,57.73,0.0,glassy-carbon electrode,KHCO3,0.5,8.4,-1.0,H2,16.49,,-62.82,H-cell,,,,3800.0,,,
1617,17.0,,2024.0,N-doped Cu2O with the tunable Cu0 and Cu+ sites for selective CO2 electrochemical reduction to ethylene,,,https://doi.org/10.1016/j.jes.2024.03.012,3C2W-Cu2O,Cu1O0.3499N0.501,Cu2O,N,66.62,cubic,,680.0,680.0,680.0,680.0,680.0,680.0,30.02,69.98,0.0,glassy-carbon electrode,KHCO3,0.5,8.4,-1.0,C2H4,24.33,,-64.88,H-cell,,,,4570.0,,,
1618,17.0,,2024.0,N-doped Cu2O with the tunable Cu0 and Cu+ sites for selective CO2 electrochemical reduction to ethylene,,,https://doi.org/10.1016/j.jes.2024.03.012,3C2W-Cu2O,Cu1O0.3499N0.501,Cu2O,N,66.62,cubic,,680.0,680.0,680.0,680.0,680.0,680.0,30.02,69.98,0.0,glassy-carbon electrode,KHCO3,0.5,8.4,-1.0,C2H5OH,6.05,,-64.88,H-cell,,,,4570.0,,,
1619,17.0,,2024.0,N-doped Cu2O with the tunable Cu0 and Cu+ sites for selective CO2 electrochemical reduction to ethylene,,,https://doi.org/10.1016/j.jes.2024.03.012,3C2W-Cu2O,Cu1O0.3499N0.501,Cu2O,N,66.62,cubic,,680.0,680.0,680.0,680.0,680.0,680.0,30.02,69.98,0.0,glassy-carbon electrode,KHCO3,0.5,8.4,-1.0,CH3COOH,1.92,,-64.88,H-cell,,,,4570.0,,,
1620,17.0,,2024.0,N-doped Cu2O with the tunable Cu0 and Cu+ sites for selective CO2 electrochemical reduction to ethylene,,,https://doi.org/10.1016/j.jes.2024.03.012,3C2W-Cu2O,Cu1O0.3499N0.501,Cu2O,N,66.62,cubic,,680.0,680.0,680.0,680.0,680.0,680.0,30.02,69.98,0.0,glassy-carbon electrode,KHCO3,0.5,8.4,-1.0,C3H7OH,3.71,,-64.88,H-cell,,,,4570.0,,,
1621,17.0,,2024.0,N-doped Cu2O with the tunable Cu0 and Cu+ sites for selective CO2 electrochemical reduction to ethylene,,,https://doi.org/10.1016/j.jes.2024.03.012,3C2W-Cu2O,Cu1O0.3499N0.501,Cu2O,N,66.62,cubic,,680.0,680.0,680.0,680.0,680.0,680.0,30.02,69.98,0.0,glassy-carbon electrode,KHCO3,0.5,8.4,-1.0,CO,9.62,,-64.88,H-cell,,,,4570.0,,,
1622,17.0,,2024.0,N-doped Cu2O with the tunable Cu0 and Cu+ sites for selective CO2 electrochemical reduction to ethylene,,,https://doi.org/10.1016/j.jes.2024.03.012,3C2W-Cu2O,Cu1O0.3499N0.501,Cu2O,N,66.62,cubic,,680.0,680.0,680.0,680.0,680.0,680.0,30.02,69.98,0.0,glassy-carbon electrode,KHCO3,0.5,8.4,-1.0,CH4,2.34,,-64.88,H-cell,,,,4570.0,,,
1623,17.0,,2024.0,N-doped Cu2O with the tunable Cu0 and Cu+ sites for selective CO2 electrochemical reduction to ethylene,,,https://doi.org/10.1016/j.jes.2024.03.012,3C2W-Cu2O,Cu1O0.3499N0.501,Cu2O,N,66.62,cubic,,680.0,680.0,680.0,680.0,680.0,680.0,30.02,69.98,0.0,glassy-carbon electrode,KHCO3,0.5,8.4,-1.0,HCOOH,19.38,,-64.88,H-cell,,,,4570.0,,,
1624,17.0,,2024.0,N-doped Cu2O with the tunable Cu0 and Cu+ sites for selective CO2 electrochemical reduction to ethylene,,,https://doi.org/10.1016/j.jes.2024.03.012,3C2W-Cu2O,Cu1O0.3499N0.501,Cu2O,N,66.62,cubic,,680.0,680.0,680.0,680.0,680.0,680.0,30.02,69.98,0.0,glassy-carbon electrode,KHCO3,0.5,8.4,-1.0,H2,16.36,,-64.88,H-cell,,,,4570.0,,,
1625,17.0,,2024.0,N-doped Cu2O with the tunable Cu0 and Cu+ sites for selective CO2 electrochemical reduction to ethylene,,,https://doi.org/10.1016/j.jes.2024.03.012,3C1W-Cu2O,Cu1O0.431N0.58,Cu2O,N,63.78,cubic,,680.0,680.0,680.0,680.0,680.0,680.0,13.83,86.17,0.0,glassy-carbon electrode,KHCO3,0.5,8.4,-1.0,C2H4,24.19,,-59.18,H-cell,,,,4200.0,,,
1626,17.0,,2024.0,N-doped Cu2O with the tunable Cu0 and Cu+ sites for selective CO2 electrochemical reduction to ethylene,,,https://doi.org/10.1016/j.jes.2024.03.012,3C1W-Cu2O,Cu1O0.431N0.58,Cu2O,N,63.78,cubic,,680.0,680.0,680.0,680.0,680.0,680.0,13.83,86.17,0.0,glassy-carbon electrode,KHCO3,0.5,8.4,-1.0,C2H5OH,5.91,,-59.18,H-cell,,,,4200.0,,,
1627,17.0,,2024.0,N-doped Cu2O with the tunable Cu0 and Cu+ sites for selective CO2 electrochemical reduction to ethylene,,,https://doi.org/10.1016/j.jes.2024.03.012,3C1W-Cu2O,Cu1O0.431N0.58,Cu2O,N,63.78,cubic,,680.0,680.0,680.0,680.0,680.0,680.0,13.83,86.17,0.0,glassy-carbon electrode,KHCO3,0.5,8.4,-1.0,CH3COOH,0.96,,-59.18,H-cell,,,,4200.0,,,
1628,17.0,,2024.0,N-doped Cu2O with the tunable Cu0 and Cu+ sites for selective CO2 electrochemical reduction to ethylene,,,https://doi.org/10.1016/j.jes.2024.03.012,3C1W-Cu2O,Cu1O0.431N0.58,Cu2O,N,63.78,cubic,,680.0,680.0,680.0,680.0,680.0,680.0,13.83,86.17,0.0,glassy-carbon electrode,KHCO3,0.5,8.4,-1.0,C3H7OH,4.12,,-59.18,H-cell,,,,4200.0,,,
1629,17.0,,2024.0,N-doped Cu2O with the tunable Cu0 and Cu+ sites for selective CO2 electrochemical reduction to ethylene,,,https://doi.org/10.1016/j.jes.2024.03.012,3C1W-Cu2O,Cu1O0.431N0.58,Cu2O,N,63.78,cubic,,680.0,680.0,680.0,680.0,680.0,680.0,13.83,86.17,0.0,glassy-carbon electrode,KHCO3,0.5,8.4,-1.0,CO,4.12,,-59.18,H-cell,,,,4200.0,,,
1630,17.0,,2024.0,N-doped Cu2O with the tunable Cu0 and Cu+ sites for selective CO2 electrochemical reduction to ethylene,,,https://doi.org/10.1016/j.jes.2024.03.012,3C1W-Cu2O,Cu1O0.431N0.58,Cu2O,N,63.78,cubic,,680.0,680.0,680.0,680.0,680.0,680.0,13.83,86.17,0.0,glassy-carbon electrode,KHCO3,0.5,8.4,-1.0,CH4,4.12,,-59.18,H-cell,,,,4200.0,,,
1631,17.0,,2024.0,N-doped Cu2O with the tunable Cu0 and Cu+ sites for selective CO2 electrochemical reduction to ethylene,,,https://doi.org/10.1016/j.jes.2024.03.012,3C1W-Cu2O,Cu1O0.431N0.58,Cu2O,N,63.78,cubic,,680.0,680.0,680.0,680.0,680.0,680.0,13.83,86.17,0.0,glassy-carbon electrode,KHCO3,0.5,8.4,-1.0,HCOOH,22.68,,-59.18,H-cell,,,,4200.0,,,
1632,17.0,,2024.0,N-doped Cu2O with the tunable Cu0 and Cu+ sites for selective CO2 electrochemical reduction to ethylene,,,https://doi.org/10.1016/j.jes.2024.03.012,3C1W-Cu2O,Cu1O0.431N0.58,Cu2O,N,63.78,cubic,,680.0,680.0,680.0,680.0,680.0,680.0,13.83,86.17,0.0,glassy-carbon electrode,KHCO3,0.5,8.4,-1.0,H2,16.49,,-59.18,H-cell,,,,4200.0,,,
1633,43.0,,2023.0,Synergetic enhancement of selectivity for electroreduction of CO2 to C2H4 by crystal facet engineering and tandem catalysis over silver-incorporated-cuprous oxides,Materials Reports: Energy,13,https://doi.org/10.1016/j.matre.2023.100195,o-Cu2O/Ag,Cu1O0.525Ag0.1,Cu2O,Ag,83.33,octahedron,,475.0,590.0,875.0,475.0,590.0,875.0,0.0,95.0,5.0,glassy-carbon electrode,KHCO3,0.5,7.2,-0.9,CO,15.0,,-6.52,H-cell,,,,210.0,,,
1634,43.0,,2023.0,Synergetic enhancement of selectivity for electroreduction of CO2 to C2H4 by crystal facet engineering and tandem catalysis over silver-incorporated-cuprous oxides,Materials Reports: Energy,13,https://doi.org/10.1016/j.matre.2023.100195,o-Cu2O/Ag,Cu1O0.525Ag0.1,Cu2O,Ag,83.33,octahedron,,475.0,590.0,875.0,475.0,590.0,875.0,0.0,95.0,5.0,glassy-carbon electrode,KHCO3,0.5,7.2,-0.9,H2,90.24,,-6.52,H-cell,,,,210.0,,,
1635,43.0,,2023.0,Synergetic enhancement of selectivity for electroreduction of CO2 to C2H4 by crystal facet engineering and tandem catalysis over silver-incorporated-cuprous oxides,Materials Reports: Energy,13,https://doi.org/10.1016/j.matre.2023.100195,o-Cu2O/Ag,Cu1O0.525Ag0.1,Cu2O,Ag,83.33,octahedron,,475.0,590.0,875.0,475.0,590.0,875.0,0.0,95.0,5.0,glassy-carbon electrode,KHCO3,0.5,7.2,-1.0,CO,8.94,,-9.79,H-cell,,,,210.0,,,
1636,43.0,,2023.0,Synergetic enhancement of selectivity for electroreduction of CO2 to C2H4 by crystal facet engineering and tandem catalysis over silver-incorporated-cuprous oxides,Materials Reports: Energy,13,https://doi.org/10.1016/j.matre.2023.100195,o-Cu2O/Ag,Cu1O0.525Ag0.1,Cu2O,Ag,83.33,octahedron,,475.0,590.0,875.0,475.0,590.0,875.0,0.0,95.0,5.0,glassy-carbon electrode,KHCO3,0.5,7.2,-1.0,C2H4,16.92,,-9.79,H-cell,,,,210.0,,,
1637,43.0,,2023.0,Synergetic enhancement of selectivity for electroreduction of CO2 to C2H4 by crystal facet engineering and tandem catalysis over silver-incorporated-cuprous oxides,Materials Reports: Energy,13,https://doi.org/10.1016/j.matre.2023.100195,o-Cu2O/Ag,Cu1O0.525Ag0.1,Cu2O,Ag,83.33,octahedron,,475.0,590.0,875.0,475.0,590.0,875.0,0.0,95.0,5.0,glassy-carbon electrode,KHCO3,0.5,7.2,-1.0,H2,82.27,,-9.79,H-cell,,,,210.0,,,
1638,43.0,,2023.0,Synergetic enhancement of selectivity for electroreduction of CO2 to C2H4 by crystal facet engineering and tandem catalysis over silver-incorporated-cuprous oxides,Materials Reports: Energy,13,https://doi.org/10.1016/j.matre.2023.100195,o-Cu2O/Ag,Cu1O0.525Ag0.1,Cu2O,Ag,83.33,octahedron,,475.0,590.0,875.0,475.0,590.0,875.0,0.0,95.0,5.0,glassy-carbon electrode,KHCO3,0.5,7.2,-1.1,CH4,2.71,,-17.62,H-cell,,,,210.0,,,
1639,43.0,,2023.0,Synergetic enhancement of selectivity for electroreduction of CO2 to C2H4 by crystal facet engineering and tandem catalysis over silver-incorporated-cuprous oxides,Materials Reports: Energy,13,https://doi.org/10.1016/j.matre.2023.100195,o-Cu2O/Ag,Cu1O0.525Ag0.1,Cu2O,Ag,83.33,octahedron,,475.0,590.0,875.0,475.0,590.0,875.0,0.0,95.0,5.0,glassy-carbon electrode,KHCO3,0.5,7.2,-1.1,CO,4.92,,-17.62,H-cell,,,,210.0,,,
1640,43.0,,2023.0,Synergetic enhancement of selectivity for electroreduction of CO2 to C2H4 by crystal facet engineering and tandem catalysis over silver-incorporated-cuprous oxides,Materials Reports: Energy,13,https://doi.org/10.1016/j.matre.2023.100195,o-Cu2O/Ag,Cu1O0.525Ag0.1,Cu2O,Ag,83.33,octahedron,,475.0,590.0,875.0,475.0,590.0,875.0,0.0,95.0,5.0,glassy-carbon electrode,KHCO3,0.5,7.2,-1.1,H2,39.13,,-17.62,H-cell,,,,210.0,,,
1641,43.0,,2023.0,Synergetic enhancement of selectivity for electroreduction of CO2 to C2H4 by crystal facet engineering and tandem catalysis over silver-incorporated-cuprous oxides,Materials Reports: Energy,13,https://doi.org/10.1016/j.matre.2023.100195,o-Cu2O/Ag,Cu1O0.525Ag0.1,Cu2O,Ag,83.33,octahedron,,475.0,590.0,875.0,475.0,590.0,875.0,0.0,95.0,5.0,glassy-carbon electrode,KHCO3,0.5,7.2,-1.1,C2H4,51.04,,-17.62,H-cell,,,,210.0,,,
1642,43.0,,2023.0,Synergetic enhancement of selectivity for electroreduction of CO2 to C2H4 by crystal facet engineering and tandem catalysis over silver-incorporated-cuprous oxides,Materials Reports: Energy,13,https://doi.org/10.1016/j.matre.2023.100195,o-Cu2O/Ag,Cu1O0.525Ag0.1,Cu2O,Ag,83.33,octahedron,,475.0,590.0,875.0,475.0,590.0,875.0,0.0,95.0,5.0,glassy-carbon electrode,KHCO3,0.5,7.2,-1.2,CH4,3.05,,-26.6,H-cell,,,,210.0,,,
1643,43.0,,2023.0,Synergetic enhancement of selectivity for electroreduction of CO2 to C2H4 by crystal facet engineering and tandem catalysis over silver-incorporated-cuprous oxides,Materials Reports: Energy,13,https://doi.org/10.1016/j.matre.2023.100195,o-Cu2O/Ag,Cu1O0.525Ag0.1,Cu2O,Ag,83.33,octahedron,,475.0,590.0,875.0,475.0,590.0,875.0,0.0,95.0,5.0,glassy-carbon electrode,KHCO3,0.5,7.2,-1.2,CO,4.18,,-26.6,H-cell,,,,210.0,,,
1644,43.0,,2023.0,Synergetic enhancement of selectivity for electroreduction of CO2 to C2H4 by crystal facet engineering and tandem catalysis over silver-incorporated-cuprous oxides,Materials Reports: Energy,13,https://doi.org/10.1016/j.matre.2023.100195,o-Cu2O/Ag,Cu1O0.525Ag0.1,Cu2O,Ag,83.33,octahedron,,475.0,590.0,875.0,475.0,590.0,875.0,0.0,95.0,5.0,glassy-carbon electrode,KHCO3,0.5,7.2,-1.2,H2,21.26,,-26.6,H-cell,,,,210.0,,,
1645,43.0,,2023.0,Synergetic enhancement of selectivity for electroreduction of CO2 to C2H4 by crystal facet engineering and tandem catalysis over silver-incorporated-cuprous oxides,Materials Reports: Energy,13,https://doi.org/10.1016/j.matre.2023.100195,o-Cu2O/Ag,Cu1O0.525Ag0.1,Cu2O,Ag,83.33,octahedron,,475.0,590.0,875.0,475.0,590.0,875.0,0.0,95.0,5.0,glassy-carbon electrode,KHCO3,0.5,7.2,-1.2,C2H4,66.88,,-26.6,H-cell,,,,210.0,,,
1646,43.0,,2023.0,Synergetic enhancement of selectivity for electroreduction of CO2 to C2H4 by crystal facet engineering and tandem catalysis over silver-incorporated-cuprous oxides,Materials Reports: Energy,13,https://doi.org/10.1016/j.matre.2023.100195,o-Cu2O/Ag,Cu1O0.525Ag0.1,Cu2O,Ag,83.33,octahedron,,475.0,590.0,875.0,475.0,590.0,875.0,0.0,95.0,5.0,glassy-carbon electrode,KHCO3,0.5,7.2,-1.3,CO,2.24,,-33.67,H-cell,,,,210.0,,,
1647,43.0,,2023.0,Synergetic enhancement of selectivity for electroreduction of CO2 to C2H4 by crystal facet engineering and tandem catalysis over silver-incorporated-cuprous oxides,Materials Reports: Energy,13,https://doi.org/10.1016/j.matre.2023.100195,o-Cu2O/Ag,Cu1O0.525Ag0.1,Cu2O,Ag,83.33,octahedron,,475.0,590.0,875.0,475.0,590.0,875.0,0.0,95.0,5.0,glassy-carbon electrode,KHCO3,0.5,7.2,-1.3,CH4,4.34,,-33.67,H-cell,,,,210.0,,,
1648,43.0,,2023.0,Synergetic enhancement of selectivity for electroreduction of CO2 to C2H4 by crystal facet engineering and tandem catalysis over silver-incorporated-cuprous oxides,Materials Reports: Energy,13,https://doi.org/10.1016/j.matre.2023.100195,o-Cu2O/Ag,Cu1O0.525Ag0.1,Cu2O,Ag,83.33,octahedron,,475.0,590.0,875.0,475.0,590.0,875.0,0.0,95.0,5.0,glassy-carbon electrode,KHCO3,0.5,7.2,-1.3,H2,43.08,,-33.67,H-cell,,,,210.0,,,
1649,43.0,,2023.0,Synergetic enhancement of selectivity for electroreduction of CO2 to C2H4 by crystal facet engineering and tandem catalysis over silver-incorporated-cuprous oxides,Materials Reports: Energy,13,https://doi.org/10.1016/j.matre.2023.100195,o-Cu2O/Ag,Cu1O0.525Ag0.1,Cu2O,Ag,83.33,octahedron,,475.0,590.0,875.0,475.0,590.0,875.0,0.0,95.0,5.0,glassy-carbon electrode,KHCO3,0.5,7.2,-1.3,C2H4,52.07,,-33.67,H-cell,,,,210.0,,,
1650,43.0,,2023.0,Synergetic enhancement of selectivity for electroreduction of CO2 to C2H4 by crystal facet engineering and tandem catalysis over silver-incorporated-cuprous oxides,Materials Reports: Energy,13,https://doi.org/10.1016/j.matre.2023.100195,o-Cu2O/Ag,Cu1O0.525Ag0.1,Cu2O,Ag,83.33,octahedron,,475.0,590.0,875.0,475.0,590.0,875.0,0.0,95.0,5.0,glassy-carbon electrode,KHCO3,0.5,7.2,-1.2,C2H4,63.26,2.0,-26.6,H-cell,,,,210.0,,,
1651,43.0,,2023.0,Synergetic enhancement of selectivity for electroreduction of CO2 to C2H4 by crystal facet engineering and tandem catalysis over silver-incorporated-cuprous oxides,Materials Reports: Energy,13,https://doi.org/10.1016/j.matre.2023.100195,o-Cu2O/Ag,Cu1O0.525Ag0.1,Cu2O,Ag,83.33,octahedron,,475.0,590.0,875.0,475.0,590.0,875.0,0.0,95.0,5.0,glassy-carbon electrode,KHCO3,0.5,7.2,-1.2,C2H4,63.48,4.0,-26.6,H-cell,,,,210.0,,,
1652,43.0,,2023.0,Synergetic enhancement of selectivity for electroreduction of CO2 to C2H4 by crystal facet engineering and tandem catalysis over silver-incorporated-cuprous oxides,Materials Reports: Energy,13,https://doi.org/10.1016/j.matre.2023.100195,o-Cu2O/Ag,Cu1O0.525Ag0.1,Cu2O,Ag,83.33,octahedron,,475.0,590.0,875.0,475.0,590.0,875.0,0.0,95.0,5.0,glassy-carbon electrode,KHCO3,0.5,7.2,-1.2,C2H4,65.08,6.0,-26.6,H-cell,,,,210.0,,,
1653,43.0,,2023.0,Synergetic enhancement of selectivity for electroreduction of CO2 to C2H4 by crystal facet engineering and tandem catalysis over silver-incorporated-cuprous oxides,Materials Reports: Energy,13,https://doi.org/10.1016/j.matre.2023.100195,o-Cu2O/Ag,Cu1O0.525Ag0.1,Cu2O,Ag,83.33,octahedron,,475.0,590.0,875.0,475.0,590.0,875.0,0.0,95.0,5.0,glassy-carbon electrode,KHCO3,0.5,7.2,-1.2,C2H4,66.91,8.0,-26.6,H-cell,,,,210.0,,,
1654,43.0,,2023.0,Synergetic enhancement of selectivity for electroreduction of CO2 to C2H4 by crystal facet engineering and tandem catalysis over silver-incorporated-cuprous oxides,Materials Reports: Energy,13,https://doi.org/10.1016/j.matre.2023.100195,o-Cu2O/Ag,Cu1O0.525Ag0.1,Cu2O,Ag,83.33,octahedron,,475.0,590.0,875.0,475.0,590.0,875.0,0.0,95.0,5.0,glassy-carbon electrode,KHCO3,0.5,7.2,-1.2,C2H4,64.07,10.0,-26.6,H-cell,,,,210.0,,,
1655,43.0,,2023.0,Synergetic enhancement of selectivity for electroreduction of CO2 to C2H4 by crystal facet engineering and tandem catalysis over silver-incorporated-cuprous oxides,Materials Reports: Energy,13,https://doi.org/10.1016/j.matre.2023.100195,o-Cu2O/Ag,Cu1O0.525Ag0.1,Cu2O,Ag,83.33,octahedron,,475.0,590.0,875.0,475.0,590.0,875.0,0.0,95.0,5.0,glassy-carbon electrode,KHCO3,0.5,7.2,-1.2,C2H4,65.28,12.0,-26.6,H-cell,,,,210.0,,,
1656,43.0,,2023.0,Synergetic enhancement of selectivity for electroreduction of CO2 to C2H4 by crystal facet engineering and tandem catalysis over silver-incorporated-cuprous oxides,Materials Reports: Energy,13,https://doi.org/10.1016/j.matre.2023.100195,o-Cu2O/Ag,Cu1O0.525Ag0.1,Cu2O,Ag,83.33,octahedron,,475.0,590.0,875.0,475.0,590.0,875.0,0.0,95.0,5.0,glassy-carbon electrode,KHCO3,0.5,7.2,-1.2,C2H4,65.88,14.0,-26.6,H-cell,,,,210.0,,,
1657,43.0,,2023.0,Synergetic enhancement of selectivity for electroreduction of CO2 to C2H4 by crystal facet engineering and tandem catalysis over silver-incorporated-cuprous oxides,Materials Reports: Energy,13,https://doi.org/10.1016/j.matre.2023.100195,o-Cu2O/Ag,Cu1O0.525Ag0.1,Cu2O,Ag,83.33,octahedron,,475.0,590.0,875.0,475.0,590.0,875.0,0.0,95.0,5.0,glassy-carbon electrode,KHCO3,0.5,7.2,-1.2,C2H4,62.04,16.0,-26.6,H-cell,,,,210.0,,,
1658,43.0,,2023.0,Synergetic enhancement of selectivity for electroreduction of CO2 to C2H4 by crystal facet engineering and tandem catalysis over silver-incorporated-cuprous oxides,Materials Reports: Energy,13,https://doi.org/10.1016/j.matre.2023.100195,d-Cu2O/Ag,Cu1O0.525Ag0.1,Cu2O,Ag,83.33,dodecahedron,,275.0,350.0,475.0,275.0,350.0,475.0,0.0,95.0,5.0,glassy-carbon electrode,KHCO3,0.5,7.2,-0.9,CO,17.15,,-3.36,H-cell,,,,150.0,,,
1659,43.0,,2023.0,Synergetic enhancement of selectivity for electroreduction of CO2 to C2H4 by crystal facet engineering and tandem catalysis over silver-incorporated-cuprous oxides,Materials Reports: Energy,13,https://doi.org/10.1016/j.matre.2023.100195,d-Cu2O/Ag,Cu1O0.525Ag0.1,Cu2O,Ag,83.33,dodecahedron,,275.0,350.0,475.0,275.0,350.0,475.0,0.0,95.0,5.0,glassy-carbon electrode,KHCO3,0.5,7.2,-0.9,H2,72.22,,-3.36,H-cell,,,,150.0,,,
1660,43.0,,2023.0,Synergetic enhancement of selectivity for electroreduction of CO2 to C2H4 by crystal facet engineering and tandem catalysis over silver-incorporated-cuprous oxides,Materials Reports: Energy,13,https://doi.org/10.1016/j.matre.2023.100195,d-Cu2O/Ag,Cu1O0.525Ag0.1,Cu2O,Ag,83.33,dodecahedron,,275.0,350.0,475.0,275.0,350.0,475.0,0.0,95.0,5.0,glassy-carbon electrode,KHCO3,0.5,7.2,-1.0,CO,17.09,,-6.01,H-cell,,,,150.0,,,
1661,43.0,,2023.0,Synergetic enhancement of selectivity for electroreduction of CO2 to C2H4 by crystal facet engineering and tandem catalysis over silver-incorporated-cuprous oxides,Materials Reports: Energy,13,https://doi.org/10.1016/j.matre.2023.100195,d-Cu2O/Ag,Cu1O0.525Ag0.1,Cu2O,Ag,83.33,dodecahedron,,275.0,350.0,475.0,275.0,350.0,475.0,0.0,95.0,5.0,glassy-carbon electrode,KHCO3,0.5,7.2,-1.0,C2H4,21.14,,-6.01,H-cell,,,,150.0,,,
1662,43.0,,2023.0,Synergetic enhancement of selectivity for electroreduction of CO2 to C2H4 by crystal facet engineering and tandem catalysis over silver-incorporated-cuprous oxides,Materials Reports: Energy,13,https://doi.org/10.1016/j.matre.2023.100195,d-Cu2O/Ag,Cu1O0.525Ag0.1,Cu2O,Ag,83.33,dodecahedron,,275.0,350.0,475.0,275.0,350.0,475.0,0.0,95.0,5.0,glassy-carbon electrode,KHCO3,0.5,7.2,-1.0,H2,55.24,,-6.01,H-cell,,,,150.0,,,
1663,43.0,,2023.0,Synergetic enhancement of selectivity for electroreduction of CO2 to C2H4 by crystal facet engineering and tandem catalysis over silver-incorporated-cuprous oxides,Materials Reports: Energy,13,https://doi.org/10.1016/j.matre.2023.100195,d-Cu2O/Ag,Cu1O0.525Ag0.1,Cu2O,Ag,83.33,dodecahedron,,275.0,350.0,475.0,275.0,350.0,475.0,0.0,95.0,5.0,glassy-carbon electrode,KHCO3,0.5,7.2,-1.1,CO,7.98,,-11.19,H-cell,,,,150.0,,,
1664,43.0,,2023.0,Synergetic enhancement of selectivity for electroreduction of CO2 to C2H4 by crystal facet engineering and tandem catalysis over silver-incorporated-cuprous oxides,Materials Reports: Energy,13,https://doi.org/10.1016/j.matre.2023.100195,d-Cu2O/Ag,Cu1O0.525Ag0.1,Cu2O,Ag,83.33,dodecahedron,,275.0,350.0,475.0,275.0,350.0,475.0,0.0,95.0,5.0,glassy-carbon electrode,KHCO3,0.5,7.2,-1.1,C2H4,40.13,,-11.19,H-cell,,,,150.0,,,
1665,43.0,,2023.0,Synergetic enhancement of selectivity for electroreduction of CO2 to C2H4 by crystal facet engineering and tandem catalysis over silver-incorporated-cuprous oxides,Materials Reports: Energy,13,https://doi.org/10.1016/j.matre.2023.100195,d-Cu2O/Ag,Cu1O0.525Ag0.1,Cu2O,Ag,83.33,dodecahedron,,275.0,350.0,475.0,275.0,350.0,475.0,0.0,95.0,5.0,glassy-carbon electrode,KHCO3,0.5,7.2,-1.1,H2,45.11,,-11.19,H-cell,,,,150.0,,,
1666,43.0,,2023.0,Synergetic enhancement of selectivity for electroreduction of CO2 to C2H4 by crystal facet engineering and tandem catalysis over silver-incorporated-cuprous oxides,Materials Reports: Energy,13,https://doi.org/10.1016/j.matre.2023.100195,d-Cu2O/Ag,Cu1O0.525Ag0.1,Cu2O,Ag,83.33,dodecahedron,,275.0,350.0,475.0,275.0,350.0,475.0,0.0,95.0,5.0,glassy-carbon electrode,KHCO3,0.5,7.2,-1.2,CO,1.94,,-18.17,H-cell,,,,150.0,,,
1667,43.0,,2023.0,Synergetic enhancement of selectivity for electroreduction of CO2 to C2H4 by crystal facet engineering and tandem catalysis over silver-incorporated-cuprous oxides,Materials Reports: Energy,13,https://doi.org/10.1016/j.matre.2023.100195,d-Cu2O/Ag,Cu1O0.525Ag0.1,Cu2O,Ag,83.33,dodecahedron,,275.0,350.0,475.0,275.0,350.0,475.0,0.0,95.0,5.0,glassy-carbon electrode,KHCO3,0.5,7.2,-1.2,CH4,3.94,,-18.17,H-cell,,,,150.0,,,
1668,43.0,,2023.0,Synergetic enhancement of selectivity for electroreduction of CO2 to C2H4 by crystal facet engineering and tandem catalysis over silver-incorporated-cuprous oxides,Materials Reports: Energy,13,https://doi.org/10.1016/j.matre.2023.100195,d-Cu2O/Ag,Cu1O0.525Ag0.1,Cu2O,Ag,83.33,dodecahedron,,275.0,350.0,475.0,275.0,350.0,475.0,0.0,95.0,5.0,glassy-carbon electrode,KHCO3,0.5,7.2,-1.2,H2,37.12,,-18.17,H-cell,,,,150.0,,,
1669,43.0,,2023.0,Synergetic enhancement of selectivity for electroreduction of CO2 to C2H4 by crystal facet engineering and tandem catalysis over silver-incorporated-cuprous oxides,Materials Reports: Energy,13,https://doi.org/10.1016/j.matre.2023.100195,d-Cu2O/Ag,Cu1O0.525Ag0.1,Cu2O,Ag,83.33,dodecahedron,,275.0,350.0,475.0,275.0,350.0,475.0,0.0,95.0,5.0,glassy-carbon electrode,KHCO3,0.5,7.2,-1.2,C2H4,52.23,,-18.17,H-cell,,,,150.0,,,
1670,43.0,,2023.0,Synergetic enhancement of selectivity for electroreduction of CO2 to C2H4 by crystal facet engineering and tandem catalysis over silver-incorporated-cuprous oxides,Materials Reports: Energy,13,https://doi.org/10.1016/j.matre.2023.100195,d-Cu2O/Ag,Cu1O0.525Ag0.1,Cu2O,Ag,83.33,dodecahedron,,275.0,350.0,475.0,275.0,350.0,475.0,0.0,95.0,5.0,glassy-carbon electrode,KHCO3,0.5,7.2,-1.3,CO,1.67,,-25.8,H-cell,,,,150.0,,,
1671,43.0,,2023.0,Synergetic enhancement of selectivity for electroreduction of CO2 to C2H4 by crystal facet engineering and tandem catalysis over silver-incorporated-cuprous oxides,Materials Reports: Energy,13,https://doi.org/10.1016/j.matre.2023.100195,d-Cu2O/Ag,Cu1O0.525Ag0.1,Cu2O,Ag,83.33,dodecahedron,,275.0,350.0,475.0,275.0,350.0,475.0,0.0,95.0,5.0,glassy-carbon electrode,KHCO3,0.5,7.2,-1.3,CH4,4.99,,-25.8,H-cell,,,,150.0,,,
1672,43.0,,2023.0,Synergetic enhancement of selectivity for electroreduction of CO2 to C2H4 by crystal facet engineering and tandem catalysis over silver-incorporated-cuprous oxides,Materials Reports: Energy,13,https://doi.org/10.1016/j.matre.2023.100195,d-Cu2O/Ag,Cu1O0.525Ag0.1,Cu2O,Ag,83.33,dodecahedron,,275.0,350.0,475.0,275.0,350.0,475.0,0.0,95.0,5.0,glassy-carbon electrode,KHCO3,0.5,7.2,-1.3,H2,38.21,,-25.8,H-cell,,,,150.0,,,
1673,43.0,,2023.0,Synergetic enhancement of selectivity for electroreduction of CO2 to C2H4 by crystal facet engineering and tandem catalysis over silver-incorporated-cuprous oxides,Materials Reports: Energy,13,https://doi.org/10.1016/j.matre.2023.100195,d-Cu2O/Ag,Cu1O0.525Ag0.1,Cu2O,Ag,83.33,dodecahedron,,275.0,350.0,475.0,275.0,350.0,475.0,0.0,95.0,5.0,glassy-carbon electrode,KHCO3,0.5,7.2,-1.3,C2H4,48.13,,-25.8,H-cell,,,,150.0,,,
1674,43.0,,2023.0,Synergetic enhancement of selectivity for electroreduction of CO2 to C2H4 by crystal facet engineering and tandem catalysis over silver-incorporated-cuprous oxides,Materials Reports: Energy,13,https://doi.org/10.1016/j.matre.2023.100195,c-Cu2O/Ag,Cu1O0.525Ag0.1,Cu2O,Ag,83.33,cubic,,225.0,400.0,625.0,225.0,400.0,625.0,0.0,95.0,5.0,glassy-carbon electrode,KHCO3,0.5,7.2,-0.9,CO,27.1,,-3.16,H-cell,,,,110.0,,,
1675,43.0,,2023.0,Synergetic enhancement of selectivity for electroreduction of CO2 to C2H4 by crystal facet engineering and tandem catalysis over silver-incorporated-cuprous oxides,Materials Reports: Energy,13,https://doi.org/10.1016/j.matre.2023.100195,c-Cu2O/Ag,Cu1O0.525Ag0.1,Cu2O,Ag,83.33,cubic,,225.0,400.0,625.0,225.0,400.0,625.0,0.0,95.0,5.0,glassy-carbon electrode,KHCO3,0.5,7.2,-0.9,H2,77.1,,-3.16,H-cell,,,,110.0,,,
1676,43.0,,2023.0,Synergetic enhancement of selectivity for electroreduction of CO2 to C2H4 by crystal facet engineering and tandem catalysis over silver-incorporated-cuprous oxides,Materials Reports: Energy,13,https://doi.org/10.1016/j.matre.2023.100195,c-Cu2O/Ag,Cu1O0.525Ag0.1,Cu2O,Ag,83.33,cubic,,225.0,400.0,625.0,225.0,400.0,625.0,0.0,95.0,5.0,glassy-carbon electrode,KHCO3,0.5,7.2,-1.0,C2H4,4.0,,-5.44,H-cell,,,,110.0,,,
1677,43.0,,2023.0,Synergetic enhancement of selectivity for electroreduction of CO2 to C2H4 by crystal facet engineering and tandem catalysis over silver-incorporated-cuprous oxides,Materials Reports: Energy,13,https://doi.org/10.1016/j.matre.2023.100195,c-Cu2O/Ag,Cu1O0.525Ag0.1,Cu2O,Ag,83.33,cubic,,225.0,400.0,625.0,225.0,400.0,625.0,0.0,95.0,5.0,glassy-carbon electrode,KHCO3,0.5,7.2,-1.0,CO,23.07,,-5.44,H-cell,,,,110.0,,,
1678,43.0,,2023.0,Synergetic enhancement of selectivity for electroreduction of CO2 to C2H4 by crystal facet engineering and tandem catalysis over silver-incorporated-cuprous oxides,Materials Reports: Energy,13,https://doi.org/10.1016/j.matre.2023.100195,c-Cu2O/Ag,Cu1O0.525Ag0.1,Cu2O,Ag,83.33,cubic,,225.0,400.0,625.0,225.0,400.0,625.0,0.0,95.0,5.0,glassy-carbon electrode,KHCO3,0.5,7.2,-1.0,H2,70.06,,-5.44,H-cell,,,,110.0,,,
1679,43.0,,2023.0,Synergetic enhancement of selectivity for electroreduction of CO2 to C2H4 by crystal facet engineering and tandem catalysis over silver-incorporated-cuprous oxides,Materials Reports: Energy,13,https://doi.org/10.1016/j.matre.2023.100195,c-Cu2O/Ag,Cu1O0.525Ag0.1,Cu2O,Ag,83.33,cubic,,225.0,400.0,625.0,225.0,400.0,625.0,0.0,95.0,5.0,glassy-carbon electrode,KHCO3,0.5,7.2,-1.1,CO,14.05,,-9.7,H-cell,,,,110.0,,,
1680,43.0,,2023.0,Synergetic enhancement of selectivity for electroreduction of CO2 to C2H4 by crystal facet engineering and tandem catalysis over silver-incorporated-cuprous oxides,Materials Reports: Energy,13,https://doi.org/10.1016/j.matre.2023.100195,c-Cu2O/Ag,Cu1O0.525Ag0.1,Cu2O,Ag,83.33,cubic,,225.0,400.0,625.0,225.0,400.0,625.0,0.0,95.0,5.0,glassy-carbon electrode,KHCO3,0.5,7.2,-1.1,C2H4,25.97,,-9.7,H-cell,,,,110.0,,,
1681,43.0,,2023.0,Synergetic enhancement of selectivity for electroreduction of CO2 to C2H4 by crystal facet engineering and tandem catalysis over silver-incorporated-cuprous oxides,Materials Reports: Energy,13,https://doi.org/10.1016/j.matre.2023.100195,c-Cu2O/Ag,Cu1O0.525Ag0.1,Cu2O,Ag,83.33,cubic,,225.0,400.0,625.0,225.0,400.0,625.0,0.0,95.0,5.0,glassy-carbon electrode,KHCO3,0.5,7.2,-1.1,H2,59.98,,-9.7,H-cell,,,,110.0,,,
1682,43.0,,2023.0,Synergetic enhancement of selectivity for electroreduction of CO2 to C2H4 by crystal facet engineering and tandem catalysis over silver-incorporated-cuprous oxides,Materials Reports: Energy,13,https://doi.org/10.1016/j.matre.2023.100195,c-Cu2O/Ag,Cu1O0.525Ag0.1,Cu2O,Ag,83.33,cubic,,225.0,400.0,625.0,225.0,400.0,625.0,0.0,95.0,5.0,glassy-carbon electrode,KHCO3,0.5,7.2,-1.2,CO,5.04,,-14.9,H-cell,,,,110.0,,,
1683,43.0,,2023.0,Synergetic enhancement of selectivity for electroreduction of CO2 to C2H4 by crystal facet engineering and tandem catalysis over silver-incorporated-cuprous oxides,Materials Reports: Energy,13,https://doi.org/10.1016/j.matre.2023.100195,c-Cu2O/Ag,Cu1O0.525Ag0.1,Cu2O,Ag,83.33,cubic,,225.0,400.0,625.0,225.0,400.0,625.0,0.0,95.0,5.0,glassy-carbon electrode,KHCO3,0.5,7.2,-1.2,CH4,8.01,,-14.9,H-cell,,,,110.0,,,
1684,43.0,,2023.0,Synergetic enhancement of selectivity for electroreduction of CO2 to C2H4 by crystal facet engineering and tandem catalysis over silver-incorporated-cuprous oxides,Materials Reports: Energy,13,https://doi.org/10.1016/j.matre.2023.100195,c-Cu2O/Ag,Cu1O0.525Ag0.1,Cu2O,Ag,83.33,cubic,,225.0,400.0,625.0,225.0,400.0,625.0,0.0,95.0,5.0,glassy-carbon electrode,KHCO3,0.5,7.2,-1.2,C2H4,38.98,,-14.9,H-cell,,,,110.0,,,
1685,43.0,,2023.0,Synergetic enhancement of selectivity for electroreduction of CO2 to C2H4 by crystal facet engineering and tandem catalysis over silver-incorporated-cuprous oxides,Materials Reports: Energy,13,https://doi.org/10.1016/j.matre.2023.100195,c-Cu2O/Ag,Cu1O0.525Ag0.1,Cu2O,Ag,83.33,cubic,,225.0,400.0,625.0,225.0,400.0,625.0,0.0,95.0,5.0,glassy-carbon electrode,KHCO3,0.5,7.2,-1.2,H2,44.98,,-14.9,H-cell,,,,110.0,,,
1686,43.0,,2023.0,Synergetic enhancement of selectivity for electroreduction of CO2 to C2H4 by crystal facet engineering and tandem catalysis over silver-incorporated-cuprous oxides,Materials Reports: Energy,13,https://doi.org/10.1016/j.matre.2023.100195,c-Cu2O/Ag,Cu1O0.525Ag0.1,Cu2O,Ag,83.33,cubic,,225.0,400.0,625.0,225.0,400.0,625.0,0.0,95.0,5.0,glassy-carbon electrode,KHCO3,0.5,7.2,-1.3,CO,0.94,,-21.04,H-cell,,,,110.0,,,
1687,43.0,,2023.0,Synergetic enhancement of selectivity for electroreduction of CO2 to C2H4 by crystal facet engineering and tandem catalysis over silver-incorporated-cuprous oxides,Materials Reports: Energy,13,https://doi.org/10.1016/j.matre.2023.100195,c-Cu2O/Ag,Cu1O0.525Ag0.1,Cu2O,Ag,83.33,cubic,,225.0,400.0,625.0,225.0,400.0,625.0,0.0,95.0,5.0,glassy-carbon electrode,KHCO3,0.5,7.2,-1.3,CH4,14.05,,-21.04,H-cell,,,,110.0,,,
1688,43.0,,2023.0,Synergetic enhancement of selectivity for electroreduction of CO2 to C2H4 by crystal facet engineering and tandem catalysis over silver-incorporated-cuprous oxides,Materials Reports: Energy,13,https://doi.org/10.1016/j.matre.2023.100195,c-Cu2O/Ag,Cu1O0.525Ag0.1,Cu2O,Ag,83.33,cubic,,225.0,400.0,625.0,225.0,400.0,625.0,0.0,95.0,5.0,glassy-carbon electrode,KHCO3,0.5,7.2,-1.3,C2H4,30.03,,-21.04,H-cell,,,,110.0,,,
1689,43.0,,2023.0,Synergetic enhancement of selectivity for electroreduction of CO2 to C2H4 by crystal facet engineering and tandem catalysis over silver-incorporated-cuprous oxides,Materials Reports: Energy,13,https://doi.org/10.1016/j.matre.2023.100195,c-Cu2O/Ag,Cu1O0.525Ag0.1,Cu2O,Ag,83.33,cubic,,225.0,400.0,625.0,225.0,400.0,625.0,0.0,95.0,5.0,glassy-carbon electrode,KHCO3,0.5,7.2,-1.3,H2,42.05,,-21.04,H-cell,,,,110.0,,,
1690,22.0,,2023.0,Stabilizing Cu2O for enhancing selectivity of CO2 electroreduction to C2H4 with the modification of Pd nanoparticles,Chemical Engineering Journal,,https://doi.org/10.1016/j.cej.2022.139358,c-Cu2O,Cu2O,Cu2O,,100.0,cubic,,1000.0,1000.0,1000.0,1000.0,1000.0,1000.0,0.0,100.0,0.0,carbon paper electrode,KHCO3,0.5,7.2,-0.9,C2H4,3.37,,-6.88,H-cell,,,,1400.0,,,
1691,22.0,,2023.0,Stabilizing Cu2O for enhancing selectivity of CO2 electroreduction to C2H4 with the modification of Pd nanoparticles,Chemical Engineering Journal,,https://doi.org/10.1016/j.cej.2022.139358,c-Cu2O,Cu2O,Cu2O,,100.0,cubic,,1000.0,1000.0,1000.0,1000.0,1000.0,1000.0,0.0,100.0,0.0,carbon paper electrode,KHCO3,0.5,7.2,-0.9,CO,33.37,,-6.88,H-cell,,,,1400.0,,,
1692,22.0,,2023.0,Stabilizing Cu2O for enhancing selectivity of CO2 electroreduction to C2H4 with the modification of Pd nanoparticles,Chemical Engineering Journal,,https://doi.org/10.1016/j.cej.2022.139358,c-Cu2O,Cu2O,Cu2O,,100.0,cubic,,1000.0,1000.0,1000.0,1000.0,1000.0,1000.0,0.0,100.0,0.0,carbon paper electrode,KHCO3,0.5,7.2,-0.9,H2,51.5,,-6.88,H-cell,,,,1400.0,,,
1693,22.0,,2023.0,Stabilizing Cu2O for enhancing selectivity of CO2 electroreduction to C2H4 with the modification of Pd nanoparticles,Chemical Engineering Journal,,https://doi.org/10.1016/j.cej.2022.139358,c-Cu2O,Cu2O,Cu2O,,100.0,cubic,,1000.0,1000.0,1000.0,1000.0,1000.0,1000.0,0.0,100.0,0.0,carbon paper electrode,KHCO3,0.5,7.2,-1.0,CH4,2.09,,-11.21,H-cell,,,,1400.0,,,
1694,22.0,,2023.0,Stabilizing Cu2O for enhancing selectivity of CO2 electroreduction to C2H4 with the modification of Pd nanoparticles,Chemical Engineering Journal,,https://doi.org/10.1016/j.cej.2022.139358,c-Cu2O,Cu2O,Cu2O,,100.0,cubic,,1000.0,1000.0,1000.0,1000.0,1000.0,1000.0,0.0,100.0,0.0,carbon paper electrode,KHCO3,0.5,7.2,-1.0,CO,16.68,,-11.21,H-cell,,,,1400.0,,,
1695,22.0,,2023.0,Stabilizing Cu2O for enhancing selectivity of CO2 electroreduction to C2H4 with the modification of Pd nanoparticles,Chemical Engineering Journal,,https://doi.org/10.1016/j.cej.2022.139358,c-Cu2O,Cu2O,Cu2O,,100.0,cubic,,1000.0,1000.0,1000.0,1000.0,1000.0,1000.0,0.0,100.0,0.0,carbon paper electrode,KHCO3,0.5,7.2,-1.0,C2H4,21.66,,-11.21,H-cell,,,,1400.0,,,
1696,22.0,,2023.0,Stabilizing Cu2O for enhancing selectivity of CO2 electroreduction to C2H4 with the modification of Pd nanoparticles,Chemical Engineering Journal,,https://doi.org/10.1016/j.cej.2022.139358,c-Cu2O,Cu2O,Cu2O,,100.0,cubic,,1000.0,1000.0,1000.0,1000.0,1000.0,1000.0,0.0,100.0,0.0,carbon paper electrode,KHCO3,0.5,7.2,-1.0,H2,49.73,,-11.21,H-cell,,,,1400.0,,,
