Repository: vovamirosh/CO2RR_PISH

File: Datasets/data_with_0.csv (part 21 of 28)
,DOI,Article name,Formula,Cat. compound,Support,"Cat./Support ratio, % (at)",Morphology (TEM/SEM),"Pore size, nm",width min (nm),width aver (nm),width max (nm),length min (nm),length aver (nm),length max (nm),"Cu, % (at.)","Cu+, % (at.)","Cu(2+), % (at.)",Base,electrolyte,"conc, M",pH,RHE vs V,"Time, h",Type of reactor,Av_ar_exactmw,Av_ar_lipinskiHBA,Av_ar_lipinskiHBD,Av_ar_NumHBA,Av_ar_NumHeavyAtoms,Av_harm_labuteASA,Av_harm_CrippenClogP,Av_harm_kappa1,Av_harm_kappa3,Av_harm_Energy of +1 ion,Av_harm_Metal_radius,Product,"FE, %"
2247,https://doi.org/10.1016/j.apsusc.2024.159978,SPNC,Cu8.08O5.54H2,Cu2O,Cu(OH)2,77.97,porrous spherical,3.6,75.0,144.0,220.0,75.0,144.0,220.0,0.0,87.62,12.38,carbon paper electrode,KHCO3,0.5,8.4,-1.6,1.0,H-cell,132.4024943997344,1.2203,0.8812000000000002,0.0,3.0,36.91550680931575,-0.15548658581514826,42.171461748745,2.8547273383738725,9.201148718600326,1.116256248275016,C3H7OH,0.0
2248,https://doi.org/10.1016/j.apsusc.2024.159978,SPNC,Cu8.08O5.54H2,Cu2O,Cu(OH)2,77.97,porrous spherical,3.6,75.0,144.0,220.0,75.0,144.0,220.0,0.0,87.62,12.38,carbon paper electrode,KHCO3,0.5,8.4,-1.5,1.0,H-cell,132.4024943997344,1.2203,0.8812000000000002,0.0,3.0,36.91550680931575,-0.15548658581514826,42.171461748745,2.8547273383738725,9.201148718600326,1.116256248275016,C3H7OH,0.0
2249,https://doi.org/10.1016/j.apsusc.2024.159978,SPNC,Cu8.08O5.54H2,Cu2O,Cu(OH)2,77.97,porrous spherical,3.6,75.0,144.0,220.0,75.0,144.0,220.0,0.0,87.62,12.38,carbon paper electrode,KHCO3,0.5,8.4,-1.4,1.0,H-cell,132.4024943997344,1.2203,0.8812000000000002,0.0,3.0,36.91550680931575,-0.15548658581514826,42.171461748745,2.8547273383738725,9.201148718600326,1.116256248275016,C3H7OH,0.0
2250,https://doi.org/10.1016/j.apsusc.2024.159978,SPNC,Cu8.08O5.54H2,Cu2O,Cu(OH)2,77.97,porrous spherical,3.6,75.0,144.0,220.0,75.0,144.0,220.0,0.0,87.62,12.38,carbon paper electrode,KHCO3,0.5,8.4,-1.3,1.0,H-cell,132.4024943997344,1.2203,0.8812000000000002,0.0,3.0,36.91550680931575,-0.15548658581514826,42.171461748745,2.8547273383738725,9.201148718600326,1.116256248275016,C3H7OH,0.0
2251,https://doi.org/10.1016/j.apsusc.2024.159978,SPNC,Cu8.08O5.54H2,Cu2O,Cu(OH)2,77.97,porrous spherical,3.6,75.0,144.0,220.0,75.0,144.0,220.0,0.0,87.62,12.38,carbon paper electrode,KHCO3,0.5,8.4,-1.25,1.0,H-cell,132.4024943997344,1.2203,0.8812000000000002,0.0,3.0,36.91550680931575,-0.15548658581514826,42.171461748745,2.8547273383738725,9.201148718600326,1.116256248275016,C3H7OH,0.0
2252,https://doi.org/10.1016/j.apsusc.2024.159978,SPNC,Cu8.08O5.54H2,Cu2O,Cu(OH)2,77.97,porrous spherical,3.6,75.0,144.0,220.0,75.0,144.0,220.0,0.0,87.62,12.38,carbon paper electrode,KHCO3,0.5,8.4,-1.2,1.0,H-cell,132.4024943997344,1.2203,0.8812000000000002,0.0,3.0,36.91550680931575,-0.15548658581514826,42.171461748745,2.8547273383738725,9.201148718600326,1.116256248275016,C3H7OH,0.0
2253,https://doi.org/10.1016/j.apsusc.2024.159978,SPNC,Cu8.08O5.54H2,Cu2O,Cu(OH)2,77.97,porrous spherical,3.6,75.0,144.0,220.0,75.0,144.0,220.0,0.0,87.62,12.38,carbon paper electrode,KHCO3,0.5,8.4,-1.15,1.0,H-cell,132.4024943997344,1.2203,0.8812000000000002,0.0,3.0,36.91550680931575,-0.15548658581514826,42.171461748745,2.8547273383738725,9.201148718600326,1.116256248275016,C3H7OH,0.0
2254,https://doi.org/10.1016/j.apsusc.2024.159978,SPNC,Cu8.08O5.54H2,Cu2O,Cu(OH)2,77.97,porrous spherical,3.6,75.0,144.0,220.0,75.0,144.0,220.0,0.0,87.62,12.38,carbon paper electrode,KHCO3,0.5,8.4,-1.1,1.0,H-cell,132.4024943997344,1.2203,0.8812000000000002,0.0,3.0,36.91550680931575,-0.15548658581514826,42.171461748745,2.8547273383738725,9.201148718600326,1.116256248275016,C3H7OH,0.0
2255,https://doi.org/10.1016/j.apsusc.2024.159978,SPNC,Cu8.08O5.54H2,Cu2O,Cu(OH)2,77.97,porrous spherical,3.6,75.0,144.0,220.0,75.0,144.0,220.0,0.0,87.62,12.38,carbon paper electrode,KHCO3,0.5,8.4,-1.05,1.0,H-cell,132.4024943997344,1.2203,0.8812000000000002,0.0,3.0,36.91550680931575,-0.15548658581514826,42.171461748745,2.8547273383738725,9.201148718600326,1.116256248275016,C3H7OH,0.0
2256,https://doi.org/10.1016/j.apsusc.2024.159978,SPNC,Cu8.08O5.54H2,Cu2O,Cu(OH)2,77.97,porrous spherical,3.6,75.0,144.0,220.0,75.0,144.0,220.0,0.0,87.62,12.38,carbon paper electrode,KHCO3,0.5,8.4,-1.0,1.0,H-cell,132.4024943997344,1.2203,0.8812000000000002,0.0,3.0,36.91550680931575,-0.15548658581514826,42.171461748745,2.8547273383738725,9.201148718600326,1.116256248275016,C3H7OH,0.0
2257,https://doi.org/10.1016/j.apsusc.2024.159978,SPNC,Cu8.08O5.54H2,Cu2O,Cu(OH)2,77.97,porrous spherical,3.6,75.0,144.0,220.0,75.0,144.0,220.0,0.0,87.62,12.38,carbon paper electrode,KHCO3,0.5,8.4,-0.9,1.0,H-cell,132.4024943997344,1.2203,0.8812000000000002,0.0,3.0,36.91550680931575,-0.15548658581514826,42.171461748745,2.8547273383738725,9.201148718600326,1.116256248275016,C3H7OH,0.0
2258,https://doi.org/10.1016/j.apsusc.2024.159978,SNC,Cu6.64O4.82H2,Cu2O,Cu(OH)2,73.82,sphere,0.0,275.0,300.4,375.0,275.0,300.4,375.0,0.0,84.94,15.06,carbon paper electrode,KHCO3,0.5,8.4,-1.6,1.0,H-cell,130.6220040155264,1.2618,1.0472000000000001,0.0,3.0,36.38063484540761,-0.16336325832187545,43.567601116634194,2.8290956535799716,9.384426284618526,1.0752052933183671,C3H7OH,0.0
2259,https://doi.org/10.1016/j.apsusc.2024.159978,SNC,Cu6.64O4.82H2,Cu2O,Cu(OH)2,73.82,sphere,0.0,275.0,300.4,375.0,275.0,300.4,375.0,0.0,84.94,15.06,carbon paper electrode,KHCO3,0.5,8.4,-1.5,1.0,H-cell,130.6220040155264,1.2618,1.0472000000000001,0.0,3.0,36.38063484540761,-0.16336325832187545,43.567601116634194,2.8290956535799716,9.384426284618526,1.0752052933183671,C3H7OH,0.0
2260,https://doi.org/10.1016/j.apsusc.2024.159978,SNC,Cu6.64O4.82H2,Cu2O,Cu(OH)2,73.82,sphere,0.0,275.0,300.4,375.0,275.0,300.4,375.0,0.0,84.94,15.06,carbon paper electrode,KHCO3,0.5,8.4,-1.4,1.0,H-cell,130.6220040155264,1.2618,1.0472000000000001,0.0,3.0,36.38063484540761,-0.16336325832187545,43.567601116634194,2.8290956535799716,9.384426284618526,1.0752052933183671,C3H7OH,0.0
2261,https://doi.org/10.1016/j.apsusc.2024.159978,SNC,Cu6.64O4.82H2,Cu2O,Cu(OH)2,73.82,sphere,0.0,275.0,300.4,375.0,275.0,300.4,375.0,0.0,84.94,15.06,carbon paper electrode,KHCO3,0.5,8.4,-1.3,1.0,H-cell,130.6220040155264,1.2618,1.0472000000000001,0.0,3.0,36.38063484540761,-0.16336325832187545,43.567601116634194,2.8290956535799716,9.384426284618526,1.0752052933183671,C3H7OH,0.0
2262,https://doi.org/10.1016/j.apsusc.2024.159978,SNC,Cu6.64O4.82H2,Cu2O,Cu(OH)2,73.82,sphere,0.0,275.0,300.4,375.0,275.0,300.4,375.0,0.0,84.94,15.06,carbon paper electrode,KHCO3,0.5,8.4,-1.25,1.0,H-cell,130.6220040155264,1.2618,1.0472000000000001,0.0,3.0,36.38063484540761,-0.16336325832187545,43.567601116634194,2.8290956535799716,9.384426284618526,1.0752052933183671,C3H7OH,0.0
2263,https://doi.org/10.1016/j.apsusc.2024.159978,SNC,Cu6.64O4.82H2,Cu2O,Cu(OH)2,73.82,sphere,0.0,275.0,300.4,375.0,275.0,300.4,375.0,0.0,84.94,15.06,carbon paper electrode,KHCO3,0.5,8.4,-1.2,1.0,H-cell,130.6220040155264,1.2618,1.0472000000000001,0.0,3.0,36.38063484540761,-0.16336325832187545,43.567601116634194,2.8290956535799716,9.384426284618526,1.0752052933183671,C3H7OH,0.0
2264,https://doi.org/10.1016/j.apsusc.2024.159978,SNC,Cu6.64O4.82H2,Cu2O,Cu(OH)2,73.82,sphere,0.0,275.0,300.4,375.0,275.0,300.4,375.0,0.0,84.94,15.06,carbon paper electrode,KHCO3,0.5,8.4,-1.15,1.0,H-cell,130.6220040155264,1.2618,1.0472000000000001,0.0,3.0,36.38063484540761,-0.16336325832187545,43.567601116634194,2.8290956535799716,9.384426284618526,1.0752052933183671,C3H7OH,0.0
2265,https://doi.org/10.1016/j.apsusc.2024.159978,SNC,Cu6.64O4.82H2,Cu2O,Cu(OH)2,73.82,sphere,0.0,275.0,300.4,375.0,275.0,300.4,375.0,0.0,84.94,15.06,carbon paper electrode,KHCO3,0.5,8.4,-1.1,1.0,H-cell,130.6220040155264,1.2618,1.0472000000000001,0.0,3.0,36.38063484540761,-0.16336325832187545,43.567601116634194,2.8290956535799716,9.384426284618526,1.0752052933183671,C3H7OH,0.0
2266,https://doi.org/10.1016/j.apsusc.2024.159978,SNC,Cu6.64O4.82H2,Cu2O,Cu(OH)2,73.82,sphere,0.0,275.0,300.4,375.0,275.0,300.4,375.0,0.0,84.94,15.06,carbon paper electrode,KHCO3,0.5,8.4,-1.05,1.0,H-cell,130.6220040155264,1.2618,1.0472000000000001,0.0,3.0,36.38063484540761,-0.16336325832187545,43.567601116634194,2.8290956535799716,9.384426284618526,1.0752052933183671,C3H7OH,0.0
2267,https://doi.org/10.1016/j.apsusc.2024.159978,SNC,Cu6.64O4.82H2,Cu2O,Cu(OH)2,73.82,sphere,0.0,275.0,300.4,375.0,275.0,300.4,375.0,0.0,84.94,15.06,carbon paper electrode,KHCO3,0.5,8.4,-1.0,1.0,H-cell,130.6220040155264,1.2618,1.0472000000000001,0.0,3.0,36.38063484540761,-0.16336325832187545,43.567601116634194,2.8290956535799716,9.384426284618526,1.0752052933183671,C3H7OH,0.0
2268,https://doi.org/10.1016/j.apsusc.2024.159978,SNC,Cu6.64O4.82H2,Cu2O,Cu(OH)2,73.82,sphere,0.0,275.0,300.4,375.0,275.0,300.4,375.0,0.0,84.94,15.06,carbon paper electrode,KHCO3,0.5,8.4,-0.95,1.0,H-cell,130.6220040155264,1.2618,1.0472000000000001,0.0,3.0,36.38063484540761,-0.16336325832187545,43.567601116634194,2.8290956535799716,9.384426284618526,1.0752052933183671,C3H7OH,0.0
2269,https://doi.org/10.1016/j.jcis.2024.05.179,Cu2O-M,Cu1O0.5,Cu2O,No,100.0,porrous spherical,18.63,700.0,700.0,700.0,700.0,700.0,700.0,0.0,100.0,0.0,glassy-carbon electrode,KHCO3,0.1,6.8,-1.3,1.0,H-cell,141.85410961999997,1.0,0.0,0.0,3.0,40.040471732759606,-0.12380000000000001,36.040575683266006,2.998961038961039,8.336839,1.4,C3H7OH,0.0
2270,https://doi.org/10.1016/j.jcis.2024.05.179,Cu2O-M,Cu1O0.5,Cu2O,No,100.0,porrous spherical,18.63,700.0,700.0,700.0,700.0,700.0,700.0,0.0,100.0,0.0,glassy-carbon electrode,KHCO3,0.1,6.8,-1.4,1.0,H-cell,141.85410961999997,1.0,0.0,0.0,3.0,40.040471732759606,-0.12380000000000001,36.040575683266006,2.998961038961039,8.336839,1.4,C3H7OH,0.0
2271,https://doi.org/10.1016/j.jcis.2024.05.179,Cu2O-M,Cu1O0.5,Cu2O,No,100.0,porrous spherical,18.63,700.0,700.0,700.0,700.0,700.0,700.0,0.0,100.0,0.0,glassy-carbon electrode,KHCO3,0.1,6.8,-1.5,1.0,H-cell,141.85410961999997,1.0,0.0,0.0,3.0,40.040471732759606,-0.12380000000000001,36.040575683266006,2.998961038961039,8.336839,1.4,C3H7OH,0.0
2272,https://doi.org/10.1016/j.jcis.2024.05.179,Cu2O-M,Cu1O0.5,Cu2O,No,100.0,porrous spherical,18.63,700.0,700.0,700.0,700.0,700.0,700.0,0.0,100.0,0.0,glassy-carbon electrode,KHCO3,0.1,6.8,-1.5,2.0,H-cell,141.85410961999997,1.0,0.0,0.0,3.0,40.040471732759606,-0.12380000000000001,36.040575683266006,2.998961038961039,8.336839,1.4,C3H7OH,0.0
2273,https://doi.org/10.1016/j.jcis.2024.05.179,Cu2O-M,Cu1O0.5,Cu2O,No,100.0,porrous spherical,18.63,700.0,700.0,700.0,700.0,700.0,700.0,0.0,100.0,0.0,glassy-carbon electrode,KHCO3,0.1,6.8,-1.5,4.0,H-cell,141.85410961999997,1.0,0.0,0.0,3.0,40.040471732759606,-0.12380000000000001,36.040575683266006,2.998961038961039,8.336839,1.4,C3H7OH,0.0
2274,https://doi.org/10.1016/j.jcis.2024.05.179,Cu2O-M,Cu1O0.5,Cu2O,No,100.0,porrous spherical,18.63,700.0,700.0,700.0,700.0,700.0,700.0,0.0,100.0,0.0,glassy-carbon electrode,KHCO3,0.1,6.8,-1.5,6.0,H-cell,141.85410961999997,1.0,0.0,0.0,3.0,40.040471732759606,-0.12380000000000001,36.040575683266006,2.998961038961039,8.336839,1.4,C3H7OH,0.0
2275,https://doi.org/10.1016/j.jcis.2024.05.179,Cu2O-M,Cu1O0.5,Cu2O,No,100.0,porrous spherical,18.63,700.0,700.0,700.0,700.0,700.0,700.0,0.0,100.0,0.0,glassy-carbon electrode,KHCO3,0.1,6.8,-1.5,8.0,H-cell,141.85410961999997,1.0,0.0,0.0,3.0,40.040471732759606,-0.12380000000000001,36.040575683266006,2.998961038961039,8.336839,1.4,C3H7OH,0.0
2276,https://doi.org/10.1016/j.jcis.2024.05.179,Cu2O-M,Cu1O0.5,Cu2O,No,100.0,porrous spherical,18.63,700.0,700.0,700.0,700.0,700.0,700.0,0.0,100.0,0.0,glassy-carbon electrode,KHCO3,0.1,6.8,-1.6,1.0,H-cell,141.85410961999997,1.0,0.0,0.0,3.0,40.040471732759606,-0.12380000000000001,36.040575683266006,2.998961038961039,8.336839,1.4,C3H7OH,0.0
2277,https://doi.org/10.1016/j.jcis.2024.05.179,Cu2O-M,Cu1O0.5,Cu2O,No,100.0,porrous spherical,18.63,700.0,700.0,700.0,700.0,700.0,700.0,0.0,100.0,0.0,glassy-carbon electrode,KHCO3,0.1,6.8,-1.7,1.0,H-cell,141.85410961999997,1.0,0.0,0.0,3.0,40.040471732759606,-0.12380000000000001,36.040575683266006,2.998961038961039,8.336839,1.4,C3H7OH,0.0
2278,https://doi.org/10.1016/j.jcis.2024.05.179,Cu2O-M,Cu1O0.5,Cu2O,No,100.0,porrous spherical,18.63,700.0,700.0,700.0,700.0,700.0,700.0,0.0,100.0,0.0,glassy-carbon electrode,KOH,1.0,14.0,-1.7,1.0,Flow cell,141.85410961999997,1.0,0.0,0.0,3.0,40.040471732759606,-0.12380000000000001,36.040575683266006,2.998961038961039,8.336839,1.4,C3H7OH,0.0
2279,https://doi.org/10.1016/j.jcis.2024.05.179,Cu2O-M,Cu1O0.5,Cu2O,No,100.0,porrous spherical,18.63,700.0,700.0,700.0,700.0,700.0,700.0,0.0,100.0,0.0,glassy-carbon electrode,KOH,1.0,14.0,-1.8,1.0,Flow cell,141.85410961999997,1.0,0.0,0.0,3.0,40.040471732759606,-0.12380000000000001,36.040575683266006,2.998961038961039,8.336839,1.4,C3H7OH,0.0
2280,https://doi.org/10.1016/j.jcis.2024.05.179,Cu2O-M,Cu1O0.5,Cu2O,No,100.0,porrous spherical,18.63,700.0,700.0,700.0,700.0,700.0,700.0,0.0,100.0,0.0,glassy-carbon electrode,KOH,1.0,14.0,-1.9,1.0,Flow cell,141.85410961999997,1.0,0.0,0.0,3.0,40.040471732759606,-0.12380000000000001,36.040575683266006,2.998961038961039,8.336839,1.4,C3H7OH,0.0
2281,https://doi.org/10.1016/j.jcis.2024.05.179,Cu2O-M,Cu1O0.5,Cu2O,No,100.0,porrous spherical,18.63,700.0,700.0,700.0,700.0,700.0,700.0,0.0,100.0,0.0,glassy-carbon electrode,KOH,1.0,14.0,-1.9,2.0,Flow cell,141.85410961999997,1.0,0.0,0.0,3.0,40.040471732759606,-0.12380000000000001,36.040575683266006,2.998961038961039,8.336839,1.4,C3H7OH,0.0
2282,https://doi.org/10.1016/j.jcis.2024.05.179,Cu2O-M,Cu1O0.5,Cu2O,No,100.0,porrous spherical,18.63,700.0,700.0,700.0,700.0,700.0,700.0,0.0,100.0,0.0,glassy-carbon electrode,KOH,1.0,14.0,-1.9,3.0,Flow cell,141.85410961999997,1.0,0.0,0.0,3.0,40.040471732759606,-0.12380000000000001,36.040575683266006,2.998961038961039,8.336839,1.4,C3H7OH,0.0
2283,https://doi.org/10.1016/j.jcis.2024.05.179,Cu2O-M,Cu1O0.5,Cu2O,No,100.0,porrous spherical,18.63,700.0,700.0,700.0,700.0,700.0,700.0,0.0,100.0,0.0,glassy-carbon electrode,KOH,1.0,14.0,-1.9,4.0,Flow cell,141.85410961999997,1.0,0.0,0.0,3.0,40.040471732759606,-0.12380000000000001,36.040575683266006,2.998961038961039,8.336839,1.4,C3H7OH,0.0
2284,https://doi.org/10.1016/j.jcis.2024.05.179,Cu2O-M,Cu1O0.5,Cu2O,No,100.0,porrous spherical,18.63,700.0,700.0,700.0,700.0,700.0,700.0,0.0,100.0,0.0,glassy-carbon electrode,KOH,1.0,14.0,-1.9,5.0,Flow cell,141.85410961999997,1.0,0.0,0.0,3.0,40.040471732759606,-0.12380000000000001,36.040575683266006,2.998961038961039,8.336839,1.4,C3H7OH,0.0
2285,https://doi.org/10.1016/j.jcis.2024.05.179,Cu2O-M,Cu1O0.5,Cu2O,No,100.0,porrous spherical,18.63,700.0,700.0,700.0,700.0,700.0,700.0,0.0,100.0,0.0,glassy-carbon electrode,KOH,1.0,14.0,-2.0,1.0,Flow cell,141.85410961999997,1.0,0.0,0.0,3.0,40.040471732759606,-0.12380000000000001,36.040575683266006,2.998961038961039,8.336839,1.4,C3H7OH,0.0
2286,https://doi.org/10.1016/j.jcis.2024.05.179,Cu2O-M,Cu1O0.5,Cu2O,No,100.0,porrous spherical,18.63,700.0,700.0,700.0,700.0,700.0,700.0,0.0,100.0,0.0,glassy-carbon electrode,KOH,1.0,14.0,-2.1,1.0,Flow cell,141.85410961999997,1.0,0.0,0.0,3.0,40.040471732759606,-0.12380000000000001,36.040575683266006,2.998961038961039,8.336839,1.4,C3H7OH,0.0
2287,https://doi.org/10.1016/j.jcis.2024.05.179,Cu2O-B,Cu1O0.6126,Cu2O,CuO,63.13, irregular solid blocks,6.6,350.0,350.0,350.0,350.0,350.0,350.0,0.0,77.4,22.6,glassy-carbon electrode,KHCO3,0.1,6.8,-1.3,1.0,H-cell,118.65196702174998,1.0,0.0,0.3687,2.6313,29.76556730386132,-0.12286634743816056,5.666545069140351,2.1511901084899723,8.03926480469429,1.4676398516635436,C3H7OH,0.0
2288,https://doi.org/10.1016/j.jcis.2024.05.179,Cu2O-B,Cu1O0.6126,Cu2O,CuO,63.13, irregular solid blocks,6.6,350.0,350.0,350.0,350.0,350.0,350.0,0.0,77.4,22.6,glassy-carbon electrode,KHCO3,0.1,6.8,-1.4,1.0,H-cell,118.65196702174998,1.0,0.0,0.3687,2.6313,29.76556730386132,-0.12286634743816056,5.666545069140351,2.1511901084899723,8.03926480469429,1.4676398516635436,C3H7OH,0.0
2289,https://doi.org/10.1016/j.jcis.2024.05.179,Cu2O-B,Cu1O0.6126,Cu2O,CuO,63.13, irregular solid blocks,6.6,350.0,350.0,350.0,350.0,350.0,350.0,0.0,77.4,22.6,glassy-carbon electrode,KHCO3,0.1,6.8,-1.5,1.0,H-cell,118.65196702174998,1.0,0.0,0.3687,2.6313,29.76556730386132,-0.12286634743816056,5.666545069140351,2.1511901084899723,8.03926480469429,1.4676398516635436,C3H7OH,0.0
2290,https://doi.org/10.1016/j.jcis.2024.05.179,Cu2O-B,Cu1O0.6126,Cu2O,CuO,63.13, irregular solid blocks,6.6,350.0,350.0,350.0,350.0,350.0,350.0,0.0,77.4,22.6,glassy-carbon electrode,KHCO3,0.1,6.8,-1.6,1.0,H-cell,118.65196702174998,1.0,0.0,0.3687,2.6313,29.76556730386132,-0.12286634743816056,5.666545069140351,2.1511901084899723,8.03926480469429,1.4676398516635436,C3H7OH,0.0
2291,https://doi.org/10.1016/j.jcis.2024.05.179,Cu2O-B,Cu1O0.6126,Cu2O,CuO,63.13, irregular solid blocks,6.6,350.0,350.0,350.0,350.0,350.0,350.0,0.0,77.4,22.6,glassy-carbon electrode,KHCO3,0.1,6.8,-1.7,1.0,H-cell,118.65196702174998,1.0,0.0,0.3687,2.6313,29.76556730386132,-0.12286634743816056,5.666545069140351,2.1511901084899723,8.03926480469429,1.4676398516635436,C3H7OH,0.0
2292,https://doi.org/10.1016/j.jcis.2024.05.179,Cu2O-B,Cu1O0.6126,Cu2O,CuO,63.13, irregular solid blocks,6.6,350.0,350.0,350.0,350.0,350.0,350.0,0.0,77.4,22.6,glassy-carbon electrode,KOH,1.0,14.0,-1.7,1.0,Flow cell,118.65196702174998,1.0,0.0,0.3687,2.6313,29.76556730386132,-0.12286634743816056,5.666545069140351,2.1511901084899723,8.03926480469429,1.4676398516635436,C3H7OH,0.0
2293,https://doi.org/10.1016/j.jcis.2024.05.179,Cu2O-B,Cu1O0.6126,Cu2O,CuO,63.13, irregular solid blocks,6.6,350.0,350.0,350.0,350.0,350.0,350.0,0.0,77.4,22.6,glassy-carbon electrode,KOH,1.0,14.0,-1.8,1.0,Flow cell,118.65196702174998,1.0,0.0,0.3687,2.6313,29.76556730386132,-0.12286634743816056,5.666545069140351,2.1511901084899723,8.03926480469429,1.4676398516635436,C3H7OH,0.0
2294,https://doi.org/10.1016/j.jcis.2024.05.179,Cu2O-B,Cu1O0.6126,Cu2O,CuO,63.13, irregular solid blocks,6.6,350.0,350.0,350.0,350.0,350.0,350.0,0.0,77.4,22.6,glassy-carbon electrode,KOH,1.0,14.0,-1.9,1.0,Flow cell,118.65196702174998,1.0,0.0,0.3687,2.6313,29.76556730386132,-0.12286634743816056,5.666545069140351,2.1511901084899723,8.03926480469429,1.4676398516635436,C3H7OH,0.0
2295,https://doi.org/10.1016/j.jcis.2024.05.179,Cu2O-B,Cu1O0.6126,Cu2O,CuO,63.13, irregular solid blocks,6.6,350.0,350.0,350.0,350.0,350.0,350.0,0.0,77.4,22.6,glassy-carbon electrode,KOH,1.0,14.0,-2.0,1.0,Flow cell,118.65196702174998,1.0,0.0,0.3687,2.6313,29.76556730386132,-0.12286634743816056,5.666545069140351,2.1511901084899723,8.03926480469429,1.4676398516635436,C3H7OH,0.0
2296,https://doi.org/10.1016/j.jcis.2024.05.179,Cu2O-B,Cu1O0.6126,Cu2O,CuO,63.13, irregular solid blocks,6.6,350.0,350.0,350.0,350.0,350.0,350.0,0.0,77.4,22.6,glassy-carbon electrode,KOH,1.0,14.0,-2.1,1.0,Flow cell,118.65196702174998,1.0,0.0,0.3687,2.6313,29.76556730386132,-0.12286634743816056,5.666545069140351,2.1511901084899723,8.03926480469429,1.4676398516635436,C3H7OH,0.0
2297,https://doi.org/10.1021/acscatal.2c03143,D-Cu2O2M,Cu,Cu,No,100.0,dendritic,0.0,30.0,30.0,30.0,0.0,0.0,0.0,100.0,0.0,0.0,gasdiffusion electrode,KOH,1.0,14.0,-2.61,1.0,Flow cell,62.9295975,0.0,0.0,0.0,1.0,17.964098032124472,-0.0025,1.5194805194805197,4.21948051948052,7.72638,1.35,C3H7OH,2.54
2298,https://doi.org/10.1021/acscatal.2c03143,D-Cu2O2M,Cu,Cu,No,100.0,dendritic,0.0,30.0,30.0,30.0,0.0,0.0,0.0,100.0,0.0,0.0,gasdiffusion electrode,KOH,1.0,14.0,-3.68,1.0,Flow cell,62.9295975,0.0,0.0,0.0,1.0,17.964098032124472,-0.0025,1.5194805194805197,4.21948051948052,7.72638,1.35,C3H7OH,4.08
2299,https://doi.org/10.1021/acscatal.2c03143,D-Cu2O2M,Cu,Cu,No,100.0,dendritic,0.0,30.0,30.0,30.0,0.0,0.0,0.0,100.0,0.0,0.0,gasdiffusion electrode,KOH,1.0,14.0,-4.2,1.0,Flow cell,62.9295975,0.0,0.0,0.0,1.0,17.964098032124472,-0.0025,1.5194805194805197,4.21948051948052,7.72638,1.35,C3H7OH,1.27
2300,https://doi.org/10.1021/acscatal.2c03143,D-Cu2O2M500,CuO,CuO,No,100.0,dendritic,0.0,60.0,60.0,60.0,0.0,0.0,0.0,0.0,0.0,100.0,gasdiffusion electrode,KOH,1.0,14.0,-2.61,1.0,Flow cell,78.92451212,1.0,0.0,1.0,2.0,20.67942235663529,-0.1213,2.31948051948052,1.449561820293528,7.576234,1.6,C3H7OH,3.52
2301,https://doi.org/10.1021/acscatal.2c03143,D-Cu2O2M500,CuO,CuO,No,100.0,dendritic,0.0,60.0,60.0,60.0,0.0,0.0,0.0,0.0,0.0,100.0,gasdiffusion electrode,KOH,1.0,14.0,-3.68,1.0,Flow cell,78.92451212,1.0,0.0,1.0,2.0,20.67942235663529,-0.1213,2.31948051948052,1.449561820293528,7.576234,1.6,C3H7OH,2.82
2302,https://doi.org/10.1021/acscatal.2c03143,D-Cu2O2M500,CuO,CuO,No,100.0,dendritic,0.0,60.0,60.0,60.0,0.0,0.0,0.0,0.0,0.0,100.0,gasdiffusion electrode,KOH,1.0,14.0,-4.2,1.0,Flow cell,78.92451212,1.0,0.0,1.0,2.0,20.67942235663529,-0.1213,2.31948051948052,1.449561820293528,7.576234,1.6,C3H7OH,0.0
2303,https://doi.org/10.1016/S1872-2067(21)63981-5,NW‐D Cu,Cu1O0.025,Cu2O,Cu,2.56,nanowire,0.0,50.0,125.0,200.0,0.0,0.0,0.0,95.0,5.0,0.0,glassy-carbon electrode,KHCO3,0.1,6.8,-1.2,1.0,H-cell,64.950065010272,0.0256,0.0,0.0,1.0512000000000001,18.221284134777544,-0.0025643209578679166,1.5576758162006306,4.17597228456039,7.740890620451001,1.351235415236788,C3H7OH,5.96
2304,https://doi.org/10.1016/S1872-2067(21)63981-5,NW‐D Cu,Cu1O0.025,Cu2O,Cu,2.56,nanowire,0.0,50.0,125.0,200.0,0.0,0.0,0.0,95.0,5.0,0.0,glassy-carbon electrode,KHCO3,0.1,6.8,-1.3,1.0,H-cell,64.950065010272,0.0256,0.0,0.0,1.0512000000000001,18.221284134777544,-0.0025643209578679166,1.5576758162006306,4.17597228456039,7.740890620451001,1.351235415236788,C3H7OH,7.21
2305,https://doi.org/10.1016/S1872-2067(21)63981-5,NW‐D Cu,Cu1O0.025,Cu2O,Cu,2.56,nanowire,0.0,50.0,125.0,200.0,0.0,0.0,0.0,95.0,5.0,0.0,glassy-carbon electrode,KHCO3,0.1,6.8,-1.4,1.0,H-cell,64.950065010272,0.0256,0.0,0.0,1.0512000000000001,18.221284134777544,-0.0025643209578679166,1.5576758162006306,4.17597228456039,7.740890620451001,1.351235415236788,C3H7OH,7.52
2306,https://doi.org/10.1016/S1872-2067(21)63981-5,NW‐D Cu,Cu1O0.025,Cu2O,Cu,2.56,nanowire,0.0,50.0,125.0,200.0,0.0,0.0,0.0,95.0,5.0,0.0,glassy-carbon electrode,KHCO3,0.1,6.8,-1.5,1.0,H-cell,64.950065010272,0.0256,0.0,0.0,1.0512000000000001,18.221284134777544,-0.0025643209578679166,1.5576758162006306,4.17597228456039,7.740890620451001,1.351235415236788,C3H7OH,8.46
2307,https://doi.org/10.1016/S1872-2067(21)63981-5,NW‐D Cu,Cu1O0.025,Cu2O,Cu,2.56,nanowire,0.0,50.0,125.0,200.0,0.0,0.0,0.0,95.0,5.0,0.0,glassy-carbon electrode,KHCO3,0.1,6.8,-1.6,1.0,H-cell,64.950065010272,0.0256,0.0,0.0,1.0512000000000001,18.221284134777544,-0.0025643209578679166,1.5576758162006306,4.17597228456039,7.740890620451001,1.351235415236788,C3H7OH,7.21
2308,https://doi.org/10.1016/S1872-2067(21)63981-5,NS‐D Cu,Cu1O0.025,Cu2O,Cu,2.56,sphere,0.0,225.04,243.32,261.61,0.0,0.0,0.0,95.0,5.0,0.0,glassy-carbon electrode,KHCO3,0.1,6.8,-1.2,1.0,H-cell,64.950065010272,0.0256,0.0,0.0,1.0512000000000001,18.221284134777544,-0.0025643209578679166,1.5576758162006306,4.17597228456039,7.740890620451001,1.351235415236788,C3H7OH,6.92
2309,https://doi.org/10.1016/S1872-2067(21)63981-5,NS‐D Cu,Cu1O0.025,Cu2O,Cu,2.56,sphere,0.0,225.04,243.32,261.61,0.0,0.0,0.0,95.0,5.0,0.0,glassy-carbon electrode,KHCO3,0.1,6.8,-1.3,1.0,H-cell,64.950065010272,0.0256,0.0,0.0,1.0512000000000001,18.221284134777544,-0.0025643209578679166,1.5576758162006306,4.17597228456039,7.740890620451001,1.351235415236788,C3H7OH,6.92
2310,https://doi.org/10.1016/S1872-2067(21)63981-5,NS‐D Cu,Cu1O0.025,Cu2O,Cu,2.56,sphere,0.0,225.04,243.32,261.61,0.0,0.0,0.0,95.0,5.0,0.0,glassy-carbon electrode,KHCO3,0.1,6.8,-1.4,1.0,H-cell,64.950065010272,0.0256,0.0,0.0,1.0512000000000001,18.221284134777544,-0.0025643209578679166,1.5576758162006306,4.17597228456039,7.740890620451001,1.351235415236788,C3H7OH,6.92
2311,https://doi.org/10.1016/S1872-2067(21)63981-5,NS‐D Cu,Cu1O0.025,Cu2O,Cu,2.56,sphere,0.0,225.04,243.32,261.61,0.0,0.0,0.0,95.0,5.0,0.0,glassy-carbon electrode,KHCO3,0.1,6.8,-1.5,1.0,H-cell,64.950065010272,0.0256,0.0,0.0,1.0512000000000001,18.221284134777544,-0.0025643209578679166,1.5576758162006306,4.17597228456039,7.740890620451001,1.351235415236788,C3H7OH,7.55
2312,https://doi.org/10.1016/S1872-2067(21)63981-5,NS‐D Cu,Cu1O0.025,Cu2O,Cu,2.56,sphere,0.0,225.04,243.32,261.61,0.0,0.0,0.0,95.0,5.0,0.0,glassy-carbon electrode,KHCO3,0.1,6.8,-1.6,1.0,H-cell,64.950065010272,0.0256,0.0,0.0,1.0512000000000001,18.221284134777544,-0.0025643209578679166,1.5576758162006306,4.17597228456039,7.740890620451001,1.351235415236788,C3H7OH,6.92
2313,https://doi.org/10.1016/j.jes.2024.03.012,6C2W-Cu2O,Cu1O0.0309N0.176,Cu,N,98.27, irregular solid blocks,0.0,680.0,680.0,680.0,680.0,680.0,680.0,93.82,6.18,0.0,glassy-carbon electrode,KHCO3,0.5,8.4,-1.0,1.0,H-cell,62.32542182365,0.034600000000000186,0.0,0.034600000000000186,1.0173,17.815655863796774,-0.0025477292062553044,1.5176411672562422,4.369166996847799,7.748162333381948,1.3500000000000003,C3H7OH,0.0
2314,https://doi.org/10.1016/j.jes.2024.03.012,4C2W-Cu2O,Cu1O0.181N0.222,Cu,N,81.83,cubic,0.0,680.0,680.0,680.0,680.0,680.0,680.0,63.81,36.19,0.0,glassy-carbon electrode,KHCO3,0.5,8.4,-1.0,1.0,H-cell,56.58400672585,0.36339999999999995,0.0,0.36339999999999995,1.1817,16.51853869356447,-0.003112399991447092,1.500381705992339,6.591148107428284,7.961455286501881,1.35,C3H7OH,4.67
2315,https://doi.org/10.1016/j.jes.2024.03.012,3C3W-Cu2O,Cu1O0.288N0.226,Cu2O,N,81.57,cubic,0.0,680.0,680.0,680.0,680.0,680.0,680.0,42.27,57.73,0.0,glassy-carbon electrode,KHCO3,0.5,8.4,-1.0,1.0,H-cell,120.87193029343398,1.1843,0.0,0.36860000000000004,2.8156999999999996,28.11167906924228,-2.0915676472631284,6.560751804417628,4.363478883801059,8.487526254808593,1.390508492034005,C3H7OH,7.97
2316,https://doi.org/10.1016/j.jes.2024.03.012,3C2W-Cu2O,Cu1O0.3499N0.501,Cu2O,N,66.62,cubic,0.0,680.0,680.0,680.0,680.0,680.0,680.0,30.02,69.98,0.0,glassy-carbon electrode,KHCO3,0.5,8.4,-1.0,1.0,H-cell,103.85166003124398,1.3338,0.0,0.6676,2.6662,22.640314867687394,0.1758588324483107,3.9439152546684864,6.916092174490562,8.613821450247016,1.382903218725534,C3H7OH,3.71
2317,https://doi.org/10.1016/j.jes.2024.03.012,3C1W-Cu2O,Cu1O0.431N0.58,Cu2O,N,63.78,cubic,0.0,680.0,680.0,680.0,680.0,680.0,680.0,13.83,86.17,0.0,glassy-carbon electrode,KHCO3,0.5,8.4,-1.0,1.0,H-cell,100.61837792123599,1.3622,0.0,0.7243999999999999,2.6378000000000004,21.833078065292995,0.1458273122120993,3.666130708837126,7.7807645142889985,8.638239337198238,1.381467864426106,C3H7OH,4.12
2318,https://doi.org/10.1016/j.matre.2023.100195,o-Cu2O/Ag,Cu1O0.525Ag0.1,Cu2O,Ag,83.33,octahedron,0.0,475.0,590.0,875.0,475.0,590.0,875.0,0.0,95.0,5.0,glassy-carbon electrode,KHCO3,0.5,7.2,-0.9,1.0,H-cell,136.02810921624598,0.8332999999999999,0.0,0.0,2.6666,35.639599583152496,-0.013621933469508653,8.409618325711683,2.811965358182571,9.571319603325234,1.2709330923638624,C3H7OH,0.0
2319,https://doi.org/10.1016/j.matre.2023.100195,o-Cu2O/Ag,Cu1O0.525Ag0.1,Cu2O,Ag,83.33,octahedron,0.0,475.0,590.0,875.0,475.0,590.0,875.0,0.0,95.0,5.0,glassy-carbon electrode,KHCO3,0.5,7.2,-1.0,1.0,H-cell,136.02810921624598,0.8332999999999999,0.0,0.0,2.6666,35.639599583152496,-0.013621933469508653,8.409618325711683,2.811965358182571,9.571319603325234,1.2709330923638624,C3H7OH,0.0
2320,https://doi.org/10.1016/j.matre.2023.100195,o-Cu2O/Ag,Cu1O0.525Ag0.1,Cu2O,Ag,83.33,octahedron,0.0,475.0,590.0,875.0,475.0,590.0,875.0,0.0,95.0,5.0,glassy-carbon electrode,KHCO3,0.5,7.2,-1.1,1.0,H-cell,136.02810921624598,0.8332999999999999,0.0,0.0,2.6666,35.639599583152496,-0.013621933469508653,8.409618325711683,2.811965358182571,9.571319603325234,1.2709330923638624,C3H7OH,0.0
2321,https://doi.org/10.1016/j.matre.2023.100195,o-Cu2O/Ag,Cu1O0.525Ag0.1,Cu2O,Ag,83.33,octahedron,0.0,475.0,590.0,875.0,475.0,590.0,875.0,0.0,95.0,5.0,glassy-carbon electrode,KHCO3,0.5,7.2,-1.2,1.0,H-cell,136.02810921624598,0.8332999999999999,0.0,0.0,2.6666,35.639599583152496,-0.013621933469508653,8.409618325711683,2.811965358182571,9.571319603325234,1.2709330923638624,C3H7OH,0.0
2322,https://doi.org/10.1016/j.matre.2023.100195,o-Cu2O/Ag,Cu1O0.525Ag0.1,Cu2O,Ag,83.33,octahedron,0.0,475.0,590.0,875.0,475.0,590.0,875.0,0.0,95.0,5.0,glassy-carbon electrode,KHCO3,0.5,7.2,-1.3,1.0,H-cell,136.02810921624598,0.8332999999999999,0.0,0.0,2.6666,35.639599583152496,-0.013621933469508653,8.409618325711683,2.811965358182571,9.571319603325234,1.2709330923638624,C3H7OH,0.0
2323,https://doi.org/10.1016/j.matre.2023.100195,o-Cu2O/Ag,Cu1O0.525Ag0.1,Cu2O,Ag,83.33,octahedron,0.0,475.0,590.0,875.0,475.0,590.0,875.0,0.0,95.0,5.0,glassy-carbon electrode,KHCO3,0.5,7.2,-1.2,2.0,H-cell,136.02810921624598,0.8332999999999999,0.0,0.0,2.6666,35.639599583152496,-0.013621933469508653,8.409618325711683,2.811965358182571,9.571319603325234,1.2709330923638624,C3H7OH,0.0
2324,https://doi.org/10.1016/j.matre.2023.100195,o-Cu2O/Ag,Cu1O0.525Ag0.1,Cu2O,Ag,83.33,octahedron,0.0,475.0,590.0,875.0,475.0,590.0,875.0,0.0,95.0,5.0,glassy-carbon electrode,KHCO3,0.5,7.2,-1.2,4.0,H-cell,136.02810921624598,0.8332999999999999,0.0,0.0,2.6666,35.639599583152496,-0.013621933469508653,8.409618325711683,2.811965358182571,9.571319603325234,1.2709330923638624,C3H7OH,0.0
2325,https://doi.org/10.1016/j.matre.2023.100195,o-Cu2O/Ag,Cu1O0.525Ag0.1,Cu2O,Ag,83.33,octahedron,0.0,475.0,590.0,875.0,475.0,590.0,875.0,0.0,95.0,5.0,glassy-carbon electrode,KHCO3,0.5,7.2,-1.2,6.0,H-cell,136.02810921624598,0.8332999999999999,0.0,0.0,2.6666,35.639599583152496,-0.013621933469508653,8.409618325711683,2.811965358182571,9.571319603325234,1.2709330923638624,C3H7OH,0.0
2326,https://doi.org/10.1016/j.matre.2023.100195,o-Cu2O/Ag,Cu1O0.525Ag0.1,Cu2O,Ag,83.33,octahedron,0.0,475.0,590.0,875.0,475.0,590.0,875.0,0.0,95.0,5.0,glassy-carbon electrode,KHCO3,0.5,7.2,-1.2,8.0,H-cell,136.02810921624598,0.8332999999999999,0.0,0.0,2.6666,35.639599583152496,-0.013621933469508653,8.409618325711683,2.811965358182571,9.571319603325234,1.2709330923638624,C3H7OH,0.0
2327,https://doi.org/10.1016/j.matre.2023.100195,o-Cu2O/Ag,Cu1O0.525Ag0.1,Cu2O,Ag,83.33,octahedron,0.0,475.0,590.0,875.0,475.0,590.0,875.0,0.0,95.0,5.0,glassy-carbon electrode,KHCO3,0.5,7.2,-1.2,10.0,H-cell,136.02810921624598,0.8332999999999999,0.0,0.0,2.6666,35.639599583152496,-0.013621933469508653,8.409618325711683,2.811965358182571,9.571319603325234,1.2709330923638624,C3H7OH,0.0
2328,https://doi.org/10.1016/j.matre.2023.100195,o-Cu2O/Ag,Cu1O0.525Ag0.1,Cu2O,Ag,83.33,octahedron,0.0,475.0,590.0,875.0,475.0,590.0,875.0,0.0,95.0,5.0,glassy-carbon electrode,KHCO3,0.5,7.2,-1.2,12.0,H-cell,136.02810921624598,0.8332999999999999,0.0,0.0,2.6666,35.639599583152496,-0.013621933469508653,8.409618325711683,2.811965358182571,9.571319603325234,1.2709330923638624,C3H7OH,0.0
2329,https://doi.org/10.1016/j.matre.2023.100195,o-Cu2O/Ag,Cu1O0.525Ag0.1,Cu2O,Ag,83.33,octahedron,0.0,475.0,590.0,875.0,475.0,590.0,875.0,0.0,95.0,5.0,glassy-carbon electrode,KHCO3,0.5,7.2,-1.2,14.0,H-cell,136.02810921624598,0.8332999999999999,0.0,0.0,2.6666,35.639599583152496,-0.013621933469508653,8.409618325711683,2.811965358182571,9.571319603325234,1.2709330923638624,C3H7OH,0.0
2330,https://doi.org/10.1016/j.matre.2023.100195,o-Cu2O/Ag,Cu1O0.525Ag0.1,Cu2O,Ag,83.33,octahedron,0.0,475.0,590.0,875.0,475.0,590.0,875.0,0.0,95.0,5.0,glassy-carbon electrode,KHCO3,0.5,7.2,-1.2,16.0,H-cell,136.02810921624598,0.8332999999999999,0.0,0.0,2.6666,35.639599583152496,-0.013621933469508653,8.409618325711683,2.811965358182571,9.571319603325234,1.2709330923638624,C3H7OH,0.0
2331,https://doi.org/10.1016/j.matre.2023.100195,d-Cu2O/Ag,Cu1O0.525Ag0.1,Cu2O,Ag,83.33,dodecahedron,0.0,275.0,350.0,475.0,275.0,350.0,475.0,0.0,95.0,5.0,glassy-carbon electrode,KHCO3,0.5,7.2,-0.9,1.0,H-cell,136.02810921624598,0.8332999999999999,0.0,0.0,2.6666,35.639599583152496,-0.013621933469508653,8.409618325711683,2.811965358182571,9.571319603325234,1.2709330923638624,C3H7OH,0.0
2332,https://doi.org/10.1016/j.matre.2023.100195,d-Cu2O/Ag,Cu1O0.525Ag0.1,Cu2O,Ag,83.33,dodecahedron,0.0,275.0,350.0,475.0,275.0,350.0,475.0,0.0,95.0,5.0,glassy-carbon electrode,KHCO3,0.5,7.2,-1.0,1.0,H-cell,136.02810921624598,0.8332999999999999,0.0,0.0,2.6666,35.639599583152496,-0.013621933469508653,8.409618325711683,2.811965358182571,9.571319603325234,1.2709330923638624,C3H7OH,0.0
2333,https://doi.org/10.1016/j.matre.2023.100195,d-Cu2O/Ag,Cu1O0.525Ag0.1,Cu2O,Ag,83.33,dodecahedron,0.0,275.0,350.0,475.0,275.0,350.0,475.0,0.0,95.0,5.0,glassy-carbon electrode,KHCO3,0.5,7.2,-1.1,1.0,H-cell,136.02810921624598,0.8332999999999999,0.0,0.0,2.6666,35.639599583152496,-0.013621933469508653,8.409618325711683,2.811965358182571,9.571319603325234,1.2709330923638624,C3H7OH,0.0
2334,https://doi.org/10.1016/j.matre.2023.100195,d-Cu2O/Ag,Cu1O0.525Ag0.1,Cu2O,Ag,83.33,dodecahedron,0.0,275.0,350.0,475.0,275.0,350.0,475.0,0.0,95.0,5.0,glassy-carbon electrode,KHCO3,0.5,7.2,-1.2,1.0,H-cell,136.02810921624598,0.8332999999999999,0.0,0.0,2.6666,35.639599583152496,-0.013621933469508653,8.409618325711683,2.811965358182571,9.571319603325234,1.2709330923638624,C3H7OH,0.0
2335,https://doi.org/10.1016/j.matre.2023.100195,d-Cu2O/Ag,Cu1O0.525Ag0.1,Cu2O,Ag,83.33,dodecahedron,0.0,275.0,350.0,475.0,275.0,350.0,475.0,0.0,95.0,5.0,glassy-carbon electrode,KHCO3,0.5,7.2,-1.3,1.0,H-cell,136.02810921624598,0.8332999999999999,0.0,0.0,2.6666,35.639599583152496,-0.013621933469508653,8.409618325711683,2.811965358182571,9.571319603325234,1.2709330923638624,C3H7OH,0.0
2336,https://doi.org/10.1016/j.matre.2023.100195,c-Cu2O/Ag,Cu1O0.525Ag0.1,Cu2O,Ag,83.33,cubic,0.0,225.0,400.0,625.0,225.0,400.0,625.0,0.0,95.0,5.0,glassy-carbon electrode,KHCO3,0.5,7.2,-0.9,1.0,H-cell,136.02810921624598,0.8332999999999999,0.0,0.0,2.6666,35.639599583152496,-0.013621933469508653,8.409618325711683,2.811965358182571,9.571319603325234,1.2709330923638624,C3H7OH,0.0
2337,https://doi.org/10.1016/j.matre.2023.100195,c-Cu2O/Ag,Cu1O0.525Ag0.1,Cu2O,Ag,83.33,cubic,0.0,225.0,400.0,625.0,225.0,400.0,625.0,0.0,95.0,5.0,glassy-carbon electrode,KHCO3,0.5,7.2,-1.0,1.0,H-cell,136.02810921624598,0.8332999999999999,0.0,0.0,2.6666,35.639599583152496,-0.013621933469508653,8.409618325711683,2.811965358182571,9.571319603325234,1.2709330923638624,C3H7OH,0.0
2338,https://doi.org/10.1016/j.matre.2023.100195,c-Cu2O/Ag,Cu1O0.525Ag0.1,Cu2O,Ag,83.33,cubic,0.0,225.0,400.0,625.0,225.0,400.0,625.0,0.0,95.0,5.0,glassy-carbon electrode,KHCO3,0.5,7.2,-1.1,1.0,H-cell,136.02810921624598,0.8332999999999999,0.0,0.0,2.6666,35.639599583152496,-0.013621933469508653,8.409618325711683,2.811965358182571,9.571319603325234,1.2709330923638624,C3H7OH,0.0
2339,https://doi.org/10.1016/j.matre.2023.100195,c-Cu2O/Ag,Cu1O0.525Ag0.1,Cu2O,Ag,83.33,cubic,0.0,225.0,400.0,625.0,225.0,400.0,625.0,0.0,95.0,5.0,glassy-carbon electrode,KHCO3,0.5,7.2,-1.2,1.0,H-cell,136.02810921624598,0.8332999999999999,0.0,0.0,2.6666,35.639599583152496,-0.013621933469508653,8.409618325711683,2.811965358182571,9.571319603325234,1.2709330923638624,C3H7OH,0.0
2340,https://doi.org/10.1016/j.matre.2023.100195,c-Cu2O/Ag,Cu1O0.525Ag0.1,Cu2O,Ag,83.33,cubic,0.0,225.0,400.0,625.0,225.0,400.0,625.0,0.0,95.0,5.0,glassy-carbon electrode,KHCO3,0.5,7.2,-1.3,1.0,H-cell,136.02810921624598,0.8332999999999999,0.0,0.0,2.6666,35.639599583152496,-0.013621933469508653,8.409618325711683,2.811965358182571,9.571319603325234,1.2709330923638624,C3H7OH,0.0
2341,https://doi.org/10.1016/j.cej.2022.139358, c-Cu2O,Cu2O,Cu2O,No,100.0,cubic,0.0,1000.0,1000.0,1000.0,1000.0,1000.0,1000.0,0.0,100.0,0.0,carbon paper electrode,KHCO3,0.5,7.2,-0.9,1.0,H-cell,141.85410961999997,1.0,0.0,0.0,3.0,40.040471732759606,-0.12380000000000001,36.040575683266006,2.998961038961039,8.336839,1.4,C3H7OH,0.0
2342,https://doi.org/10.1016/j.cej.2022.139358, c-Cu2O,Cu2O,Cu2O,No,100.0,cubic,0.0,1000.0,1000.0,1000.0,1000.0,1000.0,1000.0,0.0,100.0,0.0,carbon paper electrode,KHCO3,0.5,7.2,-1.0,1.0,H-cell,141.85410961999997,1.0,0.0,0.0,3.0,40.040471732759606,-0.12380000000000001,36.040575683266006,2.998961038961039,8.336839,1.4,C3H7OH,0.0
2343,https://doi.org/10.1016/j.cej.2022.139358, c-Cu2O,Cu2O,Cu2O,No,100.0,cubic,0.0,1000.0,1000.0,1000.0,1000.0,1000.0,1000.0,0.0,100.0,0.0,carbon paper electrode,KHCO3,0.5,7.2,-1.1,1.0,H-cell,141.85410961999997,1.0,0.0,0.0,3.0,40.040471732759606,-0.12380000000000001,36.040575683266006,2.998961038961039,8.336839,1.4,C3H7OH,0.0
2344,https://doi.org/10.1016/j.cej.2022.139358, c-Cu2O,Cu2O,Cu2O,No,100.0,cubic,0.0,1000.0,1000.0,1000.0,1000.0,1000.0,1000.0,0.0,100.0,0.0,carbon paper electrode,KHCO3,0.5,7.2,-1.1,2.0,H-cell,141.85410961999997,1.0,0.0,0.0,3.0,40.040471732759606,-0.12380000000000001,36.040575683266006,2.998961038961039,8.336839,1.4,C3H7OH,0.0
2345,https://doi.org/10.1016/j.cej.2022.139358, c-Cu2O,Cu2O,Cu2O,No,100.0,cubic,0.0,1000.0,1000.0,1000.0,1000.0,1000.0,1000.0,0.0,100.0,0.0,carbon paper electrode,KHCO3,0.5,7.2,-1.1,3.0,H-cell,141.85410961999997,1.0,0.0,0.0,3.0,40.040471732759606,-0.12380000000000001,36.040575683266006,2.998961038961039,8.336839,1.4,C3H7OH,0.0
2346,https://doi.org/10.1016/j.cej.2022.139358, c-Cu2O,Cu2O,Cu2O,No,100.0,cubic,0.0,1000.0,1000.0,1000.0,1000.0,1000.0,1000.0,0.0,100.0,0.0,carbon paper electrode,KHCO3,0.5,7.2,-1.1,4.0,H-cell,141.85410961999997,1.0,0.0,0.0,3.0,40.040471732759606,-0.12380000000000001,36.040575683266006,2.998961038961039,8.336839,1.4,C3H7OH,0.0
2347,https://doi.org/10.1016/j.cej.2022.139358, c-Cu2O,Cu2O,Cu2O,No,100.0,cubic,0.0,1000.0,1000.0,1000.0,1000.0,1000.0,1000.0,0.0,100.0,0.0,carbon paper electrode,KHCO3,0.5,7.2,-1.1,5.0,H-cell,141.85410961999997,1.0,0.0,0.0,3.0,40.040471732759606,-0.12380000000000001,36.040575683266006,2.998961038961039,8.336839,1.4,C3H7OH,0.0
2348,https://doi.org/10.1016/j.cej.2022.139358, c-Cu2O,Cu2O,Cu2O,No,100.0,cubic,0.0,1000.0,1000.0,1000.0,1000.0,1000.0,1000.0,0.0,100.0,0.0,carbon paper electrode,KHCO3,0.5,7.2,-1.1,6.0,H-cell,141.85410961999997,1.0,0.0,0.0,3.0,40.040471732759606,-0.12380000000000001,36.040575683266006,2.998961038961039,8.336839,1.4,C3H7OH,0.0
2349,https://doi.org/10.1016/j.cej.2022.139358, c-Cu2O,Cu2O,Cu2O,No,100.0,cubic,0.0,1000.0,1000.0,1000.0,1000.0,1000.0,1000.0,0.0,100.0,0.0,carbon paper electrode,KHCO3,0.5,7.2,-1.1,7.0,H-cell,141.85410961999997,1.0,0.0,0.0,3.0,40.040471732759606,-0.12380000000000001,36.040575683266006,2.998961038961039,8.336839,1.4,C3H7OH,0.0
2350,https://doi.org/10.1016/j.cej.2022.139358, c-Cu2O,Cu2O,Cu2O,No,100.0,cubic,0.0,1000.0,1000.0,1000.0,1000.0,1000.0,1000.0,0.0,100.0,0.0,carbon paper electrode,KHCO3,0.5,7.2,-1.1,8.0,H-cell,141.85410961999997,1.0,0.0,0.0,3.0,40.040471732759606,-0.12380000000000001,36.040575683266006,2.998961038961039,8.336839,1.4,C3H7OH,0.0
2351,https://doi.org/10.1016/j.cej.2022.139358, c-Cu2O,Cu2O,Cu2O,No,100.0,cubic,0.0,1000.0,1000.0,1000.0,1000.0,1000.0,1000.0,0.0,100.0,0.0,carbon paper electrode,KHCO3,0.5,7.2,-1.1,9.0,H-cell,141.85410961999997,1.0,0.0,0.0,3.0,40.040471732759606,-0.12380000000000001,36.040575683266006,2.998961038961039,8.336839,1.4,C3H7OH,0.0
2352,https://doi.org/10.1016/j.cej.2022.139358, c-Cu2O,Cu2O,Cu2O,No,100.0,cubic,0.0,1000.0,1000.0,1000.0,1000.0,1000.0,1000.0,0.0,100.0,0.0,carbon paper electrode,KHCO3,0.5,7.2,-1.1,10.0,H-cell,141.85410961999997,1.0,0.0,0.0,3.0,40.040471732759606,-0.12380000000000001,36.040575683266006,2.998961038961039,8.336839,1.4,C3H7OH,0.0
2353,https://doi.org/10.1016/j.cej.2022.139358, c-Cu2O,Cu2O,Cu2O,No,100.0,cubic,0.0,1000.0,1000.0,1000.0,1000.0,1000.0,1000.0,0.0,100.0,0.0,carbon paper electrode,KHCO3,0.5,7.2,-1.1,11.0,H-cell,141.85410961999997,1.0,0.0,0.0,3.0,40.040471732759606,-0.12380000000000001,36.040575683266006,2.998961038961039,8.336839,1.4,C3H7OH,0.0
2354,https://doi.org/10.1016/j.cej.2022.139358, c-Cu2O,Cu2O,Cu2O,No,100.0,cubic,0.0,1000.0,1000.0,1000.0,1000.0,1000.0,1000.0,0.0,100.0,0.0,carbon paper electrode,KHCO3,0.5,7.2,-1.1,12.0,H-cell,141.85410961999997,1.0,0.0,0.0,3.0,40.040471732759606,-0.12380000000000001,36.040575683266006,2.998961038961039,8.336839,1.4,C3H7OH,0.0
2355,https://doi.org/10.1016/j.cej.2022.139358, c-Cu2O,Cu2O,Cu2O,No,100.0,cubic,0.0,1000.0,1000.0,1000.0,1000.0,1000.0,1000.0,0.0,100.0,0.0,carbon paper electrode,KHCO3,0.5,7.2,-1.1,13.0,H-cell,141.85410961999997,1.0,0.0,0.0,3.0,40.040471732759606,-0.12380000000000001,36.040575683266006,2.998961038961039,8.336839,1.4,C3H7OH,0.0
2356,https://doi.org/10.1016/j.cej.2022.139358, c-Cu2O,Cu2O,Cu2O,No,100.0,cubic,0.0,1000.0,1000.0,1000.0,1000.0,1000.0,1000.0,0.0,100.0,0.0,carbon paper electrode,KHCO3,0.5,7.2,-1.1,14.0,H-cell,141.85410961999997,1.0,0.0,0.0,3.0,40.040471732759606,-0.12380000000000001,36.040575683266006,2.998961038961039,8.336839,1.4,C3H7OH,0.0
