Repository: vovamirosh/CO2RR_PISH

File: Datasets/raw_dataset.csv (part 21 of 22)
,Number,Autor,Publication,Title,Journal,IF,DOI,Article name,Formula,Cat. compound,Support,"Cat./Support ratio, % (at)",Morphology (TEM/SEM),"Pore size, nm",width min (nm),width aver (nm),width max (nm),length min (nm),length aver (nm),length max (nm),"Cu, % (at.)","Cu+, % (at.)","Cu(2+), % (at.)",Base,electrolyte,"conc, M",pH,RHE vs V,Product,"FE, %","Time, h","Current density, mA/cm2",Type of reactor," Energy efficiency, %",Сarbon efficiency (equivalent to single-pass carbon efficiency (SPCE),"Loading, μg/cm2","Capacitance, (uF/cm2)","ECSA, cm2",R,"BET surface, m2/g"
1697,22.0,,2023.0,Stabilizing Cu2O for enhancing selectivity of CO2 electroreduction to C2H4 with the modification of Pd nanoparticles,Chemical Engineering Journal,,https://doi.org/10.1016/j.cej.2022.139358,c-Cu2O,Cu2O,Cu2O,,100.0,cubic,,1000.0,1000.0,1000.0,1000.0,1000.0,1000.0,0.0,100.0,0.0,carbon paper electrode,KHCO3,0.5,7.2,-1.1,CH4,3.69,,-19.08,H-cell,,,,1400.0,,,
1698,22.0,,2023.0,Stabilizing Cu2O for enhancing selectivity of CO2 electroreduction to C2H4 with the modification of Pd nanoparticles,Chemical Engineering Journal,,https://doi.org/10.1016/j.cej.2022.139358,c-Cu2O,Cu2O,Cu2O,,100.0,cubic,,1000.0,1000.0,1000.0,1000.0,1000.0,1000.0,0.0,100.0,0.0,carbon paper electrode,KHCO3,0.5,7.2,-1.1,CO,10.75,,-19.08,H-cell,,,,1400.0,,,
1699,22.0,,2023.0,Stabilizing Cu2O for enhancing selectivity of CO2 electroreduction to C2H4 with the modification of Pd nanoparticles,Chemical Engineering Journal,,https://doi.org/10.1016/j.cej.2022.139358,c-Cu2O,Cu2O,Cu2O,,100.0,cubic,,1000.0,1000.0,1000.0,1000.0,1000.0,1000.0,0.0,100.0,0.0,carbon paper electrode,KHCO3,0.5,7.2,-1.1,H2,31.93,,-19.08,H-cell,,,,1400.0,,,
1700,22.0,,2023.0,Stabilizing Cu2O for enhancing selectivity of CO2 electroreduction to C2H4 with the modification of Pd nanoparticles,Chemical Engineering Journal,,https://doi.org/10.1016/j.cej.2022.139358,c-Cu2O,Cu2O,Cu2O,,100.0,cubic,,1000.0,1000.0,1000.0,1000.0,1000.0,1000.0,0.0,100.0,0.0,carbon paper electrode,KHCO3,0.5,7.2,-1.1,C2H4,43.96,,-19.08,H-cell,,,,1400.0,,,
1701,22.0,,2023.0,Stabilizing Cu2O for enhancing selectivity of CO2 electroreduction to C2H4 with the modification of Pd nanoparticles,Chemical Engineering Journal,,https://doi.org/10.1016/j.cej.2022.139358,c-Cu2O,Cu2O,Cu2O,,100.0,cubic,,1000.0,1000.0,1000.0,1000.0,1000.0,1000.0,0.0,100.0,0.0,carbon paper electrode,KHCO3,0.5,7.2,-1.1,C2H4,45.0,1.0,-21.55,H-cell,,,,1400.0,,,
1702,22.0,,2023.0,Stabilizing Cu2O for enhancing selectivity of CO2 electroreduction to C2H4 with the modification of Pd nanoparticles,Chemical Engineering Journal,,https://doi.org/10.1016/j.cej.2022.139358,c-Cu2O,Cu2O,Cu2O,,100.0,cubic,,1000.0,1000.0,1000.0,1000.0,1000.0,1000.0,0.0,100.0,0.0,carbon paper electrode,KHCO3,0.5,7.2,-1.1,C2H4,42.2,2.0,-20.88,H-cell,,,,1400.0,,,
1703,22.0,,2023.0,Stabilizing Cu2O for enhancing selectivity of CO2 electroreduction to C2H4 with the modification of Pd nanoparticles,Chemical Engineering Journal,,https://doi.org/10.1016/j.cej.2022.139358,c-Cu2O,Cu2O,Cu2O,,100.0,cubic,,1000.0,1000.0,1000.0,1000.0,1000.0,1000.0,0.0,100.0,0.0,carbon paper electrode,KHCO3,0.5,7.2,-1.1,C2H4,40.79,3.0,-20.08,H-cell,,,,1400.0,,,
1704,22.0,,2023.0,Stabilizing Cu2O for enhancing selectivity of CO2 electroreduction to C2H4 with the modification of Pd nanoparticles,Chemical Engineering Journal,,https://doi.org/10.1016/j.cej.2022.139358,c-Cu2O,Cu2O,Cu2O,,100.0,cubic,,1000.0,1000.0,1000.0,1000.0,1000.0,1000.0,0.0,100.0,0.0,carbon paper electrode,KHCO3,0.5,7.2,-1.1,C2H4,37.29,4.0,-19.78,H-cell,,,,1400.0,,,
1705,22.0,,2023.0,Stabilizing Cu2O for enhancing selectivity of CO2 electroreduction to C2H4 with the modification of Pd nanoparticles,Chemical Engineering Journal,,https://doi.org/10.1016/j.cej.2022.139358,c-Cu2O,Cu2O,Cu2O,,100.0,cubic,,1000.0,1000.0,1000.0,1000.0,1000.0,1000.0,0.0,100.0,0.0,carbon paper electrode,KHCO3,0.5,7.2,-1.1,C2H4,36.03,5.0,-19.53,H-cell,,,,1400.0,,,
1706,22.0,,2023.0,Stabilizing Cu2O for enhancing selectivity of CO2 electroreduction to C2H4 with the modification of Pd nanoparticles,Chemical Engineering Journal,,https://doi.org/10.1016/j.cej.2022.139358,c-Cu2O,Cu2O,Cu2O,,100.0,cubic,,1000.0,1000.0,1000.0,1000.0,1000.0,1000.0,0.0,100.0,0.0,carbon paper electrode,KHCO3,0.5,7.2,-1.1,C2H4,35.19,6.0,-19.29,H-cell,,,,1400.0,,,
1707,22.0,,2023.0,Stabilizing Cu2O for enhancing selectivity of CO2 electroreduction to C2H4 with the modification of Pd nanoparticles,Chemical Engineering Journal,,https://doi.org/10.1016/j.cej.2022.139358,c-Cu2O,Cu2O,Cu2O,,100.0,cubic,,1000.0,1000.0,1000.0,1000.0,1000.0,1000.0,0.0,100.0,0.0,carbon paper electrode,KHCO3,0.5,7.2,-1.1,C2H4,31.96,7.0,-18.86,H-cell,,,,1400.0,,,
1708,22.0,,2023.0,Stabilizing Cu2O for enhancing selectivity of CO2 electroreduction to C2H4 with the modification of Pd nanoparticles,Chemical Engineering Journal,,https://doi.org/10.1016/j.cej.2022.139358,c-Cu2O,Cu2O,Cu2O,,100.0,cubic,,1000.0,1000.0,1000.0,1000.0,1000.0,1000.0,0.0,100.0,0.0,carbon paper electrode,KHCO3,0.5,7.2,-1.1,C2H4,31.12,8.0,-18.61,H-cell,,,,1400.0,,,
1709,22.0,,2023.0,Stabilizing Cu2O for enhancing selectivity of CO2 electroreduction to C2H4 with the modification of Pd nanoparticles,Chemical Engineering Journal,,https://doi.org/10.1016/j.cej.2022.139358,c-Cu2O,Cu2O,Cu2O,,100.0,cubic,,1000.0,1000.0,1000.0,1000.0,1000.0,1000.0,0.0,100.0,0.0,carbon paper electrode,KHCO3,0.5,7.2,-1.1,C2H4,31.82,9.0,-18.24,H-cell,,,,1400.0,,,
1710,22.0,,2023.0,Stabilizing Cu2O for enhancing selectivity of CO2 electroreduction to C2H4 with the modification of Pd nanoparticles,Chemical Engineering Journal,,https://doi.org/10.1016/j.cej.2022.139358,c-Cu2O,Cu2O,Cu2O,,100.0,cubic,,1000.0,1000.0,1000.0,1000.0,1000.0,1000.0,0.0,100.0,0.0,carbon paper electrode,KHCO3,0.5,7.2,-1.1,C2H4,29.02,10.0,-18.12,H-cell,,,,1400.0,,,
1711,22.0,,2023.0,Stabilizing Cu2O for enhancing selectivity of CO2 electroreduction to C2H4 with the modification of Pd nanoparticles,Chemical Engineering Journal,,https://doi.org/10.1016/j.cej.2022.139358,c-Cu2O,Cu2O,Cu2O,,100.0,cubic,,1000.0,1000.0,1000.0,1000.0,1000.0,1000.0,0.0,100.0,0.0,carbon paper electrode,KHCO3,0.5,7.2,-1.1,C2H4,30.0,11.0,-17.82,H-cell,,,,1400.0,,,
1712,22.0,,2023.0,Stabilizing Cu2O for enhancing selectivity of CO2 electroreduction to C2H4 with the modification of Pd nanoparticles,Chemical Engineering Journal,,https://doi.org/10.1016/j.cej.2022.139358,c-Cu2O,Cu2O,Cu2O,,100.0,cubic,,1000.0,1000.0,1000.0,1000.0,1000.0,1000.0,0.0,100.0,0.0,carbon paper electrode,KHCO3,0.5,7.2,-1.1,C2H4,27.76,12.0,-17.57,H-cell,,,,1400.0,,,
1713,22.0,,2023.0,Stabilizing Cu2O for enhancing selectivity of CO2 electroreduction to C2H4 with the modification of Pd nanoparticles,Chemical Engineering Journal,,https://doi.org/10.1016/j.cej.2022.139358,c-Cu2O,Cu2O,Cu2O,,100.0,cubic,,1000.0,1000.0,1000.0,1000.0,1000.0,1000.0,0.0,100.0,0.0,carbon paper electrode,KHCO3,0.5,7.2,-1.1,C2H4,30.0,13.0,-17.39,H-cell,,,,1400.0,,,
1714,22.0,,2023.0,Stabilizing Cu2O for enhancing selectivity of CO2 electroreduction to C2H4 with the modification of Pd nanoparticles,Chemical Engineering Journal,,https://doi.org/10.1016/j.cej.2022.139358,c-Cu2O,Cu2O,Cu2O,,100.0,cubic,,1000.0,1000.0,1000.0,1000.0,1000.0,1000.0,0.0,100.0,0.0,carbon paper electrode,KHCO3,0.5,7.2,-1.1,C2H4,28.88,14.0,-17.08,H-cell,,,,1400.0,,,
1715,22.0,,2023.0,Stabilizing Cu2O for enhancing selectivity of CO2 electroreduction to C2H4 with the modification of Pd nanoparticles,Chemical Engineering Journal,,https://doi.org/10.1016/j.cej.2022.139358,c-Cu2O,Cu2O,Cu2O,,100.0,cubic,,1000.0,1000.0,1000.0,1000.0,1000.0,1000.0,0.0,100.0,0.0,carbon paper electrode,KHCO3,0.5,7.2,-1.1,C2H4,28.18,22.0,-15.92,H-cell,,,,1400.0,,,
1716,22.0,,2023.0,Stabilizing Cu2O for enhancing selectivity of CO2 electroreduction to C2H4 with the modification of Pd nanoparticles,Chemical Engineering Journal,,https://doi.org/10.1016/j.cej.2022.139358,c-Cu2O,Cu2O,Cu2O,,100.0,cubic,,1000.0,1000.0,1000.0,1000.0,1000.0,1000.0,0.0,100.0,0.0,carbon paper electrode,KHCO3,0.5,7.2,-1.1,C2H4,29.72,23.0,-15.61,H-cell,,,,1400.0,,,
1717,22.0,,2023.0,Stabilizing Cu2O for enhancing selectivity of CO2 electroreduction to C2H4 with the modification of Pd nanoparticles,Chemical Engineering Journal,,https://doi.org/10.1016/j.cej.2022.139358,c-Cu2O,Cu2O,Cu2O,,100.0,cubic,,1000.0,1000.0,1000.0,1000.0,1000.0,1000.0,0.0,100.0,0.0,carbon paper electrode,KHCO3,0.5,7.2,-1.1,C2H4,28.04,24.0,-15.55,H-cell,,,,1400.0,,,
1718,22.0,,2023.0,Stabilizing Cu2O for enhancing selectivity of CO2 electroreduction to C2H4 with the modification of Pd nanoparticles,Chemical Engineering Journal,,https://doi.org/10.1016/j.cej.2022.139358,c-Cu2O,Cu2O,Cu2O,,100.0,cubic,,1000.0,1000.0,1000.0,1000.0,1000.0,1000.0,0.0,100.0,0.0,carbon paper electrode,KHCO3,0.5,7.2,-1.2,CO,3.53,,-29.36,H-cell,,,,1400.0,,,
1719,22.0,,2023.0,Stabilizing Cu2O for enhancing selectivity of CO2 electroreduction to C2H4 with the modification of Pd nanoparticles,Chemical Engineering Journal,,https://doi.org/10.1016/j.cej.2022.139358,c-Cu2O,Cu2O,Cu2O,,100.0,cubic,,1000.0,1000.0,1000.0,1000.0,1000.0,1000.0,0.0,100.0,0.0,carbon paper electrode,KHCO3,0.5,7.2,-1.2,CH4,5.94,,-29.36,H-cell,,,,1400.0,,,
1720,22.0,,2023.0,Stabilizing Cu2O for enhancing selectivity of CO2 electroreduction to C2H4 with the modification of Pd nanoparticles,Chemical Engineering Journal,,https://doi.org/10.1016/j.cej.2022.139358,c-Cu2O,Cu2O,Cu2O,,100.0,cubic,,1000.0,1000.0,1000.0,1000.0,1000.0,1000.0,0.0,100.0,0.0,carbon paper electrode,KHCO3,0.5,7.2,-1.2,H2,30.8,,-29.36,H-cell,,,,1400.0,,,
1721,22.0,,2023.0,Stabilizing Cu2O for enhancing selectivity of CO2 electroreduction to C2H4 with the modification of Pd nanoparticles,Chemical Engineering Journal,,https://doi.org/10.1016/j.cej.2022.139358,c-Cu2O,Cu2O,Cu2O,,100.0,cubic,,1000.0,1000.0,1000.0,1000.0,1000.0,1000.0,0.0,100.0,0.0,carbon paper electrode,KHCO3,0.5,7.2,-1.2,C2H4,46.04,,-29.36,H-cell,,,,1400.0,,,
1722,22.0,,2023.0,Stabilizing Cu2O for enhancing selectivity of CO2 electroreduction to C2H4 with the modification of Pd nanoparticles,Chemical Engineering Journal,,https://doi.org/10.1016/j.cej.2022.139358,c-Cu2O,Cu2O,Cu2O,,100.0,cubic,,1000.0,1000.0,1000.0,1000.0,1000.0,1000.0,0.0,100.0,0.0,carbon paper electrode,KHCO3,0.5,7.2,-1.3,CO,3.21,,-41.56,H-cell,,,,1400.0,,,
1723,22.0,,2023.0,Stabilizing Cu2O for enhancing selectivity of CO2 electroreduction to C2H4 with the modification of Pd nanoparticles,Chemical Engineering Journal,,https://doi.org/10.1016/j.cej.2022.139358,c-Cu2O,Cu2O,Cu2O,,100.0,cubic,,1000.0,1000.0,1000.0,1000.0,1000.0,1000.0,0.0,100.0,0.0,carbon paper electrode,KHCO3,0.5,7.2,-1.3,CH4,7.54,,-41.56,H-cell,,,,1400.0,,,
1724,22.0,,2023.0,Stabilizing Cu2O for enhancing selectivity of CO2 electroreduction to C2H4 with the modification of Pd nanoparticles,Chemical Engineering Journal,,https://doi.org/10.1016/j.cej.2022.139358,c-Cu2O,Cu2O,Cu2O,,100.0,cubic,,1000.0,1000.0,1000.0,1000.0,1000.0,1000.0,0.0,100.0,0.0,carbon paper electrode,KHCO3,0.5,7.2,-1.3,H2,37.54,,-41.56,H-cell,,,,1400.0,,,
1725,22.0,,2023.0,Stabilizing Cu2O for enhancing selectivity of CO2 electroreduction to C2H4 with the modification of Pd nanoparticles,Chemical Engineering Journal,,https://doi.org/10.1016/j.cej.2022.139358,c-Cu2O,Cu2O,Cu2O,,100.0,cubic,,1000.0,1000.0,1000.0,1000.0,1000.0,1000.0,0.0,100.0,0.0,carbon paper electrode,KHCO3,0.5,7.2,-1.3,C2H4,40.27,,-41.56,H-cell,,,,1400.0,,,
1726,22.0,,2023.0,Stabilizing Cu2O for enhancing selectivity of CO2 electroreduction to C2H4 with the modification of Pd nanoparticles,Chemical Engineering Journal,,https://doi.org/10.1016/j.cej.2022.139358,Pd-Cu2O,Cu1.946O0.973Pd0.027,Cu2O,Pd,97.3,cubic,,1000.0,1000.0,1000.0,1000.0,1000.0,1000.0,0.0,100.0,0.0,carbon paper electrode,KHCO3,0.5,7.2,-0.9,C2H4,7.21,,-8.09,H-cell,,,,1450.0,,,
1727,22.0,,2023.0,Stabilizing Cu2O for enhancing selectivity of CO2 electroreduction to C2H4 with the modification of Pd nanoparticles,Chemical Engineering Journal,,https://doi.org/10.1016/j.cej.2022.139358,Pd-Cu2O,Cu1.946O0.973Pd0.027,Cu2O,Pd,97.3,cubic,,1000.0,1000.0,1000.0,1000.0,1000.0,1000.0,0.0,100.0,0.0,carbon paper electrode,KHCO3,0.5,7.2,-0.9,CO,31.3,,-8.09,H-cell,,,,1450.0,,,
1728,22.0,,2023.0,Stabilizing Cu2O for enhancing selectivity of CO2 electroreduction to C2H4 with the modification of Pd nanoparticles,Chemical Engineering Journal,,https://doi.org/10.1016/j.cej.2022.139358,Pd-Cu2O,Cu1.946O0.973Pd0.027,Cu2O,Pd,97.3,cubic,,1000.0,1000.0,1000.0,1000.0,1000.0,1000.0,0.0,100.0,0.0,carbon paper electrode,KHCO3,0.5,7.2,-0.9,H2,43.43,,-8.09,H-cell,,,,1450.0,,,
1729,22.0,,2023.0,Stabilizing Cu2O for enhancing selectivity of CO2 electroreduction to C2H4 with the modification of Pd nanoparticles,Chemical Engineering Journal,,https://doi.org/10.1016/j.cej.2022.139358,Pd-Cu2O,Cu1.946O0.973Pd0.027,Cu2O,Pd,97.3,cubic,,1000.0,1000.0,1000.0,1000.0,1000.0,1000.0,0.0,100.0,0.0,carbon paper electrode,KHCO3,0.5,7.2,-1.0,CH4,2.3,,-14.04,H-cell,,,,1450.0,,,
1730,22.0,,2023.0,Stabilizing Cu2O for enhancing selectivity of CO2 electroreduction to C2H4 with the modification of Pd nanoparticles,Chemical Engineering Journal,,https://doi.org/10.1016/j.cej.2022.139358,Pd-Cu2O,Cu1.946O0.973Pd0.027,Cu2O,Pd,97.3,cubic,,1000.0,1000.0,1000.0,1000.0,1000.0,1000.0,0.0,100.0,0.0,carbon paper electrode,KHCO3,0.5,7.2,-1.0,CO,25.78,,-14.04,H-cell,,,,1450.0,,,
1731,22.0,,2023.0,Stabilizing Cu2O for enhancing selectivity of CO2 electroreduction to C2H4 with the modification of Pd nanoparticles,Chemical Engineering Journal,,https://doi.org/10.1016/j.cej.2022.139358,Pd-Cu2O,Cu1.946O0.973Pd0.027,Cu2O,Pd,97.3,cubic,,1000.0,1000.0,1000.0,1000.0,1000.0,1000.0,0.0,100.0,0.0,carbon paper electrode,KHCO3,0.5,7.2,-1.0,C2H4,31.76,,-14.04,H-cell,,,,1450.0,,,
1732,22.0,,2023.0,Stabilizing Cu2O for enhancing selectivity of CO2 electroreduction to C2H4 with the modification of Pd nanoparticles,Chemical Engineering Journal,,https://doi.org/10.1016/j.cej.2022.139358,Pd-Cu2O,Cu1.946O0.973Pd0.027,Cu2O,Pd,97.3,cubic,,1000.0,1000.0,1000.0,1000.0,1000.0,1000.0,0.0,100.0,0.0,carbon paper electrode,KHCO3,0.5,7.2,-1.0,H2,35.45,,-14.04,H-cell,,,,1450.0,,,
1733,22.0,,2023.0,Stabilizing Cu2O for enhancing selectivity of CO2 electroreduction to C2H4 with the modification of Pd nanoparticles,Chemical Engineering Journal,,https://doi.org/10.1016/j.cej.2022.139358,Pd-Cu2O,Cu1.946O0.973Pd0.027,Cu2O,Pd,97.3,cubic,,1000.0,1000.0,1000.0,1000.0,1000.0,1000.0,0.0,100.0,0.0,carbon paper electrode,KHCO3,0.5,7.2,-1.1,CH4,3.68,,-22.34,H-cell,,,,1450.0,,,
1734,22.0,,2023.0,Stabilizing Cu2O for enhancing selectivity of CO2 electroreduction to C2H4 with the modification of Pd nanoparticles,Chemical Engineering Journal,,https://doi.org/10.1016/j.cej.2022.139358,Pd-Cu2O,Cu1.946O0.973Pd0.027,Cu2O,Pd,97.3,cubic,,1000.0,1000.0,1000.0,1000.0,1000.0,1000.0,0.0,100.0,0.0,carbon paper electrode,KHCO3,0.5,7.2,-1.1,CO,6.29,,-22.34,H-cell,,,,1450.0,,,
1735,22.0,,2023.0,Stabilizing Cu2O for enhancing selectivity of CO2 electroreduction to C2H4 with the modification of Pd nanoparticles,Chemical Engineering Journal,,https://doi.org/10.1016/j.cej.2022.139358,Pd-Cu2O,Cu1.946O0.973Pd0.027,Cu2O,Pd,97.3,cubic,,1000.0,1000.0,1000.0,1000.0,1000.0,1000.0,0.0,100.0,0.0,carbon paper electrode,KHCO3,0.5,7.2,-1.1,H2,20.1,,-22.34,H-cell,,,,1450.0,,,
1736,22.0,,2023.0,Stabilizing Cu2O for enhancing selectivity of CO2 electroreduction to C2H4 with the modification of Pd nanoparticles,Chemical Engineering Journal,,https://doi.org/10.1016/j.cej.2022.139358,Pd-Cu2O,Cu1.946O0.973Pd0.027,Cu2O,Pd,97.3,cubic,,1000.0,1000.0,1000.0,1000.0,1000.0,1000.0,0.0,100.0,0.0,carbon paper electrode,KHCO3,0.5,7.2,-1.1,C2H4,63.99,,-22.34,H-cell,,,,1450.0,,,
1737,22.0,,2023.0,Stabilizing Cu2O for enhancing selectivity of CO2 electroreduction to C2H4 with the modification of Pd nanoparticles,Chemical Engineering Journal,,https://doi.org/10.1016/j.cej.2022.139358,Pd-Cu2O,Cu1.946O0.973Pd0.027,Cu2O,Pd,97.3,cubic,,1000.0,1000.0,1000.0,1000.0,1000.0,1000.0,0.0,100.0,0.0,carbon paper electrode,KHCO3,0.5,7.2,-1.1,C2H4,62.24,1.0,-22.34,H-cell,,,,1450.0,,,
1738,22.0,,2023.0,Stabilizing Cu2O for enhancing selectivity of CO2 electroreduction to C2H4 with the modification of Pd nanoparticles,Chemical Engineering Journal,,https://doi.org/10.1016/j.cej.2022.139358,Pd-Cu2O,Cu1.946O0.973Pd0.027,Cu2O,Pd,97.3,cubic,,1000.0,1000.0,1000.0,1000.0,1000.0,1000.0,0.0,100.0,0.0,carbon paper electrode,KHCO3,0.5,7.2,-1.1,C2H4,62.94,2.0,-22.34,H-cell,,,,1450.0,,,
1739,22.0,,2023.0,Stabilizing Cu2O for enhancing selectivity of CO2 electroreduction to C2H4 with the modification of Pd nanoparticles,Chemical Engineering Journal,,https://doi.org/10.1016/j.cej.2022.139358,Pd-Cu2O,Cu1.946O0.973Pd0.027,Cu2O,Pd,97.3,cubic,,1000.0,1000.0,1000.0,1000.0,1000.0,1000.0,0.0,100.0,0.0,carbon paper electrode,KHCO3,0.5,7.2,-1.1,C2H4,63.22,3.0,-22.34,H-cell,,,,1450.0,,,
1740,22.0,,2023.0,Stabilizing Cu2O for enhancing selectivity of CO2 electroreduction to C2H4 with the modification of Pd nanoparticles,Chemical Engineering Journal,,https://doi.org/10.1016/j.cej.2022.139358,Pd-Cu2O,Cu1.946O0.973Pd0.027,Cu2O,Pd,97.3,cubic,,1000.0,1000.0,1000.0,1000.0,1000.0,1000.0,0.0,100.0,0.0,carbon paper electrode,KHCO3,0.5,7.2,-1.1,C2H4,64.07,4.0,-22.34,H-cell,,,,1450.0,,,
1741,22.0,,2023.0,Stabilizing Cu2O for enhancing selectivity of CO2 electroreduction to C2H4 with the modification of Pd nanoparticles,Chemical Engineering Journal,,https://doi.org/10.1016/j.cej.2022.139358,Pd-Cu2O,Cu1.946O0.973Pd0.027,Cu2O,Pd,97.3,cubic,,1000.0,1000.0,1000.0,1000.0,1000.0,1000.0,0.0,100.0,0.0,carbon paper electrode,KHCO3,0.5,7.2,-1.1,C2H4,62.94,5.0,-22.34,H-cell,,,,1450.0,,,
1742,22.0,,2023.0,Stabilizing Cu2O for enhancing selectivity of CO2 electroreduction to C2H4 with the modification of Pd nanoparticles,Chemical Engineering Journal,,https://doi.org/10.1016/j.cej.2022.139358,Pd-Cu2O,Cu1.946O0.973Pd0.027,Cu2O,Pd,97.3,cubic,,1000.0,1000.0,1000.0,1000.0,1000.0,1000.0,0.0,100.0,0.0,carbon paper electrode,KHCO3,0.5,7.2,-1.1,C2H4,63.08,6.0,-22.34,H-cell,,,,1450.0,,,
1743,22.0,,2023.0,Stabilizing Cu2O for enhancing selectivity of CO2 electroreduction to C2H4 with the modification of Pd nanoparticles,Chemical Engineering Journal,,https://doi.org/10.1016/j.cej.2022.139358,Pd-Cu2O,Cu1.946O0.973Pd0.027,Cu2O,Pd,97.3,cubic,,1000.0,1000.0,1000.0,1000.0,1000.0,1000.0,0.0,100.0,0.0,carbon paper electrode,KHCO3,0.5,7.2,-1.1,C2H4,64.21,7.0,-22.34,H-cell,,,,1450.0,,,
1744,22.0,,2023.0,Stabilizing Cu2O for enhancing selectivity of CO2 electroreduction to C2H4 with the modification of Pd nanoparticles,Chemical Engineering Journal,,https://doi.org/10.1016/j.cej.2022.139358,Pd-Cu2O,Cu1.946O0.973Pd0.027,Cu2O,Pd,97.3,cubic,,1000.0,1000.0,1000.0,1000.0,1000.0,1000.0,0.0,100.0,0.0,carbon paper electrode,KHCO3,0.5,7.2,-1.1,C2H4,61.82,8.0,-22.34,H-cell,,,,1450.0,,,
1745,22.0,,2023.0,Stabilizing Cu2O for enhancing selectivity of CO2 electroreduction to C2H4 with the modification of Pd nanoparticles,Chemical Engineering Journal,,https://doi.org/10.1016/j.cej.2022.139358,Pd-Cu2O,Cu1.946O0.973Pd0.027,Cu2O,Pd,97.3,cubic,,1000.0,1000.0,1000.0,1000.0,1000.0,1000.0,0.0,100.0,0.0,carbon paper electrode,KHCO3,0.5,7.2,-1.1,C2H4,60.98,9.0,-22.34,H-cell,,,,1450.0,,,
1746,22.0,,2023.0,Stabilizing Cu2O for enhancing selectivity of CO2 electroreduction to C2H4 with the modification of Pd nanoparticles,Chemical Engineering Journal,,https://doi.org/10.1016/j.cej.2022.139358,Pd-Cu2O,Cu1.946O0.973Pd0.027,Cu2O,Pd,97.3,cubic,,1000.0,1000.0,1000.0,1000.0,1000.0,1000.0,0.0,100.0,0.0,carbon paper electrode,KHCO3,0.5,7.2,-1.1,C2H4,63.22,10.0,-22.34,H-cell,,,,1450.0,,,
1747,22.0,,2023.0,Stabilizing Cu2O for enhancing selectivity of CO2 electroreduction to C2H4 with the modification of Pd nanoparticles,Chemical Engineering Journal,,https://doi.org/10.1016/j.cej.2022.139358,Pd-Cu2O,Cu1.946O0.973Pd0.027,Cu2O,Pd,97.3,cubic,,1000.0,1000.0,1000.0,1000.0,1000.0,1000.0,0.0,100.0,0.0,carbon paper electrode,KHCO3,0.5,7.2,-1.1,C2H4,61.82,11.0,-22.34,H-cell,,,,1450.0,,,
1748,22.0,,2023.0,Stabilizing Cu2O for enhancing selectivity of CO2 electroreduction to C2H4 with the modification of Pd nanoparticles,Chemical Engineering Journal,,https://doi.org/10.1016/j.cej.2022.139358,Pd-Cu2O,Cu1.946O0.973Pd0.027,Cu2O,Pd,97.3,cubic,,1000.0,1000.0,1000.0,1000.0,1000.0,1000.0,0.0,100.0,0.0,carbon paper electrode,KHCO3,0.5,7.2,-1.1,C2H4,63.22,12.0,-22.34,H-cell,,,,1450.0,,,
1749,22.0,,2023.0,Stabilizing Cu2O for enhancing selectivity of CO2 electroreduction to C2H4 with the modification of Pd nanoparticles,Chemical Engineering Journal,,https://doi.org/10.1016/j.cej.2022.139358,Pd-Cu2O,Cu1.946O0.973Pd0.027,Cu2O,Pd,97.3,cubic,,1000.0,1000.0,1000.0,1000.0,1000.0,1000.0,0.0,100.0,0.0,carbon paper electrode,KHCO3,0.5,7.2,-1.1,C2H4,64.07,13.0,-22.34,H-cell,,,,1450.0,,,
1750,22.0,,2023.0,Stabilizing Cu2O for enhancing selectivity of CO2 electroreduction to C2H4 with the modification of Pd nanoparticles,Chemical Engineering Journal,,https://doi.org/10.1016/j.cej.2022.139358,Pd-Cu2O,Cu1.946O0.973Pd0.027,Cu2O,Pd,97.3,cubic,,1000.0,1000.0,1000.0,1000.0,1000.0,1000.0,0.0,100.0,0.0,carbon paper electrode,KHCO3,0.5,7.2,-1.1,C2H4,61.12,14.0,-22.34,H-cell,,,,1450.0,,,
1751,22.0,,2023.0,Stabilizing Cu2O for enhancing selectivity of CO2 electroreduction to C2H4 with the modification of Pd nanoparticles,Chemical Engineering Journal,,https://doi.org/10.1016/j.cej.2022.139358,Pd-Cu2O,Cu1.946O0.973Pd0.027,Cu2O,Pd,97.3,cubic,,1000.0,1000.0,1000.0,1000.0,1000.0,1000.0,0.0,100.0,0.0,carbon paper electrode,KHCO3,0.5,7.2,-1.1,C2H4,63.08,22.0,-22.34,H-cell,,,,1450.0,,,
1752,22.0,,2023.0,Stabilizing Cu2O for enhancing selectivity of CO2 electroreduction to C2H4 with the modification of Pd nanoparticles,Chemical Engineering Journal,,https://doi.org/10.1016/j.cej.2022.139358,Pd-Cu2O,Cu1.946O0.973Pd0.027,Cu2O,Pd,97.3,cubic,,1000.0,1000.0,1000.0,1000.0,1000.0,1000.0,0.0,100.0,0.0,carbon paper electrode,KHCO3,0.5,7.2,-1.1,C2H4,61.96,23.0,-22.34,H-cell,,,,1450.0,,,
1753,22.0,,2023.0,Stabilizing Cu2O for enhancing selectivity of CO2 electroreduction to C2H4 with the modification of Pd nanoparticles,Chemical Engineering Journal,,https://doi.org/10.1016/j.cej.2022.139358,Pd-Cu2O,Cu1.946O0.973Pd0.027,Cu2O,Pd,97.3,cubic,,1000.0,1000.0,1000.0,1000.0,1000.0,1000.0,0.0,100.0,0.0,carbon paper electrode,KHCO3,0.5,7.2,-1.1,C2H4,63.36,24.0,-22.34,H-cell,,,,1450.0,,,
1754,22.0,,2023.0,Stabilizing Cu2O for enhancing selectivity of CO2 electroreduction to C2H4 with the modification of Pd nanoparticles,Chemical Engineering Journal,,https://doi.org/10.1016/j.cej.2022.139358,Pd-Cu2O,Cu1.946O0.973Pd0.027,Cu2O,Pd,97.3,cubic,,1000.0,1000.0,1000.0,1000.0,1000.0,1000.0,0.0,100.0,0.0,carbon paper electrode,KHCO3,0.5,7.2,-1.1,C2H4,63.08,25.0,-22.34,H-cell,,,,1450.0,,,
1755,22.0,,2023.0,Stabilizing Cu2O for enhancing selectivity of CO2 electroreduction to C2H4 with the modification of Pd nanoparticles,Chemical Engineering Journal,,https://doi.org/10.1016/j.cej.2022.139358,Pd-Cu2O,Cu1.946O0.973Pd0.027,Cu2O,Pd,97.3,cubic,,1000.0,1000.0,1000.0,1000.0,1000.0,1000.0,0.0,100.0,0.0,carbon paper electrode,KHCO3,0.5,7.2,-1.1,C2H4,62.1,26.0,-22.34,H-cell,,,,1450.0,,,
1756,22.0,,2023.0,Stabilizing Cu2O for enhancing selectivity of CO2 electroreduction to C2H4 with the modification of Pd nanoparticles,Chemical Engineering Journal,,https://doi.org/10.1016/j.cej.2022.139358,Pd-Cu2O,Cu1.946O0.973Pd0.027,Cu2O,Pd,97.3,cubic,,1000.0,1000.0,1000.0,1000.0,1000.0,1000.0,0.0,100.0,0.0,carbon paper electrode,KHCO3,0.5,7.2,-1.1,C2H4,64.07,27.0,-22.34,H-cell,,,,1450.0,,,
1757,22.0,,2023.0,Stabilizing Cu2O for enhancing selectivity of CO2 electroreduction to C2H4 with the modification of Pd nanoparticles,Chemical Engineering Journal,,https://doi.org/10.1016/j.cej.2022.139358,Pd-Cu2O,Cu1.946O0.973Pd0.027,Cu2O,Pd,97.3,cubic,,1000.0,1000.0,1000.0,1000.0,1000.0,1000.0,0.0,100.0,0.0,carbon paper electrode,KHCO3,0.5,7.2,-1.1,C2H4,61.96,28.0,-22.34,H-cell,,,,1450.0,,,
1758,22.0,,2023.0,Stabilizing Cu2O for enhancing selectivity of CO2 electroreduction to C2H4 with the modification of Pd nanoparticles,Chemical Engineering Journal,,https://doi.org/10.1016/j.cej.2022.139358,Pd-Cu2O,Cu1.946O0.973Pd0.027,Cu2O,Pd,97.3,cubic,,1000.0,1000.0,1000.0,1000.0,1000.0,1000.0,0.0,100.0,0.0,carbon paper electrode,KHCO3,0.5,7.2,-1.1,C2H4,60.84,29.0,-22.34,H-cell,,,,1450.0,,,
1759,22.0,,2023.0,Stabilizing Cu2O for enhancing selectivity of CO2 electroreduction to C2H4 with the modification of Pd nanoparticles,Chemical Engineering Journal,,https://doi.org/10.1016/j.cej.2022.139358,Pd-Cu2O,Cu1.946O0.973Pd0.027,Cu2O,Pd,97.3,cubic,,1000.0,1000.0,1000.0,1000.0,1000.0,1000.0,0.0,100.0,0.0,carbon paper electrode,KHCO3,0.5,7.2,-1.1,C2H4,63.08,30.0,-22.34,H-cell,,,,1450.0,,,
1760,22.0,,2023.0,Stabilizing Cu2O for enhancing selectivity of CO2 electroreduction to C2H4 with the modification of Pd nanoparticles,Chemical Engineering Journal,,https://doi.org/10.1016/j.cej.2022.139358,Pd-Cu2O,Cu1.946O0.973Pd0.027,Cu2O,Pd,97.3,cubic,,1000.0,1000.0,1000.0,1000.0,1000.0,1000.0,0.0,100.0,0.0,carbon paper electrode,KHCO3,0.5,7.2,-1.1,C2H4,61.96,31.0,-22.34,H-cell,,,,1450.0,,,
1761,22.0,,2023.0,Stabilizing Cu2O for enhancing selectivity of CO2 electroreduction to C2H4 with the modification of Pd nanoparticles,Chemical Engineering Journal,,https://doi.org/10.1016/j.cej.2022.139358,Pd-Cu2O,Cu1.946O0.973Pd0.027,Cu2O,Pd,97.3,cubic,,1000.0,1000.0,1000.0,1000.0,1000.0,1000.0,0.0,100.0,0.0,carbon paper electrode,KHCO3,0.5,7.2,-1.1,C2H4,63.36,32.0,-22.34,H-cell,,,,1450.0,,,
1762,22.0,,2023.0,Stabilizing Cu2O for enhancing selectivity of CO2 electroreduction to C2H4 with the modification of Pd nanoparticles,Chemical Engineering Journal,,https://doi.org/10.1016/j.cej.2022.139358,Pd-Cu2O,Cu1.946O0.973Pd0.027,Cu2O,Pd,97.3,cubic,,1000.0,1000.0,1000.0,1000.0,1000.0,1000.0,0.0,100.0,0.0,carbon paper electrode,KHCO3,0.5,7.2,-1.1,C2H4,63.22,33.0,-22.34,H-cell,,,,1450.0,,,
1763,22.0,,2023.0,Stabilizing Cu2O for enhancing selectivity of CO2 electroreduction to C2H4 with the modification of Pd nanoparticles,Chemical Engineering Journal,,https://doi.org/10.1016/j.cej.2022.139358,Pd-Cu2O,Cu1.946O0.973Pd0.027,Cu2O,Pd,97.3,cubic,,1000.0,1000.0,1000.0,1000.0,1000.0,1000.0,0.0,100.0,0.0,carbon paper electrode,KHCO3,0.5,7.2,-1.1,C2H4,64.21,34.0,-22.34,H-cell,,,,1450.0,,,
1764,22.0,,2023.0,Stabilizing Cu2O for enhancing selectivity of CO2 electroreduction to C2H4 with the modification of Pd nanoparticles,Chemical Engineering Journal,,https://doi.org/10.1016/j.cej.2022.139358,Pd-Cu2O,Cu1.946O0.973Pd0.027,Cu2O,Pd,97.3,cubic,,1000.0,1000.0,1000.0,1000.0,1000.0,1000.0,0.0,100.0,0.0,carbon paper electrode,KHCO3,0.5,7.2,-1.1,C2H4,63.22,35.0,-22.34,H-cell,,,,1450.0,,,
1765,22.0,,2023.0,Stabilizing Cu2O for enhancing selectivity of CO2 electroreduction to C2H4 with the modification of Pd nanoparticles,Chemical Engineering Journal,,https://doi.org/10.1016/j.cej.2022.139358,Pd-Cu2O,Cu1.946O0.973Pd0.027,Cu2O,Pd,97.3,cubic,,1000.0,1000.0,1000.0,1000.0,1000.0,1000.0,0.0,100.0,0.0,carbon paper electrode,KHCO3,0.5,7.2,-1.2,CO,3.84,,-32.06,H-cell,,,,1450.0,,,
1766,22.0,,2023.0,Stabilizing Cu2O for enhancing selectivity of CO2 electroreduction to C2H4 with the modification of Pd nanoparticles,Chemical Engineering Journal,,https://doi.org/10.1016/j.cej.2022.139358,Pd-Cu2O,Cu1.946O0.973Pd0.027,Cu2O,Pd,97.3,cubic,,1000.0,1000.0,1000.0,1000.0,1000.0,1000.0,0.0,100.0,0.0,carbon paper electrode,KHCO3,0.5,7.2,-1.2,CH4,6.14,,-32.06,H-cell,,,,1450.0,,,
1767,22.0,,2023.0,Stabilizing Cu2O for enhancing selectivity of CO2 electroreduction to C2H4 with the modification of Pd nanoparticles,Chemical Engineering Journal,,https://doi.org/10.1016/j.cej.2022.139358,Pd-Cu2O,Cu1.946O0.973Pd0.027,Cu2O,Pd,97.3,cubic,,1000.0,1000.0,1000.0,1000.0,1000.0,1000.0,0.0,100.0,0.0,carbon paper electrode,KHCO3,0.5,7.2,-1.2,H2,20.56,,-32.06,H-cell,,,,1450.0,,,
1768,22.0,,2023.0,Stabilizing Cu2O for enhancing selectivity of CO2 electroreduction to C2H4 with the modification of Pd nanoparticles,Chemical Engineering Journal,,https://doi.org/10.1016/j.cej.2022.139358,Pd-Cu2O,Cu1.946O0.973Pd0.027,Cu2O,Pd,97.3,cubic,,1000.0,1000.0,1000.0,1000.0,1000.0,1000.0,0.0,100.0,0.0,carbon paper electrode,KHCO3,0.5,7.2,-1.2,C2H4,59.39,,-32.06,H-cell,,,,1450.0,,,
1769,22.0,,2023.0,Stabilizing Cu2O for enhancing selectivity of CO2 electroreduction to C2H4 with the modification of Pd nanoparticles,Chemical Engineering Journal,,https://doi.org/10.1016/j.cej.2022.139358,Pd-Cu2O,Cu1.946O0.973Pd0.027,Cu2O,Pd,97.3,cubic,,1000.0,1000.0,1000.0,1000.0,1000.0,1000.0,0.0,100.0,0.0,carbon paper electrode,KHCO3,0.5,7.2,-1.3,CO,1.99,,-44.12,H-cell,,,,1450.0,,,
1770,22.0,,2023.0,Stabilizing Cu2O for enhancing selectivity of CO2 electroreduction to C2H4 with the modification of Pd nanoparticles,Chemical Engineering Journal,,https://doi.org/10.1016/j.cej.2022.139358,Pd-Cu2O,Cu1.946O0.973Pd0.027,Cu2O,Pd,97.3,cubic,,1000.0,1000.0,1000.0,1000.0,1000.0,1000.0,0.0,100.0,0.0,carbon paper electrode,KHCO3,0.5,7.2,-1.3,CH4,10.13,,-44.12,H-cell,,,,1450.0,,,
1771,22.0,,2023.0,Stabilizing Cu2O for enhancing selectivity of CO2 electroreduction to C2H4 with the modification of Pd nanoparticles,Chemical Engineering Journal,,https://doi.org/10.1016/j.cej.2022.139358,Pd-Cu2O,Cu1.946O0.973Pd0.027,Cu2O,Pd,97.3,cubic,,1000.0,1000.0,1000.0,1000.0,1000.0,1000.0,0.0,100.0,0.0,carbon paper electrode,KHCO3,0.5,7.2,-1.3,H2,25.78,,-44.12,H-cell,,,,1450.0,,,
1772,22.0,,2023.0,Stabilizing Cu2O for enhancing selectivity of CO2 electroreduction to C2H4 with the modification of Pd nanoparticles,Chemical Engineering Journal,,https://doi.org/10.1016/j.cej.2022.139358,Pd-Cu2O,Cu1.946O0.973Pd0.027,Cu2O,Pd,97.3,cubic,,1000.0,1000.0,1000.0,1000.0,1000.0,1000.0,0.0,100.0,0.0,carbon paper electrode,KHCO3,0.5,7.2,-1.3,C2H4,49.72,,-44.12,H-cell,,,,1450.0,,,
1773,22.0,,2023.0,Stabilizing Cu2O for enhancing selectivity of CO2 electroreduction to C2H4 with the modification of Pd nanoparticles,Chemical Engineering Journal,,https://doi.org/10.1016/j.cej.2022.139358,Pd-Cu2O-1,Cu0.493O0.9865Pd0.0135,Cu2O,Pd,98.65,cubic,,1000.0,1000.0,1000.0,1000.0,1000.0,1000.0,0.0,100.0,0.0,carbon paper electrode,KHCO3,0.5,7.2,-1.1,H2,28.38,,-20.71,H-cell,,,,1425.0,,,
1774,22.0,,2023.0,Stabilizing Cu2O for enhancing selectivity of CO2 electroreduction to C2H4 with the modification of Pd nanoparticles,Chemical Engineering Journal,,https://doi.org/10.1016/j.cej.2022.139358,Pd-Cu2O-1,Cu0.493O0.9865Pd0.0135,Cu2O,Pd,98.65,cubic,,1000.0,1000.0,1000.0,1000.0,1000.0,1000.0,0.0,100.0,0.0,carbon paper electrode,KHCO3,0.5,7.2,-1.1,CH4,4.86,,-20.71,H-cell,,,,1425.0,,,
1775,22.0,,2023.0,Stabilizing Cu2O for enhancing selectivity of CO2 electroreduction to C2H4 with the modification of Pd nanoparticles,Chemical Engineering Journal,,https://doi.org/10.1016/j.cej.2022.139358,Pd-Cu2O-1,Cu0.493O0.9865Pd0.0135,Cu2O,Pd,98.65,cubic,,1000.0,1000.0,1000.0,1000.0,1000.0,1000.0,0.0,100.0,0.0,carbon paper electrode,KHCO3,0.5,7.2,-1.1,CO,9.32,,-20.71,H-cell,,,,1425.0,,,
1776,22.0,,2023.0,Stabilizing Cu2O for enhancing selectivity of CO2 electroreduction to C2H4 with the modification of Pd nanoparticles,Chemical Engineering Journal,,https://doi.org/10.1016/j.cej.2022.139358,Pd-Cu2O-1,Cu0.493O0.9865Pd0.0135,Cu2O,Pd,98.65,cubic,,1000.0,1000.0,1000.0,1000.0,1000.0,1000.0,0.0,100.0,0.0,carbon paper electrode,KHCO3,0.5,7.2,-1.1,C2H4,48.85,,-20.71,H-cell,,,,1425.0,,,
2729,30.0,"Rui Zhang,b , Feifei Chen , Haokun Jin , Yong Zhang , Xiaoya Hao , Yingda Liu , Tianming Feng , Xinghua Zhang, Zunming Lu, Weihua Wang , Feng Lu , Hong Dong , Hui Liu, Hui Liu, , Yahui Cheng",2023.0,Highly stability Cu+ species in hollow Cu2O nanoreactors by modulating cavity size for CO2 electroreduction to C2+ products,Chemical Engineering Journal,13.3,https://doi.org/10.1016/j.cej.2023.142052,I-Au/Cu2O-30,Cu1O0.5404Au0.016,CuO,Au,98.35,hollow,,45.0,52.5,65.0,45.0,52.5,65.0,0.0,95.1,4.9,glassy-carbon electrode,KHCO3,0.1,6.8,-1.05,C2H4,21.21,0.3,,H-cell,,,,,,,
2730,30.0,"Rui Zhang,b , Feifei Chen , Haokun Jin , Yong Zhang , Xiaoya Hao , Yingda Liu , Tianming Feng , Xinghua Zhang, Zunming Lu, Weihua Wang , Feng Lu , Hong Dong , Hui Liu, Hui Liu, , Yahui Cheng",2023.0,Highly stability Cu+ species in hollow Cu2O nanoreactors by modulating cavity size for CO2 electroreduction to C2+ products,Chemical Engineering Journal,13.3,https://doi.org/10.1016/j.cej.2023.142052,I-Au/Cu2O-30,Cu1O0.5404Au0.016,CuO,Au,98.35,hollow,,45.0,52.5,65.0,45.0,52.5,65.0,0.0,95.1,4.9,glassy-carbon electrode,KHCO3,0.1,6.8,-1.05,CO,2.38,0.3,,H-cell,,,,,,,
2731,30.0,"Rui Zhang,b , Feifei Chen , Haokun Jin , Yong Zhang , Xiaoya Hao , Yingda Liu , Tianming Feng , Xinghua Zhang, Zunming Lu, Weihua Wang , Feng Lu , Hong Dong , Hui Liu, Hui Liu, , Yahui Cheng",2023.0,Highly stability Cu+ species in hollow Cu2O nanoreactors by modulating cavity size for CO2 electroreduction to C2+ products,Chemical Engineering Journal,13.3,https://doi.org/10.1016/j.cej.2023.142052,I-Au/Cu2O-30,Cu1O0.5404Au0.016,CuO,Au,98.35,hollow,,45.0,52.5,65.0,45.0,52.5,65.0,0.0,95.1,4.9,glassy-carbon electrode,KHCO3,0.1,6.8,-1.05,HCOOH,2.38,0.3,,H-cell,,,,,,,
2732,30.0,"Rui Zhang,b , Feifei Chen , Haokun Jin , Yong Zhang , Xiaoya Hao , Yingda Liu , Tianming Feng , Xinghua Zhang, Zunming Lu, Weihua Wang , Feng Lu , Hong Dong , Hui Liu, Hui Liu, , Yahui Cheng",2023.0,Highly stability Cu+ species in hollow Cu2O nanoreactors by modulating cavity size for CO2 electroreduction to C2+ products,Chemical Engineering Journal,13.3,https://doi.org/10.1016/j.cej.2023.142052,I-Au/Cu2O-30,Cu1O0.5404Au0.016,CuO,Au,98.35,hollow,,45.0,52.5,65.0,45.0,52.5,65.0,0.0,95.1,4.9,glassy-carbon electrode,KHCO3,0.1,6.8,-1.05,CH3OH,3.66,0.3,,H-cell,,,,,,,
2733,30.0,"Rui Zhang,b , Feifei Chen , Haokun Jin , Yong Zhang , Xiaoya Hao , Yingda Liu , Tianming Feng , Xinghua Zhang, Zunming Lu, Weihua Wang , Feng Lu , Hong Dong , Hui Liu, Hui Liu, , Yahui Cheng",2023.0,Highly stability Cu+ species in hollow Cu2O nanoreactors by modulating cavity size for CO2 electroreduction to C2+ products,Chemical Engineering Journal,13.3,https://doi.org/10.1016/j.cej.2023.142052,I-Au/Cu2O-30,Cu1O0.5404Au0.016,CuO,Au,98.35,hollow,,45.0,52.5,65.0,45.0,52.5,65.0,0.0,95.1,4.9,glassy-carbon electrode,KHCO3,0.1,6.8,-1.05,C2H5OH,7.5,0.3,,H-cell,,,,,,,
2734,30.0,"Rui Zhang,b , Feifei Chen , Haokun Jin , Yong Zhang , Xiaoya Hao , Yingda Liu , Tianming Feng , Xinghua Zhang, Zunming Lu, Weihua Wang , Feng Lu , Hong Dong , Hui Liu, Hui Liu, , Yahui Cheng",2023.0,Highly stability Cu+ species in hollow Cu2O nanoreactors by modulating cavity size for CO2 electroreduction to C2+ products,Chemical Engineering Journal,13.3,https://doi.org/10.1016/j.cej.2023.142052,I-Au/Cu2O-30,Cu1O0.5404Au0.016,CuO,Au,98.35,hollow,,45.0,52.5,65.0,45.0,52.5,65.0,0.0,95.1,4.9,glassy-carbon electrode,KHCO3,0.1,6.8,-1.05,CH4,4.57,0.3,,H-cell,,,,,,,
2735,30.0,"Rui Zhang,b , Feifei Chen , Haokun Jin , Yong Zhang , Xiaoya Hao , Yingda Liu , Tianming Feng , Xinghua Zhang, Zunming Lu, Weihua Wang , Feng Lu , Hong Dong , Hui Liu, Hui Liu, , Yahui Cheng",2023.0,Highly stability Cu+ species in hollow Cu2O nanoreactors by modulating cavity size for CO2 electroreduction to C2+ products,Chemical Engineering Journal,13.3,https://doi.org/10.1016/j.cej.2023.142052,I-Au/Cu2O-30,Cu1O0.5404Au0.016,CuO,Au,98.35,hollow,,45.0,52.5,65.0,45.0,52.5,65.0,0.0,95.1,4.9,glassy-carbon electrode,KHCO3,0.1,6.8,-1.05,H2,25.05,0.3,,H-cell,,,,,,,
2736,30.0,"Rui Zhang,b , Feifei Chen , Haokun Jin , Yong Zhang , Xiaoya Hao , Yingda Liu , Tianming Feng , Xinghua Zhang, Zunming Lu, Weihua Wang , Feng Lu , Hong Dong , Hui Liu, Hui Liu, , Yahui Cheng",2023.0,Highly stability Cu+ species in hollow Cu2O nanoreactors by modulating cavity size for CO2 electroreduction to C2+ products,Chemical Engineering Journal,13.3,https://doi.org/10.1016/j.cej.2023.142052,I-Au/Cu2O-30,Cu1O0.5404Au0.016,CuO,Au,98.35,hollow,,45.0,52.5,65.0,45.0,52.5,65.0,0.0,95.1,4.9,glassy-carbon electrode,KHCO3,0.1,6.8,-1.04,C2H4,18.28,0.3,,H-cell,,,,,,,
2737,30.0,"Rui Zhang,b , Feifei Chen , Haokun Jin , Yong Zhang , Xiaoya Hao , Yingda Liu , Tianming Feng , Xinghua Zhang, Zunming Lu, Weihua Wang , Feng Lu , Hong Dong , Hui Liu, Hui Liu, , Yahui Cheng",2023.0,Highly stability Cu+ species in hollow Cu2O nanoreactors by modulating cavity size for CO2 electroreduction to C2+ products,Chemical Engineering Journal,13.3,https://doi.org/10.1016/j.cej.2023.142052,I-Au/Cu2O-30,Cu1O0.5404Au0.016,CuO,Au,98.35,hollow,,45.0,52.5,65.0,45.0,52.5,65.0,0.0,95.1,4.9,glassy-carbon electrode,KHCO3,0.1,6.8,-1.04,CO,9.14,0.3,,H-cell,,,,,,,
2738,30.0,"Rui Zhang,b , Feifei Chen , Haokun Jin , Yong Zhang , Xiaoya Hao , Yingda Liu , Tianming Feng , Xinghua Zhang, Zunming Lu, Weihua Wang , Feng Lu , Hong Dong , Hui Liu, Hui Liu, , Yahui Cheng",2023.0,Highly stability Cu+ species in hollow Cu2O nanoreactors by modulating cavity size for CO2 electroreduction to C2+ products,Chemical Engineering Journal,13.3,https://doi.org/10.1016/j.cej.2023.142052,I-Au/Cu2O-30,Cu1O0.5404Au0.016,CuO,Au,98.35,hollow,,45.0,52.5,65.0,45.0,52.5,65.0,0.0,95.1,4.9,glassy-carbon electrode,KHCO3,0.1,6.8,-1.04,HCOOH,3.84,0.3,,H-cell,,,,,,,
2739,30.0,"Rui Zhang,b , Feifei Chen , Haokun Jin , Yong Zhang , Xiaoya Hao , Yingda Liu , Tianming Feng , Xinghua Zhang, Zunming Lu, Weihua Wang , Feng Lu , Hong Dong , Hui Liu, Hui Liu, , Yahui Cheng",2023.0,Highly stability Cu+ species in hollow Cu2O nanoreactors by modulating cavity size for CO2 electroreduction to C2+ products,Chemical Engineering Journal,13.3,https://doi.org/10.1016/j.cej.2023.142052,I-Au/Cu2O-30,Cu1O0.5404Au0.016,CuO,Au,98.35,hollow,,45.0,52.5,65.0,45.0,52.5,65.0,0.0,95.1,4.9,glassy-carbon electrode,KHCO3,0.1,6.8,-1.04,CH3OH,6.4,0.3,,H-cell,,,,,,,
2740,30.0,"Rui Zhang,b , Feifei Chen , Haokun Jin , Yong Zhang , Xiaoya Hao , Yingda Liu , Tianming Feng , Xinghua Zhang, Zunming Lu, Weihua Wang , Feng Lu , Hong Dong , Hui Liu, Hui Liu, , Yahui Cheng",2023.0,Highly stability Cu+ species in hollow Cu2O nanoreactors by modulating cavity size for CO2 electroreduction to C2+ products,Chemical Engineering Journal,13.3,https://doi.org/10.1016/j.cej.2023.142052,I-Au/Cu2O-30,Cu1O0.5404Au0.016,CuO,Au,98.35,hollow,,45.0,52.5,65.0,45.0,52.5,65.0,0.0,95.1,4.9,glassy-carbon electrode,KHCO3,0.1,6.8,-1.04,C2H5OH,8.04,0.3,,H-cell,,,,,,,
2741,30.0,"Rui Zhang,b , Feifei Chen , Haokun Jin , Yong Zhang , Xiaoya Hao , Yingda Liu , Tianming Feng , Xinghua Zhang, Zunming Lu, Weihua Wang , Feng Lu , Hong Dong , Hui Liu, Hui Liu, , Yahui Cheng",2023.0,Highly stability Cu+ species in hollow Cu2O nanoreactors by modulating cavity size for CO2 electroreduction to C2+ products,Chemical Engineering Journal,13.3,https://doi.org/10.1016/j.cej.2023.142052,I-Au/Cu2O-30,Cu1O0.5404Au0.016,CuO,Au,98.35,hollow,,45.0,52.5,65.0,45.0,52.5,65.0,0.0,95.1,4.9,glassy-carbon electrode,KHCO3,0.1,6.8,-1.04,CH3COOH,2.93,0.3,,H-cell,,,,,,,
2742,30.0,"Rui Zhang,b , Feifei Chen , Haokun Jin , Yong Zhang , Xiaoya Hao , Yingda Liu , Tianming Feng , Xinghua Zhang, Zunming Lu, Weihua Wang , Feng Lu , Hong Dong , Hui Liu, Hui Liu, , Yahui Cheng",2023.0,Highly stability Cu+ species in hollow Cu2O nanoreactors by modulating cavity size for CO2 electroreduction to C2+ products,Chemical Engineering Journal,13.3,https://doi.org/10.1016/j.cej.2023.142052,I-Au/Cu2O-30,Cu1O0.5404Au0.016,CuO,Au,98.35,hollow,,45.0,52.5,65.0,45.0,52.5,65.0,0.0,95.1,4.9,glassy-carbon electrode,KHCO3,0.1,6.8,-1.04,CH4,8.59,0.3,,H-cell,,,,,,,
2743,30.0,"Rui Zhang,b , Feifei Chen , Haokun Jin , Yong Zhang , Xiaoya Hao , Yingda Liu , Tianming Feng , Xinghua Zhang, Zunming Lu, Weihua Wang , Feng Lu , Hong Dong , Hui Liu, Hui Liu, , Yahui Cheng",2023.0,Highly stability Cu+ species in hollow Cu2O nanoreactors by modulating cavity size for CO2 electroreduction to C2+ products,Chemical Engineering Journal,13.3,https://doi.org/10.1016/j.cej.2023.142052,I-Au/Cu2O-30,Cu1O0.5404Au0.016,CuO,Au,98.35,hollow,,45.0,52.5,65.0,45.0,52.5,65.0,0.0,95.1,4.9,glassy-carbon electrode,KHCO3,0.1,6.8,-1.04,H2,27.06,0.3,,H-cell,,,,,,,
