Repository: vovamirosh/CO2RR_PISH

File: Datasets/raw_dataset.csv (part 22 of 22)
,Number,Autor,Publication,Title,Journal,IF,DOI,Article name,Formula,Cat. compound,Support,"Cat./Support ratio, % (at)",Morphology (TEM/SEM),"Pore size, nm",width min (nm),width aver (nm),width max (nm),length min (nm),length aver (nm),length max (nm),"Cu, % (at.)","Cu+, % (at.)","Cu(2+), % (at.)",Base,electrolyte,"conc, M",pH,RHE vs V,Product,"FE, %","Time, h","Current density, mA/cm2",Type of reactor," Energy efficiency, %",Сarbon efficiency (equivalent to single-pass carbon efficiency (SPCE),"Loading, μg/cm2","Capacitance, (uF/cm2)","ECSA, cm2",R,"BET surface, m2/g"
2744,30.0,"Rui Zhang,b , Feifei Chen , Haokun Jin , Yong Zhang , Xiaoya Hao , Yingda Liu , Tianming Feng , Xinghua Zhang, Zunming Lu, Weihua Wang , Feng Lu , Hong Dong , Hui Liu, Hui Liu, , Yahui Cheng",2023.0,Highly stability Cu+ species in hollow Cu2O nanoreactors by modulating cavity size for CO2 electroreduction to C2+ products,Chemical Engineering Journal,13.3,https://doi.org/10.1016/j.cej.2023.142052,I-Au/Cu2O-30,Cu1O0.5404Au0.016,CuO,Au,98.35,hollow,,45.0,52.5,65.0,45.0,52.5,65.0,0.0,95.1,4.9,glassy-carbon electrode,KHCO3,0.1,6.8,-0.99,C2H4,15.9,0.3,,H-cell,,,,,,,
2745,30.0,"Rui Zhang,b , Feifei Chen , Haokun Jin , Yong Zhang , Xiaoya Hao , Yingda Liu , Tianming Feng , Xinghua Zhang, Zunming Lu, Weihua Wang , Feng Lu , Hong Dong , Hui Liu, Hui Liu, , Yahui Cheng",2023.0,Highly stability Cu+ species in hollow Cu2O nanoreactors by modulating cavity size for CO2 electroreduction to C2+ products,Chemical Engineering Journal,13.3,https://doi.org/10.1016/j.cej.2023.142052,I-Au/Cu2O-30,Cu1O0.5404Au0.016,CuO,Au,98.35,hollow,,45.0,52.5,65.0,45.0,52.5,65.0,0.0,95.1,4.9,glassy-carbon electrode,KHCO3,0.1,6.8,-0.99,CO,11.88,0.3,,H-cell,,,,,,,
2746,30.0,"Rui Zhang,b , Feifei Chen , Haokun Jin , Yong Zhang , Xiaoya Hao , Yingda Liu , Tianming Feng , Xinghua Zhang, Zunming Lu, Weihua Wang , Feng Lu , Hong Dong , Hui Liu, Hui Liu, , Yahui Cheng",2023.0,Highly stability Cu+ species in hollow Cu2O nanoreactors by modulating cavity size for CO2 electroreduction to C2+ products,Chemical Engineering Journal,13.3,https://doi.org/10.1016/j.cej.2023.142052,I-Au/Cu2O-30,Cu1O0.5404Au0.016,CuO,Au,98.35,hollow,,45.0,52.5,65.0,45.0,52.5,65.0,0.0,95.1,4.9,glassy-carbon electrode,KHCO3,0.1,6.8,-0.99,HCOOH,4.94,0.3,,H-cell,,,,,,,
2747,30.0,"Rui Zhang,b , Feifei Chen , Haokun Jin , Yong Zhang , Xiaoya Hao , Yingda Liu , Tianming Feng , Xinghua Zhang, Zunming Lu, Weihua Wang , Feng Lu , Hong Dong , Hui Liu, Hui Liu, , Yahui Cheng",2023.0,Highly stability Cu+ species in hollow Cu2O nanoreactors by modulating cavity size for CO2 electroreduction to C2+ products,Chemical Engineering Journal,13.3,https://doi.org/10.1016/j.cej.2023.142052,I-Au/Cu2O-30,Cu1O0.5404Au0.016,CuO,Au,98.35,hollow,,45.0,52.5,65.0,45.0,52.5,65.0,0.0,95.1,4.9,glassy-carbon electrode,KHCO3,0.1,6.8,-0.99,CH3OH,4.02,0.3,,H-cell,,,,,,,
2748,30.0,"Rui Zhang,b , Feifei Chen , Haokun Jin , Yong Zhang , Xiaoya Hao , Yingda Liu , Tianming Feng , Xinghua Zhang, Zunming Lu, Weihua Wang , Feng Lu , Hong Dong , Hui Liu, Hui Liu, , Yahui Cheng",2023.0,Highly stability Cu+ species in hollow Cu2O nanoreactors by modulating cavity size for CO2 electroreduction to C2+ products,Chemical Engineering Journal,13.3,https://doi.org/10.1016/j.cej.2023.142052,I-Au/Cu2O-30,Cu1O0.5404Au0.016,CuO,Au,98.35,hollow,,45.0,52.5,65.0,45.0,52.5,65.0,0.0,95.1,4.9,glassy-carbon electrode,KHCO3,0.1,6.8,-0.99,C2H5OH,8.23,0.3,,H-cell,,,,,,,
2749,30.0,"Rui Zhang,b , Feifei Chen , Haokun Jin , Yong Zhang , Xiaoya Hao , Yingda Liu , Tianming Feng , Xinghua Zhang, Zunming Lu, Weihua Wang , Feng Lu , Hong Dong , Hui Liu, Hui Liu, , Yahui Cheng",2023.0,Highly stability Cu+ species in hollow Cu2O nanoreactors by modulating cavity size for CO2 electroreduction to C2+ products,Chemical Engineering Journal,13.3,https://doi.org/10.1016/j.cej.2023.142052,I-Au/Cu2O-30,Cu1O0.5404Au0.016,CuO,Au,98.35,hollow,,45.0,52.5,65.0,45.0,52.5,65.0,0.0,95.1,4.9,glassy-carbon electrode,KHCO3,0.1,6.8,-0.99,CH3COOH,3.29,0.3,,H-cell,,,,,,,
2750,30.0,"Rui Zhang,b , Feifei Chen , Haokun Jin , Yong Zhang , Xiaoya Hao , Yingda Liu , Tianming Feng , Xinghua Zhang, Zunming Lu, Weihua Wang , Feng Lu , Hong Dong , Hui Liu, Hui Liu, , Yahui Cheng",2023.0,Highly stability Cu+ species in hollow Cu2O nanoreactors by modulating cavity size for CO2 electroreduction to C2+ products,Chemical Engineering Journal,13.3,https://doi.org/10.1016/j.cej.2023.142052,I-Au/Cu2O-30,Cu1O0.5404Au0.016,CuO,Au,98.35,hollow,,45.0,52.5,65.0,45.0,52.5,65.0,0.0,95.1,4.9,glassy-carbon electrode,KHCO3,0.1,6.8,-0.99,CH4,10.42,0.3,,H-cell,,,,,,,
2751,30.0,"Rui Zhang,b , Feifei Chen , Haokun Jin , Yong Zhang , Xiaoya Hao , Yingda Liu , Tianming Feng , Xinghua Zhang, Zunming Lu, Weihua Wang , Feng Lu , Hong Dong , Hui Liu, Hui Liu, , Yahui Cheng",2023.0,Highly stability Cu+ species in hollow Cu2O nanoreactors by modulating cavity size for CO2 electroreduction to C2+ products,Chemical Engineering Journal,13.3,https://doi.org/10.1016/j.cej.2023.142052,I-Au/Cu2O-30,Cu1O0.5404Au0.016,CuO,Au,98.35,hollow,,45.0,52.5,65.0,45.0,52.5,65.0,0.0,95.1,4.9,glassy-carbon electrode,KHCO3,0.1,6.8,-0.99,H2,28.52,0.3,,H-cell,,,,,,,
2752,30.0,"Rui Zhang,b , Feifei Chen , Haokun Jin , Yong Zhang , Xiaoya Hao , Yingda Liu , Tianming Feng , Xinghua Zhang, Zunming Lu, Weihua Wang , Feng Lu , Hong Dong , Hui Liu, Hui Liu, , Yahui Cheng",2023.0,Highly stability Cu+ species in hollow Cu2O nanoreactors by modulating cavity size for CO2 electroreduction to C2+ products,Chemical Engineering Journal,13.3,https://doi.org/10.1016/j.cej.2023.142052,I-Au/Cu2O-30,Cu1O0.5404Au0.016,CuO,Au,98.35,hollow,,45.0,52.5,65.0,45.0,52.5,65.0,0.0,95.1,4.9,glassy-carbon electrode,KHCO3,0.1,6.8,-0.96,C2H4,10.6,0.3,,H-cell,,,,,,,
2753,30.0,"Rui Zhang,b , Feifei Chen , Haokun Jin , Yong Zhang , Xiaoya Hao , Yingda Liu , Tianming Feng , Xinghua Zhang, Zunming Lu, Weihua Wang , Feng Lu , Hong Dong , Hui Liu, Hui Liu, , Yahui Cheng",2023.0,Highly stability Cu+ species in hollow Cu2O nanoreactors by modulating cavity size for CO2 electroreduction to C2+ products,Chemical Engineering Journal,13.3,https://doi.org/10.1016/j.cej.2023.142052,I-Au/Cu2O-30,Cu1O0.5404Au0.016,CuO,Au,98.35,hollow,,45.0,52.5,65.0,45.0,52.5,65.0,0.0,95.1,4.9,glassy-carbon electrode,KHCO3,0.1,6.8,-0.96,CO,13.35,0.3,,H-cell,,,,,,,
2754,30.0,"Rui Zhang,b , Feifei Chen , Haokun Jin , Yong Zhang , Xiaoya Hao , Yingda Liu , Tianming Feng , Xinghua Zhang, Zunming Lu, Weihua Wang , Feng Lu , Hong Dong , Hui Liu, Hui Liu, , Yahui Cheng",2023.0,Highly stability Cu+ species in hollow Cu2O nanoreactors by modulating cavity size for CO2 electroreduction to C2+ products,Chemical Engineering Journal,13.3,https://doi.org/10.1016/j.cej.2023.142052,I-Au/Cu2O-30,Cu1O0.5404Au0.016,CuO,Au,98.35,hollow,,45.0,52.5,65.0,45.0,52.5,65.0,0.0,95.1,4.9,glassy-carbon electrode,KHCO3,0.1,6.8,-0.96,HCOOH,5.12,0.3,,H-cell,,,,,,,
2755,30.0,"Rui Zhang,b , Feifei Chen , Haokun Jin , Yong Zhang , Xiaoya Hao , Yingda Liu , Tianming Feng , Xinghua Zhang, Zunming Lu, Weihua Wang , Feng Lu , Hong Dong , Hui Liu, Hui Liu, , Yahui Cheng",2023.0,Highly stability Cu+ species in hollow Cu2O nanoreactors by modulating cavity size for CO2 electroreduction to C2+ products,Chemical Engineering Journal,13.3,https://doi.org/10.1016/j.cej.2023.142052,I-Au/Cu2O-30,Cu1O0.5404Au0.016,CuO,Au,98.35,hollow,,45.0,52.5,65.0,45.0,52.5,65.0,0.0,95.1,4.9,glassy-carbon electrode,KHCO3,0.1,6.8,-0.96,CH3OH,2.38,0.3,,H-cell,,,,,,,
2756,30.0,"Rui Zhang,b , Feifei Chen , Haokun Jin , Yong Zhang , Xiaoya Hao , Yingda Liu , Tianming Feng , Xinghua Zhang, Zunming Lu, Weihua Wang , Feng Lu , Hong Dong , Hui Liu, Hui Liu, , Yahui Cheng",2023.0,Highly stability Cu+ species in hollow Cu2O nanoreactors by modulating cavity size for CO2 electroreduction to C2+ products,Chemical Engineering Journal,13.3,https://doi.org/10.1016/j.cej.2023.142052,I-Au/Cu2O-30,Cu1O0.5404Au0.016,CuO,Au,98.35,hollow,,45.0,52.5,65.0,45.0,52.5,65.0,0.0,95.1,4.9,glassy-carbon electrode,KHCO3,0.1,6.8,-0.96,C2H5OH,6.03,0.3,,H-cell,,,,,,,
2757,30.0,"Rui Zhang,b , Feifei Chen , Haokun Jin , Yong Zhang , Xiaoya Hao , Yingda Liu , Tianming Feng , Xinghua Zhang, Zunming Lu, Weihua Wang , Feng Lu , Hong Dong , Hui Liu, Hui Liu, , Yahui Cheng",2023.0,Highly stability Cu+ species in hollow Cu2O nanoreactors by modulating cavity size for CO2 electroreduction to C2+ products,Chemical Engineering Journal,13.3,https://doi.org/10.1016/j.cej.2023.142052,I-Au/Cu2O-30,Cu1O0.5404Au0.016,CuO,Au,98.35,hollow,,45.0,52.5,65.0,45.0,52.5,65.0,0.0,95.1,4.9,glassy-carbon electrode,KHCO3,0.1,6.8,-0.96,CH3COOH,3.29,0.3,,H-cell,,,,,,,
2758,30.0,"Rui Zhang,b , Feifei Chen , Haokun Jin , Yong Zhang , Xiaoya Hao , Yingda Liu , Tianming Feng , Xinghua Zhang, Zunming Lu, Weihua Wang , Feng Lu , Hong Dong , Hui Liu, Hui Liu, , Yahui Cheng",2023.0,Highly stability Cu+ species in hollow Cu2O nanoreactors by modulating cavity size for CO2 electroreduction to C2+ products,Chemical Engineering Journal,13.3,https://doi.org/10.1016/j.cej.2023.142052,I-Au/Cu2O-30,Cu1O0.5404Au0.016,CuO,Au,98.35,hollow,,45.0,52.5,65.0,45.0,52.5,65.0,0.0,95.1,4.9,glassy-carbon electrode,KHCO3,0.1,6.8,-0.96,CH4,9.32,0.3,,H-cell,,,,,,,
2759,30.0,"Rui Zhang,b , Feifei Chen , Haokun Jin , Yong Zhang , Xiaoya Hao , Yingda Liu , Tianming Feng , Xinghua Zhang, Zunming Lu, Weihua Wang , Feng Lu , Hong Dong , Hui Liu, Hui Liu, , Yahui Cheng",2023.0,Highly stability Cu+ species in hollow Cu2O nanoreactors by modulating cavity size for CO2 electroreduction to C2+ products,Chemical Engineering Journal,13.3,https://doi.org/10.1016/j.cej.2023.142052,I-Au/Cu2O-30,Cu1O0.5404Au0.016,CuO,Au,98.35,hollow,,45.0,52.5,65.0,45.0,52.5,65.0,0.0,95.1,4.9,glassy-carbon electrode,KHCO3,0.1,6.8,-0.96,H2,26.33,0.3,,H-cell,,,,,,,
2760,30.0,"Rui Zhang,b , Feifei Chen , Haokun Jin , Yong Zhang , Xiaoya Hao , Yingda Liu , Tianming Feng , Xinghua Zhang, Zunming Lu, Weihua Wang , Feng Lu , Hong Dong , Hui Liu, Hui Liu, , Yahui Cheng",2023.0,Highly stability Cu+ species in hollow Cu2O nanoreactors by modulating cavity size for CO2 electroreduction to C2+ products,Chemical Engineering Journal,13.3,https://doi.org/10.1016/j.cej.2023.142052,I-Au/Cu2O-30,Cu1O0.5404Au0.016,CuO,Au,98.35,hollow,,45.0,52.5,65.0,45.0,52.5,65.0,0.0,95.1,4.9,glassy-carbon electrode,KHCO3,0.1,6.8,-0.91,C2H4,8.04,0.3,,H-cell,,,,,,,
2761,30.0,"Rui Zhang,b , Feifei Chen , Haokun Jin , Yong Zhang , Xiaoya Hao , Yingda Liu , Tianming Feng , Xinghua Zhang, Zunming Lu, Weihua Wang , Feng Lu , Hong Dong , Hui Liu, Hui Liu, , Yahui Cheng",2023.0,Highly stability Cu+ species in hollow Cu2O nanoreactors by modulating cavity size for CO2 electroreduction to C2+ products,Chemical Engineering Journal,13.3,https://doi.org/10.1016/j.cej.2023.142052,I-Au/Cu2O-30,Cu1O0.5404Au0.016,CuO,Au,98.35,hollow,,45.0,52.5,65.0,45.0,52.5,65.0,0.0,95.1,4.9,glassy-carbon electrode,KHCO3,0.1,6.8,-0.91,CO,18.83,0.3,,H-cell,,,,,,,
2762,30.0,"Rui Zhang,b , Feifei Chen , Haokun Jin , Yong Zhang , Xiaoya Hao , Yingda Liu , Tianming Feng , Xinghua Zhang, Zunming Lu, Weihua Wang , Feng Lu , Hong Dong , Hui Liu, Hui Liu, , Yahui Cheng",2023.0,Highly stability Cu+ species in hollow Cu2O nanoreactors by modulating cavity size for CO2 electroreduction to C2+ products,Chemical Engineering Journal,13.3,https://doi.org/10.1016/j.cej.2023.142052,I-Au/Cu2O-30,Cu1O0.5404Au0.016,CuO,Au,98.35,hollow,,45.0,52.5,65.0,45.0,52.5,65.0,0.0,95.1,4.9,glassy-carbon electrode,KHCO3,0.1,6.8,-0.91,HCOOH,11.88,0.3,,H-cell,,,,,,,
2763,30.0,"Rui Zhang,b , Feifei Chen , Haokun Jin , Yong Zhang , Xiaoya Hao , Yingda Liu , Tianming Feng , Xinghua Zhang, Zunming Lu, Weihua Wang , Feng Lu , Hong Dong , Hui Liu, Hui Liu, , Yahui Cheng",2023.0,Highly stability Cu+ species in hollow Cu2O nanoreactors by modulating cavity size for CO2 electroreduction to C2+ products,Chemical Engineering Journal,13.3,https://doi.org/10.1016/j.cej.2023.142052,I-Au/Cu2O-30,Cu1O0.5404Au0.016,CuO,Au,98.35,hollow,,45.0,52.5,65.0,45.0,52.5,65.0,0.0,95.1,4.9,glassy-carbon electrode,KHCO3,0.1,6.8,-0.91,CH3OH,2.56,0.3,,H-cell,,,,,,,
2764,30.0,"Rui Zhang,b , Feifei Chen , Haokun Jin , Yong Zhang , Xiaoya Hao , Yingda Liu , Tianming Feng , Xinghua Zhang, Zunming Lu, Weihua Wang , Feng Lu , Hong Dong , Hui Liu, Hui Liu, , Yahui Cheng",2023.0,Highly stability Cu+ species in hollow Cu2O nanoreactors by modulating cavity size for CO2 electroreduction to C2+ products,Chemical Engineering Journal,13.3,https://doi.org/10.1016/j.cej.2023.142052,I-Au/Cu2O-30,Cu1O0.5404Au0.016,CuO,Au,98.35,hollow,,45.0,52.5,65.0,45.0,52.5,65.0,0.0,95.1,4.9,glassy-carbon electrode,KHCO3,0.1,6.8,-0.91,C2H5OH,4.2,0.3,,H-cell,,,,,,,
2765,30.0,"Rui Zhang,b , Feifei Chen , Haokun Jin , Yong Zhang , Xiaoya Hao , Yingda Liu , Tianming Feng , Xinghua Zhang, Zunming Lu, Weihua Wang , Feng Lu , Hong Dong , Hui Liu, Hui Liu, , Yahui Cheng",2023.0,Highly stability Cu+ species in hollow Cu2O nanoreactors by modulating cavity size for CO2 electroreduction to C2+ products,Chemical Engineering Journal,13.3,https://doi.org/10.1016/j.cej.2023.142052,I-Au/Cu2O-30,Cu1O0.5404Au0.016,CuO,Au,98.35,hollow,,45.0,52.5,65.0,45.0,52.5,65.0,0.0,95.1,4.9,glassy-carbon electrode,KHCO3,0.1,6.8,-0.91,CH3COOH,1.28,0.3,,H-cell,,,,,,,
2766,30.0,"Rui Zhang,b , Feifei Chen , Haokun Jin , Yong Zhang , Xiaoya Hao , Yingda Liu , Tianming Feng , Xinghua Zhang, Zunming Lu, Weihua Wang , Feng Lu , Hong Dong , Hui Liu, Hui Liu, , Yahui Cheng",2023.0,Highly stability Cu+ species in hollow Cu2O nanoreactors by modulating cavity size for CO2 electroreduction to C2+ products,Chemical Engineering Journal,13.3,https://doi.org/10.1016/j.cej.2023.142052,I-Au/Cu2O-30,Cu1O0.5404Au0.016,CuO,Au,98.35,hollow,,45.0,52.5,65.0,45.0,52.5,65.0,0.0,95.1,4.9,glassy-carbon electrode,KHCO3,0.1,6.8,-0.91,CH4,9.69,0.3,,H-cell,,,,,,,
2767,30.0,"Rui Zhang,b , Feifei Chen , Haokun Jin , Yong Zhang , Xiaoya Hao , Yingda Liu , Tianming Feng , Xinghua Zhang, Zunming Lu, Weihua Wang , Feng Lu , Hong Dong , Hui Liu, Hui Liu, , Yahui Cheng",2023.0,Highly stability Cu+ species in hollow Cu2O nanoreactors by modulating cavity size for CO2 electroreduction to C2+ products,Chemical Engineering Journal,13.3,https://doi.org/10.1016/j.cej.2023.142052,I-Au/Cu2O-30,Cu1O0.5404Au0.016,CuO,Au,98.35,hollow,,45.0,52.5,65.0,45.0,52.5,65.0,0.0,95.1,4.9,glassy-carbon electrode,KHCO3,0.1,6.8,-0.91,H2,25.05,0.3,,H-cell,,,,,,,
2768,30.0,"Rui Zhang,b , Feifei Chen , Haokun Jin , Yong Zhang , Xiaoya Hao , Yingda Liu , Tianming Feng , Xinghua Zhang, Zunming Lu, Weihua Wang , Feng Lu , Hong Dong , Hui Liu, Hui Liu, , Yahui Cheng",2023.0,Highly stability Cu+ species in hollow Cu2O nanoreactors by modulating cavity size for CO2 electroreduction to C2+ products,Chemical Engineering Journal,13.3,https://doi.org/10.1016/j.cej.2023.142052,I-Au/Cu2O-30,Cu1O0.5404Au0.016,CuO,Au,98.35,hollow,,45.0,52.5,65.0,45.0,52.5,65.0,0.0,95.1,4.9,glassy-carbon electrode,KHCO3,0.1,6.8,-0.84,C2H6,1.28,0.3,,H-cell,,,,,,,
2769,30.0,"Rui Zhang,b , Feifei Chen , Haokun Jin , Yong Zhang , Xiaoya Hao , Yingda Liu , Tianming Feng , Xinghua Zhang, Zunming Lu, Weihua Wang , Feng Lu , Hong Dong , Hui Liu, Hui Liu, , Yahui Cheng",2023.0,Highly stability Cu+ species in hollow Cu2O nanoreactors by modulating cavity size for CO2 electroreduction to C2+ products,Chemical Engineering Journal,13.3,https://doi.org/10.1016/j.cej.2023.142052,I-Au/Cu2O-30,Cu1O0.5404Au0.016,CuO,Au,98.35,hollow,,45.0,52.5,65.0,45.0,52.5,65.0,0.0,95.1,4.9,glassy-carbon electrode,KHCO3,0.1,6.8,-0.84,C2H4,6.4,0.3,,H-cell,,,,,,,
2770,30.0,"Rui Zhang,b , Feifei Chen , Haokun Jin , Yong Zhang , Xiaoya Hao , Yingda Liu , Tianming Feng , Xinghua Zhang, Zunming Lu, Weihua Wang , Feng Lu , Hong Dong , Hui Liu, Hui Liu, , Yahui Cheng",2023.0,Highly stability Cu+ species in hollow Cu2O nanoreactors by modulating cavity size for CO2 electroreduction to C2+ products,Chemical Engineering Journal,13.3,https://doi.org/10.1016/j.cej.2023.142052,I-Au/Cu2O-30,Cu1O0.5404Au0.016,CuO,Au,98.35,hollow,,45.0,52.5,65.0,45.0,52.5,65.0,0.0,95.1,4.9,glassy-carbon electrode,KHCO3,0.1,6.8,-0.84,CO,19.74,0.3,,H-cell,,,,,,,
2771,30.0,"Rui Zhang,b , Feifei Chen , Haokun Jin , Yong Zhang , Xiaoya Hao , Yingda Liu , Tianming Feng , Xinghua Zhang, Zunming Lu, Weihua Wang , Feng Lu , Hong Dong , Hui Liu, Hui Liu, , Yahui Cheng",2023.0,Highly stability Cu+ species in hollow Cu2O nanoreactors by modulating cavity size for CO2 electroreduction to C2+ products,Chemical Engineering Journal,13.3,https://doi.org/10.1016/j.cej.2023.142052,I-Au/Cu2O-30,Cu1O0.5404Au0.016,CuO,Au,98.35,hollow,,45.0,52.5,65.0,45.0,52.5,65.0,0.0,95.1,4.9,glassy-carbon electrode,KHCO3,0.1,6.8,-0.84,HCOOH,20.11,0.3,,H-cell,,,,,,,
2772,30.0,"Rui Zhang,b , Feifei Chen , Haokun Jin , Yong Zhang , Xiaoya Hao , Yingda Liu , Tianming Feng , Xinghua Zhang, Zunming Lu, Weihua Wang , Feng Lu , Hong Dong , Hui Liu, Hui Liu, , Yahui Cheng",2023.0,Highly stability Cu+ species in hollow Cu2O nanoreactors by modulating cavity size for CO2 electroreduction to C2+ products,Chemical Engineering Journal,13.3,https://doi.org/10.1016/j.cej.2023.142052,I-Au/Cu2O-30,Cu1O0.5404Au0.016,CuO,Au,98.35,hollow,,45.0,52.5,65.0,45.0,52.5,65.0,0.0,95.1,4.9,glassy-carbon electrode,KHCO3,0.1,6.8,-0.84,CH3OH,2.01,0.3,,H-cell,,,,,,,
2773,30.0,"Rui Zhang,b , Feifei Chen , Haokun Jin , Yong Zhang , Xiaoya Hao , Yingda Liu , Tianming Feng , Xinghua Zhang, Zunming Lu, Weihua Wang , Feng Lu , Hong Dong , Hui Liu, Hui Liu, , Yahui Cheng",2023.0,Highly stability Cu+ species in hollow Cu2O nanoreactors by modulating cavity size for CO2 electroreduction to C2+ products,Chemical Engineering Journal,13.3,https://doi.org/10.1016/j.cej.2023.142052,I-Au/Cu2O-30,Cu1O0.5404Au0.016,CuO,Au,98.35,hollow,,45.0,52.5,65.0,45.0,52.5,65.0,0.0,95.1,4.9,glassy-carbon electrode,KHCO3,0.1,6.8,-0.84,C2H5OH,8.96,0.3,,H-cell,,,,,,,
2774,30.0,"Rui Zhang,b , Feifei Chen , Haokun Jin , Yong Zhang , Xiaoya Hao , Yingda Liu , Tianming Feng , Xinghua Zhang, Zunming Lu, Weihua Wang , Feng Lu , Hong Dong , Hui Liu, Hui Liu, , Yahui Cheng",2023.0,Highly stability Cu+ species in hollow Cu2O nanoreactors by modulating cavity size for CO2 electroreduction to C2+ products,Chemical Engineering Journal,13.3,https://doi.org/10.1016/j.cej.2023.142052,I-Au/Cu2O-30,Cu1O0.5404Au0.016,CuO,Au,98.35,hollow,,45.0,52.5,65.0,45.0,52.5,65.0,0.0,95.1,4.9,glassy-carbon electrode,KHCO3,0.1,6.8,-0.84,CH3COOH,3.29,0.3,,H-cell,,,,,,,
2775,30.0,"Rui Zhang,b , Feifei Chen , Haokun Jin , Yong Zhang , Xiaoya Hao , Yingda Liu , Tianming Feng , Xinghua Zhang, Zunming Lu, Weihua Wang , Feng Lu , Hong Dong , Hui Liu, Hui Liu, , Yahui Cheng",2023.0,Highly stability Cu+ species in hollow Cu2O nanoreactors by modulating cavity size for CO2 electroreduction to C2+ products,Chemical Engineering Journal,13.3,https://doi.org/10.1016/j.cej.2023.142052,I-Au/Cu2O-30,Cu1O0.5404Au0.016,CuO,Au,98.35,hollow,,45.0,52.5,65.0,45.0,52.5,65.0,0.0,95.1,4.9,glassy-carbon electrode,KHCO3,0.1,6.8,-0.84,CH4,6.58,0.3,,H-cell,,,,,,,
2776,30.0,"Rui Zhang,b , Feifei Chen , Haokun Jin , Yong Zhang , Xiaoya Hao , Yingda Liu , Tianming Feng , Xinghua Zhang, Zunming Lu, Weihua Wang , Feng Lu , Hong Dong , Hui Liu, Hui Liu, , Yahui Cheng",2023.0,Highly stability Cu+ species in hollow Cu2O nanoreactors by modulating cavity size for CO2 electroreduction to C2+ products,Chemical Engineering Journal,13.3,https://doi.org/10.1016/j.cej.2023.142052,I-Au/Cu2O-30,Cu1O0.5404Au0.016,CuO,Au,98.35,hollow,,45.0,52.5,65.0,45.0,52.5,65.0,0.0,95.1,4.9,glassy-carbon electrode,KHCO3,0.1,6.8,-0.84,H2,20.66,0.3,,H-cell,,,,,,,
3181,5.0,,,,,,,,,,,,,,,,,,,,,,,,,,,,,,,,,,,,,,,
