Repository: vovamirosh/CO2RR_PISH

File: Datasets/data_with_0.csv (part 23 of 28)
,DOI,Article name,Formula,Cat. compound,Support,"Cat./Support ratio, % (at)",Morphology (TEM/SEM),"Pore size, nm",width min (nm),width aver (nm),width max (nm),length min (nm),length aver (nm),length max (nm),"Cu, % (at.)","Cu+, % (at.)","Cu(2+), % (at.)",Base,electrolyte,"conc, M",pH,RHE vs V,"Time, h",Type of reactor,Av_ar_exactmw,Av_ar_lipinskiHBA,Av_ar_lipinskiHBD,Av_ar_NumHBA,Av_ar_NumHeavyAtoms,Av_harm_labuteASA,Av_harm_CrippenClogP,Av_harm_kappa1,Av_harm_kappa3,Av_harm_Energy of +1 ion,Av_harm_Metal_radius,Product,"FE, %"
2473,10.1038/s41467-018-06311-0,Cu-on-Cu2O,Cu1O0.35,Cu,Cu2O,40.0,sphere,0.0,21.22,31.51,41.8,21.22,31.51,41.8,30.0,70.0,0.0,glassy-carbon electrode,KHCO3,0.1,6.8,-1.35,1.0,H-cell,110.28430477199998,0.6,0.0,0.0,2.1999999999999997,26.844576295601804,-0.00606624852998824,3.5727585815334555,3.3913515863061297,8.081434305702047,1.3795620437956204,CH3OH,0.0
2474,10.1038/s41467-018-06311-0,Cu-on-Cu2O,Cu1O0.35,Cu,Cu2O,40.0,sphere,0.0,21.22,31.51,41.8,21.22,31.51,41.8,30.0,70.0,0.0,glassy-carbon electrode,KHCO3,0.1,6.8,-1.45,1.0,H-cell,110.28430477199998,0.6,0.0,0.0,2.1999999999999997,26.844576295601804,-0.00606624852998824,3.5727585815334555,3.3913515863061297,8.081434305702047,1.3795620437956204,CH3OH,0.0
2475,10.1038/s41467-018-06311-0,Cu-on-Cu3N,Cu1N0.22,Cu,Cu3N,61.76,sphere,0.0,10.0,17.5,25.0,10.0,17.5,25.0,35.0,65.0,0.0,glassy-carbon electrode,KHCO3,0.1,6.8,-0.55,1.0,H-cell,117.18371375007362,0.3824000000000001,0.7648000000000001,0.0,2.1472,24.35794364908967,-0.00405677694879881,2.4138243701590496,5.379870365676079,11.072519619625407,1.1148002186887787,CH3OH,0.0
2476,10.1038/s41467-018-06311-0,Cu-on-Cu3N,Cu1N0.22,Cu,Cu3N,61.76,sphere,0.0,10.0,17.5,25.0,10.0,17.5,25.0,35.0,65.0,0.0,glassy-carbon electrode,KHCO3,0.1,6.8,-0.65,1.0,H-cell,117.18371375007362,0.3824000000000001,0.7648000000000001,0.0,2.1472,24.35794364908967,-0.00405677694879881,2.4138243701590496,5.379870365676079,11.072519619625407,1.1148002186887787,CH3OH,0.0
2477,10.1038/s41467-018-06311-0,Cu-on-Cu3N,Cu1N0.22,Cu,Cu3N,61.76,sphere,0.0,10.0,17.5,25.0,10.0,17.5,25.0,35.0,65.0,0.0,glassy-carbon electrode,KHCO3,0.1,6.8,-0.75,1.0,H-cell,117.18371375007362,0.3824000000000001,0.7648000000000001,0.0,2.1472,24.35794364908967,-0.00405677694879881,2.4138243701590496,5.379870365676079,11.072519619625407,1.1148002186887787,CH3OH,0.0
2478,10.1038/s41467-018-06311-0,Cu-on-Cu3N,Cu1N0.22,Cu,Cu3N,61.76,sphere,0.0,10.0,17.5,25.0,10.0,17.5,25.0,35.0,65.0,0.0,glassy-carbon electrode,KHCO3,0.1,6.8,-0.85,1.0,H-cell,117.18371375007362,0.3824000000000001,0.7648000000000001,0.0,2.1472,24.35794364908967,-0.00405677694879881,2.4138243701590496,5.379870365676079,11.072519619625407,1.1148002186887787,CH3OH,0.0
2479,10.1038/s41467-018-06311-0,Cu-on-Cu3N,Cu1N0.22,Cu,Cu3N,61.76,sphere,0.0,10.0,17.5,25.0,10.0,17.5,25.0,35.0,65.0,0.0,glassy-carbon electrode,KHCO3,0.1,6.8,-0.95,1.0,H-cell,117.18371375007362,0.3824000000000001,0.7648000000000001,0.0,2.1472,24.35794364908967,-0.00405677694879881,2.4138243701590496,5.379870365676079,11.072519619625407,1.1148002186887787,CH3OH,0.0
2480,10.1038/s41467-018-06311-0,Cu-on-Cu3N,Cu1N0.22,Cu,Cu3N,61.76,sphere,0.0,10.0,17.5,25.0,10.0,17.5,25.0,35.0,65.0,0.0,glassy-carbon electrode,KHCO3,0.1,6.8,-0.95,2.5,H-cell,117.18371375007362,0.3824000000000001,0.7648000000000001,0.0,2.1472,24.35794364908967,-0.00405677694879881,2.4138243701590496,5.379870365676079,11.072519619625407,1.1148002186887787,CH3OH,0.0
2481,10.1038/s41467-018-06311-0,Cu-on-Cu3N,Cu1N0.22,Cu,Cu3N,61.76,sphere,0.0,10.0,17.5,25.0,10.0,17.5,25.0,35.0,65.0,0.0,glassy-carbon electrode,KHCO3,0.1,6.8,-0.95,10.0,H-cell,117.18371375007362,0.3824000000000001,0.7648000000000001,0.0,2.1472,24.35794364908967,-0.00405677694879881,2.4138243701590496,5.379870365676079,11.072519619625407,1.1148002186887787,CH3OH,0.0
2482,10.1038/s41467-018-06311-0,Cu-on-Cu3N,Cu1N0.22,Cu,Cu3N,61.76,sphere,0.0,10.0,17.5,25.0,10.0,17.5,25.0,35.0,65.0,0.0,glassy-carbon electrode,KHCO3,0.1,6.8,-0.95,15.0,H-cell,117.18371375007362,0.3824000000000001,0.7648000000000001,0.0,2.1472,24.35794364908967,-0.00405677694879881,2.4138243701590496,5.379870365676079,11.072519619625407,1.1148002186887787,CH3OH,0.0
2483,10.1038/s41467-018-06311-0,Cu-on-Cu3N,Cu1N0.22,Cu,Cu3N,61.76,sphere,0.0,10.0,17.5,25.0,10.0,17.5,25.0,35.0,65.0,0.0,glassy-carbon electrode,KHCO3,0.1,6.8,-0.95,20.0,H-cell,117.18371375007362,0.3824000000000001,0.7648000000000001,0.0,2.1472,24.35794364908967,-0.00405677694879881,2.4138243701590496,5.379870365676079,11.072519619625407,1.1148002186887787,CH3OH,0.0
2484,10.1038/s41467-018-06311-0,Cu-on-Cu3N,Cu1N0.22,Cu,Cu3N,61.76,sphere,0.0,10.0,17.5,25.0,10.0,17.5,25.0,35.0,65.0,0.0,glassy-carbon electrode,KHCO3,0.1,6.8,-0.95,32.5,H-cell,117.18371375007362,0.3824000000000001,0.7648000000000001,0.0,2.1472,24.35794364908967,-0.00405677694879881,2.4138243701590496,5.379870365676079,11.072519619625407,1.1148002186887787,CH3OH,0.0
2485,10.1038/s41467-018-06311-0,Cu-on-Cu3N,Cu1N0.22,Cu,Cu3N,61.76,sphere,0.0,10.0,17.5,25.0,10.0,17.5,25.0,35.0,65.0,0.0,glassy-carbon electrode,KHCO3,0.1,6.8,-1.05,1.0,H-cell,117.18371375007362,0.3824000000000001,0.7648000000000001,0.0,2.1472,24.35794364908967,-0.00405677694879881,2.4138243701590496,5.379870365676079,11.072519619625407,1.1148002186887787,CH3OH,0.0
2486,10.1038/s41467-018-06311-0,Cu-on-Cu3N,Cu1N0.22,Cu,Cu3N,61.76,sphere,0.0,10.0,17.5,25.0,10.0,17.5,25.0,35.0,65.0,0.0,glassy-carbon electrode,KHCO3,0.1,6.8,-1.15,1.0,H-cell,117.18371375007362,0.3824000000000001,0.7648000000000001,0.0,2.1472,24.35794364908967,-0.00405677694879881,2.4138243701590496,5.379870365676079,11.072519619625407,1.1148002186887787,CH3OH,0.0
2487,10.1038/s41467-018-06311-0,Cu-on-Cu3N,Cu1N0.22,Cu,Cu3N,61.76,sphere,0.0,10.0,17.5,25.0,10.0,17.5,25.0,35.0,65.0,0.0,glassy-carbon electrode,KHCO3,0.1,6.8,-1.25,1.0,H-cell,117.18371375007362,0.3824000000000001,0.7648000000000001,0.0,2.1472,24.35794364908967,-0.00405677694879881,2.4138243701590496,5.379870365676079,11.072519619625407,1.1148002186887787,CH3OH,0.0
2488,10.1038/s41467-018-06311-0,Cu-on-Cu3N,Cu1N0.22,Cu,Cu3N,61.76,sphere,0.0,10.0,17.5,25.0,10.0,17.5,25.0,35.0,65.0,0.0,glassy-carbon electrode,KHCO3,0.1,6.8,-1.35,1.0,H-cell,117.18371375007362,0.3824000000000001,0.7648000000000001,0.0,2.1472,24.35794364908967,-0.00405677694879881,2.4138243701590496,5.379870365676079,11.072519619625407,1.1148002186887787,CH3OH,0.0
2489,10.1038/s41467-018-06311-0,Cu-on-Cu3N,Cu1N0.22,Cu,Cu3N,61.76,sphere,0.0,10.0,17.5,25.0,10.0,17.5,25.0,35.0,65.0,0.0,glassy-carbon electrode,KHCO3,0.1,6.8,-1.45,1.0,H-cell,117.18371375007362,0.3824000000000001,0.7648000000000001,0.0,2.1472,24.35794364908967,-0.00405677694879881,2.4138243701590496,5.379870365676079,11.072519619625407,1.1148002186887787,CH3OH,0.0
2490,https://doi.org/10.1016/j.cej.2023.142052,Cu2O-18,Cu1O0.5651,CuO,Cu2O,23.04,hollow,0.0,45.0,65.0,95.0,45.0,65.0,95.0,0.0,86.98,13.02,glassy-carbon electrode,KHCO3,0.1,6.8,-1.11,0.5,H-cell,127.35513035599999,1.0,0.0,0.2304,2.7696,32.935838157888995,-0.12321490695460958,8.285944858247039,2.4063520544068497,8.148361904469061,1.4415156507413507,CH3OH,2.9
2491,https://doi.org/10.1016/j.cej.2023.142052,Cu2O-18,Cu1O0.5651,CuO,Cu2O,23.04,hollow,0.0,45.0,65.0,95.0,45.0,65.0,95.0,0.0,86.98,13.02,glassy-carbon electrode,KHCO3,0.1,6.8,-1.05,0.5,H-cell,127.35513035599999,1.0,0.0,0.2304,2.7696,32.935838157888995,-0.12321490695460958,8.285944858247039,2.4063520544068497,8.148361904469061,1.4415156507413507,CH3OH,3.41
2492,https://doi.org/10.1016/j.cej.2023.142052,Cu2O-18,Cu1O0.5651,CuO,Cu2O,23.04,hollow,0.0,45.0,65.0,95.0,45.0,65.0,95.0,0.0,86.98,13.02,glassy-carbon electrode,KHCO3,0.1,6.8,-0.99,0.5,H-cell,127.35513035599999,1.0,0.0,0.2304,2.7696,32.935838157888995,-0.12321490695460958,8.285944858247039,2.4063520544068497,8.148361904469061,1.4415156507413507,CH3OH,2.05
2493,https://doi.org/10.1016/j.cej.2023.142052,Cu2O-18,Cu1O0.5651,CuO,Cu2O,23.04,hollow,0.0,45.0,65.0,95.0,45.0,65.0,95.0,0.0,86.98,13.02,glassy-carbon electrode,KHCO3,0.1,6.8,-0.94,0.5,H-cell,127.35513035599999,1.0,0.0,0.2304,2.7696,32.935838157888995,-0.12321490695460958,8.285944858247039,2.4063520544068497,8.148361904469061,1.4415156507413507,CH3OH,1.37
2494,https://doi.org/10.1016/j.cej.2023.142052,Cu2O-18,Cu1O0.5651,CuO,Cu2O,23.04,hollow,0.0,45.0,65.0,95.0,45.0,65.0,95.0,0.0,86.98,13.02,glassy-carbon electrode,KHCO3,0.1,6.8,-0.87,0.5,H-cell,127.35513035599999,1.0,0.0,0.2304,2.7696,32.935838157888995,-0.12321490695460958,8.285944858247039,2.4063520544068497,8.148361904469061,1.4415156507413507,CH3OH,2.05
2495,https://doi.org/10.1016/j.cej.2023.142052,Cu2O-24,Cu1O0.5404,CuO,Cu2O,14.95,hollow,0.0,47.5,55.0,72.5,47.5,55.0,72.5,0.0,91.92,8.08,glassy-carbon electrode,KHCO3,0.1,6.8,-1.11,0.5,H-cell,132.44613479375,1.0,0.0,0.1495,2.8505,35.12417771656046,-0.12341971871500633,11.356862313730888,2.5857644366579886,8.213562986772928,1.4266607222469907,CH3OH,0.0
2496,https://doi.org/10.1016/j.cej.2023.142052,Cu2O-24,Cu1O0.5404,CuO,Cu2O,14.95,hollow,0.0,47.5,55.0,72.5,47.5,55.0,72.5,0.0,91.92,8.08,glassy-carbon electrode,KHCO3,0.1,6.8,-1.05,0.5,H-cell,132.44613479375,1.0,0.0,0.1495,2.8505,35.12417771656046,-0.12341971871500633,11.356862313730888,2.5857644366579886,8.213562986772928,1.4266607222469907,CH3OH,0.8
2497,https://doi.org/10.1016/j.cej.2023.142052,Cu2O-24,Cu1O0.5404,CuO,Cu2O,14.95,hollow,0.0,47.5,55.0,72.5,47.5,55.0,72.5,0.0,91.92,8.08,glassy-carbon electrode,KHCO3,0.1,6.8,-1.04,0.5,H-cell,132.44613479375,1.0,0.0,0.1495,2.8505,35.12417771656046,-0.12341971871500633,11.356862313730888,2.5857644366579886,8.213562986772928,1.4266607222469907,CH3OH,1.12
2498,https://doi.org/10.1016/j.cej.2023.142052,Cu2O-24,Cu1O0.5404,CuO,Cu2O,14.95,hollow,0.0,47.5,55.0,72.5,47.5,55.0,72.5,0.0,91.92,8.08,glassy-carbon electrode,KHCO3,0.1,6.8,-1.0,0.5,H-cell,132.44613479375,1.0,0.0,0.1495,2.8505,35.12417771656046,-0.12341971871500633,11.356862313730888,2.5857644366579886,8.213562986772928,1.4266607222469907,CH3OH,2.41
2499,https://doi.org/10.1016/j.cej.2023.142052,Cu2O-24,Cu1O0.5404,CuO,Cu2O,14.95,hollow,0.0,47.5,55.0,72.5,47.5,55.0,72.5,0.0,91.92,8.08,glassy-carbon electrode,KHCO3,0.1,6.8,-0.96,0.5,H-cell,132.44613479375,1.0,0.0,0.1495,2.8505,35.12417771656046,-0.12341971871500633,11.356862313730888,2.5857644366579886,8.213562986772928,1.4266607222469907,CH3OH,1.28
2500,https://doi.org/10.1016/j.cej.2023.142052,Cu2O-24,Cu1O0.5404,CuO,Cu2O,14.95,hollow,0.0,47.5,55.0,72.5,47.5,55.0,72.5,0.0,91.92,8.08,glassy-carbon electrode,KHCO3,0.1,6.8,-0.93,0.5,H-cell,132.44613479375,1.0,0.0,0.1495,2.8505,35.12417771656046,-0.12341971871500633,11.356862313730888,2.5857644366579886,8.213562986772928,1.4266607222469907,CH3OH,0.0
2501,https://doi.org/10.1016/j.cej.2023.142052,Cu2O-24,Cu1O0.5404,CuO,Cu2O,14.95,hollow,0.0,47.5,55.0,72.5,47.5,55.0,72.5,0.0,91.92,8.08,glassy-carbon electrode,KHCO3,0.1,6.8,-0.86,0.5,H-cell,132.44613479375,1.0,0.0,0.1495,2.8505,35.12417771656046,-0.12341971871500633,11.356862313730888,2.5857644366579886,8.213562986772928,1.4266607222469907,CH3OH,1.93
2502,https://doi.org/10.1016/j.cej.2023.142052,Cu2O-30,Cu1O0.5245,CuO,Cu2O,10.3,hollow,0.0,37.5,57.5,72.5,37.5,57.5,72.5,0.0,95.1,4.9,glassy-carbon electrode,KHCO3,0.1,6.8,-1.05,0.5,H-cell,135.3723610775,1.0,0.0,0.10300000000000001,2.897,36.51883445845602,-0.12353774962466324,14.431032804398928,2.701537821343147,8.251513929066627,1.4182600987716854,CH3OH,1.22
2503,https://doi.org/10.1016/j.cej.2023.142052,Cu2O-30,Cu1O0.5245,CuO,Cu2O,10.3,hollow,0.0,37.5,57.5,72.5,37.5,57.5,72.5,0.0,95.1,4.9,glassy-carbon electrode,KHCO3,0.1,6.8,-1.03,0.5,H-cell,135.3723610775,1.0,0.0,0.10300000000000001,2.897,36.51883445845602,-0.12353774962466324,14.431032804398928,2.701537821343147,8.251513929066627,1.4182600987716854,CH3OH,1.05
2504,https://doi.org/10.1016/j.cej.2023.142052,Cu2O-30,Cu1O0.5245,CuO,Cu2O,10.3,hollow,0.0,37.5,57.5,72.5,37.5,57.5,72.5,0.0,95.1,4.9,glassy-carbon electrode,KHCO3,0.1,6.8,-1.01,0.5,H-cell,135.3723610775,1.0,0.0,0.10300000000000001,2.897,36.51883445845602,-0.12353774962466324,14.431032804398928,2.701537821343147,8.251513929066627,1.4182600987716854,CH3OH,0.0
2505,https://doi.org/10.1016/j.cej.2023.142052,Cu2O-30,Cu1O0.5245,CuO,Cu2O,10.3,hollow,0.0,37.5,57.5,72.5,37.5,57.5,72.5,0.0,95.1,4.9,glassy-carbon electrode,KHCO3,0.1,6.8,-0.99,0.5,H-cell,135.3723610775,1.0,0.0,0.10300000000000001,2.897,36.51883445845602,-0.12353774962466324,14.431032804398928,2.701537821343147,8.251513929066627,1.4182600987716854,CH3OH,1.74
2506,https://doi.org/10.1016/j.cej.2023.142052,Cu2O-30,Cu1O0.5245,CuO,Cu2O,10.3,hollow,0.0,37.5,57.5,72.5,37.5,57.5,72.5,0.0,95.1,4.9,glassy-carbon electrode,KHCO3,0.1,6.8,-0.96,0.5,H-cell,135.3723610775,1.0,0.0,0.10300000000000001,2.897,36.51883445845602,-0.12353774962466324,14.431032804398928,2.701537821343147,8.251513929066627,1.4182600987716854,CH3OH,4.36
2507,https://doi.org/10.1016/j.cej.2023.142052,Cu2O-30,Cu1O0.5245,CuO,Cu2O,10.3,hollow,0.0,37.5,57.5,72.5,37.5,57.5,72.5,0.0,95.1,4.9,glassy-carbon electrode,KHCO3,0.1,6.8,-0.9,0.5,H-cell,135.3723610775,1.0,0.0,0.10300000000000001,2.897,36.51883445845602,-0.12353774962466324,14.431032804398928,2.701537821343147,8.251513929066627,1.4182600987716854,CH3OH,1.92
2508,https://doi.org/10.1016/j.cej.2023.142052,Cu2O-30,Cu1O0.5245,CuO,Cu2O,10.3,hollow,0.0,37.5,57.5,72.5,37.5,57.5,72.5,0.0,95.1,4.9,glassy-carbon electrode,KHCO3,0.1,6.8,-0.83,0.5,H-cell,135.3723610775,1.0,0.0,0.10300000000000001,2.897,36.51883445845602,-0.12353774962466324,14.431032804398928,2.701537821343147,8.251513929066627,1.4182600987716854,CH3OH,3.49
2509,https://doi.org/10.1016/j.cej.2023.142052,Cu2O-36,Cu1O0.5391,CuO,Cu2O,14.49,hollow,0.0,55.0,75.0,105.0,55.0,75.0,105.0,0.0,92.19,7.81,glassy-carbon electrode,KHCO3,0.1,6.8,-1.12,0.5,H-cell,132.73561094225,1.0,0.0,0.1449,2.8550999999999997,35.25737805053455,-0.12343138483794278,11.601342497071736,2.5967731501491333,8.217301707607225,1.4258252600221513,CH3OH,2.42
2510,https://doi.org/10.1016/j.cej.2023.142052,Cu2O-36,Cu1O0.5391,CuO,Cu2O,14.49,hollow,0.0,55.0,75.0,105.0,55.0,75.0,105.0,0.0,92.19,7.81,glassy-carbon electrode,KHCO3,0.1,6.8,-1.05,0.5,H-cell,132.73561094225,1.0,0.0,0.1449,2.8550999999999997,35.25737805053455,-0.12343138483794278,11.601342497071736,2.5967731501491333,8.217301707607225,1.4258252600221513,CH3OH,4.04
2511,https://doi.org/10.1016/j.cej.2023.142052,Cu2O-36,Cu1O0.5391,CuO,Cu2O,14.49,hollow,0.0,55.0,75.0,105.0,55.0,75.0,105.0,0.0,92.19,7.81,glassy-carbon electrode,KHCO3,0.1,6.8,-0.97,0.5,H-cell,132.73561094225,1.0,0.0,0.1449,2.8550999999999997,35.25737805053455,-0.12343138483794278,11.601342497071736,2.5967731501491333,8.217301707607225,1.4258252600221513,CH3OH,4.52
2512,https://doi.org/10.1016/j.cej.2023.142052,Cu2O-36,Cu1O0.5391,CuO,Cu2O,14.49,hollow,0.0,55.0,75.0,105.0,55.0,75.0,105.0,0.0,92.19,7.81,glassy-carbon electrode,KHCO3,0.1,6.8,-0.91,0.5,H-cell,132.73561094225,1.0,0.0,0.1449,2.8550999999999997,35.25737805053455,-0.12343138483794278,11.601342497071736,2.5967731501491333,8.217301707607225,1.4258252600221513,CH3OH,5.17
2513,https://doi.org/10.1016/j.cej.2023.142052,Cu2O-36,Cu1O0.5391,CuO,Cu2O,14.49,hollow,0.0,55.0,75.0,105.0,55.0,75.0,105.0,0.0,92.19,7.81,glassy-carbon electrode,KHCO3,0.1,6.8,-0.85,0.5,H-cell,132.73561094225,1.0,0.0,0.1449,2.8550999999999997,35.25737805053455,-0.12343138483794278,11.601342497071736,2.5967731501491333,8.217301707607225,1.4258252600221513,CH3OH,2.75
2514,https://doi.org/10.1038/s41929-020-00504-x, Syn-CuNW,Cu,Cu,No,100.0,nanowire,0.0,20.0,25.0,35.0,0.0,0.0,0.0,100.0,0.0,0.0,glassy-carbon electrode,KHCO3,0.1,6.8,-0.89,0.5,H-cell,62.9295975,0.0,0.0,0.0,1.0,17.964098032124472,-0.0025,1.5194805194805197,4.21948051948052,7.72638,1.35,CH3OH,0.0
2515,https://doi.org/10.1038/s41929-020-00504-x, Syn-CuNW,Cu,Cu,No,100.0,nanowire,0.0,20.0,25.0,35.0,0.0,0.0,0.0,100.0,0.0,0.0,glassy-carbon electrode,KHCO3,0.1,6.8,-0.97,0.5,H-cell,62.9295975,0.0,0.0,0.0,1.0,17.964098032124472,-0.0025,1.5194805194805197,4.21948051948052,7.72638,1.35,CH3OH,0.0
2516,https://doi.org/10.1038/s41929-020-00504-x, Syn-CuNW,Cu,Cu,No,100.0,nanowire,0.0,20.0,25.0,35.0,0.0,0.0,0.0,100.0,0.0,0.0,glassy-carbon electrode,KHCO3,0.1,6.8,-1.0,0.5,H-cell,62.9295975,0.0,0.0,0.0,1.0,17.964098032124472,-0.0025,1.5194805194805197,4.21948051948052,7.72638,1.35,CH3OH,0.0
2517,https://doi.org/10.1038/s41929-020-00504-x, Syn-CuNW,Cu,Cu,No,100.0,nanowire,0.0,20.0,25.0,35.0,0.0,0.0,0.0,100.0,0.0,0.0,glassy-carbon electrode,KHCO3,0.1,6.8,-1.03,0.5,H-cell,62.9295975,0.0,0.0,0.0,1.0,17.964098032124472,-0.0025,1.5194805194805197,4.21948051948052,7.72638,1.35,CH3OH,0.0
2518,https://doi.org/10.1038/s41929-020-00504-x, Syn-CuNW,Cu,Cu,No,100.0,nanowire,0.0,20.0,25.0,35.0,0.0,0.0,0.0,100.0,0.0,0.0,glassy-carbon electrode,KHCO3,0.1,6.8,-1.07,0.5,H-cell,62.9295975,0.0,0.0,0.0,1.0,17.964098032124472,-0.0025,1.5194805194805197,4.21948051948052,7.72638,1.35,CH3OH,0.0
2519,https://doi.org/10.1038/s41929-020-00504-x,A-CuNW,Cu,Cu,No,100.0,nanowire,0.0,25.0,25.0,25.0,0.0,0.0,0.0,100.0,0.0,0.0,glassy-carbon electrode,KHCO3,0.1,6.8,-0.76,0.5,H-cell,62.9295975,0.0,0.0,0.0,1.0,17.964098032124472,-0.0025,1.5194805194805197,4.21948051948052,7.72638,1.35,CH3OH,0.0
2520,https://doi.org/10.1038/s41929-020-00504-x,A-CuNW,Cu,Cu,No,100.0,nanowire,0.0,25.0,25.0,25.0,0.0,0.0,0.0,100.0,0.0,0.0,glassy-carbon electrode,KHCO3,0.1,6.8,-0.94,0.5,H-cell,62.9295975,0.0,0.0,0.0,1.0,17.964098032124472,-0.0025,1.5194805194805197,4.21948051948052,7.72638,1.35,CH3OH,0.0
2521,https://doi.org/10.1038/s41929-020-00504-x,A-CuNW,Cu,Cu,No,100.0,nanowire,0.0,25.0,25.0,25.0,0.0,0.0,0.0,100.0,0.0,0.0,glassy-carbon electrode,KHCO3,0.1,6.8,-0.98,0.5,H-cell,62.9295975,0.0,0.0,0.0,1.0,17.964098032124472,-0.0025,1.5194805194805197,4.21948051948052,7.72638,1.35,CH3OH,0.0
2522,https://doi.org/10.1038/s41929-020-00504-x,A-CuNW,Cu,Cu,No,100.0,nanowire,0.0,25.0,25.0,25.0,0.0,0.0,0.0,100.0,0.0,0.0,glassy-carbon electrode,KHCO3,0.1,6.8,-1.0,0.5,H-cell,62.9295975,0.0,0.0,0.0,1.0,17.964098032124472,-0.0025,1.5194805194805197,4.21948051948052,7.72638,1.35,CH3OH,0.0
2523,https://doi.org/10.1038/s41929-020-00504-x,A-CuNW,Cu,Cu,No,100.0,nanowire,0.0,25.0,25.0,25.0,0.0,0.0,0.0,100.0,0.0,0.0,glassy-carbon electrode,KHCO3,0.1,6.8,-1.06,0.5,H-cell,62.9295975,0.0,0.0,0.0,1.0,17.964098032124472,-0.0025,1.5194805194805197,4.21948051948052,7.72638,1.35,CH3OH,0.0
2524,https://doi.org/10.1039/D3SC04840C,3DOP Cu2OCO,Cu0.6807O0.3193,Cu2O,CuO,69.49,porrous cuboctahedron,217.5,1200.0,1500.0,1600.0,1200.0,1500.0,1600.0,0.0,82.0,18.0,glassy-carbon electrode,KHCO3,0.1,6.8,-1.2,1.0,H-cell,122.65428942274998,1.0,0.0,0.30510000000000004,2.6948999999999996,31.14417073541979,-0.1230263942111742,6.630459056982755,2.261466309771322,8.089070205114638,1.4555094933007577,CH3OH,0.0
2525,https://doi.org/10.1039/D3SC04840C,3DOP Cu2OCO,Cu0.6807O0.3193,Cu2O,CuO,69.49,porrous cuboctahedron,217.5,1200.0,1500.0,1600.0,1200.0,1500.0,1600.0,0.0,82.0,18.0,glassy-carbon electrode,KHCO3,0.1,6.8,-1.3,1.0,H-cell,122.65428942274998,1.0,0.0,0.30510000000000004,2.6948999999999996,31.14417073541979,-0.1230263942111742,6.630459056982755,2.261466309771322,8.089070205114638,1.4555094933007577,CH3OH,0.0
2526,https://doi.org/10.1039/D3SC04840C,3DOP Cu2OCO,Cu0.6807O0.3193,Cu2O,CuO,69.49,porrous cuboctahedron,217.5,1200.0,1500.0,1600.0,1200.0,1500.0,1600.0,0.0,82.0,18.0,glassy-carbon electrode,KHCO3,0.1,6.8,-1.4,1.0,H-cell,122.65428942274998,1.0,0.0,0.30510000000000004,2.6948999999999996,31.14417073541979,-0.1230263942111742,6.630459056982755,2.261466309771322,8.089070205114638,1.4555094933007577,CH3OH,0.0
2527,https://doi.org/10.1039/D3SC04840C,3DOP Cu2OCO,Cu0.6807O0.3193,Cu2O,CuO,69.49,porrous cuboctahedron,217.5,1200.0,1500.0,1600.0,1200.0,1500.0,1600.0,0.0,82.0,18.0,glassy-carbon electrode,KHCO3,0.1,6.8,-1.4,2.0,H-cell,122.65428942274998,1.0,0.0,0.30510000000000004,2.6948999999999996,31.14417073541979,-0.1230263942111742,6.630459056982755,2.261466309771322,8.089070205114638,1.4555094933007577,CH3OH,0.0
2528,https://doi.org/10.1039/D3SC04840C,3DOP Cu2OCO,Cu0.6807O0.3193,Cu2O,CuO,69.49,porrous cuboctahedron,217.5,1200.0,1500.0,1600.0,1200.0,1500.0,1600.0,0.0,82.0,18.0,glassy-carbon electrode,KHCO3,0.1,6.8,-1.4,3.0,H-cell,122.65428942274998,1.0,0.0,0.30510000000000004,2.6948999999999996,31.14417073541979,-0.1230263942111742,6.630459056982755,2.261466309771322,8.089070205114638,1.4555094933007577,CH3OH,0.0
2529,https://doi.org/10.1039/D3SC04840C,3DOP Cu2OCO,Cu0.6807O0.3193,Cu2O,CuO,69.49,porrous cuboctahedron,217.5,1200.0,1500.0,1600.0,1200.0,1500.0,1600.0,0.0,82.0,18.0,glassy-carbon electrode,KHCO3,0.1,6.8,-1.4,4.0,H-cell,122.65428942274998,1.0,0.0,0.30510000000000004,2.6948999999999996,31.14417073541979,-0.1230263942111742,6.630459056982755,2.261466309771322,8.089070205114638,1.4555094933007577,CH3OH,0.0
2530,https://doi.org/10.1039/D3SC04840C,3DOP Cu2OCO,Cu0.6807O0.3193,Cu2O,CuO,69.49,porrous cuboctahedron,217.5,1200.0,1500.0,1600.0,1200.0,1500.0,1600.0,0.0,82.0,18.0,glassy-carbon electrode,KHCO3,0.1,6.8,-1.4,5.0,H-cell,122.65428942274998,1.0,0.0,0.30510000000000004,2.6948999999999996,31.14417073541979,-0.1230263942111742,6.630459056982755,2.261466309771322,8.089070205114638,1.4555094933007577,CH3OH,0.0
2531,https://doi.org/10.1039/D3SC04840C,3DOP Cu2OCO,Cu0.6807O0.3193,Cu2O,CuO,69.49,porrous cuboctahedron,217.5,1200.0,1500.0,1600.0,1200.0,1500.0,1600.0,0.0,82.0,18.0,glassy-carbon electrode,KHCO3,0.1,6.8,-1.4,6.0,H-cell,122.65428942274998,1.0,0.0,0.30510000000000004,2.6948999999999996,31.14417073541979,-0.1230263942111742,6.630459056982755,2.261466309771322,8.089070205114638,1.4555094933007577,CH3OH,0.0
2532,https://doi.org/10.1039/D3SC04840C,3DOP Cu2OCO,Cu0.6807O0.3193,Cu2O,CuO,69.49,porrous cuboctahedron,217.5,1200.0,1500.0,1600.0,1200.0,1500.0,1600.0,0.0,82.0,18.0,glassy-carbon electrode,KHCO3,0.1,6.8,-1.4,7.0,H-cell,122.65428942274998,1.0,0.0,0.30510000000000004,2.6948999999999996,31.14417073541979,-0.1230263942111742,6.630459056982755,2.261466309771322,8.089070205114638,1.4555094933007577,CH3OH,0.0
2533,https://doi.org/10.1039/D3SC04840C,3DOP Cu2OCO,Cu0.6807O0.3193,Cu2O,CuO,69.49,porrous cuboctahedron,217.5,1200.0,1500.0,1600.0,1200.0,1500.0,1600.0,0.0,82.0,18.0,glassy-carbon electrode,KHCO3,0.1,6.8,-1.4,8.0,H-cell,122.65428942274998,1.0,0.0,0.30510000000000004,2.6948999999999996,31.14417073541979,-0.1230263942111742,6.630459056982755,2.261466309771322,8.089070205114638,1.4555094933007577,CH3OH,0.0
2534,https://doi.org/10.1039/D3SC04840C,3DOP Cu2OCO,Cu0.6807O0.3193,Cu2O,CuO,69.49,porrous cuboctahedron,217.5,1200.0,1500.0,1600.0,1200.0,1500.0,1600.0,0.0,82.0,18.0,glassy-carbon electrode,KHCO3,0.1,6.8,-1.4,13.0,H-cell,122.65428942274998,1.0,0.0,0.30510000000000004,2.6948999999999996,31.14417073541979,-0.1230263942111742,6.630459056982755,2.261466309771322,8.089070205114638,1.4555094933007577,CH3OH,0.0
2535,https://doi.org/10.1039/D3SC04840C,3DOP Cu2OCO,Cu0.6807O0.3193,Cu2O,CuO,69.49,porrous cuboctahedron,217.5,1200.0,1500.0,1600.0,1200.0,1500.0,1600.0,0.0,82.0,18.0,glassy-carbon electrode,KHCO3,0.1,6.8,-1.4,14.0,H-cell,122.65428942274998,1.0,0.0,0.30510000000000004,2.6948999999999996,31.14417073541979,-0.1230263942111742,6.630459056982755,2.261466309771322,8.089070205114638,1.4555094933007577,CH3OH,0.0
2536,https://doi.org/10.1039/D3SC04840C,3DOP Cu2OCO,Cu0.6807O0.3193,Cu2O,CuO,69.49,porrous cuboctahedron,217.5,1200.0,1500.0,1600.0,1200.0,1500.0,1600.0,0.0,82.0,18.0,glassy-carbon electrode,KHCO3,0.1,6.8,-1.4,15.0,H-cell,122.65428942274998,1.0,0.0,0.30510000000000004,2.6948999999999996,31.14417073541979,-0.1230263942111742,6.630459056982755,2.261466309771322,8.089070205114638,1.4555094933007577,CH3OH,0.0
2537,https://doi.org/10.1039/D3SC04840C,3DOP Cu2OCO,Cu0.6807O0.3193,Cu2O,CuO,69.49,porrous cuboctahedron,217.5,1200.0,1500.0,1600.0,1200.0,1500.0,1600.0,0.0,82.0,18.0,glassy-carbon electrode,KHCO3,0.1,6.8,-1.4,16.0,H-cell,122.65428942274998,1.0,0.0,0.30510000000000004,2.6948999999999996,31.14417073541979,-0.1230263942111742,6.630459056982755,2.261466309771322,8.089070205114638,1.4555094933007577,CH3OH,0.0
2538,https://doi.org/10.1039/D3SC04840C,3DOP Cu2OCO,Cu0.6807O0.3193,Cu2O,CuO,69.49,porrous cuboctahedron,217.5,1200.0,1500.0,1600.0,1200.0,1500.0,1600.0,0.0,82.0,18.0,glassy-carbon electrode,KHCO3,0.1,6.8,-1.4,17.0,H-cell,122.65428942274998,1.0,0.0,0.30510000000000004,2.6948999999999996,31.14417073541979,-0.1230263942111742,6.630459056982755,2.261466309771322,8.089070205114638,1.4555094933007577,CH3OH,0.0
2539,https://doi.org/10.1039/D3SC04840C,3DOP Cu2OCO,Cu0.6807O0.3193,Cu2O,CuO,69.49,porrous cuboctahedron,217.5,1200.0,1500.0,1600.0,1200.0,1500.0,1600.0,0.0,82.0,18.0,glassy-carbon electrode,KHCO3,0.1,6.8,-1.4,18.0,H-cell,122.65428942274998,1.0,0.0,0.30510000000000004,2.6948999999999996,31.14417073541979,-0.1230263942111742,6.630459056982755,2.261466309771322,8.089070205114638,1.4555094933007577,CH3OH,0.0
2540,https://doi.org/10.1039/D3SC04840C,3DOP Cu2OCO,Cu0.6807O0.3193,Cu2O,CuO,69.49,porrous cuboctahedron,217.5,1200.0,1500.0,1600.0,1200.0,1500.0,1600.0,0.0,82.0,18.0,glassy-carbon electrode,KHCO3,0.1,6.8,-1.4,20.0,H-cell,122.65428942274998,1.0,0.0,0.30510000000000004,2.6948999999999996,31.14417073541979,-0.1230263942111742,6.630459056982755,2.261466309771322,8.089070205114638,1.4555094933007577,CH3OH,0.0
2541,https://doi.org/10.1039/D3SC04840C,3DOP Cu2OCO,Cu0.6807O0.3193,Cu2O,CuO,69.49,porrous cuboctahedron,217.5,1200.0,1500.0,1600.0,1200.0,1500.0,1600.0,0.0,82.0,18.0,glassy-carbon electrode,KHCO3,0.1,6.8,-1.4,21.0,H-cell,122.65428942274998,1.0,0.0,0.30510000000000004,2.6948999999999996,31.14417073541979,-0.1230263942111742,6.630459056982755,2.261466309771322,8.089070205114638,1.4555094933007577,CH3OH,0.0
2542,https://doi.org/10.1039/D3SC04840C,3DOP Cu2OCO,Cu0.6807O0.3193,Cu2O,CuO,69.49,porrous cuboctahedron,217.5,1200.0,1500.0,1600.0,1200.0,1500.0,1600.0,0.0,82.0,18.0,glassy-carbon electrode,KHCO3,0.1,6.8,-1.4,22.0,H-cell,122.65428942274998,1.0,0.0,0.30510000000000004,2.6948999999999996,31.14417073541979,-0.1230263942111742,6.630459056982755,2.261466309771322,8.089070205114638,1.4555094933007577,CH3OH,0.0
2543,https://doi.org/10.1039/D3SC04840C,3DOP Cu2OCO,Cu0.6807O0.3193,Cu2O,CuO,69.49,porrous cuboctahedron,217.5,1200.0,1500.0,1600.0,1200.0,1500.0,1600.0,0.0,82.0,18.0,glassy-carbon electrode,KHCO3,0.1,6.8,-1.4,23.0,H-cell,122.65428942274998,1.0,0.0,0.30510000000000004,2.6948999999999996,31.14417073541979,-0.1230263942111742,6.630459056982755,2.261466309771322,8.089070205114638,1.4555094933007577,CH3OH,0.0
2544,https://doi.org/10.1039/D3SC04840C,3DOP Cu2OCO,Cu0.6807O0.3193,Cu2O,CuO,69.49,porrous cuboctahedron,217.5,1200.0,1500.0,1600.0,1200.0,1500.0,1600.0,0.0,82.0,18.0,glassy-carbon electrode,KHCO3,0.1,6.8,-1.4,24.0,H-cell,122.65428942274998,1.0,0.0,0.30510000000000004,2.6948999999999996,31.14417073541979,-0.1230263942111742,6.630459056982755,2.261466309771322,8.089070205114638,1.4555094933007577,CH3OH,0.0
2545,https://doi.org/10.1039/D3SC04840C,3DOP Cu2OCO,Cu0.6807O0.3193,Cu2O,CuO,69.49,porrous cuboctahedron,217.5,1200.0,1500.0,1600.0,1200.0,1500.0,1600.0,0.0,82.0,18.0,glassy-carbon electrode,KHCO3,0.1,6.8,-1.5,1.0,H-cell,122.65428942274998,1.0,0.0,0.30510000000000004,2.6948999999999996,31.14417073541979,-0.1230263942111742,6.630459056982755,2.261466309771322,8.089070205114638,1.4555094933007577,CH3OH,0.0
2546,https://doi.org/10.1039/D3SC04840C,3DOP Cu2OCO,Cu0.6807O0.3193,Cu2O,CuO,69.49,porrous cuboctahedron,217.5,1200.0,1500.0,1600.0,1200.0,1500.0,1600.0,0.0,82.0,18.0,glassy-carbon electrode,KHCO3,0.1,6.8,-1.6,1.0,H-cell,122.65428942274998,1.0,0.0,0.30510000000000004,2.6948999999999996,31.14417073541979,-0.1230263942111742,6.630459056982755,2.261466309771322,8.089070205114638,1.4555094933007577,CH3OH,0.0
2547,https://doi.org/10.1039/D3SC04840C,3DOP Cu2OCO,Cu0.6807O0.3193,Cu2O,CuO,69.49,porrous cuboctahedron,217.5,1200.0,1500.0,1600.0,1200.0,1500.0,1600.0,0.0,82.0,18.0,glassy-carbon electrode,KHCO3,0.1,6.8,-1.7,1.0,H-cell,122.65428942274998,1.0,0.0,0.30510000000000004,2.6948999999999996,31.14417073541979,-0.1230263942111742,6.630459056982755,2.261466309771322,8.089070205114638,1.4555094933007577,CH3OH,0.0
2548,https://doi.org/10.1039/D3SC04840C,3DOP Cu2OCO,Cu0.6807O0.3193,Cu2O,CuO,69.49,porrous cuboctahedron,217.5,1200.0,1500.0,1600.0,1200.0,1500.0,1600.0,0.0,82.0,18.0,gasdiffusion electrode,KOH,1.0,14.0,-1.56,1.0,Flow cell,122.65428942274998,1.0,0.0,0.30510000000000004,2.6948999999999996,31.14417073541979,-0.1230263942111742,6.630459056982755,2.261466309771322,8.089070205114638,1.4555094933007577,CH3OH,0.0
2549,https://doi.org/10.1039/D3SC04840C,3DOP Cu2OCO,Cu0.6807O0.3193,Cu2O,CuO,69.49,porrous cuboctahedron,217.5,1200.0,1500.0,1600.0,1200.0,1500.0,1600.0,0.0,82.0,18.0,gasdiffusion electrode,KOH,1.0,14.0,-2.06,1.0,Flow cell,122.65428942274998,1.0,0.0,0.30510000000000004,2.6948999999999996,31.14417073541979,-0.1230263942111742,6.630459056982755,2.261466309771322,8.089070205114638,1.4555094933007577,CH3OH,0.0
2550,https://doi.org/10.1039/D3SC04840C,3DOP Cu2OCO,Cu0.6807O0.3193,Cu2O,CuO,69.49,porrous cuboctahedron,217.5,1200.0,1500.0,1600.0,1200.0,1500.0,1600.0,0.0,82.0,18.0,gasdiffusion electrode,KOH,1.0,14.0,-2.56,1.0,Flow cell,122.65428942274998,1.0,0.0,0.30510000000000004,2.6948999999999996,31.14417073541979,-0.1230263942111742,6.630459056982755,2.261466309771322,8.089070205114638,1.4555094933007577,CH3OH,0.0
2551,https://doi.org/10.1039/D3SC04840C,3DOP Cu2OCO,Cu0.6807O0.3193,Cu2O,CuO,69.49,porrous cuboctahedron,217.5,1200.0,1500.0,1600.0,1200.0,1500.0,1600.0,0.0,82.0,18.0,gasdiffusion electrode,KOH,1.0,14.0,-3.06,1.0,Flow cell,122.65428942274998,1.0,0.0,0.30510000000000004,2.6948999999999996,31.14417073541979,-0.1230263942111742,6.630459056982755,2.261466309771322,8.089070205114638,1.4555094933007577,CH3OH,0.0
2552,https://doi.org/10.1039/D3SC04840C,3DOP Cu2OCO,Cu0.6807O0.3193,Cu2O,CuO,69.49,porrous cuboctahedron,217.5,1200.0,1500.0,1600.0,1200.0,1500.0,1600.0,0.0,82.0,18.0,gasdiffusion electrode,KOH,1.0,14.0,-3.56,1.0,Flow cell,122.65428942274998,1.0,0.0,0.30510000000000004,2.6948999999999996,31.14417073541979,-0.1230263942111742,6.630459056982755,2.261466309771322,8.089070205114638,1.4555094933007577,CH3OH,0.0
2553,https://doi.org/10.1039/D3SC04840C,3DOP Cu2OCO,Cu0.6807O0.3193,Cu2O,CuO,69.49,porrous cuboctahedron,217.5,1200.0,1500.0,1600.0,1200.0,1500.0,1600.0,0.0,82.0,18.0,gasdiffusion electrode,KOH,1.0,14.0,-4.06,1.0,Flow cell,122.65428942274998,1.0,0.0,0.30510000000000004,2.6948999999999996,31.14417073541979,-0.1230263942111742,6.630459056982755,2.261466309771322,8.089070205114638,1.4555094933007577,CH3OH,0.0
2554,https://doi.org/10.1039/D3SC04840C,Cu2O-CO,Cu1O0.655,Cu2O,CuO,52.67,cuboctahedron,0.0,750.0,750.0,750.0,750.0,750.0,750.0,0.0,69.0,31.0,glassy-carbon electrode,KHCO3,0.1,6.8,-1.2,1.0,H-cell,112.06953112324999,1.0,0.0,0.47329999999999994,2.5267,27.745656648789364,-0.12260402953056845,4.573134579589093,1.991476667493465,7.9586725994573175,1.4880359254387714,CH3OH,0.0
2555,https://doi.org/10.1039/D3SC04840C,Cu2O-CO,Cu1O0.655,Cu2O,CuO,52.67,cuboctahedron,0.0,750.0,750.0,750.0,750.0,750.0,750.0,0.0,69.0,31.0,glassy-carbon electrode,KHCO3,0.1,6.8,-1.3,1.0,H-cell,112.06953112324999,1.0,0.0,0.47329999999999994,2.5267,27.745656648789364,-0.12260402953056845,4.573134579589093,1.991476667493465,7.9586725994573175,1.4880359254387714,CH3OH,0.0
2556,https://doi.org/10.1039/D3SC04840C,Cu2O-CO,Cu1O0.655,Cu2O,CuO,52.67,cuboctahedron,0.0,750.0,750.0,750.0,750.0,750.0,750.0,0.0,69.0,31.0,glassy-carbon electrode,KHCO3,0.1,6.8,-1.4,1.0,H-cell,112.06953112324999,1.0,0.0,0.47329999999999994,2.5267,27.745656648789364,-0.12260402953056845,4.573134579589093,1.991476667493465,7.9586725994573175,1.4880359254387714,CH3OH,0.0
2557,https://doi.org/10.1039/D3SC04840C,Cu2O-CO,Cu1O0.655,Cu2O,CuO,52.67,cuboctahedron,0.0,750.0,750.0,750.0,750.0,750.0,750.0,0.0,69.0,31.0,glassy-carbon electrode,KHCO3,0.1,6.8,-1.5,1.0,H-cell,112.06953112324999,1.0,0.0,0.47329999999999994,2.5267,27.745656648789364,-0.12260402953056845,4.573134579589093,1.991476667493465,7.9586725994573175,1.4880359254387714,CH3OH,0.0
2558,https://doi.org/10.1039/D3SC04840C,Cu2O-CO,Cu1O0.655,Cu2O,CuO,52.67,cuboctahedron,0.0,750.0,750.0,750.0,750.0,750.0,750.0,0.0,69.0,31.0,glassy-carbon electrode,KHCO3,0.1,6.8,-1.6,1.0,H-cell,112.06953112324999,1.0,0.0,0.47329999999999994,2.5267,27.745656648789364,-0.12260402953056845,4.573134579589093,1.991476667493465,7.9586725994573175,1.4880359254387714,CH3OH,0.0
2559,https://doi.org/10.1039/D3SC04840C,Cu2O-CO,Cu1O0.655,Cu2O,CuO,52.67,cuboctahedron,0.0,750.0,750.0,750.0,750.0,750.0,750.0,0.0,69.0,31.0,glassy-carbon electrode,KHCO3,0.1,6.8,-1.7,1.0,H-cell,112.06953112324999,1.0,0.0,0.47329999999999994,2.5267,27.745656648789364,-0.12260402953056845,4.573134579589093,1.991476667493465,7.9586725994573175,1.4880359254387714,CH3OH,0.0
2560,https://doi.org/10.1039/D3SC04840C,Cu2O-CO,Cu1O0.655,Cu2O,CuO,52.67,cuboctahedron,0.0,750.0,750.0,750.0,750.0,750.0,750.0,0.0,69.0,31.0,glassy-carbon electrode,KOH,1.0,14.0,-1.56,1.0,Flow cell,112.06953112324999,1.0,0.0,0.47329999999999994,2.5267,27.745656648789364,-0.12260402953056845,4.573134579589093,1.991476667493465,7.9586725994573175,1.4880359254387714,CH3OH,0.0
2561,https://doi.org/10.1039/D3SC04840C,Cu2O-CO,Cu1O0.655,Cu2O,CuO,52.67,cuboctahedron,0.0,750.0,750.0,750.0,750.0,750.0,750.0,0.0,69.0,31.0,glassy-carbon electrode,KOH,1.0,14.0,-2.06,1.0,Flow cell,112.06953112324999,1.0,0.0,0.47329999999999994,2.5267,27.745656648789364,-0.12260402953056845,4.573134579589093,1.991476667493465,7.9586725994573175,1.4880359254387714,CH3OH,0.0
2562,https://doi.org/10.1039/D3SC04840C,Cu2O-CO,Cu1O0.655,Cu2O,CuO,52.67,cuboctahedron,0.0,750.0,750.0,750.0,750.0,750.0,750.0,0.0,69.0,31.0,glassy-carbon electrode,KOH,1.0,14.0,-2.56,1.0,Flow cell,112.06953112324999,1.0,0.0,0.47329999999999994,2.5267,27.745656648789364,-0.12260402953056845,4.573134579589093,1.991476667493465,7.9586725994573175,1.4880359254387714,CH3OH,0.0
2563,https://doi.org/10.1039/D3SC04840C,Cu2O-CO,Cu1O0.655,Cu2O,CuO,52.67,cuboctahedron,0.0,750.0,750.0,750.0,750.0,750.0,750.0,0.0,69.0,31.0,glassy-carbon electrode,KOH,1.0,14.0,-3.06,1.0,Flow cell,112.06953112324999,1.0,0.0,0.47329999999999994,2.5267,27.745656648789364,-0.12260402953056845,4.573134579589093,1.991476667493465,7.9586725994573175,1.4880359254387714,CH3OH,0.0
2564,https://doi.org/10.1039/D3SC04840C,Cu2O-CO,Cu1O0.655,Cu2O,CuO,52.67,cuboctahedron,0.0,750.0,750.0,750.0,750.0,750.0,750.0,0.0,69.0,31.0,glassy-carbon electrode,KOH,1.0,14.0,-3.56,1.0,Flow cell,112.06953112324999,1.0,0.0,0.47329999999999994,2.5267,27.745656648789364,-0.12260402953056845,4.573134579589093,1.991476667493465,7.9586725994573175,1.4880359254387714,CH3OH,0.0
2565,https://doi.org/10.1016/j.nanoen.2023.108920, O-Cu2O,Cu1O0.5,Cu2O,No,100.0,octahedron,0.0,400.0,400.0,400.0,400.0,400.0,400.0,0.0,100.0,0.0,carbon paper electrode,KCl,1.0,6.9,-0.9,1.0,H-cell,141.85410961999997,1.0,0.0,0.0,3.0,40.040471732759606,-0.12380000000000001,36.040575683266006,2.998961038961039,8.336839,1.4,CH3OH,0.0
2566,https://doi.org/10.1016/j.nanoen.2023.108920, O-Cu2O,Cu1O0.5,Cu2O,No,100.0,octahedron,0.0,400.0,400.0,400.0,400.0,400.0,400.0,0.0,100.0,0.0,carbon paper electrode,KCl,1.0,6.9,-1.0,1.0,H-cell,141.85410961999997,1.0,0.0,0.0,3.0,40.040471732759606,-0.12380000000000001,36.040575683266006,2.998961038961039,8.336839,1.4,CH3OH,0.0
2567,https://doi.org/10.1016/j.nanoen.2023.108920, O-Cu2O,Cu1O0.5,Cu2O,No,100.0,octahedron,0.0,400.0,400.0,400.0,400.0,400.0,400.0,0.0,100.0,0.0,carbon paper electrode,KCl,1.0,6.9,-1.1,1.0,H-cell,141.85410961999997,1.0,0.0,0.0,3.0,40.040471732759606,-0.12380000000000001,36.040575683266006,2.998961038961039,8.336839,1.4,CH3OH,0.0
2568,https://doi.org/10.1016/j.nanoen.2023.108920, O-Cu2O,Cu1O0.5,Cu2O,No,100.0,octahedron,0.0,400.0,400.0,400.0,400.0,400.0,400.0,2.02,97.98,0.0,carbon paper electrode,KCl,1.0,6.9,-1.1,0.25,H-cell,141.85410961999997,1.0,0.0,0.0,3.0,40.040471732759606,-0.12380000000000001,36.040575683266006,2.998961038961039,8.336839,1.4,CH3OH,0.0
2569,https://doi.org/10.1016/j.nanoen.2023.108920, O-Cu2O,Cu1O0.5,Cu2O,No,100.0,octahedron,0.0,400.0,400.0,400.0,400.0,400.0,400.0,2.8,97.2,0.0,carbon paper electrode,KCl,1.0,6.9,-1.1,0.5,H-cell,141.85410961999997,1.0,0.0,0.0,3.0,40.040471732759606,-0.12380000000000001,36.040575683266006,2.998961038961039,8.336839,1.4,CH3OH,0.0
2570,https://doi.org/10.1016/j.nanoen.2023.108920, O-Cu2O,Cu1O0.5,Cu2O,No,100.0,octahedron,0.0,400.0,400.0,400.0,400.0,400.0,400.0,2.56,97.44,0.0,carbon paper electrode,KCl,1.0,6.9,-1.1,0.75,H-cell,141.85410961999997,1.0,0.0,0.0,3.0,40.040471732759606,-0.12380000000000001,36.040575683266006,2.998961038961039,8.336839,1.4,CH3OH,0.0
2571,https://doi.org/10.1016/j.nanoen.2023.108920, O-Cu2O,Cu1O0.5,Cu2O,No,100.0,octahedron,0.0,400.0,400.0,400.0,400.0,400.0,400.0,2.94,97.06,0.0,carbon paper electrode,KCl,1.0,6.9,-1.1,1.0,H-cell,141.85410961999997,1.0,0.0,0.0,3.0,40.040471732759606,-0.12380000000000001,36.040575683266006,2.998961038961039,8.336839,1.4,CH3OH,0.0
2572,https://doi.org/10.1016/j.nanoen.2023.108920, O-Cu2O,Cu1O0.5,Cu2O,No,100.0,octahedron,0.0,400.0,400.0,400.0,400.0,400.0,400.0,6.15,93.85,0.0,carbon paper electrode,KCl,1.0,6.9,-1.1,1.25,H-cell,141.85410961999997,1.0,0.0,0.0,3.0,40.040471732759606,-0.12380000000000001,36.040575683266006,2.998961038961039,8.336839,1.4,CH3OH,0.0
2573,https://doi.org/10.1016/j.nanoen.2023.108920, O-Cu2O,Cu1O0.5,Cu2O,No,100.0,octahedron,0.0,400.0,400.0,400.0,400.0,400.0,400.0,6.93,93.07,0.0,carbon paper electrode,KCl,1.0,6.9,-1.1,1.5,H-cell,141.85410961999997,1.0,0.0,0.0,3.0,40.040471732759606,-0.12380000000000001,36.040575683266006,2.998961038961039,8.336839,1.4,CH3OH,0.0
2574,https://doi.org/10.1016/j.nanoen.2023.108920, O-Cu2O,Cu1O0.5,Cu2O,No,100.0,octahedron,0.0,400.0,400.0,400.0,400.0,400.0,400.0,7.97,92.03,0.0,carbon paper electrode,KCl,1.0,6.9,-1.1,1.75,H-cell,141.85410961999997,1.0,0.0,0.0,3.0,40.040471732759606,-0.12380000000000001,36.040575683266006,2.998961038961039,8.336839,1.4,CH3OH,0.0
2575,https://doi.org/10.1016/j.nanoen.2023.108920, O-Cu2O,Cu1O0.5,Cu2O,No,100.0,octahedron,0.0,400.0,400.0,400.0,400.0,400.0,400.0,14.94,85.06,0.0,carbon paper electrode,KCl,1.0,6.9,-1.1,2.0,H-cell,141.85410961999997,1.0,0.0,0.0,3.0,40.040471732759606,-0.12380000000000001,36.040575683266006,2.998961038961039,8.336839,1.4,CH3OH,0.0
2576,https://doi.org/10.1016/j.nanoen.2023.108920, O-Cu2O,Cu1O0.5,Cu2O,No,100.0,octahedron,0.0,400.0,400.0,400.0,400.0,400.0,400.0,0.0,100.0,0.0,carbon paper electrode,KCl,1.0,6.9,-1.2,1.0,H-cell,141.85410961999997,1.0,0.0,0.0,3.0,40.040471732759606,-0.12380000000000001,36.040575683266006,2.998961038961039,8.336839,1.4,CH3OH,0.0
2577,https://doi.org/10.1016/j.nanoen.2023.108920, C-Cu2O,Cu1O0.5,Cu2O,No,100.0,cubic,0.0,390.0,390.0,390.0,390.0,390.0,390.0,0.0,100.0,0.0,carbon paper electrode,KCl,1.0,6.9,-0.9,1.0,H-cell,141.85410961999997,1.0,0.0,0.0,3.0,40.040471732759606,-0.12380000000000001,36.040575683266006,2.998961038961039,8.336839,1.4,CH3OH,0.0
2578,https://doi.org/10.1016/j.nanoen.2023.108920, C-Cu2O,Cu1O0.5,Cu2O,No,100.0,cubic,0.0,390.0,390.0,390.0,390.0,390.0,390.0,0.0,100.0,0.0,carbon paper electrode,KCl,1.0,6.9,-1.0,1.0,H-cell,141.85410961999997,1.0,0.0,0.0,3.0,40.040471732759606,-0.12380000000000001,36.040575683266006,2.998961038961039,8.336839,1.4,CH3OH,0.0
2579,https://doi.org/10.1016/j.nanoen.2023.108920, C-Cu2O,Cu1O0.5,Cu2O,No,100.0,cubic,0.0,390.0,390.0,390.0,390.0,390.0,390.0,0.0,100.0,0.0,carbon paper electrode,KCl,1.0,6.9,-1.1,1.0,H-cell,141.85410961999997,1.0,0.0,0.0,3.0,40.040471732759606,-0.12380000000000001,36.040575683266006,2.998961038961039,8.336839,1.4,CH3OH,0.0
2580,https://doi.org/10.1016/j.nanoen.2023.108920, C-Cu2O,Cu1O0.5,Cu2O,No,100.0,cubic,0.0,390.0,390.0,390.0,390.0,390.0,390.0,2.45,97.55,0.0,carbon paper electrode,KCl,1.0,6.9,-1.1,0.25,H-cell,141.85410961999997,1.0,0.0,0.0,3.0,40.040471732759606,-0.12380000000000001,36.040575683266006,2.998961038961039,8.336839,1.4,CH3OH,0.0
2581,https://doi.org/10.1016/j.nanoen.2023.108920, C-Cu2O,Cu1O0.5,Cu2O,No,100.0,cubic,0.0,390.0,390.0,390.0,390.0,390.0,390.0,7.99,92.01,0.0,carbon paper electrode,KCl,1.0,6.9,-1.1,0.5,H-cell,141.85410961999997,1.0,0.0,0.0,3.0,40.040471732759606,-0.12380000000000001,36.040575683266006,2.998961038961039,8.336839,1.4,CH3OH,0.0
