Repository: vovamirosh/CO2RR_PISH

File: Datasets/data_with_0.csv (part 25 of 28)
,DOI,Article name,Formula,Cat. compound,Support,"Cat./Support ratio, % (at)",Morphology (TEM/SEM),"Pore size, nm",width min (nm),width aver (nm),width max (nm),length min (nm),length aver (nm),length max (nm),"Cu, % (at.)","Cu+, % (at.)","Cu(2+), % (at.)",Base,electrolyte,"conc, M",pH,RHE vs V,"Time, h",Type of reactor,Av_ar_exactmw,Av_ar_lipinskiHBA,Av_ar_lipinskiHBD,Av_ar_NumHBA,Av_ar_NumHeavyAtoms,Av_harm_labuteASA,Av_harm_CrippenClogP,Av_harm_kappa1,Av_harm_kappa3,Av_harm_Energy of +1 ion,Av_harm_Metal_radius,Product,"FE, %"
2692,https://doi.org/10.1016/j.cej.2022.139358, c-Cu2O,Cu2O,Cu2O,No,100.0,cubic,0.0,1000.0,1000.0,1000.0,1000.0,1000.0,1000.0,0.0,100.0,0.0,carbon paper electrode,KHCO3,0.5,7.2,-1.1,8.0,H-cell,141.85410961999997,1.0,0.0,0.0,3.0,40.040471732759606,-0.12380000000000001,36.040575683266006,2.998961038961039,8.336839,1.4,CH3OH,0.0
2693,https://doi.org/10.1016/j.cej.2022.139358, c-Cu2O,Cu2O,Cu2O,No,100.0,cubic,0.0,1000.0,1000.0,1000.0,1000.0,1000.0,1000.0,0.0,100.0,0.0,carbon paper electrode,KHCO3,0.5,7.2,-1.1,9.0,H-cell,141.85410961999997,1.0,0.0,0.0,3.0,40.040471732759606,-0.12380000000000001,36.040575683266006,2.998961038961039,8.336839,1.4,CH3OH,0.0
2694,https://doi.org/10.1016/j.cej.2022.139358, c-Cu2O,Cu2O,Cu2O,No,100.0,cubic,0.0,1000.0,1000.0,1000.0,1000.0,1000.0,1000.0,0.0,100.0,0.0,carbon paper electrode,KHCO3,0.5,7.2,-1.1,10.0,H-cell,141.85410961999997,1.0,0.0,0.0,3.0,40.040471732759606,-0.12380000000000001,36.040575683266006,2.998961038961039,8.336839,1.4,CH3OH,0.0
2695,https://doi.org/10.1016/j.cej.2022.139358, c-Cu2O,Cu2O,Cu2O,No,100.0,cubic,0.0,1000.0,1000.0,1000.0,1000.0,1000.0,1000.0,0.0,100.0,0.0,carbon paper electrode,KHCO3,0.5,7.2,-1.1,11.0,H-cell,141.85410961999997,1.0,0.0,0.0,3.0,40.040471732759606,-0.12380000000000001,36.040575683266006,2.998961038961039,8.336839,1.4,CH3OH,0.0
2696,https://doi.org/10.1016/j.cej.2022.139358, c-Cu2O,Cu2O,Cu2O,No,100.0,cubic,0.0,1000.0,1000.0,1000.0,1000.0,1000.0,1000.0,0.0,100.0,0.0,carbon paper electrode,KHCO3,0.5,7.2,-1.1,12.0,H-cell,141.85410961999997,1.0,0.0,0.0,3.0,40.040471732759606,-0.12380000000000001,36.040575683266006,2.998961038961039,8.336839,1.4,CH3OH,0.0
2697,https://doi.org/10.1016/j.cej.2022.139358, c-Cu2O,Cu2O,Cu2O,No,100.0,cubic,0.0,1000.0,1000.0,1000.0,1000.0,1000.0,1000.0,0.0,100.0,0.0,carbon paper electrode,KHCO3,0.5,7.2,-1.1,13.0,H-cell,141.85410961999997,1.0,0.0,0.0,3.0,40.040471732759606,-0.12380000000000001,36.040575683266006,2.998961038961039,8.336839,1.4,CH3OH,0.0
2698,https://doi.org/10.1016/j.cej.2022.139358, c-Cu2O,Cu2O,Cu2O,No,100.0,cubic,0.0,1000.0,1000.0,1000.0,1000.0,1000.0,1000.0,0.0,100.0,0.0,carbon paper electrode,KHCO3,0.5,7.2,-1.1,14.0,H-cell,141.85410961999997,1.0,0.0,0.0,3.0,40.040471732759606,-0.12380000000000001,36.040575683266006,2.998961038961039,8.336839,1.4,CH3OH,0.0
2699,https://doi.org/10.1016/j.cej.2022.139358, c-Cu2O,Cu2O,Cu2O,No,100.0,cubic,0.0,1000.0,1000.0,1000.0,1000.0,1000.0,1000.0,0.0,100.0,0.0,carbon paper electrode,KHCO3,0.5,7.2,-1.1,22.0,H-cell,141.85410961999997,1.0,0.0,0.0,3.0,40.040471732759606,-0.12380000000000001,36.040575683266006,2.998961038961039,8.336839,1.4,CH3OH,0.0
2700,https://doi.org/10.1016/j.cej.2022.139358, c-Cu2O,Cu2O,Cu2O,No,100.0,cubic,0.0,1000.0,1000.0,1000.0,1000.0,1000.0,1000.0,0.0,100.0,0.0,carbon paper electrode,KHCO3,0.5,7.2,-1.1,23.0,H-cell,141.85410961999997,1.0,0.0,0.0,3.0,40.040471732759606,-0.12380000000000001,36.040575683266006,2.998961038961039,8.336839,1.4,CH3OH,0.0
2701,https://doi.org/10.1016/j.cej.2022.139358, c-Cu2O,Cu2O,Cu2O,No,100.0,cubic,0.0,1000.0,1000.0,1000.0,1000.0,1000.0,1000.0,0.0,100.0,0.0,carbon paper electrode,KHCO3,0.5,7.2,-1.1,24.0,H-cell,141.85410961999997,1.0,0.0,0.0,3.0,40.040471732759606,-0.12380000000000001,36.040575683266006,2.998961038961039,8.336839,1.4,CH3OH,0.0
2702,https://doi.org/10.1016/j.cej.2022.139358, c-Cu2O,Cu2O,Cu2O,No,100.0,cubic,0.0,1000.0,1000.0,1000.0,1000.0,1000.0,1000.0,0.0,100.0,0.0,carbon paper electrode,KHCO3,0.5,7.2,-1.2,1.0,H-cell,141.85410961999997,1.0,0.0,0.0,3.0,40.040471732759606,-0.12380000000000001,36.040575683266006,2.998961038961039,8.336839,1.4,CH3OH,0.0
2703,https://doi.org/10.1016/j.cej.2022.139358, c-Cu2O,Cu2O,Cu2O,No,100.0,cubic,0.0,1000.0,1000.0,1000.0,1000.0,1000.0,1000.0,0.0,100.0,0.0,carbon paper electrode,KHCO3,0.5,7.2,-1.3,1.0,H-cell,141.85410961999997,1.0,0.0,0.0,3.0,40.040471732759606,-0.12380000000000001,36.040575683266006,2.998961038961039,8.336839,1.4,CH3OH,0.0
2704,https://doi.org/10.1016/j.cej.2022.139358,Pd-Cu2O,Cu1.946O0.973Pd0.027,Cu2O,Pd,97.3,cubic,0.0,1000.0,1000.0,1000.0,1000.0,1000.0,1000.0,0.0,100.0,0.0,carbon paper electrode,KHCO3,0.5,7.2,-0.9,1.0,H-cell,140.88344278225998,0.973,0.0,0.0,2.946,39.09740522997219,-0.053592145590552524,23.126982407045674,2.9900734437528618,8.471600434120237,1.3799378269770262,CH3OH,0.0
2705,https://doi.org/10.1016/j.cej.2022.139358,Pd-Cu2O,Cu1.946O0.973Pd0.027,Cu2O,Pd,97.3,cubic,0.0,1000.0,1000.0,1000.0,1000.0,1000.0,1000.0,0.0,100.0,0.0,carbon paper electrode,KHCO3,0.5,7.2,-1.0,1.0,H-cell,140.88344278225998,0.973,0.0,0.0,2.946,39.09740522997219,-0.053592145590552524,23.126982407045674,2.9900734437528618,8.471600434120237,1.3799378269770262,CH3OH,0.0
2706,https://doi.org/10.1016/j.cej.2022.139358,Pd-Cu2O,Cu1.946O0.973Pd0.027,Cu2O,Pd,97.3,cubic,0.0,1000.0,1000.0,1000.0,1000.0,1000.0,1000.0,0.0,100.0,0.0,carbon paper electrode,KHCO3,0.5,7.2,-1.1,1.0,H-cell,140.88344278225998,0.973,0.0,0.0,2.946,39.09740522997219,-0.053592145590552524,23.126982407045674,2.9900734437528618,8.471600434120237,1.3799378269770262,CH3OH,0.0
2707,https://doi.org/10.1016/j.cej.2022.139358,Pd-Cu2O,Cu1.946O0.973Pd0.027,Cu2O,Pd,97.3,cubic,0.0,1000.0,1000.0,1000.0,1000.0,1000.0,1000.0,0.0,100.0,0.0,carbon paper electrode,KHCO3,0.5,7.2,-1.1,2.0,H-cell,140.88344278225998,0.973,0.0,0.0,2.946,39.09740522997219,-0.053592145590552524,23.126982407045674,2.9900734437528618,8.471600434120237,1.3799378269770262,CH3OH,0.0
2708,https://doi.org/10.1016/j.cej.2022.139358,Pd-Cu2O,Cu1.946O0.973Pd0.027,Cu2O,Pd,97.3,cubic,0.0,1000.0,1000.0,1000.0,1000.0,1000.0,1000.0,0.0,100.0,0.0,carbon paper electrode,KHCO3,0.5,7.2,-1.1,3.0,H-cell,140.88344278225998,0.973,0.0,0.0,2.946,39.09740522997219,-0.053592145590552524,23.126982407045674,2.9900734437528618,8.471600434120237,1.3799378269770262,CH3OH,0.0
2709,https://doi.org/10.1016/j.cej.2022.139358,Pd-Cu2O,Cu1.946O0.973Pd0.027,Cu2O,Pd,97.3,cubic,0.0,1000.0,1000.0,1000.0,1000.0,1000.0,1000.0,0.0,100.0,0.0,carbon paper electrode,KHCO3,0.5,7.2,-1.1,4.0,H-cell,140.88344278225998,0.973,0.0,0.0,2.946,39.09740522997219,-0.053592145590552524,23.126982407045674,2.9900734437528618,8.471600434120237,1.3799378269770262,CH3OH,0.0
2710,https://doi.org/10.1016/j.cej.2022.139358,Pd-Cu2O,Cu1.946O0.973Pd0.027,Cu2O,Pd,97.3,cubic,0.0,1000.0,1000.0,1000.0,1000.0,1000.0,1000.0,0.0,100.0,0.0,carbon paper electrode,KHCO3,0.5,7.2,-1.1,5.0,H-cell,140.88344278225998,0.973,0.0,0.0,2.946,39.09740522997219,-0.053592145590552524,23.126982407045674,2.9900734437528618,8.471600434120237,1.3799378269770262,CH3OH,0.0
2711,https://doi.org/10.1016/j.cej.2022.139358,Pd-Cu2O,Cu1.946O0.973Pd0.027,Cu2O,Pd,97.3,cubic,0.0,1000.0,1000.0,1000.0,1000.0,1000.0,1000.0,0.0,100.0,0.0,carbon paper electrode,KHCO3,0.5,7.2,-1.1,6.0,H-cell,140.88344278225998,0.973,0.0,0.0,2.946,39.09740522997219,-0.053592145590552524,23.126982407045674,2.9900734437528618,8.471600434120237,1.3799378269770262,CH3OH,0.0
2712,https://doi.org/10.1016/j.cej.2022.139358,Pd-Cu2O,Cu1.946O0.973Pd0.027,Cu2O,Pd,97.3,cubic,0.0,1000.0,1000.0,1000.0,1000.0,1000.0,1000.0,0.0,100.0,0.0,carbon paper electrode,KHCO3,0.5,7.2,-1.1,7.0,H-cell,140.88344278225998,0.973,0.0,0.0,2.946,39.09740522997219,-0.053592145590552524,23.126982407045674,2.9900734437528618,8.471600434120237,1.3799378269770262,CH3OH,0.0
2713,https://doi.org/10.1016/j.cej.2022.139358,Pd-Cu2O,Cu1.946O0.973Pd0.027,Cu2O,Pd,97.3,cubic,0.0,1000.0,1000.0,1000.0,1000.0,1000.0,1000.0,0.0,100.0,0.0,carbon paper electrode,KHCO3,0.5,7.2,-1.1,8.0,H-cell,140.88344278225998,0.973,0.0,0.0,2.946,39.09740522997219,-0.053592145590552524,23.126982407045674,2.9900734437528618,8.471600434120237,1.3799378269770262,CH3OH,0.0
2714,https://doi.org/10.1016/j.cej.2022.139358,Pd-Cu2O,Cu1.946O0.973Pd0.027,Cu2O,Pd,97.3,cubic,0.0,1000.0,1000.0,1000.0,1000.0,1000.0,1000.0,0.0,100.0,0.0,carbon paper electrode,KHCO3,0.5,7.2,-1.1,9.0,H-cell,140.88344278225998,0.973,0.0,0.0,2.946,39.09740522997219,-0.053592145590552524,23.126982407045674,2.9900734437528618,8.471600434120237,1.3799378269770262,CH3OH,0.0
2715,https://doi.org/10.1016/j.cej.2022.139358,Pd-Cu2O,Cu1.946O0.973Pd0.027,Cu2O,Pd,97.3,cubic,0.0,1000.0,1000.0,1000.0,1000.0,1000.0,1000.0,0.0,100.0,0.0,carbon paper electrode,KHCO3,0.5,7.2,-1.1,10.0,H-cell,140.88344278225998,0.973,0.0,0.0,2.946,39.09740522997219,-0.053592145590552524,23.126982407045674,2.9900734437528618,8.471600434120237,1.3799378269770262,CH3OH,0.0
2716,https://doi.org/10.1016/j.cej.2022.139358,Pd-Cu2O,Cu1.946O0.973Pd0.027,Cu2O,Pd,97.3,cubic,0.0,1000.0,1000.0,1000.0,1000.0,1000.0,1000.0,0.0,100.0,0.0,carbon paper electrode,KHCO3,0.5,7.2,-1.1,11.0,H-cell,140.88344278225998,0.973,0.0,0.0,2.946,39.09740522997219,-0.053592145590552524,23.126982407045674,2.9900734437528618,8.471600434120237,1.3799378269770262,CH3OH,0.0
2717,https://doi.org/10.1016/j.cej.2022.139358,Pd-Cu2O,Cu1.946O0.973Pd0.027,Cu2O,Pd,97.3,cubic,0.0,1000.0,1000.0,1000.0,1000.0,1000.0,1000.0,0.0,100.0,0.0,carbon paper electrode,KHCO3,0.5,7.2,-1.1,12.0,H-cell,140.88344278225998,0.973,0.0,0.0,2.946,39.09740522997219,-0.053592145590552524,23.126982407045674,2.9900734437528618,8.471600434120237,1.3799378269770262,CH3OH,0.0
2718,https://doi.org/10.1016/j.cej.2022.139358,Pd-Cu2O,Cu1.946O0.973Pd0.027,Cu2O,Pd,97.3,cubic,0.0,1000.0,1000.0,1000.0,1000.0,1000.0,1000.0,0.0,100.0,0.0,carbon paper electrode,KHCO3,0.5,7.2,-1.1,13.0,H-cell,140.88344278225998,0.973,0.0,0.0,2.946,39.09740522997219,-0.053592145590552524,23.126982407045674,2.9900734437528618,8.471600434120237,1.3799378269770262,CH3OH,0.0
2719,https://doi.org/10.1016/j.cej.2022.139358,Pd-Cu2O,Cu1.946O0.973Pd0.027,Cu2O,Pd,97.3,cubic,0.0,1000.0,1000.0,1000.0,1000.0,1000.0,1000.0,0.0,100.0,0.0,carbon paper electrode,KHCO3,0.5,7.2,-1.1,14.0,H-cell,140.88344278225998,0.973,0.0,0.0,2.946,39.09740522997219,-0.053592145590552524,23.126982407045674,2.9900734437528618,8.471600434120237,1.3799378269770262,CH3OH,0.0
2720,https://doi.org/10.1016/j.cej.2022.139358,Pd-Cu2O,Cu1.946O0.973Pd0.027,Cu2O,Pd,97.3,cubic,0.0,1000.0,1000.0,1000.0,1000.0,1000.0,1000.0,0.0,100.0,0.0,carbon paper electrode,KHCO3,0.5,7.2,-1.1,22.0,H-cell,140.88344278225998,0.973,0.0,0.0,2.946,39.09740522997219,-0.053592145590552524,23.126982407045674,2.9900734437528618,8.471600434120237,1.3799378269770262,CH3OH,0.0
2721,https://doi.org/10.1016/j.cej.2022.139358,Pd-Cu2O,Cu1.946O0.973Pd0.027,Cu2O,Pd,97.3,cubic,0.0,1000.0,1000.0,1000.0,1000.0,1000.0,1000.0,0.0,100.0,0.0,carbon paper electrode,KHCO3,0.5,7.2,-1.1,23.0,H-cell,140.88344278225998,0.973,0.0,0.0,2.946,39.09740522997219,-0.053592145590552524,23.126982407045674,2.9900734437528618,8.471600434120237,1.3799378269770262,CH3OH,0.0
2722,https://doi.org/10.1016/j.cej.2022.139358,Pd-Cu2O,Cu1.946O0.973Pd0.027,Cu2O,Pd,97.3,cubic,0.0,1000.0,1000.0,1000.0,1000.0,1000.0,1000.0,0.0,100.0,0.0,carbon paper electrode,KHCO3,0.5,7.2,-1.1,24.0,H-cell,140.88344278225998,0.973,0.0,0.0,2.946,39.09740522997219,-0.053592145590552524,23.126982407045674,2.9900734437528618,8.471600434120237,1.3799378269770262,CH3OH,0.0
2723,https://doi.org/10.1016/j.cej.2022.139358,Pd-Cu2O,Cu1.946O0.973Pd0.027,Cu2O,Pd,97.3,cubic,0.0,1000.0,1000.0,1000.0,1000.0,1000.0,1000.0,0.0,100.0,0.0,carbon paper electrode,KHCO3,0.5,7.2,-1.1,25.0,H-cell,140.88344278225998,0.973,0.0,0.0,2.946,39.09740522997219,-0.053592145590552524,23.126982407045674,2.9900734437528618,8.471600434120237,1.3799378269770262,CH3OH,0.0
2724,https://doi.org/10.1016/j.cej.2022.139358,Pd-Cu2O,Cu1.946O0.973Pd0.027,Cu2O,Pd,97.3,cubic,0.0,1000.0,1000.0,1000.0,1000.0,1000.0,1000.0,0.0,100.0,0.0,carbon paper electrode,KHCO3,0.5,7.2,-1.1,26.0,H-cell,140.88344278225998,0.973,0.0,0.0,2.946,39.09740522997219,-0.053592145590552524,23.126982407045674,2.9900734437528618,8.471600434120237,1.3799378269770262,CH3OH,0.0
2725,https://doi.org/10.1016/j.cej.2022.139358,Pd-Cu2O,Cu1.946O0.973Pd0.027,Cu2O,Pd,97.3,cubic,0.0,1000.0,1000.0,1000.0,1000.0,1000.0,1000.0,0.0,100.0,0.0,carbon paper electrode,KHCO3,0.5,7.2,-1.1,27.0,H-cell,140.88344278225998,0.973,0.0,0.0,2.946,39.09740522997219,-0.053592145590552524,23.126982407045674,2.9900734437528618,8.471600434120237,1.3799378269770262,CH3OH,0.0
2726,https://doi.org/10.1016/j.cej.2022.139358,Pd-Cu2O,Cu1.946O0.973Pd0.027,Cu2O,Pd,97.3,cubic,0.0,1000.0,1000.0,1000.0,1000.0,1000.0,1000.0,0.0,100.0,0.0,carbon paper electrode,KHCO3,0.5,7.2,-1.1,28.0,H-cell,140.88344278225998,0.973,0.0,0.0,2.946,39.09740522997219,-0.053592145590552524,23.126982407045674,2.9900734437528618,8.471600434120237,1.3799378269770262,CH3OH,0.0
2727,https://doi.org/10.1016/j.cej.2022.139358,Pd-Cu2O,Cu1.946O0.973Pd0.027,Cu2O,Pd,97.3,cubic,0.0,1000.0,1000.0,1000.0,1000.0,1000.0,1000.0,0.0,100.0,0.0,carbon paper electrode,KHCO3,0.5,7.2,-1.1,29.0,H-cell,140.88344278225998,0.973,0.0,0.0,2.946,39.09740522997219,-0.053592145590552524,23.126982407045674,2.9900734437528618,8.471600434120237,1.3799378269770262,CH3OH,0.0
2728,https://doi.org/10.1016/j.cej.2022.139358,Pd-Cu2O,Cu1.946O0.973Pd0.027,Cu2O,Pd,97.3,cubic,0.0,1000.0,1000.0,1000.0,1000.0,1000.0,1000.0,0.0,100.0,0.0,carbon paper electrode,KHCO3,0.5,7.2,-1.1,30.0,H-cell,140.88344278225998,0.973,0.0,0.0,2.946,39.09740522997219,-0.053592145590552524,23.126982407045674,2.9900734437528618,8.471600434120237,1.3799378269770262,CH3OH,0.0
2729,https://doi.org/10.1016/j.cej.2022.139358,Pd-Cu2O,Cu1.946O0.973Pd0.027,Cu2O,Pd,97.3,cubic,0.0,1000.0,1000.0,1000.0,1000.0,1000.0,1000.0,0.0,100.0,0.0,carbon paper electrode,KHCO3,0.5,7.2,-1.1,31.0,H-cell,140.88344278225998,0.973,0.0,0.0,2.946,39.09740522997219,-0.053592145590552524,23.126982407045674,2.9900734437528618,8.471600434120237,1.3799378269770262,CH3OH,0.0
2730,https://doi.org/10.1016/j.cej.2022.139358,Pd-Cu2O,Cu1.946O0.973Pd0.027,Cu2O,Pd,97.3,cubic,0.0,1000.0,1000.0,1000.0,1000.0,1000.0,1000.0,0.0,100.0,0.0,carbon paper electrode,KHCO3,0.5,7.2,-1.1,32.0,H-cell,140.88344278225998,0.973,0.0,0.0,2.946,39.09740522997219,-0.053592145590552524,23.126982407045674,2.9900734437528618,8.471600434120237,1.3799378269770262,CH3OH,0.0
2731,https://doi.org/10.1016/j.cej.2022.139358,Pd-Cu2O,Cu1.946O0.973Pd0.027,Cu2O,Pd,97.3,cubic,0.0,1000.0,1000.0,1000.0,1000.0,1000.0,1000.0,0.0,100.0,0.0,carbon paper electrode,KHCO3,0.5,7.2,-1.1,33.0,H-cell,140.88344278225998,0.973,0.0,0.0,2.946,39.09740522997219,-0.053592145590552524,23.126982407045674,2.9900734437528618,8.471600434120237,1.3799378269770262,CH3OH,0.0
2732,https://doi.org/10.1016/j.cej.2022.139358,Pd-Cu2O,Cu1.946O0.973Pd0.027,Cu2O,Pd,97.3,cubic,0.0,1000.0,1000.0,1000.0,1000.0,1000.0,1000.0,0.0,100.0,0.0,carbon paper electrode,KHCO3,0.5,7.2,-1.1,34.0,H-cell,140.88344278225998,0.973,0.0,0.0,2.946,39.09740522997219,-0.053592145590552524,23.126982407045674,2.9900734437528618,8.471600434120237,1.3799378269770262,CH3OH,0.0
2733,https://doi.org/10.1016/j.cej.2022.139358,Pd-Cu2O,Cu1.946O0.973Pd0.027,Cu2O,Pd,97.3,cubic,0.0,1000.0,1000.0,1000.0,1000.0,1000.0,1000.0,0.0,100.0,0.0,carbon paper electrode,KHCO3,0.5,7.2,-1.1,35.0,H-cell,140.88344278225998,0.973,0.0,0.0,2.946,39.09740522997219,-0.053592145590552524,23.126982407045674,2.9900734437528618,8.471600434120237,1.3799378269770262,CH3OH,0.0
2734,https://doi.org/10.1016/j.cej.2022.139358,Pd-Cu2O,Cu1.946O0.973Pd0.027,Cu2O,Pd,97.3,cubic,0.0,1000.0,1000.0,1000.0,1000.0,1000.0,1000.0,0.0,100.0,0.0,carbon paper electrode,KHCO3,0.5,7.2,-1.2,1.0,H-cell,140.88344278225998,0.973,0.0,0.0,2.946,39.09740522997219,-0.053592145590552524,23.126982407045674,2.9900734437528618,8.471600434120237,1.3799378269770262,CH3OH,0.0
2735,https://doi.org/10.1016/j.cej.2022.139358,Pd-Cu2O,Cu1.946O0.973Pd0.027,Cu2O,Pd,97.3,cubic,0.0,1000.0,1000.0,1000.0,1000.0,1000.0,1000.0,0.0,100.0,0.0,carbon paper electrode,KHCO3,0.5,7.2,-1.3,1.0,H-cell,140.88344278225998,0.973,0.0,0.0,2.946,39.09740522997219,-0.053592145590552524,23.126982407045674,2.9900734437528618,8.471600434120237,1.3799378269770262,CH3OH,0.0
2736,https://doi.org/10.1016/j.cej.2022.139358,Pd-Cu2O-1,Cu0.493O0.9865Pd0.0135,Cu2O,Pd,98.65,cubic,0.0,1000.0,1000.0,1000.0,1000.0,1000.0,1000.0,0.0,100.0,0.0,carbon paper electrode,KHCO3,0.5,7.2,-1.1,1.0,H-cell,141.36877620112998,0.9865,0.0,0.0,2.9730000000000003,39.56331933625604,-0.07480272141726393,28.17455330823172,2.9945106468592217,8.403679493079263,1.3898965214402992,CH3OH,0.0
2737,https://doi.org/10.1016/j.cej.2023.142052,I-Au/Cu2O-30,Cu1O0.5404Au0.016,CuO,Au,98.35,hollow,0.0,45.0,52.5,65.0,45.0,52.5,65.0,0.0,95.1,4.9,glassy-carbon electrode,KHCO3,0.1,6.8,-1.05,0.3,H-cell,80.87220605357001,0.9834999999999999,0.0,0.9834999999999999,1.9834999999999998,20.713931251113888,-0.06799022465360285,2.3068119900515724,1.4573486074275674,7.655388171528851,1.5802297628027373,CH3OH,3.66
2738,https://doi.org/10.1016/j.cej.2023.142052,I-Au/Cu2O-30,Cu1O0.5404Au0.016,CuO,Au,98.35,hollow,0.0,45.0,52.5,65.0,45.0,52.5,65.0,0.0,95.1,4.9,glassy-carbon electrode,KHCO3,0.1,6.8,-1.04,0.3,H-cell,80.87220605357001,0.9834999999999999,0.0,0.9834999999999999,1.9834999999999998,20.713931251113888,-0.06799022465360285,2.3068119900515724,1.4573486074275674,7.655388171528851,1.5802297628027373,CH3OH,6.4
2739,https://doi.org/10.1016/j.cej.2023.142052,I-Au/Cu2O-30,Cu1O0.5404Au0.016,CuO,Au,98.35,hollow,0.0,45.0,52.5,65.0,45.0,52.5,65.0,0.0,95.1,4.9,glassy-carbon electrode,KHCO3,0.1,6.8,-0.99,0.3,H-cell,80.87220605357001,0.9834999999999999,0.0,0.9834999999999999,1.9834999999999998,20.713931251113888,-0.06799022465360285,2.3068119900515724,1.4573486074275674,7.655388171528851,1.5802297628027373,CH3OH,4.02
2740,https://doi.org/10.1016/j.cej.2023.142052,I-Au/Cu2O-30,Cu1O0.5404Au0.016,CuO,Au,98.35,hollow,0.0,45.0,52.5,65.0,45.0,52.5,65.0,0.0,95.1,4.9,glassy-carbon electrode,KHCO3,0.1,6.8,-0.96,0.3,H-cell,80.87220605357001,0.9834999999999999,0.0,0.9834999999999999,1.9834999999999998,20.713931251113888,-0.06799022465360285,2.3068119900515724,1.4573486074275674,7.655388171528851,1.5802297628027373,CH3OH,2.38
2741,https://doi.org/10.1016/j.cej.2023.142052,I-Au/Cu2O-30,Cu1O0.5404Au0.016,CuO,Au,98.35,hollow,0.0,45.0,52.5,65.0,45.0,52.5,65.0,0.0,95.1,4.9,glassy-carbon electrode,KHCO3,0.1,6.8,-0.91,0.3,H-cell,80.87220605357001,0.9834999999999999,0.0,0.9834999999999999,1.9834999999999998,20.713931251113888,-0.06799022465360285,2.3068119900515724,1.4573486074275674,7.655388171528851,1.5802297628027373,CH3OH,2.56
2742,https://doi.org/10.1016/j.cej.2023.142052,I-Au/Cu2O-30,Cu1O0.5404Au0.016,CuO,Au,98.35,hollow,0.0,45.0,52.5,65.0,45.0,52.5,65.0,0.0,95.1,4.9,glassy-carbon electrode,KHCO3,0.1,6.8,-0.84,0.3,H-cell,80.87220605357001,0.9834999999999999,0.0,0.9834999999999999,1.9834999999999998,20.713931251113888,-0.06799022465360285,2.3068119900515724,1.4573486074275674,7.655388171528851,1.5802297628027373,CH3OH,2.01
2743,https://doi.org/10.1016/j.apsusc.2023.159243,c-Cu2O,Cu2O,Cu2O,No,100.0,cubic,0.0,459.5,810.75,1162.0,459.5,810.75,1162.0,0.0,100.0,0.0,glassy-carbon electrode,KHCO3,0.1,6.8,-1.1,1.0,H-cell,141.85410961999997,1.0,0.0,0.0,3.0,40.040471732759606,-0.12380000000000001,36.040575683266006,2.998961038961039,8.336839,1.4,CH3COOH,0.0
2744,https://doi.org/10.1016/j.apsusc.2023.159243,o-Cu2O,Cu2O,Cu2O,No,100.0,octahedron,0.0,805.0,1204.0,1603.0,961.7,1276.4,1591.1,0.0,100.0,0.0,glassy-carbon electrode,KHCO3,0.1,6.8,-1.1,1.0,H-cell,141.85410961999997,1.0,0.0,0.0,3.0,40.040471732759606,-0.12380000000000001,36.040575683266006,2.998961038961039,8.336839,1.4,CH3COOH,0.0
2745,https://doi.org/10.1016/j.apsusc.2023.159243,d-Cu2O,Cu2O,Cu2O,No,100.0,dodecahedron,0.0,634.8,938.05,1241.3,634.8,938.05,1241.3,0.0,100.0,0.0,glassy-carbon electrode,KHCO3,0.1,6.8,-1.1,1.0,H-cell,141.85410961999997,1.0,0.0,0.0,3.0,40.040471732759606,-0.12380000000000001,36.040575683266006,2.998961038961039,8.336839,1.4,CH3COOH,0.0
2746,https://doi.org/10.1016/j.apsusc.2023.159243,p-Cu2O,Cu2O,Cu2O,No,100.0,polyhedron,0.0,1273.5,1841.4,2409.3,1273.5,1841.4,2409.3,0.0,100.0,0.0,glassy-carbon electrode,KHCO3,0.1,6.8,-1.1,1.0,H-cell,141.85410961999997,1.0,0.0,0.0,3.0,40.040471732759606,-0.12380000000000001,36.040575683266006,2.998961038961039,8.336839,1.4,CH3COOH,0.0
2747,https://doi.org/10.1016/j.apsusc.2023.159243,c-Cu2O,Cu2O,Cu2O,No,100.0,cubic,0.0,459.5,810.75,1162.0,459.5,810.75,1162.0,0.0,100.0,0.0,glassy-carbon electrode,KHCO3,0.1,6.8,-1.2,1.0,H-cell,141.85410961999997,1.0,0.0,0.0,3.0,40.040471732759606,-0.12380000000000001,36.040575683266006,2.998961038961039,8.336839,1.4,CH3COOH,0.0
2748,https://doi.org/10.1016/j.apsusc.2023.159243,o-Cu2O,Cu2O,Cu2O,No,100.0,octahedron,0.0,805.0,1204.0,1603.0,961.7,1276.4,1591.1,0.0,100.0,0.0,glassy-carbon electrode,KHCO3,0.1,6.8,-1.2,1.0,H-cell,141.85410961999997,1.0,0.0,0.0,3.0,40.040471732759606,-0.12380000000000001,36.040575683266006,2.998961038961039,8.336839,1.4,CH3COOH,0.0
2749,https://doi.org/10.1016/j.apsusc.2023.159243,d-Cu2O,Cu2O,Cu2O,No,100.0,dodecahedron,0.0,634.8,938.05,1241.3,634.8,938.05,1241.3,0.0,100.0,0.0,glassy-carbon electrode,KHCO3,0.1,6.8,-1.2,1.0,H-cell,141.85410961999997,1.0,0.0,0.0,3.0,40.040471732759606,-0.12380000000000001,36.040575683266006,2.998961038961039,8.336839,1.4,CH3COOH,0.0
2750,https://doi.org/10.1016/j.apsusc.2023.159243,p-Cu2O,Cu2O,Cu2O,No,100.0,polyhedron,0.0,1273.5,1841.4,2409.3,1273.5,1841.4,2409.3,0.0,100.0,0.0,glassy-carbon electrode,KHCO3,0.1,6.8,-1.2,1.0,H-cell,141.85410961999997,1.0,0.0,0.0,3.0,40.040471732759606,-0.12380000000000001,36.040575683266006,2.998961038961039,8.336839,1.4,CH3COOH,0.0
2751,https://doi.org/10.1016/j.apsusc.2023.159243,c-Cu2O,Cu2O,Cu2O,No,100.0,cubic,0.0,459.5,810.75,1162.0,459.5,810.75,1162.0,0.0,100.0,0.0,glassy-carbon electrode,KHCO3,0.1,6.8,-1.3,1.0,H-cell,141.85410961999997,1.0,0.0,0.0,3.0,40.040471732759606,-0.12380000000000001,36.040575683266006,2.998961038961039,8.336839,1.4,CH3COOH,0.0
2752,https://doi.org/10.1016/j.apsusc.2023.159243,o-Cu2O,Cu2O,Cu2O,No,100.0,octahedron,0.0,805.0,1204.0,1603.0,961.7,1276.4,1591.1,0.0,100.0,0.0,glassy-carbon electrode,KHCO3,0.1,6.8,-1.3,1.0,H-cell,141.85410961999997,1.0,0.0,0.0,3.0,40.040471732759606,-0.12380000000000001,36.040575683266006,2.998961038961039,8.336839,1.4,CH3COOH,0.0
2753,https://doi.org/10.1016/j.apsusc.2023.159243,d-Cu2O,Cu2O,Cu2O,No,100.0,dodecahedron,0.0,634.8,938.05,1241.3,634.8,938.05,1241.3,0.0,100.0,0.0,glassy-carbon electrode,KHCO3,0.1,6.8,-1.3,1.0,H-cell,141.85410961999997,1.0,0.0,0.0,3.0,40.040471732759606,-0.12380000000000001,36.040575683266006,2.998961038961039,8.336839,1.4,CH3COOH,0.0
2754,https://doi.org/10.1016/j.apsusc.2023.159243,p-Cu2O,Cu2O,Cu2O,No,100.0,polyhedron,0.0,1273.5,1841.4,2409.3,1273.5,1841.4,2409.3,0.0,100.0,0.0,glassy-carbon electrode,KHCO3,0.1,6.8,-1.3,1.0,H-cell,141.85410961999997,1.0,0.0,0.0,3.0,40.040471732759606,-0.12380000000000001,36.040575683266006,2.998961038961039,8.336839,1.4,CH3COOH,0.0
2755,10.1016/j.jcis.2019.05.073,Cu@Cu2O,Cu1O0.056,Cu2O,Cu,8.91,nanorod,0.0,150.0,150.0,150.0,0.0,0.0,0.0,90.0,8.8,1.2,carbon paper electrode,KHCO3,0.1,6.8,-1.6,0.48,H-cell,69.96177152989199,0.0891,0.0,0.0,1.1782,18.892184485261005,-0.002739127852841484,1.6612581358439176,4.071827948033456,7.7771201326128505,1.354309606641133,CH3COOH,0.0
2756,10.1016/j.jcis.2019.05.073,Cu@Cu2O,Cu1O0.056,Cu2O,Cu,8.91,nanorod,0.0,150.0,150.0,150.0,0.0,0.0,0.0,90.0,8.8,1.2,carbon paper electrode,KHCO3,0.1,6.8,-1.4,0.48,H-cell,69.96177152989199,0.0891,0.0,0.0,1.1782,18.892184485261005,-0.002739127852841484,1.6612581358439176,4.071827948033456,7.7771201326128505,1.354309606641133,CH3COOH,0.0
2757,10.1016/j.jcis.2019.05.073,Cu@Cu2O,Cu1O0.056,Cu2O,Cu,8.91,nanorod,0.0,150.0,150.0,150.0,0.0,0.0,0.0,90.0,8.8,1.2,carbon paper electrode,KHCO3,0.1,6.8,-1.4,1.01,H-cell,69.96177152989199,0.0891,0.0,0.0,1.1782,18.892184485261005,-0.002739127852841484,1.6612581358439176,4.071827948033456,7.7771201326128505,1.354309606641133,CH3COOH,0.0
2758,10.1016/j.jcis.2019.05.073,Cu@Cu2O,Cu1O0.056,Cu2O,Cu,8.91,nanorod,0.0,150.0,150.0,150.0,0.0,0.0,0.0,90.0,8.8,1.2,carbon paper electrode,KHCO3,0.1,6.8,-1.4,1.56,H-cell,69.96177152989199,0.0891,0.0,0.0,1.1782,18.892184485261005,-0.002739127852841484,1.6612581358439176,4.071827948033456,7.7771201326128505,1.354309606641133,CH3COOH,0.0
2759,10.1016/j.jcis.2019.05.073,Cu@Cu2O,Cu1O0.056,Cu2O,Cu,8.91,nanorod,0.0,150.0,150.0,150.0,0.0,0.0,0.0,90.0,8.8,1.2,carbon paper electrode,KHCO3,0.1,6.8,-1.4,2.14,H-cell,69.96177152989199,0.0891,0.0,0.0,1.1782,18.892184485261005,-0.002739127852841484,1.6612581358439176,4.071827948033456,7.7771201326128505,1.354309606641133,CH3COOH,0.0
2760,10.1016/j.jcis.2019.05.073,Cu@Cu2O,Cu1O0.056,Cu2O,Cu,8.91,nanorod,0.0,150.0,150.0,150.0,0.0,0.0,0.0,90.0,8.8,1.2,carbon paper electrode,KHCO3,0.1,6.8,-1.4,2.68,H-cell,69.96177152989199,0.0891,0.0,0.0,1.1782,18.892184485261005,-0.002739127852841484,1.6612581358439176,4.071827948033456,7.7771201326128505,1.354309606641133,CH3COOH,0.0
2761,10.1016/j.jcis.2019.05.073,Cu@Cu2O,Cu1O0.056,Cu2O,Cu,8.91,nanorod,0.0,150.0,150.0,150.0,0.0,0.0,0.0,90.0,8.8,1.2,carbon paper electrode,KHCO3,0.1,6.8,-1.4,3.24,H-cell,69.96177152989199,0.0891,0.0,0.0,1.1782,18.892184485261005,-0.002739127852841484,1.6612581358439176,4.071827948033456,7.7771201326128505,1.354309606641133,CH3COOH,0.0
2762,10.1016/j.jcis.2019.05.073,Cu@Cu2O,Cu1O0.056,Cu2O,Cu,8.91,nanorod,0.0,150.0,150.0,150.0,0.0,0.0,0.0,90.0,8.8,1.2,carbon paper electrode,KHCO3,0.1,6.8,-1.4,3.79,H-cell,69.96177152989199,0.0891,0.0,0.0,1.1782,18.892184485261005,-0.002739127852841484,1.6612581358439176,4.071827948033456,7.7771201326128505,1.354309606641133,CH3COOH,0.0
2763,10.1016/j.jcis.2019.05.073,Cu@Cu2O,Cu1O0.056,Cu2O,Cu,8.91,nanorod,0.0,150.0,150.0,150.0,0.0,0.0,0.0,90.0,8.8,1.2,carbon paper electrode,KHCO3,0.1,6.8,-1.4,4.36,H-cell,69.96177152989199,0.0891,0.0,0.0,1.1782,18.892184485261005,-0.002739127852841484,1.6612581358439176,4.071827948033456,7.7771201326128505,1.354309606641133,CH3COOH,0.0
2764,10.1016/j.jcis.2019.05.073,Cu@Cu2O,Cu1O0.056,Cu2O,Cu,8.91,nanorod,0.0,150.0,150.0,150.0,0.0,0.0,0.0,90.0,8.8,1.2,carbon paper electrode,KHCO3,0.1,6.8,-1.4,4.89,H-cell,69.96177152989199,0.0891,0.0,0.0,1.1782,18.892184485261005,-0.002739127852841484,1.6612581358439176,4.071827948033456,7.7771201326128505,1.354309606641133,CH3COOH,0.0
2765,10.1016/j.jcis.2019.05.073,Cu@Cu2O,Cu1O0.056,Cu2O,Cu,8.91,nanorod,0.0,150.0,150.0,150.0,0.0,0.0,0.0,90.0,8.8,1.2,carbon paper electrode,KHCO3,0.1,6.8,-1.4,5.47,H-cell,69.96177152989199,0.0891,0.0,0.0,1.1782,18.892184485261005,-0.002739127852841484,1.6612581358439176,4.071827948033456,7.7771201326128505,1.354309606641133,CH3COOH,0.0
2766,10.1016/j.jcis.2019.05.073,Cu@Cu2O,Cu1O0.056,Cu2O,Cu,8.91,nanorod,0.0,150.0,150.0,150.0,0.0,0.0,0.0,90.0,8.8,1.2,carbon paper electrode,KHCO3,0.1,6.8,-1.4,0.43,H-cell,69.96177152989199,0.0891,0.0,0.0,1.1782,18.892184485261005,-0.002739127852841484,1.6612581358439176,4.071827948033456,7.7771201326128505,1.354309606641133,CH3COOH,0.0
2767,10.1016/j.jcis.2019.05.073,Cu@Cu2O,Cu1O0.056,Cu2O,Cu,8.91,nanorod,0.0,150.0,150.0,150.0,0.0,0.0,0.0,90.0,8.8,1.2,carbon paper electrode,KHCO3,0.1,6.8,-1.2,0.43,H-cell,69.96177152989199,0.0891,0.0,0.0,1.1782,18.892184485261005,-0.002739127852841484,1.6612581358439176,4.071827948033456,7.7771201326128505,1.354309606641133,CH3COOH,0.0
2768,10.1016/j.jcis.2019.05.073,Cu@Cu2O,Cu1O0.056,Cu2O,Cu,8.91,nanorod,0.0,150.0,150.0,150.0,0.0,0.0,0.0,90.0,8.8,1.2,carbon paper electrode,KHCO3,0.1,6.8,-1.2,1.04,H-cell,69.96177152989199,0.0891,0.0,0.0,1.1782,18.892184485261005,-0.002739127852841484,1.6612581358439176,4.071827948033456,7.7771201326128505,1.354309606641133,CH3COOH,0.0
2769,10.1016/j.jcis.2019.05.073,Cu@Cu2O,Cu1O0.056,Cu2O,Cu,8.91,nanorod,0.0,150.0,150.0,150.0,0.0,0.0,0.0,90.0,8.8,1.2,carbon paper electrode,KHCO3,0.1,6.8,-1.2,1.64,H-cell,69.96177152989199,0.0891,0.0,0.0,1.1782,18.892184485261005,-0.002739127852841484,1.6612581358439176,4.071827948033456,7.7771201326128505,1.354309606641133,CH3COOH,0.0
2770,10.1016/j.jcis.2019.05.073,Cu@Cu2O,Cu1O0.056,Cu2O,Cu,8.91,nanorod,0.0,150.0,150.0,150.0,0.0,0.0,0.0,90.0,8.8,1.2,carbon paper electrode,KHCO3,0.1,6.8,-1.2,2.29,H-cell,69.96177152989199,0.0891,0.0,0.0,1.1782,18.892184485261005,-0.002739127852841484,1.6612581358439176,4.071827948033456,7.7771201326128505,1.354309606641133,CH3COOH,0.0
2771,10.1016/j.jcis.2019.05.073,Cu@Cu2O,Cu1O0.056,Cu2O,Cu,8.91,nanorod,0.0,150.0,150.0,150.0,0.0,0.0,0.0,90.0,8.8,1.2,carbon paper electrode,KHCO3,0.1,6.8,-1.2,2.93,H-cell,69.96177152989199,0.0891,0.0,0.0,1.1782,18.892184485261005,-0.002739127852841484,1.6612581358439176,4.071827948033456,7.7771201326128505,1.354309606641133,CH3COOH,0.0
2772,10.1016/j.jcis.2019.05.073,Cu@Cu2O,Cu1O0.056,Cu2O,Cu,8.91,nanorod,0.0,150.0,150.0,150.0,0.0,0.0,0.0,90.0,8.8,1.2,carbon paper electrode,KHCO3,0.1,6.8,-1.2,3.54,H-cell,69.96177152989199,0.0891,0.0,0.0,1.1782,18.892184485261005,-0.002739127852841484,1.6612581358439176,4.071827948033456,7.7771201326128505,1.354309606641133,CH3COOH,0.0
2773,10.1016/j.jcis.2019.05.073,Cu@Cu2O,Cu1O0.056,Cu2O,Cu,8.91,nanorod,0.0,150.0,150.0,150.0,0.0,0.0,0.0,90.0,8.8,1.2,carbon paper electrode,KHCO3,0.1,6.8,-1.2,4.15,H-cell,69.96177152989199,0.0891,0.0,0.0,1.1782,18.892184485261005,-0.002739127852841484,1.6612581358439176,4.071827948033456,7.7771201326128505,1.354309606641133,CH3COOH,0.0
2774,10.1016/j.jcis.2019.05.073,Cu@Cu2O,Cu1O0.056,Cu2O,Cu,8.91,nanorod,0.0,150.0,150.0,150.0,0.0,0.0,0.0,90.0,8.8,1.2,carbon paper electrode,KHCO3,0.1,6.8,-1.2,4.76,H-cell,69.96177152989199,0.0891,0.0,0.0,1.1782,18.892184485261005,-0.002739127852841484,1.6612581358439176,4.071827948033456,7.7771201326128505,1.354309606641133,CH3COOH,0.0
2775,10.1016/j.jcis.2019.05.073,Cu@Cu2O,Cu1O0.056,Cu2O,Cu,8.91,nanorod,0.0,150.0,150.0,150.0,0.0,0.0,0.0,90.0,8.8,1.2,carbon paper electrode,KHCO3,0.1,6.8,-1.2,5.42,H-cell,69.96177152989199,0.0891,0.0,0.0,1.1782,18.892184485261005,-0.002739127852841484,1.6612581358439176,4.071827948033456,7.7771201326128505,1.354309606641133,CH3COOH,0.0
2776,10.1016/j.jcis.2019.05.073,Cu@Cu2O,Cu1O0.056,Cu2O,Cu,8.91,nanorod,0.0,150.0,150.0,150.0,0.0,0.0,0.0,90.0,8.8,1.2,carbon paper electrode,KHCO3,0.1,6.8,-1.2,6.0,H-cell,69.96177152989199,0.0891,0.0,0.0,1.1782,18.892184485261005,-0.002739127852841484,1.6612581358439176,4.071827948033456,7.7771201326128505,1.354309606641133,CH3COOH,0.0
2777,10.1016/j.jcis.2019.05.073,Cu@Cu2O,Cu1O0.056,Cu2O,Cu,8.91,nanorod,0.0,150.0,150.0,150.0,0.0,0.0,0.0,90.0,8.8,1.2,carbon paper electrode,KHCO3,0.1,6.8,-1.2,6.67,H-cell,69.96177152989199,0.0891,0.0,0.0,1.1782,18.892184485261005,-0.002739127852841484,1.6612581358439176,4.071827948033456,7.7771201326128505,1.354309606641133,CH3COOH,0.0
2778,10.1016/j.jcis.2019.05.073,Cu@Cu2O,Cu1O0.056,Cu2O,Cu,8.91,nanorod,0.0,150.0,150.0,150.0,0.0,0.0,0.0,90.0,8.8,1.2,carbon paper electrode,KHCO3,0.1,6.8,-1.2,7.27,H-cell,69.96177152989199,0.0891,0.0,0.0,1.1782,18.892184485261005,-0.002739127852841484,1.6612581358439176,4.071827948033456,7.7771201326128505,1.354309606641133,CH3COOH,0.0
2779,10.1016/j.jcis.2019.05.073,Cu@Cu2O,Cu1O0.056,Cu2O,Cu,8.91,nanorod,0.0,150.0,150.0,150.0,0.0,0.0,0.0,90.0,8.8,1.2,carbon paper electrode,KHCO3,0.1,6.8,-1.2,7.87,H-cell,69.96177152989199,0.0891,0.0,0.0,1.1782,18.892184485261005,-0.002739127852841484,1.6612581358439176,4.071827948033456,7.7771201326128505,1.354309606641133,CH3COOH,0.0
2780,10.1016/j.jcis.2019.05.073,Cu@Cu2O,Cu1O0.056,Cu2O,Cu,8.91,nanorod,0.0,150.0,150.0,150.0,0.0,0.0,0.0,90.0,8.8,1.2,carbon paper electrode,KHCO3,0.1,6.8,-1.2,8.48,H-cell,69.96177152989199,0.0891,0.0,0.0,1.1782,18.892184485261005,-0.002739127852841484,1.6612581358439176,4.071827948033456,7.7771201326128505,1.354309606641133,CH3COOH,0.0
2781,10.1016/j.jcis.2019.05.073,Cu@Cu2O,Cu1O0.056,Cu2O,Cu,8.91,nanorod,0.0,150.0,150.0,150.0,0.0,0.0,0.0,90.0,8.8,1.2,carbon paper electrode,KHCO3,0.1,6.8,-1.2,0.48,H-cell,69.96177152989199,0.0891,0.0,0.0,1.1782,18.892184485261005,-0.002739127852841484,1.6612581358439176,4.071827948033456,7.7771201326128505,1.354309606641133,CH3COOH,0.0
2782,10.1016/j.jcis.2019.05.073,Cu@Cu2O,Cu1O0.056,Cu2O,Cu,8.91,nanorod,0.0,150.0,150.0,150.0,0.0,0.0,0.0,90.0,8.8,1.2,carbon paper electrode,KHCO3,0.1,6.8,-1.0,0.48,H-cell,69.96177152989199,0.0891,0.0,0.0,1.1782,18.892184485261005,-0.002739127852841484,1.6612581358439176,4.071827948033456,7.7771201326128505,1.354309606641133,CH3COOH,0.0
2783,10.1016/j.jcis.2019.05.073,Cu@Cu2O,Cu1O0.056,Cu2O,Cu,8.91,nanorod,0.0,150.0,150.0,150.0,0.0,0.0,0.0,90.0,8.8,1.2,carbon paper electrode,KHCO3,0.1,6.8,-0.8,0.48,H-cell,69.96177152989199,0.0891,0.0,0.0,1.1782,18.892184485261005,-0.002739127852841484,1.6612581358439176,4.071827948033456,7.7771201326128505,1.354309606641133,CH3COOH,0.0
2784,10.1016/j.jcis.2019.05.073,Cu@Cu2O,Cu1O0.056,Cu2O,Cu,8.91,nanorod,0.0,150.0,150.0,150.0,0.0,0.0,0.0,90.0,8.8,1.2,carbon paper electrode,KHCO3,0.1,6.8,-0.6,0.48,H-cell,69.96177152989199,0.0891,0.0,0.0,1.1782,18.892184485261005,-0.002739127852841484,1.6612581358439176,4.071827948033456,7.7771201326128505,1.354309606641133,CH3COOH,0.0
2785,10.1016/j.jcis.2019.05.073,Cu ,Cu,Cu,No,100.0,nanorod,0.0,100.0,100.0,100.0,0.0,0.0,0.0,100.0,0.0,0.0,carbon paper electrode,KHCO3,0.1,6.8,-1.6,0.48,H-cell,62.9295975,0.0,0.0,0.0,1.0,17.964098032124472,-0.0025,1.5194805194805197,4.21948051948052,7.72638,1.35,CH3COOH,0.0
2786,10.1016/j.jcis.2019.05.073,Cu ,Cu,Cu,No,100.0,nanorod,0.0,100.0,100.0,100.0,0.0,0.0,0.0,100.0,0.0,0.0,carbon paper electrode,KHCO3,0.1,6.8,-1.4,0.48,H-cell,62.9295975,0.0,0.0,0.0,1.0,17.964098032124472,-0.0025,1.5194805194805197,4.21948051948052,7.72638,1.35,CH3COOH,0.0
2787,10.1016/j.jcis.2019.05.073,Cu ,Cu,Cu,No,100.0,nanorod,0.0,100.0,100.0,100.0,0.0,0.0,0.0,100.0,0.0,0.0,carbon paper electrode,KHCO3,0.1,6.8,-1.2,0.48,H-cell,62.9295975,0.0,0.0,0.0,1.0,17.964098032124472,-0.0025,1.5194805194805197,4.21948051948052,7.72638,1.35,CH3COOH,0.0
2788,10.1016/j.jcis.2019.05.073,Cu ,Cu,Cu,No,100.0,nanorod,0.0,100.0,100.0,100.0,0.0,0.0,0.0,100.0,0.0,0.0,carbon paper electrode,KHCO3,0.1,6.8,-1.0,0.48,H-cell,62.9295975,0.0,0.0,0.0,1.0,17.964098032124472,-0.0025,1.5194805194805197,4.21948051948052,7.72638,1.35,CH3COOH,0.0
2789,10.1016/j.jcis.2019.05.073,Cu ,Cu,Cu,No,100.0,nanorod,0.0,100.0,100.0,100.0,0.0,0.0,0.0,100.0,0.0,0.0,carbon paper electrode,KHCO3,0.1,6.8,-0.8,0.48,H-cell,62.9295975,0.0,0.0,0.0,1.0,17.964098032124472,-0.0025,1.5194805194805197,4.21948051948052,7.72638,1.35,CH3COOH,0.0
2790,10.1016/j.jcis.2019.05.073,Cu ,Cu,Cu,No,100.0,nanorod,0.0,100.0,100.0,100.0,0.0,0.0,0.0,100.0,0.0,0.0,carbon paper electrode,KHCO3,0.1,6.8,-0.6,0.48,H-cell,62.9295975,0.0,0.0,0.0,1.0,17.964098032124472,-0.0025,1.5194805194805197,4.21948051948052,7.72638,1.35,CH3COOH,0.0
2791,10.1016/j.jcis.2019.05.073,CuOx,Cu1O0.91,CuO,Cu2O,90.11,nanorod,0.0,500.0,500.0,500.0,0.0,0.0,0.0,0.0,18.0,82.0,carbon paper electrode,KHCO3,0.1,6.8,-1.6,0.48,H-cell,85.14824931275,1.0,0.0,0.9011,2.0989,21.718017223733103,-0.12154274186531665,2.556000105623388,1.5276172945992776,7.645217287303093,1.5777092225556073,CH3COOH,0.0
2792,10.1016/j.jcis.2019.05.073,CuOx,Cu1O0.91,CuO,Cu2O,90.11,nanorod,0.0,500.0,500.0,500.0,0.0,0.0,0.0,0.0,18.0,82.0,carbon paper electrode,KHCO3,0.1,6.8,-1.4,0.48,H-cell,85.14824931275,1.0,0.0,0.9011,2.0989,21.718017223733103,-0.12154274186531665,2.556000105623388,1.5276172945992776,7.645217287303093,1.5777092225556073,CH3COOH,0.0
2793,10.1016/j.jcis.2019.05.073,CuOx,Cu1O0.91,CuO,Cu2O,90.11,nanorod,0.0,500.0,500.0,500.0,0.0,0.0,0.0,0.0,18.0,82.0,carbon paper electrode,KHCO3,0.1,6.8,-1.2,0.48,H-cell,85.14824931275,1.0,0.0,0.9011,2.0989,21.718017223733103,-0.12154274186531665,2.556000105623388,1.5276172945992776,7.645217287303093,1.5777092225556073,CH3COOH,0.0
2794,10.1016/j.jcis.2019.05.073,CuOx,Cu1O0.91,CuO,Cu2O,90.11,nanorod,0.0,500.0,500.0,500.0,0.0,0.0,0.0,0.0,18.0,82.0,carbon paper electrode,KHCO3,0.1,6.8,-1.0,0.48,H-cell,85.14824931275,1.0,0.0,0.9011,2.0989,21.718017223733103,-0.12154274186531665,2.556000105623388,1.5276172945992776,7.645217287303093,1.5777092225556073,CH3COOH,0.0
2795,10.1016/j.jcis.2019.05.073,CuOx,Cu1O0.91,CuO,Cu2O,90.11,nanorod,0.0,500.0,500.0,500.0,0.0,0.0,0.0,0.0,18.0,82.0,carbon paper electrode,KHCO3,0.1,6.8,-0.8,0.48,H-cell,85.14824931275,1.0,0.0,0.9011,2.0989,21.718017223733103,-0.12154274186531665,2.556000105623388,1.5276172945992776,7.645217287303093,1.5777092225556073,CH3COOH,0.0
2796,10.1016/j.jcis.2019.05.073,CuOx,Cu1O0.91,CuO,Cu2O,90.11,nanorod,0.0,500.0,500.0,500.0,0.0,0.0,0.0,0.0,18.0,82.0,carbon paper electrode,KHCO3,0.1,6.8,-0.6,0.48,H-cell,85.14824931275,1.0,0.0,0.9011,2.0989,21.718017223733103,-0.12154274186531665,2.556000105623388,1.5276172945992776,7.645217287303093,1.5777092225556073,CH3COOH,0.0
2797,10.1038/s41467-018-06311-0,Cu,Cu,Cu,No,100.0,sphere,0.0,23.86,34.91,45.95,23.86,34.91,45.95,100.0,0.0,0.0,glassy-carbon electrode,KHCO3,0.1,6.8,-0.55,1.0,H-cell,62.9295975,0.0,0.0,0.0,1.0,17.964098032124472,-0.0025,1.5194805194805197,4.21948051948052,7.72638,1.35,CH3COOH,0.0
2798,10.1038/s41467-018-06311-0,Cu,Cu,Cu,No,100.0,sphere,0.0,23.86,34.91,45.95,23.86,34.91,45.95,100.0,0.0,0.0,glassy-carbon electrode,KHCO3,0.1,6.8,-0.65,1.0,H-cell,62.9295975,0.0,0.0,0.0,1.0,17.964098032124472,-0.0025,1.5194805194805197,4.21948051948052,7.72638,1.35,CH3COOH,0.0
2799,10.1038/s41467-018-06311-0,Cu,Cu,Cu,No,100.0,sphere,0.0,23.86,34.91,45.95,23.86,34.91,45.95,100.0,0.0,0.0,glassy-carbon electrode,KHCO3,0.1,6.8,-0.75,1.0,H-cell,62.9295975,0.0,0.0,0.0,1.0,17.964098032124472,-0.0025,1.5194805194805197,4.21948051948052,7.72638,1.35,CH3COOH,0.0
2800,10.1038/s41467-018-06311-0,Cu,Cu,Cu,No,100.0,sphere,0.0,23.86,34.91,45.95,23.86,34.91,45.95,100.0,0.0,0.0,glassy-carbon electrode,KHCO3,0.1,6.8,-0.85,1.0,H-cell,62.9295975,0.0,0.0,0.0,1.0,17.964098032124472,-0.0025,1.5194805194805197,4.21948051948052,7.72638,1.35,CH3COOH,0.0
2801,10.1038/s41467-018-06311-0,Cu,Cu,Cu,No,100.0,sphere,0.0,23.86,34.91,45.95,23.86,34.91,45.95,100.0,0.0,0.0,glassy-carbon electrode,KHCO3,0.1,6.8,-0.95,1.0,H-cell,62.9295975,0.0,0.0,0.0,1.0,17.964098032124472,-0.0025,1.5194805194805197,4.21948051948052,7.72638,1.35,CH3COOH,0.0
2802,10.1038/s41467-018-06311-0,Cu,Cu,Cu,No,100.0,sphere,0.0,23.86,34.91,45.95,23.86,34.91,45.95,100.0,0.0,0.0,glassy-carbon electrode,KHCO3,0.1,6.8,-1.05,1.0,H-cell,62.9295975,0.0,0.0,0.0,1.0,17.964098032124472,-0.0025,1.5194805194805197,4.21948051948052,7.72638,1.35,CH3COOH,0.0
2803,10.1038/s41467-018-06311-0,Cu,Cu,Cu,No,100.0,sphere,0.0,23.86,34.91,45.95,23.86,34.91,45.95,100.0,0.0,0.0,glassy-carbon electrode,KHCO3,0.1,6.8,-1.15,1.0,H-cell,62.9295975,0.0,0.0,0.0,1.0,17.964098032124472,-0.0025,1.5194805194805197,4.21948051948052,7.72638,1.35,CH3COOH,0.0
2804,10.1038/s41467-018-06311-0,Cu,Cu,Cu,No,100.0,sphere,0.0,23.86,34.91,45.95,23.86,34.91,45.95,100.0,0.0,0.0,glassy-carbon electrode,KHCO3,0.1,6.8,-1.25,1.0,H-cell,62.9295975,0.0,0.0,0.0,1.0,17.964098032124472,-0.0025,1.5194805194805197,4.21948051948052,7.72638,1.35,CH3COOH,0.0
2805,10.1038/s41467-018-06311-0,Cu,Cu,Cu,No,100.0,sphere,0.0,23.86,34.91,45.95,23.86,34.91,45.95,100.0,0.0,0.0,glassy-carbon electrode,KHCO3,0.1,6.8,-1.35,1.0,H-cell,62.9295975,0.0,0.0,0.0,1.0,17.964098032124472,-0.0025,1.5194805194805197,4.21948051948052,7.72638,1.35,CH3COOH,0.0
2806,10.1038/s41467-018-06311-0,Cu,Cu,Cu,No,100.0,sphere,0.0,23.86,34.91,45.95,23.86,34.91,45.95,100.0,0.0,0.0,glassy-carbon electrode,KHCO3,0.1,6.8,-1.45,1.0,H-cell,62.9295975,0.0,0.0,0.0,1.0,17.964098032124472,-0.0025,1.5194805194805197,4.21948051948052,7.72638,1.35,CH3COOH,0.0
2807,10.1038/s41467-018-06311-0,Cu-on-Cu2O,Cu1O0.35,Cu,Cu2O,40.0,sphere,0.0,21.22,31.51,41.8,21.22,31.51,41.8,30.0,70.0,0.0,glassy-carbon electrode,KHCO3,0.1,6.8,-0.55,1.0,H-cell,110.28430477199998,0.6,0.0,0.0,2.1999999999999997,26.844576295601804,-0.00606624852998824,3.5727585815334555,3.3913515863061297,8.081434305702047,1.3795620437956204,CH3COOH,0.0
