Repository: vovamirosh/CO2RR_PISH

File: Datasets/data_with_0.csv (part 26 of 28)
,DOI,Article name,Formula,Cat. compound,Support,"Cat./Support ratio, % (at)",Morphology (TEM/SEM),"Pore size, nm",width min (nm),width aver (nm),width max (nm),length min (nm),length aver (nm),length max (nm),"Cu, % (at.)","Cu+, % (at.)","Cu(2+), % (at.)",Base,electrolyte,"conc, M",pH,RHE vs V,"Time, h",Type of reactor,Av_ar_exactmw,Av_ar_lipinskiHBA,Av_ar_lipinskiHBD,Av_ar_NumHBA,Av_ar_NumHeavyAtoms,Av_harm_labuteASA,Av_harm_CrippenClogP,Av_harm_kappa1,Av_harm_kappa3,Av_harm_Energy of +1 ion,Av_harm_Metal_radius,Product,"FE, %"
2808,10.1038/s41467-018-06311-0,Cu-on-Cu2O,Cu1O0.35,Cu,Cu2O,40.0,sphere,0.0,21.22,31.51,41.8,21.22,31.51,41.8,30.0,70.0,0.0,glassy-carbon electrode,KHCO3,0.1,6.8,-0.65,1.0,H-cell,110.28430477199998,0.6,0.0,0.0,2.1999999999999997,26.844576295601804,-0.00606624852998824,3.5727585815334555,3.3913515863061297,8.081434305702047,1.3795620437956204,CH3COOH,0.0
2809,10.1038/s41467-018-06311-0,Cu-on-Cu2O,Cu1O0.35,Cu,Cu2O,40.0,sphere,0.0,21.22,31.51,41.8,21.22,31.51,41.8,30.0,70.0,0.0,glassy-carbon electrode,KHCO3,0.1,6.8,-0.75,1.0,H-cell,110.28430477199998,0.6,0.0,0.0,2.1999999999999997,26.844576295601804,-0.00606624852998824,3.5727585815334555,3.3913515863061297,8.081434305702047,1.3795620437956204,CH3COOH,0.0
2810,10.1038/s41467-018-06311-0,Cu-on-Cu2O,Cu1O0.35,Cu,Cu2O,40.0,sphere,0.0,21.22,31.51,41.8,21.22,31.51,41.8,30.0,70.0,0.0,glassy-carbon electrode,KHCO3,0.1,6.8,-0.85,1.0,H-cell,110.28430477199998,0.6,0.0,0.0,2.1999999999999997,26.844576295601804,-0.00606624852998824,3.5727585815334555,3.3913515863061297,8.081434305702047,1.3795620437956204,CH3COOH,0.0
2811,10.1038/s41467-018-06311-0,Cu-on-Cu2O,Cu1O0.35,Cu,Cu2O,40.0,sphere,0.0,21.22,31.51,41.8,21.22,31.51,41.8,30.0,70.0,0.0,glassy-carbon electrode,KHCO3,0.1,6.8,-0.95,1.0,H-cell,110.28430477199998,0.6,0.0,0.0,2.1999999999999997,26.844576295601804,-0.00606624852998824,3.5727585815334555,3.3913515863061297,8.081434305702047,1.3795620437956204,CH3COOH,0.0
2812,10.1038/s41467-018-06311-0,Cu-on-Cu2O,Cu1O0.35,Cu,Cu2O,40.0,sphere,0.0,21.22,31.51,41.8,21.22,31.51,41.8,30.0,70.0,0.0,glassy-carbon electrode,KHCO3,0.1,6.8,-1.05,1.0,H-cell,110.28430477199998,0.6,0.0,0.0,2.1999999999999997,26.844576295601804,-0.00606624852998824,3.5727585815334555,3.3913515863061297,8.081434305702047,1.3795620437956204,CH3COOH,0.0
2813,10.1038/s41467-018-06311-0,Cu-on-Cu2O,Cu1O0.35,Cu,Cu2O,40.0,sphere,0.0,21.22,31.51,41.8,21.22,31.51,41.8,30.0,70.0,0.0,glassy-carbon electrode,KHCO3,0.1,6.8,-1.15,1.0,H-cell,110.28430477199998,0.6,0.0,0.0,2.1999999999999997,26.844576295601804,-0.00606624852998824,3.5727585815334555,3.3913515863061297,8.081434305702047,1.3795620437956204,CH3COOH,0.0
2814,10.1038/s41467-018-06311-0,Cu-on-Cu2O,Cu1O0.35,Cu,Cu2O,40.0,sphere,0.0,21.22,31.51,41.8,21.22,31.51,41.8,30.0,70.0,0.0,glassy-carbon electrode,KHCO3,0.1,6.8,-1.25,1.0,H-cell,110.28430477199998,0.6,0.0,0.0,2.1999999999999997,26.844576295601804,-0.00606624852998824,3.5727585815334555,3.3913515863061297,8.081434305702047,1.3795620437956204,CH3COOH,0.0
2815,10.1038/s41467-018-06311-0,Cu-on-Cu2O,Cu1O0.35,Cu,Cu2O,40.0,sphere,0.0,21.22,31.51,41.8,21.22,31.51,41.8,30.0,70.0,0.0,glassy-carbon electrode,KHCO3,0.1,6.8,-1.35,1.0,H-cell,110.28430477199998,0.6,0.0,0.0,2.1999999999999997,26.844576295601804,-0.00606624852998824,3.5727585815334555,3.3913515863061297,8.081434305702047,1.3795620437956204,CH3COOH,0.0
2816,10.1038/s41467-018-06311-0,Cu-on-Cu2O,Cu1O0.35,Cu,Cu2O,40.0,sphere,0.0,21.22,31.51,41.8,21.22,31.51,41.8,30.0,70.0,0.0,glassy-carbon electrode,KHCO3,0.1,6.8,-1.45,1.0,H-cell,110.28430477199998,0.6,0.0,0.0,2.1999999999999997,26.844576295601804,-0.00606624852998824,3.5727585815334555,3.3913515863061297,8.081434305702047,1.3795620437956204,CH3COOH,0.0
2817,10.1038/s41467-018-06311-0,Cu-on-Cu3N,Cu1N0.22,Cu,Cu3N,61.76,sphere,0.0,10.0,17.5,25.0,10.0,17.5,25.0,35.0,65.0,0.0,glassy-carbon electrode,KHCO3,0.1,6.8,-0.55,1.0,H-cell,117.18371375007362,0.3824000000000001,0.7648000000000001,0.0,2.1472,24.35794364908967,-0.00405677694879881,2.4138243701590496,5.379870365676079,11.072519619625407,1.1148002186887787,CH3COOH,0.0
2818,10.1038/s41467-018-06311-0,Cu-on-Cu3N,Cu1N0.22,Cu,Cu3N,61.76,sphere,0.0,10.0,17.5,25.0,10.0,17.5,25.0,35.0,65.0,0.0,glassy-carbon electrode,KHCO3,0.1,6.8,-0.65,1.0,H-cell,117.18371375007362,0.3824000000000001,0.7648000000000001,0.0,2.1472,24.35794364908967,-0.00405677694879881,2.4138243701590496,5.379870365676079,11.072519619625407,1.1148002186887787,CH3COOH,0.0
2819,10.1038/s41467-018-06311-0,Cu-on-Cu3N,Cu1N0.22,Cu,Cu3N,61.76,sphere,0.0,10.0,17.5,25.0,10.0,17.5,25.0,35.0,65.0,0.0,glassy-carbon electrode,KHCO3,0.1,6.8,-0.75,1.0,H-cell,117.18371375007362,0.3824000000000001,0.7648000000000001,0.0,2.1472,24.35794364908967,-0.00405677694879881,2.4138243701590496,5.379870365676079,11.072519619625407,1.1148002186887787,CH3COOH,0.0
2820,10.1038/s41467-018-06311-0,Cu-on-Cu3N,Cu1N0.22,Cu,Cu3N,61.76,sphere,0.0,10.0,17.5,25.0,10.0,17.5,25.0,35.0,65.0,0.0,glassy-carbon electrode,KHCO3,0.1,6.8,-0.85,1.0,H-cell,117.18371375007362,0.3824000000000001,0.7648000000000001,0.0,2.1472,24.35794364908967,-0.00405677694879881,2.4138243701590496,5.379870365676079,11.072519619625407,1.1148002186887787,CH3COOH,0.0
2821,10.1038/s41467-018-06311-0,Cu-on-Cu3N,Cu1N0.22,Cu,Cu3N,61.76,sphere,0.0,10.0,17.5,25.0,10.0,17.5,25.0,35.0,65.0,0.0,glassy-carbon electrode,KHCO3,0.1,6.8,-0.95,1.0,H-cell,117.18371375007362,0.3824000000000001,0.7648000000000001,0.0,2.1472,24.35794364908967,-0.00405677694879881,2.4138243701590496,5.379870365676079,11.072519619625407,1.1148002186887787,CH3COOH,0.0
2822,10.1038/s41467-018-06311-0,Cu-on-Cu3N,Cu1N0.22,Cu,Cu3N,61.76,sphere,0.0,10.0,17.5,25.0,10.0,17.5,25.0,35.0,65.0,0.0,glassy-carbon electrode,KHCO3,0.1,6.8,-0.95,2.5,H-cell,117.18371375007362,0.3824000000000001,0.7648000000000001,0.0,2.1472,24.35794364908967,-0.00405677694879881,2.4138243701590496,5.379870365676079,11.072519619625407,1.1148002186887787,CH3COOH,0.0
2823,10.1038/s41467-018-06311-0,Cu-on-Cu3N,Cu1N0.22,Cu,Cu3N,61.76,sphere,0.0,10.0,17.5,25.0,10.0,17.5,25.0,35.0,65.0,0.0,glassy-carbon electrode,KHCO3,0.1,6.8,-0.95,10.0,H-cell,117.18371375007362,0.3824000000000001,0.7648000000000001,0.0,2.1472,24.35794364908967,-0.00405677694879881,2.4138243701590496,5.379870365676079,11.072519619625407,1.1148002186887787,CH3COOH,0.0
2824,10.1038/s41467-018-06311-0,Cu-on-Cu3N,Cu1N0.22,Cu,Cu3N,61.76,sphere,0.0,10.0,17.5,25.0,10.0,17.5,25.0,35.0,65.0,0.0,glassy-carbon electrode,KHCO3,0.1,6.8,-0.95,15.0,H-cell,117.18371375007362,0.3824000000000001,0.7648000000000001,0.0,2.1472,24.35794364908967,-0.00405677694879881,2.4138243701590496,5.379870365676079,11.072519619625407,1.1148002186887787,CH3COOH,0.0
2825,10.1038/s41467-018-06311-0,Cu-on-Cu3N,Cu1N0.22,Cu,Cu3N,61.76,sphere,0.0,10.0,17.5,25.0,10.0,17.5,25.0,35.0,65.0,0.0,glassy-carbon electrode,KHCO3,0.1,6.8,-0.95,20.0,H-cell,117.18371375007362,0.3824000000000001,0.7648000000000001,0.0,2.1472,24.35794364908967,-0.00405677694879881,2.4138243701590496,5.379870365676079,11.072519619625407,1.1148002186887787,CH3COOH,0.0
2826,10.1038/s41467-018-06311-0,Cu-on-Cu3N,Cu1N0.22,Cu,Cu3N,61.76,sphere,0.0,10.0,17.5,25.0,10.0,17.5,25.0,35.0,65.0,0.0,glassy-carbon electrode,KHCO3,0.1,6.8,-0.95,32.5,H-cell,117.18371375007362,0.3824000000000001,0.7648000000000001,0.0,2.1472,24.35794364908967,-0.00405677694879881,2.4138243701590496,5.379870365676079,11.072519619625407,1.1148002186887787,CH3COOH,0.0
2827,10.1038/s41467-018-06311-0,Cu-on-Cu3N,Cu1N0.22,Cu,Cu3N,61.76,sphere,0.0,10.0,17.5,25.0,10.0,17.5,25.0,35.0,65.0,0.0,glassy-carbon electrode,KHCO3,0.1,6.8,-1.05,1.0,H-cell,117.18371375007362,0.3824000000000001,0.7648000000000001,0.0,2.1472,24.35794364908967,-0.00405677694879881,2.4138243701590496,5.379870365676079,11.072519619625407,1.1148002186887787,CH3COOH,0.0
2828,10.1038/s41467-018-06311-0,Cu-on-Cu3N,Cu1N0.22,Cu,Cu3N,61.76,sphere,0.0,10.0,17.5,25.0,10.0,17.5,25.0,35.0,65.0,0.0,glassy-carbon electrode,KHCO3,0.1,6.8,-1.15,1.0,H-cell,117.18371375007362,0.3824000000000001,0.7648000000000001,0.0,2.1472,24.35794364908967,-0.00405677694879881,2.4138243701590496,5.379870365676079,11.072519619625407,1.1148002186887787,CH3COOH,0.0
2829,10.1038/s41467-018-06311-0,Cu-on-Cu3N,Cu1N0.22,Cu,Cu3N,61.76,sphere,0.0,10.0,17.5,25.0,10.0,17.5,25.0,35.0,65.0,0.0,glassy-carbon electrode,KHCO3,0.1,6.8,-1.25,1.0,H-cell,117.18371375007362,0.3824000000000001,0.7648000000000001,0.0,2.1472,24.35794364908967,-0.00405677694879881,2.4138243701590496,5.379870365676079,11.072519619625407,1.1148002186887787,CH3COOH,0.0
2830,10.1038/s41467-018-06311-0,Cu-on-Cu3N,Cu1N0.22,Cu,Cu3N,61.76,sphere,0.0,10.0,17.5,25.0,10.0,17.5,25.0,35.0,65.0,0.0,glassy-carbon electrode,KHCO3,0.1,6.8,-1.35,1.0,H-cell,117.18371375007362,0.3824000000000001,0.7648000000000001,0.0,2.1472,24.35794364908967,-0.00405677694879881,2.4138243701590496,5.379870365676079,11.072519619625407,1.1148002186887787,CH3COOH,0.0
2831,10.1038/s41467-018-06311-0,Cu-on-Cu3N,Cu1N0.22,Cu,Cu3N,61.76,sphere,0.0,10.0,17.5,25.0,10.0,17.5,25.0,35.0,65.0,0.0,glassy-carbon electrode,KHCO3,0.1,6.8,-1.45,1.0,H-cell,117.18371375007362,0.3824000000000001,0.7648000000000001,0.0,2.1472,24.35794364908967,-0.00405677694879881,2.4138243701590496,5.379870365676079,11.072519619625407,1.1148002186887787,CH3COOH,0.0
2832,https://doi.org/10.1016/j.cej.2023.142052,Cu2O-18,Cu1O0.5651,CuO,Cu2O,23.04,hollow,0.0,45.0,65.0,95.0,45.0,65.0,95.0,0.0,86.98,13.02,glassy-carbon electrode,KHCO3,0.1,6.8,-1.11,0.5,H-cell,127.35513035599999,1.0,0.0,0.2304,2.7696,32.935838157888995,-0.12321490695460958,8.285944858247039,2.4063520544068497,8.148361904469061,1.4415156507413507,CH3COOH,1.02
2833,https://doi.org/10.1016/j.cej.2023.142052,Cu2O-18,Cu1O0.5651,CuO,Cu2O,23.04,hollow,0.0,45.0,65.0,95.0,45.0,65.0,95.0,0.0,86.98,13.02,glassy-carbon electrode,KHCO3,0.1,6.8,-1.05,0.5,H-cell,127.35513035599999,1.0,0.0,0.2304,2.7696,32.935838157888995,-0.12321490695460958,8.285944858247039,2.4063520544068497,8.148361904469061,1.4415156507413507,CH3COOH,4.95
2834,https://doi.org/10.1016/j.cej.2023.142052,Cu2O-18,Cu1O0.5651,CuO,Cu2O,23.04,hollow,0.0,45.0,65.0,95.0,45.0,65.0,95.0,0.0,86.98,13.02,glassy-carbon electrode,KHCO3,0.1,6.8,-0.99,0.5,H-cell,127.35513035599999,1.0,0.0,0.2304,2.7696,32.935838157888995,-0.12321490695460958,8.285944858247039,2.4063520544068497,8.148361904469061,1.4415156507413507,CH3COOH,1.37
2835,https://doi.org/10.1016/j.cej.2023.142052,Cu2O-18,Cu1O0.5651,CuO,Cu2O,23.04,hollow,0.0,45.0,65.0,95.0,45.0,65.0,95.0,0.0,86.98,13.02,glassy-carbon electrode,KHCO3,0.1,6.8,-0.94,0.5,H-cell,127.35513035599999,1.0,0.0,0.2304,2.7696,32.935838157888995,-0.12321490695460958,8.285944858247039,2.4063520544068497,8.148361904469061,1.4415156507413507,CH3COOH,1.02
2836,https://doi.org/10.1016/j.cej.2023.142052,Cu2O-18,Cu1O0.5651,CuO,Cu2O,23.04,hollow,0.0,45.0,65.0,95.0,45.0,65.0,95.0,0.0,86.98,13.02,glassy-carbon electrode,KHCO3,0.1,6.8,-0.87,0.5,H-cell,127.35513035599999,1.0,0.0,0.2304,2.7696,32.935838157888995,-0.12321490695460958,8.285944858247039,2.4063520544068497,8.148361904469061,1.4415156507413507,CH3COOH,3.92
2837,https://doi.org/10.1016/j.cej.2023.142052,Cu2O-24,Cu1O0.5404,CuO,Cu2O,14.95,hollow,0.0,47.5,55.0,72.5,47.5,55.0,72.5,0.0,91.92,8.08,glassy-carbon electrode,KHCO3,0.1,6.8,-1.11,0.5,H-cell,132.44613479375,1.0,0.0,0.1495,2.8505,35.12417771656046,-0.12341971871500633,11.356862313730888,2.5857644366579886,8.213562986772928,1.4266607222469907,CH3COOH,1.12
2838,https://doi.org/10.1016/j.cej.2023.142052,Cu2O-24,Cu1O0.5404,CuO,Cu2O,14.95,hollow,0.0,47.5,55.0,72.5,47.5,55.0,72.5,0.0,91.92,8.08,glassy-carbon electrode,KHCO3,0.1,6.8,-1.05,0.5,H-cell,132.44613479375,1.0,0.0,0.1495,2.8505,35.12417771656046,-0.12341971871500633,11.356862313730888,2.5857644366579886,8.213562986772928,1.4266607222469907,CH3COOH,0.64
2839,https://doi.org/10.1016/j.cej.2023.142052,Cu2O-24,Cu1O0.5404,CuO,Cu2O,14.95,hollow,0.0,47.5,55.0,72.5,47.5,55.0,72.5,0.0,91.92,8.08,glassy-carbon electrode,KHCO3,0.1,6.8,-1.04,0.5,H-cell,132.44613479375,1.0,0.0,0.1495,2.8505,35.12417771656046,-0.12341971871500633,11.356862313730888,2.5857644366579886,8.213562986772928,1.4266607222469907,CH3COOH,0.96
2840,https://doi.org/10.1016/j.cej.2023.142052,Cu2O-24,Cu1O0.5404,CuO,Cu2O,14.95,hollow,0.0,47.5,55.0,72.5,47.5,55.0,72.5,0.0,91.92,8.08,glassy-carbon electrode,KHCO3,0.1,6.8,-1.0,0.5,H-cell,132.44613479375,1.0,0.0,0.1495,2.8505,35.12417771656046,-0.12341971871500633,11.356862313730888,2.5857644366579886,8.213562986772928,1.4266607222469907,CH3COOH,1.77
2841,https://doi.org/10.1016/j.cej.2023.142052,Cu2O-24,Cu1O0.5404,CuO,Cu2O,14.95,hollow,0.0,47.5,55.0,72.5,47.5,55.0,72.5,0.0,91.92,8.08,glassy-carbon electrode,KHCO3,0.1,6.8,-0.96,0.5,H-cell,132.44613479375,1.0,0.0,0.1495,2.8505,35.12417771656046,-0.12341971871500633,11.356862313730888,2.5857644366579886,8.213562986772928,1.4266607222469907,CH3COOH,0.96
2842,https://doi.org/10.1016/j.cej.2023.142052,Cu2O-24,Cu1O0.5404,CuO,Cu2O,14.95,hollow,0.0,47.5,55.0,72.5,47.5,55.0,72.5,0.0,91.92,8.08,glassy-carbon electrode,KHCO3,0.1,6.8,-0.93,0.5,H-cell,132.44613479375,1.0,0.0,0.1495,2.8505,35.12417771656046,-0.12341971871500633,11.356862313730888,2.5857644366579886,8.213562986772928,1.4266607222469907,CH3COOH,0.96
2843,https://doi.org/10.1016/j.cej.2023.142052,Cu2O-24,Cu1O0.5404,CuO,Cu2O,14.95,hollow,0.0,47.5,55.0,72.5,47.5,55.0,72.5,0.0,91.92,8.08,glassy-carbon electrode,KHCO3,0.1,6.8,-0.86,0.5,H-cell,132.44613479375,1.0,0.0,0.1495,2.8505,35.12417771656046,-0.12341971871500633,11.356862313730888,2.5857644366579886,8.213562986772928,1.4266607222469907,CH3COOH,2.73
2844,https://doi.org/10.1016/j.cej.2023.142052,Cu2O-30,Cu1O0.5245,CuO,Cu2O,10.3,hollow,0.0,37.5,57.5,72.5,37.5,57.5,72.5,0.0,95.1,4.9,glassy-carbon electrode,KHCO3,0.1,6.8,-1.05,0.5,H-cell,135.3723610775,1.0,0.0,0.10300000000000001,2.897,36.51883445845602,-0.12353774962466324,14.431032804398928,2.701537821343147,8.251513929066627,1.4182600987716854,CH3COOH,1.05
2845,https://doi.org/10.1016/j.cej.2023.142052,Cu2O-30,Cu1O0.5245,CuO,Cu2O,10.3,hollow,0.0,37.5,57.5,72.5,37.5,57.5,72.5,0.0,95.1,4.9,glassy-carbon electrode,KHCO3,0.1,6.8,-1.03,0.5,H-cell,135.3723610775,1.0,0.0,0.10300000000000001,2.897,36.51883445845602,-0.12353774962466324,14.431032804398928,2.701537821343147,8.251513929066627,1.4182600987716854,CH3COOH,1.57
2846,https://doi.org/10.1016/j.cej.2023.142052,Cu2O-30,Cu1O0.5245,CuO,Cu2O,10.3,hollow,0.0,37.5,57.5,72.5,37.5,57.5,72.5,0.0,95.1,4.9,glassy-carbon electrode,KHCO3,0.1,6.8,-1.01,0.5,H-cell,135.3723610775,1.0,0.0,0.10300000000000001,2.897,36.51883445845602,-0.12353774962466324,14.431032804398928,2.701537821343147,8.251513929066627,1.4182600987716854,CH3COOH,1.22
2847,https://doi.org/10.1016/j.cej.2023.142052,Cu2O-30,Cu1O0.5245,CuO,Cu2O,10.3,hollow,0.0,37.5,57.5,72.5,37.5,57.5,72.5,0.0,95.1,4.9,glassy-carbon electrode,KHCO3,0.1,6.8,-0.99,0.5,H-cell,135.3723610775,1.0,0.0,0.10300000000000001,2.897,36.51883445845602,-0.12353774962466324,14.431032804398928,2.701537821343147,8.251513929066627,1.4182600987716854,CH3COOH,2.09
2848,https://doi.org/10.1016/j.cej.2023.142052,Cu2O-30,Cu1O0.5245,CuO,Cu2O,10.3,hollow,0.0,37.5,57.5,72.5,37.5,57.5,72.5,0.0,95.1,4.9,glassy-carbon electrode,KHCO3,0.1,6.8,-0.96,0.5,H-cell,135.3723610775,1.0,0.0,0.10300000000000001,2.897,36.51883445845602,-0.12353774962466324,14.431032804398928,2.701537821343147,8.251513929066627,1.4182600987716854,CH3COOH,1.57
2849,https://doi.org/10.1016/j.cej.2023.142052,Cu2O-30,Cu1O0.5245,CuO,Cu2O,10.3,hollow,0.0,37.5,57.5,72.5,37.5,57.5,72.5,0.0,95.1,4.9,glassy-carbon electrode,KHCO3,0.1,6.8,-0.9,0.5,H-cell,135.3723610775,1.0,0.0,0.10300000000000001,2.897,36.51883445845602,-0.12353774962466324,14.431032804398928,2.701537821343147,8.251513929066627,1.4182600987716854,CH3COOH,1.92
2850,https://doi.org/10.1016/j.cej.2023.142052,Cu2O-30,Cu1O0.5245,CuO,Cu2O,10.3,hollow,0.0,37.5,57.5,72.5,37.5,57.5,72.5,0.0,95.1,4.9,glassy-carbon electrode,KHCO3,0.1,6.8,-0.83,0.5,H-cell,135.3723610775,1.0,0.0,0.10300000000000001,2.897,36.51883445845602,-0.12353774962466324,14.431032804398928,2.701537821343147,8.251513929066627,1.4182600987716854,CH3COOH,6.97
2851,https://doi.org/10.1016/j.cej.2023.142052,Cu2O-36,Cu1O0.5391,CuO,Cu2O,14.49,hollow,0.0,55.0,75.0,105.0,55.0,75.0,105.0,0.0,92.19,7.81,glassy-carbon electrode,KHCO3,0.1,6.8,-1.12,0.5,H-cell,132.73561094225,1.0,0.0,0.1449,2.8550999999999997,35.25737805053455,-0.12343138483794278,11.601342497071736,2.5967731501491333,8.217301707607225,1.4258252600221513,CH3COOH,1.29
2852,https://doi.org/10.1016/j.cej.2023.142052,Cu2O-36,Cu1O0.5391,CuO,Cu2O,14.49,hollow,0.0,55.0,75.0,105.0,55.0,75.0,105.0,0.0,92.19,7.81,glassy-carbon electrode,KHCO3,0.1,6.8,-1.05,0.5,H-cell,132.73561094225,1.0,0.0,0.1449,2.8550999999999997,35.25737805053455,-0.12343138483794278,11.601342497071736,2.5967731501491333,8.217301707607225,1.4258252600221513,CH3COOH,3.39
2853,https://doi.org/10.1016/j.cej.2023.142052,Cu2O-36,Cu1O0.5391,CuO,Cu2O,14.49,hollow,0.0,55.0,75.0,105.0,55.0,75.0,105.0,0.0,92.19,7.81,glassy-carbon electrode,KHCO3,0.1,6.8,-0.97,0.5,H-cell,132.73561094225,1.0,0.0,0.1449,2.8550999999999997,35.25737805053455,-0.12343138483794278,11.601342497071736,2.5967731501491333,8.217301707607225,1.4258252600221513,CH3COOH,3.88
2854,https://doi.org/10.1016/j.cej.2023.142052,Cu2O-36,Cu1O0.5391,CuO,Cu2O,14.49,hollow,0.0,55.0,75.0,105.0,55.0,75.0,105.0,0.0,92.19,7.81,glassy-carbon electrode,KHCO3,0.1,6.8,-0.91,0.5,H-cell,132.73561094225,1.0,0.0,0.1449,2.8550999999999997,35.25737805053455,-0.12343138483794278,11.601342497071736,2.5967731501491333,8.217301707607225,1.4258252600221513,CH3COOH,2.91
2855,https://doi.org/10.1016/j.cej.2023.142052,Cu2O-36,Cu1O0.5391,CuO,Cu2O,14.49,hollow,0.0,55.0,75.0,105.0,55.0,75.0,105.0,0.0,92.19,7.81,glassy-carbon electrode,KHCO3,0.1,6.8,-0.85,0.5,H-cell,132.73561094225,1.0,0.0,0.1449,2.8550999999999997,35.25737805053455,-0.12343138483794278,11.601342497071736,2.5967731501491333,8.217301707607225,1.4258252600221513,CH3COOH,4.04
2856,https://doi.org/10.1038/s41929-020-00504-x, Syn-CuNW,Cu,Cu,No,100.0,nanowire,0.0,20.0,25.0,35.0,0.0,0.0,0.0,100.0,0.0,0.0,glassy-carbon electrode,KHCO3,0.1,6.8,-0.89,0.5,H-cell,62.9295975,0.0,0.0,0.0,1.0,17.964098032124472,-0.0025,1.5194805194805197,4.21948051948052,7.72638,1.35,CH3COOH,0.0
2857,https://doi.org/10.1038/s41929-020-00504-x, Syn-CuNW,Cu,Cu,No,100.0,nanowire,0.0,20.0,25.0,35.0,0.0,0.0,0.0,100.0,0.0,0.0,glassy-carbon electrode,KHCO3,0.1,6.8,-0.97,0.5,H-cell,62.9295975,0.0,0.0,0.0,1.0,17.964098032124472,-0.0025,1.5194805194805197,4.21948051948052,7.72638,1.35,CH3COOH,0.0
2858,https://doi.org/10.1038/s41929-020-00504-x, Syn-CuNW,Cu,Cu,No,100.0,nanowire,0.0,20.0,25.0,35.0,0.0,0.0,0.0,100.0,0.0,0.0,glassy-carbon electrode,KHCO3,0.1,6.8,-1.0,0.5,H-cell,62.9295975,0.0,0.0,0.0,1.0,17.964098032124472,-0.0025,1.5194805194805197,4.21948051948052,7.72638,1.35,CH3COOH,0.0
2859,https://doi.org/10.1038/s41929-020-00504-x, Syn-CuNW,Cu,Cu,No,100.0,nanowire,0.0,20.0,25.0,35.0,0.0,0.0,0.0,100.0,0.0,0.0,glassy-carbon electrode,KHCO3,0.1,6.8,-1.03,0.5,H-cell,62.9295975,0.0,0.0,0.0,1.0,17.964098032124472,-0.0025,1.5194805194805197,4.21948051948052,7.72638,1.35,CH3COOH,0.0
2860,https://doi.org/10.1038/s41929-020-00504-x, Syn-CuNW,Cu,Cu,No,100.0,nanowire,0.0,20.0,25.0,35.0,0.0,0.0,0.0,100.0,0.0,0.0,glassy-carbon electrode,KHCO3,0.1,6.8,-1.07,0.5,H-cell,62.9295975,0.0,0.0,0.0,1.0,17.964098032124472,-0.0025,1.5194805194805197,4.21948051948052,7.72638,1.35,CH3COOH,0.0
2861,https://doi.org/10.1038/s41929-020-00504-x,A-CuNW,Cu,Cu,No,100.0,nanowire,0.0,25.0,25.0,25.0,0.0,0.0,0.0,100.0,0.0,0.0,glassy-carbon electrode,KHCO3,0.1,6.8,-0.76,0.5,H-cell,62.9295975,0.0,0.0,0.0,1.0,17.964098032124472,-0.0025,1.5194805194805197,4.21948051948052,7.72638,1.35,CH3COOH,0.0
2862,https://doi.org/10.1038/s41929-020-00504-x,A-CuNW,Cu,Cu,No,100.0,nanowire,0.0,25.0,25.0,25.0,0.0,0.0,0.0,100.0,0.0,0.0,glassy-carbon electrode,KHCO3,0.1,6.8,-0.94,0.5,H-cell,62.9295975,0.0,0.0,0.0,1.0,17.964098032124472,-0.0025,1.5194805194805197,4.21948051948052,7.72638,1.35,CH3COOH,0.0
2863,https://doi.org/10.1038/s41929-020-00504-x,A-CuNW,Cu,Cu,No,100.0,nanowire,0.0,25.0,25.0,25.0,0.0,0.0,0.0,100.0,0.0,0.0,glassy-carbon electrode,KHCO3,0.1,6.8,-0.98,0.5,H-cell,62.9295975,0.0,0.0,0.0,1.0,17.964098032124472,-0.0025,1.5194805194805197,4.21948051948052,7.72638,1.35,CH3COOH,0.0
2864,https://doi.org/10.1038/s41929-020-00504-x,A-CuNW,Cu,Cu,No,100.0,nanowire,0.0,25.0,25.0,25.0,0.0,0.0,0.0,100.0,0.0,0.0,glassy-carbon electrode,KHCO3,0.1,6.8,-1.0,0.5,H-cell,62.9295975,0.0,0.0,0.0,1.0,17.964098032124472,-0.0025,1.5194805194805197,4.21948051948052,7.72638,1.35,CH3COOH,1.35
2865,https://doi.org/10.1038/s41929-020-00504-x,A-CuNW,Cu,Cu,No,100.0,nanowire,0.0,25.0,25.0,25.0,0.0,0.0,0.0,100.0,0.0,0.0,glassy-carbon electrode,KHCO3,0.1,6.8,-1.06,0.5,H-cell,62.9295975,0.0,0.0,0.0,1.0,17.964098032124472,-0.0025,1.5194805194805197,4.21948051948052,7.72638,1.35,CH3COOH,0.0
2866,https://doi.org/10.1039/D3SC04840C,3DOP Cu2OCO,Cu0.6807O0.3193,Cu2O,CuO,69.49,porrous cuboctahedron,217.5,1200.0,1500.0,1600.0,1200.0,1500.0,1600.0,0.0,82.0,18.0,glassy-carbon electrode,KHCO3,0.1,6.8,-1.2,1.0,H-cell,122.65428942274998,1.0,0.0,0.30510000000000004,2.6948999999999996,31.14417073541979,-0.1230263942111742,6.630459056982755,2.261466309771322,8.089070205114638,1.4555094933007577,CH3COOH,0.0
2867,https://doi.org/10.1039/D3SC04840C,3DOP Cu2OCO,Cu0.6807O0.3193,Cu2O,CuO,69.49,porrous cuboctahedron,217.5,1200.0,1500.0,1600.0,1200.0,1500.0,1600.0,0.0,82.0,18.0,glassy-carbon electrode,KHCO3,0.1,6.8,-1.3,1.0,H-cell,122.65428942274998,1.0,0.0,0.30510000000000004,2.6948999999999996,31.14417073541979,-0.1230263942111742,6.630459056982755,2.261466309771322,8.089070205114638,1.4555094933007577,CH3COOH,0.0
2868,https://doi.org/10.1039/D3SC04840C,3DOP Cu2OCO,Cu0.6807O0.3193,Cu2O,CuO,69.49,porrous cuboctahedron,217.5,1200.0,1500.0,1600.0,1200.0,1500.0,1600.0,0.0,82.0,18.0,glassy-carbon electrode,KHCO3,0.1,6.8,-1.4,1.0,H-cell,122.65428942274998,1.0,0.0,0.30510000000000004,2.6948999999999996,31.14417073541979,-0.1230263942111742,6.630459056982755,2.261466309771322,8.089070205114638,1.4555094933007577,CH3COOH,2.0
2869,https://doi.org/10.1039/D3SC04840C,3DOP Cu2OCO,Cu0.6807O0.3193,Cu2O,CuO,69.49,porrous cuboctahedron,217.5,1200.0,1500.0,1600.0,1200.0,1500.0,1600.0,0.0,82.0,18.0,glassy-carbon electrode,KHCO3,0.1,6.8,-1.4,2.0,H-cell,122.65428942274998,1.0,0.0,0.30510000000000004,2.6948999999999996,31.14417073541979,-0.1230263942111742,6.630459056982755,2.261466309771322,8.089070205114638,1.4555094933007577,CH3COOH,0.0
2870,https://doi.org/10.1039/D3SC04840C,3DOP Cu2OCO,Cu0.6807O0.3193,Cu2O,CuO,69.49,porrous cuboctahedron,217.5,1200.0,1500.0,1600.0,1200.0,1500.0,1600.0,0.0,82.0,18.0,glassy-carbon electrode,KHCO3,0.1,6.8,-1.4,3.0,H-cell,122.65428942274998,1.0,0.0,0.30510000000000004,2.6948999999999996,31.14417073541979,-0.1230263942111742,6.630459056982755,2.261466309771322,8.089070205114638,1.4555094933007577,CH3COOH,0.0
2871,https://doi.org/10.1039/D3SC04840C,3DOP Cu2OCO,Cu0.6807O0.3193,Cu2O,CuO,69.49,porrous cuboctahedron,217.5,1200.0,1500.0,1600.0,1200.0,1500.0,1600.0,0.0,82.0,18.0,glassy-carbon electrode,KHCO3,0.1,6.8,-1.4,4.0,H-cell,122.65428942274998,1.0,0.0,0.30510000000000004,2.6948999999999996,31.14417073541979,-0.1230263942111742,6.630459056982755,2.261466309771322,8.089070205114638,1.4555094933007577,CH3COOH,0.0
2872,https://doi.org/10.1039/D3SC04840C,3DOP Cu2OCO,Cu0.6807O0.3193,Cu2O,CuO,69.49,porrous cuboctahedron,217.5,1200.0,1500.0,1600.0,1200.0,1500.0,1600.0,0.0,82.0,18.0,glassy-carbon electrode,KHCO3,0.1,6.8,-1.4,5.0,H-cell,122.65428942274998,1.0,0.0,0.30510000000000004,2.6948999999999996,31.14417073541979,-0.1230263942111742,6.630459056982755,2.261466309771322,8.089070205114638,1.4555094933007577,CH3COOH,0.0
2873,https://doi.org/10.1039/D3SC04840C,3DOP Cu2OCO,Cu0.6807O0.3193,Cu2O,CuO,69.49,porrous cuboctahedron,217.5,1200.0,1500.0,1600.0,1200.0,1500.0,1600.0,0.0,82.0,18.0,glassy-carbon electrode,KHCO3,0.1,6.8,-1.4,6.0,H-cell,122.65428942274998,1.0,0.0,0.30510000000000004,2.6948999999999996,31.14417073541979,-0.1230263942111742,6.630459056982755,2.261466309771322,8.089070205114638,1.4555094933007577,CH3COOH,0.0
2874,https://doi.org/10.1039/D3SC04840C,3DOP Cu2OCO,Cu0.6807O0.3193,Cu2O,CuO,69.49,porrous cuboctahedron,217.5,1200.0,1500.0,1600.0,1200.0,1500.0,1600.0,0.0,82.0,18.0,glassy-carbon electrode,KHCO3,0.1,6.8,-1.4,7.0,H-cell,122.65428942274998,1.0,0.0,0.30510000000000004,2.6948999999999996,31.14417073541979,-0.1230263942111742,6.630459056982755,2.261466309771322,8.089070205114638,1.4555094933007577,CH3COOH,0.0
2875,https://doi.org/10.1039/D3SC04840C,3DOP Cu2OCO,Cu0.6807O0.3193,Cu2O,CuO,69.49,porrous cuboctahedron,217.5,1200.0,1500.0,1600.0,1200.0,1500.0,1600.0,0.0,82.0,18.0,glassy-carbon electrode,KHCO3,0.1,6.8,-1.4,8.0,H-cell,122.65428942274998,1.0,0.0,0.30510000000000004,2.6948999999999996,31.14417073541979,-0.1230263942111742,6.630459056982755,2.261466309771322,8.089070205114638,1.4555094933007577,CH3COOH,0.0
2876,https://doi.org/10.1039/D3SC04840C,3DOP Cu2OCO,Cu0.6807O0.3193,Cu2O,CuO,69.49,porrous cuboctahedron,217.5,1200.0,1500.0,1600.0,1200.0,1500.0,1600.0,0.0,82.0,18.0,glassy-carbon electrode,KHCO3,0.1,6.8,-1.4,13.0,H-cell,122.65428942274998,1.0,0.0,0.30510000000000004,2.6948999999999996,31.14417073541979,-0.1230263942111742,6.630459056982755,2.261466309771322,8.089070205114638,1.4555094933007577,CH3COOH,0.0
2877,https://doi.org/10.1039/D3SC04840C,3DOP Cu2OCO,Cu0.6807O0.3193,Cu2O,CuO,69.49,porrous cuboctahedron,217.5,1200.0,1500.0,1600.0,1200.0,1500.0,1600.0,0.0,82.0,18.0,glassy-carbon electrode,KHCO3,0.1,6.8,-1.4,14.0,H-cell,122.65428942274998,1.0,0.0,0.30510000000000004,2.6948999999999996,31.14417073541979,-0.1230263942111742,6.630459056982755,2.261466309771322,8.089070205114638,1.4555094933007577,CH3COOH,0.0
2878,https://doi.org/10.1039/D3SC04840C,3DOP Cu2OCO,Cu0.6807O0.3193,Cu2O,CuO,69.49,porrous cuboctahedron,217.5,1200.0,1500.0,1600.0,1200.0,1500.0,1600.0,0.0,82.0,18.0,glassy-carbon electrode,KHCO3,0.1,6.8,-1.4,15.0,H-cell,122.65428942274998,1.0,0.0,0.30510000000000004,2.6948999999999996,31.14417073541979,-0.1230263942111742,6.630459056982755,2.261466309771322,8.089070205114638,1.4555094933007577,CH3COOH,0.0
2879,https://doi.org/10.1039/D3SC04840C,3DOP Cu2OCO,Cu0.6807O0.3193,Cu2O,CuO,69.49,porrous cuboctahedron,217.5,1200.0,1500.0,1600.0,1200.0,1500.0,1600.0,0.0,82.0,18.0,glassy-carbon electrode,KHCO3,0.1,6.8,-1.4,16.0,H-cell,122.65428942274998,1.0,0.0,0.30510000000000004,2.6948999999999996,31.14417073541979,-0.1230263942111742,6.630459056982755,2.261466309771322,8.089070205114638,1.4555094933007577,CH3COOH,0.0
2880,https://doi.org/10.1039/D3SC04840C,3DOP Cu2OCO,Cu0.6807O0.3193,Cu2O,CuO,69.49,porrous cuboctahedron,217.5,1200.0,1500.0,1600.0,1200.0,1500.0,1600.0,0.0,82.0,18.0,glassy-carbon electrode,KHCO3,0.1,6.8,-1.4,17.0,H-cell,122.65428942274998,1.0,0.0,0.30510000000000004,2.6948999999999996,31.14417073541979,-0.1230263942111742,6.630459056982755,2.261466309771322,8.089070205114638,1.4555094933007577,CH3COOH,0.0
2881,https://doi.org/10.1039/D3SC04840C,3DOP Cu2OCO,Cu0.6807O0.3193,Cu2O,CuO,69.49,porrous cuboctahedron,217.5,1200.0,1500.0,1600.0,1200.0,1500.0,1600.0,0.0,82.0,18.0,glassy-carbon electrode,KHCO3,0.1,6.8,-1.4,18.0,H-cell,122.65428942274998,1.0,0.0,0.30510000000000004,2.6948999999999996,31.14417073541979,-0.1230263942111742,6.630459056982755,2.261466309771322,8.089070205114638,1.4555094933007577,CH3COOH,0.0
2882,https://doi.org/10.1039/D3SC04840C,3DOP Cu2OCO,Cu0.6807O0.3193,Cu2O,CuO,69.49,porrous cuboctahedron,217.5,1200.0,1500.0,1600.0,1200.0,1500.0,1600.0,0.0,82.0,18.0,glassy-carbon electrode,KHCO3,0.1,6.8,-1.4,20.0,H-cell,122.65428942274998,1.0,0.0,0.30510000000000004,2.6948999999999996,31.14417073541979,-0.1230263942111742,6.630459056982755,2.261466309771322,8.089070205114638,1.4555094933007577,CH3COOH,0.0
2883,https://doi.org/10.1039/D3SC04840C,3DOP Cu2OCO,Cu0.6807O0.3193,Cu2O,CuO,69.49,porrous cuboctahedron,217.5,1200.0,1500.0,1600.0,1200.0,1500.0,1600.0,0.0,82.0,18.0,glassy-carbon electrode,KHCO3,0.1,6.8,-1.4,21.0,H-cell,122.65428942274998,1.0,0.0,0.30510000000000004,2.6948999999999996,31.14417073541979,-0.1230263942111742,6.630459056982755,2.261466309771322,8.089070205114638,1.4555094933007577,CH3COOH,0.0
2884,https://doi.org/10.1039/D3SC04840C,3DOP Cu2OCO,Cu0.6807O0.3193,Cu2O,CuO,69.49,porrous cuboctahedron,217.5,1200.0,1500.0,1600.0,1200.0,1500.0,1600.0,0.0,82.0,18.0,glassy-carbon electrode,KHCO3,0.1,6.8,-1.4,22.0,H-cell,122.65428942274998,1.0,0.0,0.30510000000000004,2.6948999999999996,31.14417073541979,-0.1230263942111742,6.630459056982755,2.261466309771322,8.089070205114638,1.4555094933007577,CH3COOH,0.0
2885,https://doi.org/10.1039/D3SC04840C,3DOP Cu2OCO,Cu0.6807O0.3193,Cu2O,CuO,69.49,porrous cuboctahedron,217.5,1200.0,1500.0,1600.0,1200.0,1500.0,1600.0,0.0,82.0,18.0,glassy-carbon electrode,KHCO3,0.1,6.8,-1.4,23.0,H-cell,122.65428942274998,1.0,0.0,0.30510000000000004,2.6948999999999996,31.14417073541979,-0.1230263942111742,6.630459056982755,2.261466309771322,8.089070205114638,1.4555094933007577,CH3COOH,0.0
2886,https://doi.org/10.1039/D3SC04840C,3DOP Cu2OCO,Cu0.6807O0.3193,Cu2O,CuO,69.49,porrous cuboctahedron,217.5,1200.0,1500.0,1600.0,1200.0,1500.0,1600.0,0.0,82.0,18.0,glassy-carbon electrode,KHCO3,0.1,6.8,-1.4,24.0,H-cell,122.65428942274998,1.0,0.0,0.30510000000000004,2.6948999999999996,31.14417073541979,-0.1230263942111742,6.630459056982755,2.261466309771322,8.089070205114638,1.4555094933007577,CH3COOH,0.0
2887,https://doi.org/10.1039/D3SC04840C,3DOP Cu2OCO,Cu0.6807O0.3193,Cu2O,CuO,69.49,porrous cuboctahedron,217.5,1200.0,1500.0,1600.0,1200.0,1500.0,1600.0,0.0,82.0,18.0,glassy-carbon electrode,KHCO3,0.1,6.8,-1.5,1.0,H-cell,122.65428942274998,1.0,0.0,0.30510000000000004,2.6948999999999996,31.14417073541979,-0.1230263942111742,6.630459056982755,2.261466309771322,8.089070205114638,1.4555094933007577,CH3COOH,0.9
2888,https://doi.org/10.1039/D3SC04840C,3DOP Cu2OCO,Cu0.6807O0.3193,Cu2O,CuO,69.49,porrous cuboctahedron,217.5,1200.0,1500.0,1600.0,1200.0,1500.0,1600.0,0.0,82.0,18.0,glassy-carbon electrode,KHCO3,0.1,6.8,-1.6,1.0,H-cell,122.65428942274998,1.0,0.0,0.30510000000000004,2.6948999999999996,31.14417073541979,-0.1230263942111742,6.630459056982755,2.261466309771322,8.089070205114638,1.4555094933007577,CH3COOH,0.8
2889,https://doi.org/10.1039/D3SC04840C,3DOP Cu2OCO,Cu0.6807O0.3193,Cu2O,CuO,69.49,porrous cuboctahedron,217.5,1200.0,1500.0,1600.0,1200.0,1500.0,1600.0,0.0,82.0,18.0,glassy-carbon electrode,KHCO3,0.1,6.8,-1.7,1.0,H-cell,122.65428942274998,1.0,0.0,0.30510000000000004,2.6948999999999996,31.14417073541979,-0.1230263942111742,6.630459056982755,2.261466309771322,8.089070205114638,1.4555094933007577,CH3COOH,0.9
2890,https://doi.org/10.1039/D3SC04840C,3DOP Cu2OCO,Cu0.6807O0.3193,Cu2O,CuO,69.49,porrous cuboctahedron,217.5,1200.0,1500.0,1600.0,1200.0,1500.0,1600.0,0.0,82.0,18.0,gasdiffusion electrode,KOH,1.0,14.0,-1.56,1.0,Flow cell,122.65428942274998,1.0,0.0,0.30510000000000004,2.6948999999999996,31.14417073541979,-0.1230263942111742,6.630459056982755,2.261466309771322,8.089070205114638,1.4555094933007577,CH3COOH,3.0
2891,https://doi.org/10.1039/D3SC04840C,3DOP Cu2OCO,Cu0.6807O0.3193,Cu2O,CuO,69.49,porrous cuboctahedron,217.5,1200.0,1500.0,1600.0,1200.0,1500.0,1600.0,0.0,82.0,18.0,gasdiffusion electrode,KOH,1.0,14.0,-2.06,1.0,Flow cell,122.65428942274998,1.0,0.0,0.30510000000000004,2.6948999999999996,31.14417073541979,-0.1230263942111742,6.630459056982755,2.261466309771322,8.089070205114638,1.4555094933007577,CH3COOH,8.1
2892,https://doi.org/10.1039/D3SC04840C,3DOP Cu2OCO,Cu0.6807O0.3193,Cu2O,CuO,69.49,porrous cuboctahedron,217.5,1200.0,1500.0,1600.0,1200.0,1500.0,1600.0,0.0,82.0,18.0,gasdiffusion electrode,KOH,1.0,14.0,-2.56,1.0,Flow cell,122.65428942274998,1.0,0.0,0.30510000000000004,2.6948999999999996,31.14417073541979,-0.1230263942111742,6.630459056982755,2.261466309771322,8.089070205114638,1.4555094933007577,CH3COOH,7.1
2893,https://doi.org/10.1039/D3SC04840C,3DOP Cu2OCO,Cu0.6807O0.3193,Cu2O,CuO,69.49,porrous cuboctahedron,217.5,1200.0,1500.0,1600.0,1200.0,1500.0,1600.0,0.0,82.0,18.0,gasdiffusion electrode,KOH,1.0,14.0,-3.06,1.0,Flow cell,122.65428942274998,1.0,0.0,0.30510000000000004,2.6948999999999996,31.14417073541979,-0.1230263942111742,6.630459056982755,2.261466309771322,8.089070205114638,1.4555094933007577,CH3COOH,9.8
2894,https://doi.org/10.1039/D3SC04840C,3DOP Cu2OCO,Cu0.6807O0.3193,Cu2O,CuO,69.49,porrous cuboctahedron,217.5,1200.0,1500.0,1600.0,1200.0,1500.0,1600.0,0.0,82.0,18.0,gasdiffusion electrode,KOH,1.0,14.0,-3.56,1.0,Flow cell,122.65428942274998,1.0,0.0,0.30510000000000004,2.6948999999999996,31.14417073541979,-0.1230263942111742,6.630459056982755,2.261466309771322,8.089070205114638,1.4555094933007577,CH3COOH,6.0
2895,https://doi.org/10.1039/D3SC04840C,3DOP Cu2OCO,Cu0.6807O0.3193,Cu2O,CuO,69.49,porrous cuboctahedron,217.5,1200.0,1500.0,1600.0,1200.0,1500.0,1600.0,0.0,82.0,18.0,gasdiffusion electrode,KOH,1.0,14.0,-4.06,1.0,Flow cell,122.65428942274998,1.0,0.0,0.30510000000000004,2.6948999999999996,31.14417073541979,-0.1230263942111742,6.630459056982755,2.261466309771322,8.089070205114638,1.4555094933007577,CH3COOH,8.7
2896,https://doi.org/10.1039/D3SC04840C,Cu2O-CO,Cu1O0.655,Cu2O,CuO,52.67,cuboctahedron,0.0,750.0,750.0,750.0,750.0,750.0,750.0,0.0,69.0,31.0,glassy-carbon electrode,KHCO3,0.1,6.8,-1.2,1.0,H-cell,112.06953112324999,1.0,0.0,0.47329999999999994,2.5267,27.745656648789364,-0.12260402953056845,4.573134579589093,1.991476667493465,7.9586725994573175,1.4880359254387714,CH3COOH,0.4
2897,https://doi.org/10.1039/D3SC04840C,Cu2O-CO,Cu1O0.655,Cu2O,CuO,52.67,cuboctahedron,0.0,750.0,750.0,750.0,750.0,750.0,750.0,0.0,69.0,31.0,glassy-carbon electrode,KHCO3,0.1,6.8,-1.3,1.0,H-cell,112.06953112324999,1.0,0.0,0.47329999999999994,2.5267,27.745656648789364,-0.12260402953056845,4.573134579589093,1.991476667493465,7.9586725994573175,1.4880359254387714,CH3COOH,0.0
2898,https://doi.org/10.1039/D3SC04840C,Cu2O-CO,Cu1O0.655,Cu2O,CuO,52.67,cuboctahedron,0.0,750.0,750.0,750.0,750.0,750.0,750.0,0.0,69.0,31.0,glassy-carbon electrode,KHCO3,0.1,6.8,-1.4,1.0,H-cell,112.06953112324999,1.0,0.0,0.47329999999999994,2.5267,27.745656648789364,-0.12260402953056845,4.573134579589093,1.991476667493465,7.9586725994573175,1.4880359254387714,CH3COOH,0.8
2899,https://doi.org/10.1039/D3SC04840C,Cu2O-CO,Cu1O0.655,Cu2O,CuO,52.67,cuboctahedron,0.0,750.0,750.0,750.0,750.0,750.0,750.0,0.0,69.0,31.0,glassy-carbon electrode,KHCO3,0.1,6.8,-1.5,1.0,H-cell,112.06953112324999,1.0,0.0,0.47329999999999994,2.5267,27.745656648789364,-0.12260402953056845,4.573134579589093,1.991476667493465,7.9586725994573175,1.4880359254387714,CH3COOH,1.5
2900,https://doi.org/10.1039/D3SC04840C,Cu2O-CO,Cu1O0.655,Cu2O,CuO,52.67,cuboctahedron,0.0,750.0,750.0,750.0,750.0,750.0,750.0,0.0,69.0,31.0,glassy-carbon electrode,KHCO3,0.1,6.8,-1.6,1.0,H-cell,112.06953112324999,1.0,0.0,0.47329999999999994,2.5267,27.745656648789364,-0.12260402953056845,4.573134579589093,1.991476667493465,7.9586725994573175,1.4880359254387714,CH3COOH,1.4
2901,https://doi.org/10.1039/D3SC04840C,Cu2O-CO,Cu1O0.655,Cu2O,CuO,52.67,cuboctahedron,0.0,750.0,750.0,750.0,750.0,750.0,750.0,0.0,69.0,31.0,glassy-carbon electrode,KHCO3,0.1,6.8,-1.7,1.0,H-cell,112.06953112324999,1.0,0.0,0.47329999999999994,2.5267,27.745656648789364,-0.12260402953056845,4.573134579589093,1.991476667493465,7.9586725994573175,1.4880359254387714,CH3COOH,0.7
2902,https://doi.org/10.1039/D3SC04840C,Cu2O-CO,Cu1O0.655,Cu2O,CuO,52.67,cuboctahedron,0.0,750.0,750.0,750.0,750.0,750.0,750.0,0.0,69.0,31.0,glassy-carbon electrode,KOH,1.0,14.0,-1.56,1.0,Flow cell,112.06953112324999,1.0,0.0,0.47329999999999994,2.5267,27.745656648789364,-0.12260402953056845,4.573134579589093,1.991476667493465,7.9586725994573175,1.4880359254387714,CH3COOH,2.5
2903,https://doi.org/10.1039/D3SC04840C,Cu2O-CO,Cu1O0.655,Cu2O,CuO,52.67,cuboctahedron,0.0,750.0,750.0,750.0,750.0,750.0,750.0,0.0,69.0,31.0,glassy-carbon electrode,KOH,1.0,14.0,-2.06,1.0,Flow cell,112.06953112324999,1.0,0.0,0.47329999999999994,2.5267,27.745656648789364,-0.12260402953056845,4.573134579589093,1.991476667493465,7.9586725994573175,1.4880359254387714,CH3COOH,5.2
2904,https://doi.org/10.1039/D3SC04840C,Cu2O-CO,Cu1O0.655,Cu2O,CuO,52.67,cuboctahedron,0.0,750.0,750.0,750.0,750.0,750.0,750.0,0.0,69.0,31.0,glassy-carbon electrode,KOH,1.0,14.0,-2.56,1.0,Flow cell,112.06953112324999,1.0,0.0,0.47329999999999994,2.5267,27.745656648789364,-0.12260402953056845,4.573134579589093,1.991476667493465,7.9586725994573175,1.4880359254387714,CH3COOH,5.3
2905,https://doi.org/10.1039/D3SC04840C,Cu2O-CO,Cu1O0.655,Cu2O,CuO,52.67,cuboctahedron,0.0,750.0,750.0,750.0,750.0,750.0,750.0,0.0,69.0,31.0,glassy-carbon electrode,KOH,1.0,14.0,-3.06,1.0,Flow cell,112.06953112324999,1.0,0.0,0.47329999999999994,2.5267,27.745656648789364,-0.12260402953056845,4.573134579589093,1.991476667493465,7.9586725994573175,1.4880359254387714,CH3COOH,9.0
2906,https://doi.org/10.1039/D3SC04840C,Cu2O-CO,Cu1O0.655,Cu2O,CuO,52.67,cuboctahedron,0.0,750.0,750.0,750.0,750.0,750.0,750.0,0.0,69.0,31.0,glassy-carbon electrode,KOH,1.0,14.0,-3.56,1.0,Flow cell,112.06953112324999,1.0,0.0,0.47329999999999994,2.5267,27.745656648789364,-0.12260402953056845,4.573134579589093,1.991476667493465,7.9586725994573175,1.4880359254387714,CH3COOH,9.1
2907,https://doi.org/10.1016/j.nanoen.2023.108920, O-Cu2O,Cu1O0.5,Cu2O,No,100.0,octahedron,0.0,400.0,400.0,400.0,400.0,400.0,400.0,0.0,100.0,0.0,carbon paper electrode,KCl,1.0,6.9,-0.9,1.0,H-cell,141.85410961999997,1.0,0.0,0.0,3.0,40.040471732759606,-0.12380000000000001,36.040575683266006,2.998961038961039,8.336839,1.4,CH3COOH,0.0
2908,https://doi.org/10.1016/j.nanoen.2023.108920, O-Cu2O,Cu1O0.5,Cu2O,No,100.0,octahedron,0.0,400.0,400.0,400.0,400.0,400.0,400.0,0.0,100.0,0.0,carbon paper electrode,KCl,1.0,6.9,-1.0,1.0,H-cell,141.85410961999997,1.0,0.0,0.0,3.0,40.040471732759606,-0.12380000000000001,36.040575683266006,2.998961038961039,8.336839,1.4,CH3COOH,0.0
2909,https://doi.org/10.1016/j.nanoen.2023.108920, O-Cu2O,Cu1O0.5,Cu2O,No,100.0,octahedron,0.0,400.0,400.0,400.0,400.0,400.0,400.0,0.0,100.0,0.0,carbon paper electrode,KCl,1.0,6.9,-1.1,1.0,H-cell,141.85410961999997,1.0,0.0,0.0,3.0,40.040471732759606,-0.12380000000000001,36.040575683266006,2.998961038961039,8.336839,1.4,CH3COOH,0.0
2910,https://doi.org/10.1016/j.nanoen.2023.108920, O-Cu2O,Cu1O0.5,Cu2O,No,100.0,octahedron,0.0,400.0,400.0,400.0,400.0,400.0,400.0,2.02,97.98,0.0,carbon paper electrode,KCl,1.0,6.9,-1.1,0.25,H-cell,141.85410961999997,1.0,0.0,0.0,3.0,40.040471732759606,-0.12380000000000001,36.040575683266006,2.998961038961039,8.336839,1.4,CH3COOH,0.0
2911,https://doi.org/10.1016/j.nanoen.2023.108920, O-Cu2O,Cu1O0.5,Cu2O,No,100.0,octahedron,0.0,400.0,400.0,400.0,400.0,400.0,400.0,2.8,97.2,0.0,carbon paper electrode,KCl,1.0,6.9,-1.1,0.5,H-cell,141.85410961999997,1.0,0.0,0.0,3.0,40.040471732759606,-0.12380000000000001,36.040575683266006,2.998961038961039,8.336839,1.4,CH3COOH,0.0
2912,https://doi.org/10.1016/j.nanoen.2023.108920, O-Cu2O,Cu1O0.5,Cu2O,No,100.0,octahedron,0.0,400.0,400.0,400.0,400.0,400.0,400.0,2.56,97.44,0.0,carbon paper electrode,KCl,1.0,6.9,-1.1,0.75,H-cell,141.85410961999997,1.0,0.0,0.0,3.0,40.040471732759606,-0.12380000000000001,36.040575683266006,2.998961038961039,8.336839,1.4,CH3COOH,0.0
2913,https://doi.org/10.1016/j.nanoen.2023.108920, O-Cu2O,Cu1O0.5,Cu2O,No,100.0,octahedron,0.0,400.0,400.0,400.0,400.0,400.0,400.0,2.94,97.06,0.0,carbon paper electrode,KCl,1.0,6.9,-1.1,1.0,H-cell,141.85410961999997,1.0,0.0,0.0,3.0,40.040471732759606,-0.12380000000000001,36.040575683266006,2.998961038961039,8.336839,1.4,CH3COOH,0.0
2914,https://doi.org/10.1016/j.nanoen.2023.108920, O-Cu2O,Cu1O0.5,Cu2O,No,100.0,octahedron,0.0,400.0,400.0,400.0,400.0,400.0,400.0,6.15,93.85,0.0,carbon paper electrode,KCl,1.0,6.9,-1.1,1.25,H-cell,141.85410961999997,1.0,0.0,0.0,3.0,40.040471732759606,-0.12380000000000001,36.040575683266006,2.998961038961039,8.336839,1.4,CH3COOH,0.0
2915,https://doi.org/10.1016/j.nanoen.2023.108920, O-Cu2O,Cu1O0.5,Cu2O,No,100.0,octahedron,0.0,400.0,400.0,400.0,400.0,400.0,400.0,6.93,93.07,0.0,carbon paper electrode,KCl,1.0,6.9,-1.1,1.5,H-cell,141.85410961999997,1.0,0.0,0.0,3.0,40.040471732759606,-0.12380000000000001,36.040575683266006,2.998961038961039,8.336839,1.4,CH3COOH,0.0
