Repository: vovamirosh/CO2RR_PISH

File: Datasets/R_parent_2024_12_12.csv (part 1 of 38)
Number,Autor,Publication,Title,Journal,IF,DOI,Article name,Formula,Cat. compound,Support,"Cat./Support ratio, % (at)",XRD noises,"Cu2O-110, %","Cu2O-111, %","Cu2O-200, %","Cu2O-220, %","Cu-111, %","Cu-200, %","Cu-220, %",Morphology (TEM/SEM),"Pore size, nm",width min (nm),width aver (nm),width max (nm),length min (nm),length aver (nm),length max (nm),Crystal system,Simple cell,"Cu, % (at.)","Cu+, % (at.)","Cu(2+), % (at.)",Facet,"Distance, nm",Facet,"Distance2, nm",Base,Electrodes,electrolyte,"conc, M",pH,RHE vs V,Product,"FE, %","Time, h","Current density, mA/cm2",Type of reactor," Energy efficiency, %",Сarbon efficiency (equivalent to single-pass carbon efficiency (SPCE),"Loading, μg/cm2","Capacitance, (uF/cm2)","ECSA, cm2",R,"BET surface, m2/g"
,,,,,,,,,, ,,,,,,,,,,0,1165,283.00,,283.00,541.00,,541.00,1126,1269,379.00,379.00,379.00,,,,,283,0,0,0,192,0.00,0,0.00,,331.00,283,,,,331.00,,,
2,"Yilong Dong, Xingcheng Ma, Zhaoyong Jin, Xiaochun Xu, Tianyi Xu, Dantong Zhang, Xiaoqiang Cui",2024,Full-exposed Cu site of Cu2O-(1 0 0) driven high ethylene selectivity of carbon dioxide reduction,Applied Surface Science,"7,392",https://doi.org/10.1016/j.apsusc.2023.159243,c-Cu2O,Cu2O,Cu2O,,100.00,No,4.45,53.66,30.78,11.12,0.00,0.00,0.00,cubic,,459.50,810.75,1162.00,459.50,810.75,1162.00,Face-Centered Cubic (FCC),кубическая,0.00,100.00,0.00,200,0.22,200,0.22,glassy-carbon electrode,Ag/AgCl,KHCO3,0.1,6.8,-1.10,C2H4,45.60,,-2.93,H-cell,,,713.19,1010.00,,,
2,"Yilong Dong, Xingcheng Ma, Zhaoyong Jin, Xiaochun Xu, Tianyi Xu, Dantong Zhang, Xiaoqiang Cui",2024,Full-exposed Cu site of Cu2O-(1 0 0) driven high ethylene selectivity of carbon dioxide reduction,Applied Surface Science,"7,392",https://doi.org/10.1016/j.apsusc.2023.159243,c-Cu2O,Cu2O,Cu2O,,100.00,No,4.45,53.66,30.78,11.12,0.00,0.00,0.00,cubic,,459.50,810.75,1162.00,459.50,810.75,1162.00,Face-Centered Cubic (FCC),тетрагональная,0.00,100.00,0.00,200,0.22,200,0.22,glassy-carbon electrode,Ag/AgCl,KHCO3,0.1,6.8,-1.10,H2,27.18,,-2.93,H-cell,,,713.19,1010.00,,,
2,"Yilong Dong, Xingcheng Ma, Zhaoyong Jin, Xiaochun Xu, Tianyi Xu, Dantong Zhang, Xiaoqiang Cui",2024,Full-exposed Cu site of Cu2O-(1 0 0) driven high ethylene selectivity of carbon dioxide reduction,Applied Surface Science,"7,392",https://doi.org/10.1016/j.apsusc.2023.159243,c-Cu2O,Cu2O,Cu2O,,100.00,No,4.45,53.66,30.78,11.12,0.00,0.00,0.00,cubic,,459.50,810.75,1162.00,459.50,810.75,1162.00,Face-Centered Cubic (FCC),ромбическая или орторомбическая ,0.00,100.00,0.00,200,0.22,200,0.22,glassy-carbon electrode,Ag/AgCl,KHCO3,0.1,6.8,-1.10,CO,6.95,,-2.93,H-cell,,,713.19,1010.00,,,
2,"Yilong Dong, Xingcheng Ma, Zhaoyong Jin, Xiaochun Xu, Tianyi Xu, Dantong Zhang, Xiaoqiang Cui",2024,Full-exposed Cu site of Cu2O-(1 0 0) driven high ethylene selectivity of carbon dioxide reduction,Applied Surface Science,"7,392",https://doi.org/10.1016/j.apsusc.2023.159243,o-Cu2O,Cu2O,Cu2O,,100.00,No,5.29,60.69,18.80,15.22,0.00,0.00,0.00,octahedron,,805.00,1204.00,1603.00,961.70,1276.40,1591.10,Face-Centered Cubic (FCC),моноклинная,0.00,100.00,0.00,110,0.3,111,0.25,glassy-carbon electrode,Ag/AgCl,KHCO3,0.1,6.8,-1.10,C2H4,19.71,,-2.69,H-cell,,,713.19,50.00,,,
2,"Yilong Dong, Xingcheng Ma, Zhaoyong Jin, Xiaochun Xu, Tianyi Xu, Dantong Zhang, Xiaoqiang Cui",2024,Full-exposed Cu site of Cu2O-(1 0 0) driven high ethylene selectivity of carbon dioxide reduction,Applied Surface Science,"7,392",https://doi.org/10.1016/j.apsusc.2023.159243,o-Cu2O,Cu2O,Cu2O,,100.00,No,5.29,60.69,18.80,15.22,0.00,0.00,0.00,octahedron,,805.00,1204.00,1603.00,961.70,1276.40,1591.10,Face-Centered Cubic (FCC),триклинная,0.00,100.00,0.00,110,0.3,111,0.25,glassy-carbon electrode,Ag/AgCl,KHCO3,0.1,6.8,-1.10,H2,37.93,,-2.69,H-cell,,,713.19,50.00,,,
2,"Yilong Dong, Xingcheng Ma, Zhaoyong Jin, Xiaochun Xu, Tianyi Xu, Dantong Zhang, Xiaoqiang Cui",2024,Full-exposed Cu site of Cu2O-(1 0 0) driven high ethylene selectivity of carbon dioxide reduction,Applied Surface Science,"7,392",https://doi.org/10.1016/j.apsusc.2023.159243,o-Cu2O,Cu2O,Cu2O,,100.00,No,5.29,60.69,18.80,15.22,0.00,0.00,0.00,octahedron,,805.00,1204.00,1603.00,961.70,1276.40,1591.10,Face-Centered Cubic (FCC),тригональная,0.00,100.00,0.00,110,0.3,111,0.25,glassy-carbon electrode,Ag/AgCl,KHCO3,0.1,6.8,-1.10,CO,12.48,,-2.69,H-cell,,,713.19,50.00,,,
2,"Yilong Dong, Xingcheng Ma, Zhaoyong Jin, Xiaochun Xu, Tianyi Xu, Dantong Zhang, Xiaoqiang Cui",2024,Full-exposed Cu site of Cu2O-(1 0 0) driven high ethylene selectivity of carbon dioxide reduction,Applied Surface Science,"7,392",https://doi.org/10.1016/j.apsusc.2023.159243,d-Cu2O,Cu2O,Cu2O,,100.00,No,4.66,62.99,18.39,13.96,0.00,0.00,0.00,dodecahedron,,634.80,938.05,1241.30,634.80,938.05,1241.30,Face-Centered Cubic (FCC),гексагональная,0.00,100.00,0.00,110,0.3,110,0.3,glassy-carbon electrode,Ag/AgCl,KHCO3,0.1,6.8,-1.10,C2H4,30.27,,-2.55,H-cell,,,713.19,260.00,,,
2,"Yilong Dong, Xingcheng Ma, Zhaoyong Jin, Xiaochun Xu, Tianyi Xu, Dantong Zhang, Xiaoqiang Cui",2024,Full-exposed Cu site of Cu2O-(1 0 0) driven high ethylene selectivity of carbon dioxide reduction,Applied Surface Science,"7,392",https://doi.org/10.1016/j.apsusc.2023.159243,d-Cu2O,Cu2O,Cu2O,,100.00,No,4.66,62.99,18.39,13.96,0.00,0.00,0.00,dodecahedron,,634.80,938.05,1241.30,634.80,938.05,1241.30,Face-Centered Cubic (FCC),,0.00,100.00,0.00,110,0.3,110,0.3,glassy-carbon electrode,Ag/AgCl,KHCO3,0.1,6.8,-1.10,H2,45.57,,-2.55,H-cell,,,713.19,260.00,,,
2,"Yilong Dong, Xingcheng Ma, Zhaoyong Jin, Xiaochun Xu, Tianyi Xu, Dantong Zhang, Xiaoqiang Cui",2024,Full-exposed Cu site of Cu2O-(1 0 0) driven high ethylene selectivity of carbon dioxide reduction,Applied Surface Science,"7,392",https://doi.org/10.1016/j.apsusc.2023.159243,d-Cu2O,Cu2O,Cu2O,,100.00,No,4.66,62.99,18.39,13.96,0.00,0.00,0.00,dodecahedron,,634.80,938.05,1241.30,634.80,938.05,1241.30,Face-Centered Cubic (FCC),,0.00,100.00,0.00,110,0.3,110,0.3,glassy-carbon electrode,Ag/AgCl,KHCO3,0.1,6.8,-1.10,CO,11.30,,-2.55,H-cell,,,713.19,260.00,,,
2,"Yilong Dong, Xingcheng Ma, Zhaoyong Jin, Xiaochun Xu, Tianyi Xu, Dantong Zhang, Xiaoqiang Cui",2024,Full-exposed Cu site of Cu2O-(1 0 0) driven high ethylene selectivity of carbon dioxide reduction,Applied Surface Science,"7,392",https://doi.org/10.1016/j.apsusc.2023.159243,p-Cu2O,Cu2O,Cu2O,,100.00,No,5.39,61.81,18.76,14.04,0.00,0.00,0.00,polyhedron,,1273.50,1841.40,2409.30,1273.50,1841.40,2409.30,Face-Centered Cubic (FCC),,0.00,100.00,0.00,110,0.3,110,0.3,glassy-carbon electrode,Ag/AgCl,KHCO3,0.1,6.8,-1.10,C2H4,34.91,,-1.76,H-cell,,,713.19,340.00,,,
2,"Yilong Dong, Xingcheng Ma, Zhaoyong Jin, Xiaochun Xu, Tianyi Xu, Dantong Zhang, Xiaoqiang Cui",2024,Full-exposed Cu site of Cu2O-(1 0 0) driven high ethylene selectivity of carbon dioxide reduction,Applied Surface Science,"7,392",https://doi.org/10.1016/j.apsusc.2023.159243,p-Cu2O,Cu2O,Cu2O,,100.00,No,5.39,61.81,18.76,14.04,0.00,0.00,0.00,polyhedron,,1273.50,1841.40,2409.30,1273.50,1841.40,2409.30,Face-Centered Cubic (FCC),,0.00,100.00,0.00,110,0.3,110,0.3,glassy-carbon electrode,Ag/AgCl,KHCO3,0.1,6.8,-1.10,H2,34.43,,-1.76,H-cell,,,713.19,340.00,,,
2,"Yilong Dong, Xingcheng Ma, Zhaoyong Jin, Xiaochun Xu, Tianyi Xu, Dantong Zhang, Xiaoqiang Cui",2024,Full-exposed Cu site of Cu2O-(1 0 0) driven high ethylene selectivity of carbon dioxide reduction,Applied Surface Science,"7,392",https://doi.org/10.1016/j.apsusc.2023.159243,p-Cu2O,Cu2O,Cu2O,,100.00,No,5.39,61.81,18.76,14.04,0.00,0.00,0.00,polyhedron,,1273.50,1841.40,2409.30,1273.50,1841.40,2409.30,Simple Cubic (SC),,0.00,100.00,0.00,110,0.3,110,0.3,glassy-carbon electrode,Ag/AgCl,KHCO3,0.1,6.8,-1.10,CO,10.04,,-1.76,H-cell,,,713.19,340.00,,,
2,"Yilong Dong, Xingcheng Ma, Zhaoyong Jin, Xiaochun Xu, Tianyi Xu, Dantong Zhang, Xiaoqiang Cui",2024,Full-exposed Cu site of Cu2O-(1 0 0) driven high ethylene selectivity of carbon dioxide reduction,Applied Surface Science,"7,392",https://doi.org/10.1016/j.apsusc.2023.159243,c-Cu2O,Cu2O,Cu2O,,100.00,No,4.45,53.66,30.78,11.12,0.00,0.00,0.00,cubic,,459.50,810.75,1162.00,459.50,810.75,1162.00,Face-Centered Cubic (FCC),,0.00,100.00,0.00,200,0.22,200,0.22,glassy-carbon electrode,Ag/AgCl,KHCO3,0.1,6.8,-1.20,C2H4,59.13,,-4.61,H-cell,,,713.19,1010.00,,,
2,"Yilong Dong, Xingcheng Ma, Zhaoyong Jin, Xiaochun Xu, Tianyi Xu, Dantong Zhang, Xiaoqiang Cui",2024,Full-exposed Cu site of Cu2O-(1 0 0) driven high ethylene selectivity of carbon dioxide reduction,Applied Surface Science,"7,392",https://doi.org/10.1016/j.apsusc.2023.159243,c-Cu2O,Cu2O,Cu2O,,100.00,No,4.45,53.66,30.78,11.12,0.00,0.00,0.00,cubic,,459.50,810.75,1162.00,459.50,810.75,1162.00,Face-Centered Cubic (FCC),,0.00,100.00,0.00,200,0.22,200,0.22,glassy-carbon electrode,Ag/AgCl,KHCO3,0.1,6.8,-1.20,H2,20.19,,-4.61,H-cell,,,713.19,1010.00,,,
2,"Yilong Dong, Xingcheng Ma, Zhaoyong Jin, Xiaochun Xu, Tianyi Xu, Dantong Zhang, Xiaoqiang Cui",2024,Full-exposed Cu site of Cu2O-(1 0 0) driven high ethylene selectivity of carbon dioxide reduction,Applied Surface Science,"7,392",https://doi.org/10.1016/j.apsusc.2023.159243,c-Cu2O,Cu2O,Cu2O,,100.00,No,4.45,53.66,30.78,11.12,0.00,0.00,0.00,cubic,,459.50,810.75,1162.00,459.50,810.75,1162.00,Face-Centered Cubic (FCC),,0.00,100.00,0.00,200,0.22,200,0.22,glassy-carbon electrode,Ag/AgCl,KHCO3,0.1,6.8,-1.20,CO,3.95,,-4.61,H-cell,,,713.19,1010.00,,,
2,"Yilong Dong, Xingcheng Ma, Zhaoyong Jin, Xiaochun Xu, Tianyi Xu, Dantong Zhang, Xiaoqiang Cui",2024,Full-exposed Cu site of Cu2O-(1 0 0) driven high ethylene selectivity of carbon dioxide reduction,Applied Surface Science,"7,392",https://doi.org/10.1016/j.apsusc.2023.159243,o-Cu2O,Cu2O,Cu2O,,100.00,No,5.29,60.69,18.80,15.22,0.00,0.00,0.00,octahedron,,805.00,1204.00,1603.00,961.70,1276.40,1591.10,Face-Centered Cubic (FCC),,0.00,100.00,0.00,110,0.3,111,0.25,glassy-carbon electrode,Ag/AgCl,KHCO3,0.1,6.8,-1.20,C2H4,41.61,,-4.11,H-cell,,,713.19,50.00,,,
2,"Yilong Dong, Xingcheng Ma, Zhaoyong Jin, Xiaochun Xu, Tianyi Xu, Dantong Zhang, Xiaoqiang Cui",2024,Full-exposed Cu site of Cu2O-(1 0 0) driven high ethylene selectivity of carbon dioxide reduction,Applied Surface Science,"7,392",https://doi.org/10.1016/j.apsusc.2023.159243,o-Cu2O,Cu2O,Cu2O,,100.00,No,5.29,60.69,18.80,15.22,0.00,0.00,0.00,octahedron,,805.00,1204.00,1603.00,961.70,1276.40,1591.10,Face-Centered Cubic (FCC),,0.00,100.00,0.00,110,0.3,111,0.25,glassy-carbon electrode,Ag/AgCl,KHCO3,0.1,6.8,-1.20,H2,32.75,,-4.11,H-cell,,,713.19,50.00,,,
2,"Yilong Dong, Xingcheng Ma, Zhaoyong Jin, Xiaochun Xu, Tianyi Xu, Dantong Zhang, Xiaoqiang Cui",2024,Full-exposed Cu site of Cu2O-(1 0 0) driven high ethylene selectivity of carbon dioxide reduction,Applied Surface Science,"7,392",https://doi.org/10.1016/j.apsusc.2023.159243,o-Cu2O,Cu2O,Cu2O,,100.00,No,5.29,60.69,18.80,15.22,0.00,0.00,0.00,octahedron,,805.00,1204.00,1603.00,961.70,1276.40,1591.10,Face-Centered Cubic (FCC),,0.00,100.00,0.00,110,0.3,111,0.25,glassy-carbon electrode,Ag/AgCl,KHCO3,0.1,6.8,-1.20,CO,9.42,,-4.11,H-cell,,,713.19,50.00,,,
2,"Yilong Dong, Xingcheng Ma, Zhaoyong Jin, Xiaochun Xu, Tianyi Xu, Dantong Zhang, Xiaoqiang Cui",2024,Full-exposed Cu site of Cu2O-(1 0 0) driven high ethylene selectivity of carbon dioxide reduction,Applied Surface Science,"7,392",https://doi.org/10.1016/j.apsusc.2023.159243,d-Cu2O,Cu2O,Cu2O,,100.00,No,4.66,62.99,18.39,13.96,0.00,0.00,0.00,dodecahedron,,634.80,938.05,1241.30,634.80,938.05,1241.30,Face-Centered Cubic (FCC),,0.00,100.00,0.00,110,0.3,110,0.3,glassy-carbon electrode,Ag/AgCl,KHCO3,0.1,6.8,-1.20,C2H4,38.90,,-3.79,H-cell,,,713.19,260.00,,,
2,"Yilong Dong, Xingcheng Ma, Zhaoyong Jin, Xiaochun Xu, Tianyi Xu, Dantong Zhang, Xiaoqiang Cui",2024,Full-exposed Cu site of Cu2O-(1 0 0) driven high ethylene selectivity of carbon dioxide reduction,Applied Surface Science,"7,392",https://doi.org/10.1016/j.apsusc.2023.159243,d-Cu2O,Cu2O,Cu2O,,100.00,No,4.66,62.99,18.39,13.96,0.00,0.00,0.00,dodecahedron,,634.80,938.05,1241.30,634.80,938.05,1241.30,Face-Centered Cubic (FCC),,0.00,100.00,0.00,110,0.3,110,0.3,glassy-carbon electrode,Ag/AgCl,KHCO3,0.1,6.8,-1.20,H2,36.89,,-3.79,H-cell,,,713.19,260.00,,,
2,"Yilong Dong, Xingcheng Ma, Zhaoyong Jin, Xiaochun Xu, Tianyi Xu, Dantong Zhang, Xiaoqiang Cui",2024,Full-exposed Cu site of Cu2O-(1 0 0) driven high ethylene selectivity of carbon dioxide reduction,Applied Surface Science,"7,392",https://doi.org/10.1016/j.apsusc.2023.159243,d-Cu2O,Cu2O,Cu2O,,100.00,No,4.66,62.99,18.39,13.96,0.00,0.00,0.00,dodecahedron,,634.80,938.05,1241.30,634.80,938.05,1241.30,Face-Centered Cubic (FCC),,0.00,100.00,0.00,110,0.3,110,0.3,glassy-carbon electrode,Ag/AgCl,KHCO3,0.1,6.8,-1.20,CO,6.95,,-3.79,H-cell,,,713.19,260.00,,,
2,"Yilong Dong, Xingcheng Ma, Zhaoyong Jin, Xiaochun Xu, Tianyi Xu, Dantong Zhang, Xiaoqiang Cui",2024,Full-exposed Cu site of Cu2O-(1 0 0) driven high ethylene selectivity of carbon dioxide reduction,Applied Surface Science,"7,392",https://doi.org/10.1016/j.apsusc.2023.159243,p-Cu2O,Cu2O,Cu2O,,100.00,No,5.39,61.81,18.76,14.04,0.00,0.00,0.00,polyhedron,,1273.50,1841.40,2409.30,1273.50,1841.40,2409.30,Face-Centered Cubic (FCC),,0.00,100.00,0.00,110,0.3,110,0.3,glassy-carbon electrode,Ag/AgCl,KHCO3,0.1,6.8,-1.20,C2H4,19.45,,-2.91,H-cell,,,713.19,340.00,,,
2,"Yilong Dong, Xingcheng Ma, Zhaoyong Jin, Xiaochun Xu, Tianyi Xu, Dantong Zhang, Xiaoqiang Cui",2024,Full-exposed Cu site of Cu2O-(1 0 0) driven high ethylene selectivity of carbon dioxide reduction,Applied Surface Science,"7,392",https://doi.org/10.1016/j.apsusc.2023.159243,p-Cu2O,Cu2O,Cu2O,,100.00,No,5.39,61.81,18.76,14.04,0.00,0.00,0.00,polyhedron,,1273.50,1841.40,2409.30,1273.50,1841.40,2409.30,Face-Centered Cubic (FCC),,0.00,100.00,0.00,110,0.3,110,0.3,glassy-carbon electrode,Ag/AgCl,KHCO3,0.1,6.8,-1.20,H2,60.45,,-2.91,H-cell,,,713.19,340.00,,,
2,"Yilong Dong, Xingcheng Ma, Zhaoyong Jin, Xiaochun Xu, Tianyi Xu, Dantong Zhang, Xiaoqiang Cui",2024,Full-exposed Cu site of Cu2O-(1 0 0) driven high ethylene selectivity of carbon dioxide reduction,Applied Surface Science,"7,392",https://doi.org/10.1016/j.apsusc.2023.159243,p-Cu2O,Cu2O,Cu2O,,100.00,No,5.39,61.81,18.76,14.04,0.00,0.00,0.00,polyhedron,,1273.50,1841.40,2409.30,1273.50,1841.40,2409.30,Face-Centered Cubic (FCC),,0.00,100.00,0.00,110,0.3,110,0.3,glassy-carbon electrode,Ag/AgCl,KHCO3,0.1,6.8,-1.20,CO,9.11,,-2.91,H-cell,,,713.19,340.00,,,
2,"Yilong Dong, Xingcheng Ma, Zhaoyong Jin, Xiaochun Xu, Tianyi Xu, Dantong Zhang, Xiaoqiang Cui",2024,Full-exposed Cu site of Cu2O-(1 0 0) driven high ethylene selectivity of carbon dioxide reduction,Applied Surface Science,"7,392",https://doi.org/10.1016/j.apsusc.2023.159243,c-Cu2O,Cu2O,Cu2O,,100.00,No,4.45,53.66,30.78,11.12,0.00,0.00,0.00,cubic,,459.50,810.75,1162.00,459.50,810.75,1162.00,Face-Centered Cubic (FCC),,0.00,100.00,0.00,200,0.22,200,0.22,glassy-carbon electrode,Ag/AgCl,KHCO3,0.1,6.8,-1.30,C2H4,55.14,,-6.83,H-cell,,,713.19,1010.00,,,
2,"Yilong Dong, Xingcheng Ma, Zhaoyong Jin, Xiaochun Xu, Tianyi Xu, Dantong Zhang, Xiaoqiang Cui",2024,Full-exposed Cu site of Cu2O-(1 0 0) driven high ethylene selectivity of carbon dioxide reduction,Applied Surface Science,"7,392",https://doi.org/10.1016/j.apsusc.2023.159243,c-Cu2O,Cu2O,Cu2O,,100.00,No,4.45,53.66,30.78,11.12,0.00,0.00,0.00,cubic,,459.50,810.75,1162.00,459.50,810.75,1162.00,Face-Centered Cubic (FCC),,0.00,100.00,0.00,200,0.22,200,0.22,glassy-carbon electrode,Ag/AgCl,KHCO3,0.1,6.8,-1.30,H2,31.07,,-6.83,H-cell,,,713.19,1010.00,,,
2,"Yilong Dong, Xingcheng Ma, Zhaoyong Jin, Xiaochun Xu, Tianyi Xu, Dantong Zhang, Xiaoqiang Cui",2024,Full-exposed Cu site of Cu2O-(1 0 0) driven high ethylene selectivity of carbon dioxide reduction,Applied Surface Science,"7,392",https://doi.org/10.1016/j.apsusc.2023.159243,c-Cu2O,Cu2O,Cu2O,,100.00,No,4.45,53.66,30.78,11.12,0.00,0.00,0.00,cubic,,459.50,810.75,1162.00,459.50,810.75,1162.00,Face-Centered Cubic (FCC),,0.00,100.00,0.00,200,0.22,200,0.22,glassy-carbon electrode,Ag/AgCl,KHCO3,0.1,6.8,-1.30,CO,2.75,,-6.83,H-cell,,,713.19,1010.00,,,
2,"Yilong Dong, Xingcheng Ma, Zhaoyong Jin, Xiaochun Xu, Tianyi Xu, Dantong Zhang, Xiaoqiang Cui",2024,Full-exposed Cu site of Cu2O-(1 0 0) driven high ethylene selectivity of carbon dioxide reduction,Applied Surface Science,"7,392",https://doi.org/10.1016/j.apsusc.2023.159243,o-Cu2O,Cu2O,Cu2O,,100.00,No,5.29,60.69,18.80,15.22,0.00,0.00,0.00,octahedron,,805.00,1204.00,1603.00,961.70,1276.40,1591.10,Face-Centered Cubic (FCC),,0.00,100.00,0.00,110,0.3,111,0.25,glassy-carbon electrode,Ag/AgCl,KHCO3,0.1,6.8,-1.30,C2H4,35.56,,-5.85,H-cell,,,713.19,50.00,,,
2,"Yilong Dong, Xingcheng Ma, Zhaoyong Jin, Xiaochun Xu, Tianyi Xu, Dantong Zhang, Xiaoqiang Cui",2024,Full-exposed Cu site of Cu2O-(1 0 0) driven high ethylene selectivity of carbon dioxide reduction,Applied Surface Science,"7,392",https://doi.org/10.1016/j.apsusc.2023.159243,o-Cu2O,Cu2O,Cu2O,,100.00,No,5.29,60.69,18.80,15.22,0.00,0.00,0.00,octahedron,,805.00,1204.00,1603.00,961.70,1276.40,1591.10,Face-Centered Cubic (FCC),,0.00,100.00,0.00,110,0.3,111,0.25,glassy-carbon electrode,Ag/AgCl,KHCO3,0.1,6.8,-1.30,H2,46.99,,-5.85,H-cell,,,713.19,50.00,,,
2,"Yilong Dong, Xingcheng Ma, Zhaoyong Jin, Xiaochun Xu, Tianyi Xu, Dantong Zhang, Xiaoqiang Cui",2024,Full-exposed Cu site of Cu2O-(1 0 0) driven high ethylene selectivity of carbon dioxide reduction,Applied Surface Science,"7,392",https://doi.org/10.1016/j.apsusc.2023.159243,o-Cu2O,Cu2O,Cu2O,,100.00,No,5.29,60.69,18.80,15.22,0.00,0.00,0.00,octahedron,,805.00,1204.00,1603.00,961.70,1276.40,1591.10,Face-Centered Cubic (FCC),,0.00,100.00,0.00,110,0.3,111,0.25,glassy-carbon electrode,Ag/AgCl,KHCO3,0.1,6.8,-1.30,CO,9.25,,-5.85,H-cell,,,713.19,50.00,,,
2,"Yilong Dong, Xingcheng Ma, Zhaoyong Jin, Xiaochun Xu, Tianyi Xu, Dantong Zhang, Xiaoqiang Cui",2024,Full-exposed Cu site of Cu2O-(1 0 0) driven high ethylene selectivity of carbon dioxide reduction,Applied Surface Science,"7,392",https://doi.org/10.1016/j.apsusc.2023.159243,d-Cu2O,Cu2O,Cu2O,,100.00,No,4.66,62.99,18.39,13.96,0.00,0.00,0.00,dodecahedron,,634.80,938.05,1241.30,634.80,938.05,1241.30,Face-Centered Cubic (FCC),,0.00,100.00,0.00,110,0.3,111,0.25,glassy-carbon electrode,Ag/AgCl,KHCO3,0.1,6.8,-1.30,C2H4,42.13,,-5.35,H-cell,,,713.19,260.00,,,
2,"Yilong Dong, Xingcheng Ma, Zhaoyong Jin, Xiaochun Xu, Tianyi Xu, Dantong Zhang, Xiaoqiang Cui",2024,Full-exposed Cu site of Cu2O-(1 0 0) driven high ethylene selectivity of carbon dioxide reduction,Applied Surface Science,"7,392",https://doi.org/10.1016/j.apsusc.2023.159243,d-Cu2O,Cu2O,Cu2O,,100.00,No,4.66,62.99,18.39,13.96,0.00,0.00,0.00,dodecahedron,,634.80,938.05,1241.30,634.80,938.05,1241.30,Face-Centered Cubic (FCC),,0.00,100.00,0.00,110,0.3,110,0.3,glassy-carbon electrode,Ag/AgCl,KHCO3,0.1,6.8,-1.30,H2,33.92,,-5.35,H-cell,,,713.19,260.00,,,
2,"Yilong Dong, Xingcheng Ma, Zhaoyong Jin, Xiaochun Xu, Tianyi Xu, Dantong Zhang, Xiaoqiang Cui",2024,Full-exposed Cu site of Cu2O-(1 0 0) driven high ethylene selectivity of carbon dioxide reduction,Applied Surface Science,"7,392",https://doi.org/10.1016/j.apsusc.2023.159243,d-Cu2O,Cu2O,Cu2O,,100.00,No,4.66,62.99,18.39,13.96,0.00,0.00,0.00,dodecahedron,,634.80,938.05,1241.30,634.80,938.05,1241.30,Face-Centered Cubic (FCC),,0.00,100.00,0.00,110,0.3,110,0.3,glassy-carbon electrode,Ag/AgCl,KHCO3,0.1,6.8,-1.30,CO,5.41,,-5.35,H-cell,,,713.19,260.00,,,
2,"Yilong Dong, Xingcheng Ma, Zhaoyong Jin, Xiaochun Xu, Tianyi Xu, Dantong Zhang, Xiaoqiang Cui",2024,Full-exposed Cu site of Cu2O-(1 0 0) driven high ethylene selectivity of carbon dioxide reduction,Applied Surface Science,"7,392",https://doi.org/10.1016/j.apsusc.2023.159243,p-Cu2O,Cu2O,Cu2O,,100.00,No,5.39,61.81,18.76,14.04,0.00,0.00,0.00,polyhedron,,1273.50,1841.40,2409.30,1273.50,1841.40,2409.30,Face-Centered Cubic (FCC),,0.00,100.00,0.00,110,0.3,110,0.3,glassy-carbon electrode,Ag/AgCl,KHCO3,0.1,6.8,-1.30,C2H4,12.24,,-4.39,H-cell,,,713.19,340.00,,,
2,"Yilong Dong, Xingcheng Ma, Zhaoyong Jin, Xiaochun Xu, Tianyi Xu, Dantong Zhang, Xiaoqiang Cui",2024,Full-exposed Cu site of Cu2O-(1 0 0) driven high ethylene selectivity of carbon dioxide reduction,Applied Surface Science,"7,392",https://doi.org/10.1016/j.apsusc.2023.159243,p-Cu2O,Cu2O,Cu2O,,100.00,No,5.39,61.81,18.76,14.04,0.00,0.00,0.00,polyhedron,,1273.50,1841.40,2409.30,1273.50,1841.40,2409.30,Face-Centered Cubic (FCC),,0.00,100.00,0.00,110,0.3,110,0.3,glassy-carbon electrode,Ag/AgCl,KHCO3,0.1,6.8,-1.30,H2,57.22,,-4.39,H-cell,,,713.19,340.00,,,
2,"Yilong Dong, Xingcheng Ma, Zhaoyong Jin, Xiaochun Xu, Tianyi Xu, Dantong Zhang, Xiaoqiang Cui",2024,Full-exposed Cu site of Cu2O-(1 0 0) driven high ethylene selectivity of carbon dioxide reduction,Applied Surface Science,"7,392",https://doi.org/10.1016/j.apsusc.2023.159243,p-Cu2O,Cu2O,Cu2O,,100.00,No,5.39,61.81,18.76,14.04,0.00,0.00,0.00,polyhedron,,1273.50,1841.40,2409.30,1273.50,1841.40,2409.30,Face-Centered Cubic (FCC),,0.00,100.00,0.00,110,0.3,110,0.3,glassy-carbon electrode,Ag/AgCl,KHCO3,0.1,6.8,-1.30,CO,7.12,,-4.39,H-cell,,,713.19,340.00,,,
3,"Longmei Shang a 1, Ximeng Lv a 1, Hao Shen a, Zhengzhong Shao b, Gengfeng Zheng",2019,Selective carbon dioxide electroreduction to ethylene and ethanol by core-shell copper/cuprous oxide,Journal of Colloid and Interface Science,"9,965",10.1016/j.jcis.2019.05.073,Cu@Cu2O,Cu1O0.056,Cu2O,Cu,8.91,No,0.00,0.00,0.00,0.00,61.59,25.61,12.80,nanorod,,150.00,150.00,150.00,,,,Face-Centered Cubic (FCC),,90.00,8.80,1.20,111,0.208,111,0.245,carbon paper electrode,Ag/AgCl,KHCO3,0.1,6.8,-1.60,C2H4,31.57,0.48,-62.01,H-cell,,,,61.00,,,
3,"Longmei Shang a 1, Ximeng Lv a 1, Hao Shen a, Zhengzhong Shao b, Gengfeng Zheng",2019,Selective carbon dioxide electroreduction to ethylene and ethanol by core-shell copper/cuprous oxide,Journal of Colloid and Interface Science,"9,965",10.1016/j.jcis.2019.05.073,Cu@Cu2O,Cu1O0.056,Cu2O,Cu,8.91,No,0.00,0.00,0.00,0.00,61.59,25.61,12.80,nanorod,,150.00,150.00,150.00,,,,Face-Centered Cubic (FCC),,90.00,8.80,1.20,111,0.208,111,0.245,carbon paper electrode,Ag/AgCl,KHCO3,0.1,6.8,-1.60,H2,27.92,0.48,-62.01,H-cell,,,,61.00,,,
3,"Longmei Shang a 1, Ximeng Lv a 1, Hao Shen a, Zhengzhong Shao b, Gengfeng Zheng",2019,Selective carbon dioxide electroreduction to ethylene and ethanol by core-shell copper/cuprous oxide,Journal of Colloid and Interface Science,"9,965",10.1016/j.jcis.2019.05.073,Cu@Cu2O,Cu1O0.056,Cu2O,Cu,8.91,No,0.00,0.00,0.00,0.00,61.59,25.61,12.80,nanorod,,150.00,150.00,150.00,,,,Face-Centered Cubic (FCC),,90.00,8.80,1.20,111,0.208,111,0.245,carbon paper electrode,Ag/AgCl,KHCO3,0.1,6.8,-1.60,CO,4.20,0.48,-62.01,H-cell,,,,61.00,,,
3,"Longmei Shang a 1, Ximeng Lv a 1, Hao Shen a, Zhengzhong Shao b, Gengfeng Zheng",2019,Selective carbon dioxide electroreduction to ethylene and ethanol by core-shell copper/cuprous oxide,Journal of Colloid and Interface Science,"9,965",10.1016/j.jcis.2019.05.073,Cu@Cu2O,Cu1O0.056,Cu2O,Cu,8.91,No,0.00,0.00,0.00,0.00,61.59,25.61,12.80,nanorod,,150.00,150.00,150.00,,,,Face-Centered Cubic (FCC),,90.00,8.80,1.20,111,0.208,111,0.245,carbon paper electrode,Ag/AgCl,KHCO3,0.1,6.8,-1.60,C2H5OH,12.23,0.48,-62.01,H-cell,,,,61.00,,,
3,"Longmei Shang a 1, Ximeng Lv a 1, Hao Shen a, Zhengzhong Shao b, Gengfeng Zheng",2019,Selective carbon dioxide electroreduction to ethylene and ethanol by core-shell copper/cuprous oxide,Journal of Colloid and Interface Science,"9,965",10.1016/j.jcis.2019.05.073,Cu@Cu2O,Cu1O0.056,Cu2O,Cu,8.91,No,0.00,0.00,0.00,0.00,61.59,25.61,12.80,nanorod,,150.00,150.00,150.00,,,,Face-Centered Cubic (FCC),,90.00,8.80,1.20,111,0.208,111,0.245,carbon paper electrode,Ag/AgCl,KHCO3,0.1,6.8,-1.60,CH4,8.39,0.48,-62.01,H-cell,,,,61.00,,,
3,"Longmei Shang a 1, Ximeng Lv a 1, Hao Shen a, Zhengzhong Shao b, Gengfeng Zheng",2019,Selective carbon dioxide electroreduction to ethylene and ethanol by core-shell copper/cuprous oxide,Journal of Colloid and Interface Science,"9,965",10.1016/j.jcis.2019.05.073,Cu@Cu2O,Cu1O0.056,Cu2O,Cu,8.91,No,0.00,0.00,0.00,0.00,61.59,25.61,12.80,nanorod,,150.00,150.00,150.00,,,,Face-Centered Cubic (FCC),,90.00,8.80,1.20,111,0.208,111,0.245,carbon paper electrode,Ag/AgCl,KHCO3,0.1,6.8,-1.40,C2H4,36.93,0.48,-45.50,H-cell,,,,61.00,,,
3,"Longmei Shang a 1, Ximeng Lv a 1, Hao Shen a, Zhengzhong Shao b, Gengfeng Zheng",2019,Selective carbon dioxide electroreduction to ethylene and ethanol by core-shell copper/cuprous oxide,Journal of Colloid and Interface Science,"9,965",10.1016/j.jcis.2019.05.073,Cu@Cu2O,Cu1O0.056,Cu2O,Cu,8.91,No,0.00,0.00,0.00,0.00,61.59,25.61,12.80,nanorod,,150.00,150.00,150.00,,,,Face-Centered Cubic (FCC),,90.00,8.80,1.20,111,0.208,111,0.245,carbon paper electrode,Ag/AgCl,KHCO3,0.1,6.8,-1.40,C2H4,41.58,1.01,-45.50,H-cell,,,,61.00,,,
3,"Longmei Shang a 1, Ximeng Lv a 1, Hao Shen a, Zhengzhong Shao b, Gengfeng Zheng",2019,Selective carbon dioxide electroreduction to ethylene and ethanol by core-shell copper/cuprous oxide,Journal of Colloid and Interface Science,"9,965",10.1016/j.jcis.2019.05.073,Cu@Cu2O,Cu1O0.056,Cu2O,Cu,8.91,No,0.00,0.00,0.00,0.00,61.59,25.61,12.80,nanorod,,150.00,150.00,150.00,,,,Face-Centered Cubic (FCC),,90.00,8.80,1.20,111,0.208,111,0.245,carbon paper electrode,Ag/AgCl,KHCO3,0.1,6.8,-1.40,C2H4,42.54,1.56,-45.50,H-cell,,,,61.00,,,
3,"Longmei Shang a 1, Ximeng Lv a 1, Hao Shen a, Zhengzhong Shao b, Gengfeng Zheng",2019,Selective carbon dioxide electroreduction to ethylene and ethanol by core-shell copper/cuprous oxide,Journal of Colloid and Interface Science,"9,965",10.1016/j.jcis.2019.05.073,Cu@Cu2O,Cu1O0.056,Cu2O,Cu,8.91,No,0.00,0.00,0.00,0.00,61.59,25.61,12.80,nanorod,,150.00,150.00,150.00,,,,Face-Centered Cubic (FCC),,90.00,8.80,1.20,111,0.208,111,0.245,carbon paper electrode,Ag/AgCl,KHCO3,0.1,6.8,-1.40,C2H4,42.54,2.14,-45.50,H-cell,,,,61.00,,,
3,"Longmei Shang a 1, Ximeng Lv a 1, Hao Shen a, Zhengzhong Shao b, Gengfeng Zheng",2019,Selective carbon dioxide electroreduction to ethylene and ethanol by core-shell copper/cuprous oxide,Journal of Colloid and Interface Science,"9,965",10.1016/j.jcis.2019.05.073,Cu@Cu2O,Cu1O0.056,Cu2O,Cu,8.91,No,0.00,0.00,0.00,0.00,61.59,25.61,12.80,nanorod,,150.00,150.00,150.00,,,,Face-Centered Cubic (FCC),,90.00,8.80,1.20,111,0.208,111,0.245,carbon paper electrode,Ag/AgCl,KHCO3,0.1,6.8,-1.40,C2H4,45.79,2.68,-45.50,H-cell,,,,61.00,,,
3,"Longmei Shang a 1, Ximeng Lv a 1, Hao Shen a, Zhengzhong Shao b, Gengfeng Zheng",2019,Selective carbon dioxide electroreduction to ethylene and ethanol by core-shell copper/cuprous oxide,Journal of Colloid and Interface Science,"9,965",10.1016/j.jcis.2019.05.073,Cu@Cu2O,Cu1O0.056,Cu2O,Cu,8.91,No,0.00,0.00,0.00,0.00,61.59,25.61,12.80,nanorod,,150.00,150.00,150.00,,,,Face-Centered Cubic (FCC),,90.00,8.80,1.20,111,0.208,111,0.245,carbon paper electrode,Ag/AgCl,KHCO3,0.1,6.8,-1.40,C2H4,42.19,3.24,-45.50,H-cell,,,,61.00,,,
3,"Longmei Shang a 1, Ximeng Lv a 1, Hao Shen a, Zhengzhong Shao b, Gengfeng Zheng",2019,Selective carbon dioxide electroreduction to ethylene and ethanol by core-shell copper/cuprous oxide,Journal of Colloid and Interface Science,"9,965",10.1016/j.jcis.2019.05.073,Cu@Cu2O,Cu1O0.056,Cu2O,Cu,8.91,No,0.00,0.00,0.00,0.00,61.59,25.61,12.80,nanorod,,150.00,150.00,150.00,,,,Face-Centered Cubic (FCC),,90.00,8.80,1.20,111,0.208,111,0.245,carbon paper electrode,Ag/AgCl,KHCO3,0.1,6.8,-1.40,C2H4,37.28,3.79,-45.50,H-cell,,,,61.00,,,
3,"Longmei Shang a 1, Ximeng Lv a 1, Hao Shen a, Zhengzhong Shao b, Gengfeng Zheng",2019,Selective carbon dioxide electroreduction to ethylene and ethanol by core-shell copper/cuprous oxide,Journal of Colloid and Interface Science,"9,965",10.1016/j.jcis.2019.05.073,Cu@Cu2O,Cu1O0.056,Cu2O,Cu,8.91,No,0.00,0.00,0.00,0.00,61.59,25.61,12.80,nanorod,,150.00,150.00,150.00,,,,Face-Centered Cubic (FCC),,90.00,8.80,1.20,111,0.208,111,0.245,carbon paper electrode,Ag/AgCl,KHCO3,0.1,6.8,-1.40,C2H4,26.67,4.36,-45.50,H-cell,,,,61.00,,,
3,"Longmei Shang a 1, Ximeng Lv a 1, Hao Shen a, Zhengzhong Shao b, Gengfeng Zheng",2019,Selective carbon dioxide electroreduction to ethylene and ethanol by core-shell copper/cuprous oxide,Journal of Colloid and Interface Science,"9,965",10.1016/j.jcis.2019.05.073,Cu@Cu2O,Cu1O0.056,Cu2O,Cu,8.91,No,0.00,0.00,0.00,0.00,61.59,25.61,12.80,nanorod,,150.00,150.00,150.00,,,,Face-Centered Cubic (FCC),,90.00,8.80,1.20,111,0.208,111,0.245,carbon paper electrode,Ag/AgCl,KHCO3,0.1,6.8,-1.40,C2H4,22.02,4.89,-45.50,H-cell,,,,61.00,,,
3,"Longmei Shang a 1, Ximeng Lv a 1, Hao Shen a, Zhengzhong Shao b, Gengfeng Zheng",2019,Selective carbon dioxide electroreduction to ethylene and ethanol by core-shell copper/cuprous oxide,Journal of Colloid and Interface Science,"9,965",10.1016/j.jcis.2019.05.073,Cu@Cu2O,Cu1O0.056,Cu2O,Cu,8.91,No,0.00,0.00,0.00,0.00,61.59,25.61,12.80,nanorod,,150.00,150.00,150.00,,,,Face-Centered Cubic (FCC),,90.00,8.80,1.20,111,0.208,111,0.245,carbon paper electrode,Ag/AgCl,KHCO3,0.1,6.8,-1.40,C2H4,16.23,5.47,-45.50,H-cell,,,,61.00,,,
3,"Longmei Shang a 1, Ximeng Lv a 1, Hao Shen a, Zhengzhong Shao b, Gengfeng Zheng",2019,Selective carbon dioxide electroreduction to ethylene and ethanol by core-shell copper/cuprous oxide,Journal of Colloid and Interface Science,"9,965",10.1016/j.jcis.2019.05.073,Cu@Cu2O,Cu1O0.056,Cu2O,Cu,8.91,No,0.00,0.00,0.00,0.00,61.59,25.61,12.80,nanorod,,150.00,150.00,150.00,,,,Face-Centered Cubic (FCC),,90.00,8.80,1.20,111,0.208,111,0.245,carbon paper electrode,Ag/AgCl,KHCO3,0.1,6.8,-1.40,H2,24.82,0.43,-45.50,H-cell,,,,61.00,,,
3,"Longmei Shang a 1, Ximeng Lv a 1, Hao Shen a, Zhengzhong Shao b, Gengfeng Zheng",2019,Selective carbon dioxide electroreduction to ethylene and ethanol by core-shell copper/cuprous oxide,Journal of Colloid and Interface Science,"9,965",10.1016/j.jcis.2019.05.073,Cu@Cu2O,Cu1O0.056,Cu2O,Cu,8.91,No,0.00,0.00,0.00,0.00,61.59,25.61,12.80,nanorod,,150.00,150.00,150.00,,,,Face-Centered Cubic (FCC),,90.00,8.80,1.20,111,0.208,111,0.245,carbon paper electrode,Ag/AgCl,KHCO3,0.1,6.8,-1.40,CO,6.39,0.43,-45.50,H-cell,,,,61.00,,,
3,"Longmei Shang a 1, Ximeng Lv a 1, Hao Shen a, Zhengzhong Shao b, Gengfeng Zheng",2019,Selective carbon dioxide electroreduction to ethylene and ethanol by core-shell copper/cuprous oxide,Journal of Colloid and Interface Science,"9,965",10.1016/j.jcis.2019.05.073,Cu@Cu2O,Cu1O0.056,Cu2O,Cu,8.91,No,0.00,0.00,0.00,0.00,61.59,25.61,12.80,nanorod,,150.00,150.00,150.00,,,,Face-Centered Cubic (FCC),,90.00,8.80,1.20,111,0.208,111,0.245,carbon paper electrode,Ag/AgCl,KHCO3,0.1,6.8,-1.40,C2H5OH,9.85,0.43,-45.50,H-cell,,,,61.00,,,
3,"Longmei Shang a 1, Ximeng Lv a 1, Hao Shen a, Zhengzhong Shao b, Gengfeng Zheng",2019,Selective carbon dioxide electroreduction to ethylene and ethanol by core-shell copper/cuprous oxide,Journal of Colloid and Interface Science,"9,965",10.1016/j.jcis.2019.05.073,Cu@Cu2O,Cu1O0.056,Cu2O,Cu,8.91,No,0.00,0.00,0.00,0.00,61.59,25.61,12.80,nanorod,,150.00,150.00,150.00,,,,Face-Centered Cubic (FCC),,90.00,8.80,1.20,111,0.208,111,0.245,carbon paper electrode,Ag/AgCl,KHCO3,0.1,6.8,-1.40,CH4,2.37,0.43,-45.50,H-cell,,,,61.00,,,
3,"Longmei Shang a 1, Ximeng Lv a 1, Hao Shen a, Zhengzhong Shao b, Gengfeng Zheng",2019,Selective carbon dioxide electroreduction to ethylene and ethanol by core-shell copper/cuprous oxide,Journal of Colloid and Interface Science,"9,965",10.1016/j.jcis.2019.05.073,Cu@Cu2O,Cu1O0.056,Cu2O,Cu,8.91,No,0.00,0.00,0.00,0.00,61.59,25.61,12.80,nanorod,,150.00,150.00,150.00,,,,Face-Centered Cubic (FCC),,90.00,8.80,1.20,111,0.208,111,0.245,carbon paper electrode,Ag/AgCl,KHCO3,0.1,6.8,-1.20,C2H4,25.65,0.43,-28.56,H-cell,,,,61.00,,,
3,"Longmei Shang a 1, Ximeng Lv a 1, Hao Shen a, Zhengzhong Shao b, Gengfeng Zheng",2019,Selective carbon dioxide electroreduction to ethylene and ethanol by core-shell copper/cuprous oxide,Journal of Colloid and Interface Science,"9,965",10.1016/j.jcis.2019.05.073,Cu@Cu2O,Cu1O0.056,Cu2O,Cu,8.91,No,0.00,0.00,0.00,0.00,61.59,25.61,12.80,nanorod,,150.00,150.00,150.00,,,,Face-Centered Cubic (FCC),,90.00,8.80,1.20,111,0.208,111,0.245,carbon paper electrode,Ag/AgCl,KHCO3,0.1,6.8,-1.20,C2H4,30.04,1.04,-28.56,H-cell,,,,61.00,,,
3,"Longmei Shang a 1, Ximeng Lv a 1, Hao Shen a, Zhengzhong Shao b, Gengfeng Zheng",2019,Selective carbon dioxide electroreduction to ethylene and ethanol by core-shell copper/cuprous oxide,Journal of Colloid and Interface Science,"9,965",10.1016/j.jcis.2019.05.073,Cu@Cu2O,Cu1O0.056,Cu2O,Cu,8.91,No,0.00,0.00,0.00,0.00,61.59,25.61,12.80,nanorod,,150.00,150.00,150.00,,,,Face-Centered Cubic (FCC),,90.00,8.80,1.20,111,0.208,111,0.245,carbon paper electrode,Ag/AgCl,KHCO3,0.1,6.8,-1.20,C2H4,31.66,1.64,-28.56,H-cell,,,,61.00,,,
3,"Longmei Shang a 1, Ximeng Lv a 1, Hao Shen a, Zhengzhong Shao b, Gengfeng Zheng",2019,Selective carbon dioxide electroreduction to ethylene and ethanol by core-shell copper/cuprous oxide,Journal of Colloid and Interface Science,"9,965",10.1016/j.jcis.2019.05.073,Cu@Cu2O,Cu1O0.056,Cu2O,Cu,8.91,No,0.00,0.00,0.00,0.00,61.59,25.61,12.80,nanorod,,150.00,150.00,150.00,,,,Face-Centered Cubic (FCC),,90.00,8.80,1.20,111,0.208,111,0.245,carbon paper electrode,Ag/AgCl,KHCO3,0.1,6.8,-1.20,C2H4,32.23,2.29,-28.56,H-cell,,,,61.00,,,
3,"Longmei Shang a 1, Ximeng Lv a 1, Hao Shen a, Zhengzhong Shao b, Gengfeng Zheng",2019,Selective carbon dioxide electroreduction to ethylene and ethanol by core-shell copper/cuprous oxide,Journal of Colloid and Interface Science,"9,965",10.1016/j.jcis.2019.05.073,Cu@Cu2O,Cu1O0.056,Cu2O,Cu,8.91,No,0.00,0.00,0.00,0.00,61.59,25.61,12.80,nanorod,,150.00,150.00,150.00,,,,Face-Centered Cubic (FCC),,90.00,8.80,1.20,111,0.208,111,0.245,carbon paper electrode,Ag/AgCl,KHCO3,0.1,6.8,-1.20,C2H4,33.00,2.93,-28.56,H-cell,,,,61.00,,,
3,"Longmei Shang a 1, Ximeng Lv a 1, Hao Shen a, Zhengzhong Shao b, Gengfeng Zheng",2019,Selective carbon dioxide electroreduction to ethylene and ethanol by core-shell copper/cuprous oxide,Journal of Colloid and Interface Science,"9,965",10.1016/j.jcis.2019.05.073,Cu@Cu2O,Cu1O0.056,Cu2O,Cu,8.91,No,0.00,0.00,0.00,0.00,61.59,25.61,12.80,nanorod,,150.00,150.00,150.00,,,,Face-Centered Cubic (FCC),,90.00,8.80,1.20,111,0.208,111,0.245,carbon paper electrode,Ag/AgCl,KHCO3,0.1,6.8,-1.20,C2H4,33.64,3.54,-28.56,H-cell,,,,61.00,,,
3,"Longmei Shang a 1, Ximeng Lv a 1, Hao Shen a, Zhengzhong Shao b, Gengfeng Zheng",2019,Selective carbon dioxide electroreduction to ethylene and ethanol by core-shell copper/cuprous oxide,Journal of Colloid and Interface Science,"9,965",10.1016/j.jcis.2019.05.073,Cu@Cu2O,Cu1O0.056,Cu2O,Cu,8.91,No,0.00,0.00,0.00,0.00,61.59,25.61,12.80,nanorod,,150.00,150.00,150.00,,,,Face-Centered Cubic (FCC),,90.00,8.80,1.20,111,0.208,111,0.245,carbon paper electrode,Ag/AgCl,KHCO3,0.1,6.8,-1.20,C2H4,34.91,4.15,-28.56,H-cell,,,,61.00,,,
3,"Longmei Shang a 1, Ximeng Lv a 1, Hao Shen a, Zhengzhong Shao b, Gengfeng Zheng",2019,Selective carbon dioxide electroreduction to ethylene and ethanol by core-shell copper/cuprous oxide,Journal of Colloid and Interface Science,"9,965",10.1016/j.jcis.2019.05.073,Cu@Cu2O,Cu1O0.056,Cu2O,Cu,8.91,No,0.00,0.00,0.00,0.00,61.59,25.61,12.80,nanorod,,150.00,150.00,150.00,,,,Face-Centered Cubic (FCC),,90.00,8.80,1.20,111,0.208,111,0.245,carbon paper electrode,Ag/AgCl,KHCO3,0.1,6.8,-1.20,C2H4,33.85,4.76,-28.56,H-cell,,,,61.00,,,
3,"Longmei Shang a 1, Ximeng Lv a 1, Hao Shen a, Zhengzhong Shao b, Gengfeng Zheng",2019,Selective carbon dioxide electroreduction to ethylene and ethanol by core-shell copper/cuprous oxide,Journal of Colloid and Interface Science,"9,965",10.1016/j.jcis.2019.05.073,Cu@Cu2O,Cu1O0.056,Cu2O,Cu,8.91,No,0.00,0.00,0.00,0.00,61.59,25.61,12.80,nanorod,,150.00,150.00,150.00,,,,Face-Centered Cubic (FCC),,90.00,8.80,1.20,111,0.208,111,0.245,carbon paper electrode,Ag/AgCl,KHCO3,0.1,6.8,-1.20,C2H4,35.34,5.42,-28.56,H-cell,,,,61.00,,,
3,"Longmei Shang a 1, Ximeng Lv a 1, Hao Shen a, Zhengzhong Shao b, Gengfeng Zheng",2019,Selective carbon dioxide electroreduction to ethylene and ethanol by core-shell copper/cuprous oxide,Journal of Colloid and Interface Science,"9,965",10.1016/j.jcis.2019.05.073,Cu@Cu2O,Cu1O0.056,Cu2O,Cu,8.91,No,0.00,0.00,0.00,0.00,61.59,25.61,12.80,nanorod,,150.00,150.00,150.00,,,,Face-Centered Cubic (FCC),,90.00,8.80,1.20,111,0.208,111,0.245,carbon paper electrode,Ag/AgCl,KHCO3,0.1,6.8,-1.20,C2H4,33.57,6.00,-28.56,H-cell,,,,61.00,,,
3,"Longmei Shang a 1, Ximeng Lv a 1, Hao Shen a, Zhengzhong Shao b, Gengfeng Zheng",2019,Selective carbon dioxide electroreduction to ethylene and ethanol by core-shell copper/cuprous oxide,Journal of Colloid and Interface Science,"9,965",10.1016/j.jcis.2019.05.073,Cu@Cu2O,Cu1O0.056,Cu2O,Cu,8.91,No,0.00,0.00,0.00,0.00,61.59,25.61,12.80,nanorod,,150.00,150.00,150.00,,,,Face-Centered Cubic (FCC),,90.00,8.80,1.20,111,0.208,111,0.245,carbon paper electrode,Ag/AgCl,KHCO3,0.1,6.8,-1.20,C2H4,34.77,6.67,-28.56,H-cell,,,,61.00,,,
3,"Longmei Shang a 1, Ximeng Lv a 1, Hao Shen a, Zhengzhong Shao b, Gengfeng Zheng",2019,Selective carbon dioxide electroreduction to ethylene and ethanol by core-shell copper/cuprous oxide,Journal of Colloid and Interface Science,"9,965",10.1016/j.jcis.2019.05.073,Cu@Cu2O,Cu1O0.056,Cu2O,Cu,8.91,No,0.00,0.00,0.00,0.00,61.59,25.61,12.80,nanorod,,150.00,150.00,150.00,,,,Face-Centered Cubic (FCC),,90.00,8.80,1.20,111,0.208,111,0.245,carbon paper electrode,Ag/AgCl,KHCO3,0.1,6.8,-1.20,C2H4,31.94,7.27,-28.56,H-cell,,,,61.00,,,
3,"Longmei Shang a 1, Ximeng Lv a 1, Hao Shen a, Zhengzhong Shao b, Gengfeng Zheng",2019,Selective carbon dioxide electroreduction to ethylene and ethanol by core-shell copper/cuprous oxide,Journal of Colloid and Interface Science,"9,965",10.1016/j.jcis.2019.05.073,Cu@Cu2O,Cu1O0.056,Cu2O,Cu,8.91,No,0.00,0.00,0.00,0.00,61.59,25.61,12.80,nanorod,,150.00,150.00,150.00,,,,Face-Centered Cubic (FCC),,90.00,8.80,1.20,111,0.208,111,0.245,carbon paper electrode,Ag/AgCl,KHCO3,0.1,6.8,-1.20,C2H4,38.23,7.87,-28.56,H-cell,,,,61.00,,,
3,"Longmei Shang a 1, Ximeng Lv a 1, Hao Shen a, Zhengzhong Shao b, Gengfeng Zheng",2019,Selective carbon dioxide electroreduction to ethylene and ethanol by core-shell copper/cuprous oxide,Journal of Colloid and Interface Science,"9,965",10.1016/j.jcis.2019.05.073,Cu@Cu2O,Cu1O0.056,Cu2O,Cu,8.91,No,0.00,0.00,0.00,0.00,61.59,25.61,12.80,nanorod,,150.00,150.00,150.00,,,,Face-Centered Cubic (FCC),,90.00,8.80,1.20,111,0.208,111,0.245,carbon paper electrode,Ag/AgCl,KHCO3,0.1,6.8,-1.20,C2H4,29.47,8.48,-28.56,H-cell,,,,61.00,,,
3,"Longmei Shang a 1, Ximeng Lv a 1, Hao Shen a, Zhengzhong Shao b, Gengfeng Zheng",2019,Selective carbon dioxide electroreduction to ethylene and ethanol by core-shell copper/cuprous oxide,Journal of Colloid and Interface Science,"9,965",10.1016/j.jcis.2019.05.073,Cu@Cu2O,Cu1O0.056,Cu2O,Cu,8.91,No,0.00,0.00,0.00,0.00,61.59,25.61,12.80,nanorod,,150.00,150.00,150.00,,,,Face-Centered Cubic (FCC),,90.00,8.80,1.20,111,0.208,111,0.245,carbon paper electrode,Ag/AgCl,KHCO3,0.1,6.8,-1.20,H2,26.28,0.48,-28.56,H-cell,,,,61.00,,,
3,"Longmei Shang a 1, Ximeng Lv a 1, Hao Shen a, Zhengzhong Shao b, Gengfeng Zheng",2019,Selective carbon dioxide electroreduction to ethylene and ethanol by core-shell copper/cuprous oxide,Journal of Colloid and Interface Science,"9,965",10.1016/j.jcis.2019.05.073,Cu@Cu2O,Cu1O0.056,Cu2O,Cu,8.91,No,0.00,0.00,0.00,0.00,61.59,25.61,12.80,nanorod,,150.00,150.00,150.00,,,,Face-Centered Cubic (FCC),,90.00,8.80,1.20,111,0.208,111,0.245,carbon paper electrode,Ag/AgCl,KHCO3,0.1,6.8,-1.20,CO,4.38,0.48,-28.56,H-cell,,,,61.00,,,
3,"Longmei Shang a 1, Ximeng Lv a 1, Hao Shen a, Zhengzhong Shao b, Gengfeng Zheng",2019,Selective carbon dioxide electroreduction to ethylene and ethanol by core-shell copper/cuprous oxide,Journal of Colloid and Interface Science,"9,965",10.1016/j.jcis.2019.05.073,Cu@Cu2O,Cu1O0.056,Cu2O,Cu,8.91,No,0.00,0.00,0.00,0.00,61.59,25.61,12.80,nanorod,,150.00,150.00,150.00,,,,Face-Centered Cubic (FCC),,90.00,8.80,1.20,111,0.208,111,0.245,carbon paper electrode,Ag/AgCl,KHCO3,0.1,6.8,-1.20,C2H5OH,8.39,0.48,-28.56,H-cell,,,,61.00,,,
