Repository: vovamirosh/CO2RR_PISH

File: Datasets/R_parent_2024_12_12.csv (part 2 of 38)
Number,Autor,Publication,Title,Journal,IF,DOI,Article name,Formula,Cat. compound,Support,"Cat./Support ratio, % (at)",XRD noises,"Cu2O-110, %","Cu2O-111, %","Cu2O-200, %","Cu2O-220, %","Cu-111, %","Cu-200, %","Cu-220, %",Morphology (TEM/SEM),"Pore size, nm",width min (nm),width aver (nm),width max (nm),length min (nm),length aver (nm),length max (nm),Crystal system,Simple cell,"Cu, % (at.)","Cu+, % (at.)","Cu(2+), % (at.)",Facet,"Distance, nm",Facet,"Distance2, nm",Base,Electrodes,electrolyte,"conc, M",pH,RHE vs V,Product,"FE, %","Time, h","Current density, mA/cm2",Type of reactor," Energy efficiency, %",Сarbon efficiency (equivalent to single-pass carbon efficiency (SPCE),"Loading, μg/cm2","Capacitance, (uF/cm2)","ECSA, cm2",R,"BET surface, m2/g"
3,"Longmei Shang a 1, Ximeng Lv a 1, Hao Shen a, Zhengzhong Shao b, Gengfeng Zheng",2019,Selective carbon dioxide electroreduction to ethylene and ethanol by core-shell copper/cuprous oxide,Journal of Colloid and Interface Science,"9,965",10.1016/j.jcis.2019.05.073,Cu@Cu2O,Cu1O0.056,Cu2O,Cu,8.91,No,0.00,0.00,0.00,0.00,61.59,25.61,12.80,nanorod,,150.00,150.00,150.00,,,,Face-Centered Cubic (FCC),,90.00,8.80,1.20,111,0.208,111,0.245,carbon paper electrode,Ag/AgCl,KHCO3,0.1,6.8,-1.20,CH4,1.46,0.48,-28.56,H-cell,,,,61.00,,,
3,"Longmei Shang a 1, Ximeng Lv a 1, Hao Shen a, Zhengzhong Shao b, Gengfeng Zheng",2019,Selective carbon dioxide electroreduction to ethylene and ethanol by core-shell copper/cuprous oxide,Journal of Colloid and Interface Science,"9,965",10.1016/j.jcis.2019.05.073,Cu@Cu2O,Cu1O0.056,Cu2O,Cu,8.91,No,0.00,0.00,0.00,0.00,61.59,25.61,12.80,nanorod,,150.00,150.00,150.00,,,,Face-Centered Cubic (FCC),,90.00,8.80,1.20,111,0.208,111,0.245,carbon paper electrode,Ag/AgCl,KHCO3,0.1,6.8,-1.20,HCOOH,16.79,0.48,-28.56,H-cell,,,,61.00,,,
3,"Longmei Shang a 1, Ximeng Lv a 1, Hao Shen a, Zhengzhong Shao b, Gengfeng Zheng",2019,Selective carbon dioxide electroreduction to ethylene and ethanol by core-shell copper/cuprous oxide,Journal of Colloid and Interface Science,"9,965",10.1016/j.jcis.2019.05.073,Cu@Cu2O,Cu1O0.056,Cu2O,Cu,8.91,No,0.00,0.00,0.00,0.00,61.59,25.61,12.80,nanorod,,150.00,150.00,150.00,,,,Face-Centered Cubic (FCC),,90.00,8.80,1.20,111,0.208,111,0.245,carbon paper electrode,Ag/AgCl,KHCO3,0.1,6.8,-1.00,C2H4,20.62,0.48,-18.23,H-cell,,,,61.00,,,
3,"Longmei Shang a 1, Ximeng Lv a 1, Hao Shen a, Zhengzhong Shao b, Gengfeng Zheng",2019,Selective carbon dioxide electroreduction to ethylene and ethanol by core-shell copper/cuprous oxide,Journal of Colloid and Interface Science,"9,965",10.1016/j.jcis.2019.05.073,Cu@Cu2O,Cu1O0.056,Cu2O,Cu,8.91,No,0.00,0.00,0.00,0.00,61.59,25.61,12.80,nanorod,,150.00,150.00,150.00,,,,Face-Centered Cubic (FCC),,90.00,8.80,1.20,111,0.208,111,0.245,carbon paper electrode,Ag/AgCl,KHCO3,0.1,6.8,-1.00,H2,19.53,0.48,-18.23,H-cell,,,,61.00,,,
3,"Longmei Shang a 1, Ximeng Lv a 1, Hao Shen a, Zhengzhong Shao b, Gengfeng Zheng",2019,Selective carbon dioxide electroreduction to ethylene and ethanol by core-shell copper/cuprous oxide,Journal of Colloid and Interface Science,"9,965",10.1016/j.jcis.2019.05.073,Cu@Cu2O,Cu1O0.056,Cu2O,Cu,8.91,No,0.00,0.00,0.00,0.00,61.59,25.61,12.80,nanorod,,150.00,150.00,150.00,,,,Face-Centered Cubic (FCC),,90.00,8.80,1.20,111,0.208,111,0.245,carbon paper electrode,Ag/AgCl,KHCO3,0.1,6.8,-1.00,CO,15.15,0.48,-18.23,H-cell,,,,61.00,,,
3,"Longmei Shang a 1, Ximeng Lv a 1, Hao Shen a, Zhengzhong Shao b, Gengfeng Zheng",2019,Selective carbon dioxide electroreduction to ethylene and ethanol by core-shell copper/cuprous oxide,Journal of Colloid and Interface Science,"9,965",10.1016/j.jcis.2019.05.073,Cu@Cu2O,Cu1O0.056,Cu2O,Cu,8.91,No,0.00,0.00,0.00,0.00,61.59,25.61,12.80,nanorod,,150.00,150.00,150.00,,,,Face-Centered Cubic (FCC),,90.00,8.80,1.20,111,0.208,111,0.245,carbon paper electrode,Ag/AgCl,KHCO3,0.1,6.8,-1.00,C2H5OH,29.01,0.48,-18.23,H-cell,,,,61.00,,,
3,"Longmei Shang a 1, Ximeng Lv a 1, Hao Shen a, Zhengzhong Shao b, Gengfeng Zheng",2019,Selective carbon dioxide electroreduction to ethylene and ethanol by core-shell copper/cuprous oxide,Journal of Colloid and Interface Science,"9,965",10.1016/j.jcis.2019.05.073,Cu@Cu2O,Cu1O0.056,Cu2O,Cu,8.91,No,0.00,0.00,0.00,0.00,61.59,25.61,12.80,nanorod,,150.00,150.00,150.00,,,,Face-Centered Cubic (FCC),,90.00,8.80,1.20,111,0.208,111,0.245,carbon paper electrode,Ag/AgCl,KHCO3,0.1,6.8,-1.00,CH4,2.37,0.48,-18.23,H-cell,,,,61.00,,,
3,"Longmei Shang a 1, Ximeng Lv a 1, Hao Shen a, Zhengzhong Shao b, Gengfeng Zheng",2019,Selective carbon dioxide electroreduction to ethylene and ethanol by core-shell copper/cuprous oxide,Journal of Colloid and Interface Science,"9,965",10.1016/j.jcis.2019.05.073,Cu@Cu2O,Cu1O0.056,Cu2O,Cu,8.91,No,0.00,0.00,0.00,0.00,61.59,25.61,12.80,nanorod,,150.00,150.00,150.00,,,,Face-Centered Cubic (FCC),,90.00,8.80,1.20,111,0.208,111,0.245,carbon paper electrode,Ag/AgCl,KHCO3,0.1,6.8,-1.00,HCOOH,12.41,0.48,-18.23,H-cell,,,,61.00,,,
3,"Longmei Shang a 1, Ximeng Lv a 1, Hao Shen a, Zhengzhong Shao b, Gengfeng Zheng",2019,Selective carbon dioxide electroreduction to ethylene and ethanol by core-shell copper/cuprous oxide,Journal of Colloid and Interface Science,"9,965",10.1016/j.jcis.2019.05.073,Cu@Cu2O,Cu1O0.056,Cu2O,Cu,8.91,No,0.00,0.00,0.00,0.00,61.59,25.61,12.80,nanorod,,150.00,150.00,150.00,,,,Face-Centered Cubic (FCC),,90.00,8.80,1.20,111,0.208,111,0.245,carbon paper electrode,Ag/AgCl,KHCO3,0.1,6.8,-0.80,C2H5OH,9.85,0.48,-9.62,H-cell,,,,61.00,,,
3,"Longmei Shang a 1, Ximeng Lv a 1, Hao Shen a, Zhengzhong Shao b, Gengfeng Zheng",2019,Selective carbon dioxide electroreduction to ethylene and ethanol by core-shell copper/cuprous oxide,Journal of Colloid and Interface Science,"9,965",10.1016/j.jcis.2019.05.073,Cu@Cu2O,Cu1O0.056,Cu2O,Cu,8.91,No,0.00,0.00,0.00,0.00,61.59,25.61,12.80,nanorod,,150.00,150.00,150.00,,,,Face-Centered Cubic (FCC),,90.00,8.80,1.20,111,0.208,111,0.245,carbon paper electrode,Ag/AgCl,KHCO3,0.1,6.8,-0.80,CO,24.27,0.48,-9.62,H-cell,,,,61.00,,,
3,"Longmei Shang a 1, Ximeng Lv a 1, Hao Shen a, Zhengzhong Shao b, Gengfeng Zheng",2019,Selective carbon dioxide electroreduction to ethylene and ethanol by core-shell copper/cuprous oxide,Journal of Colloid and Interface Science,"9,965",10.1016/j.jcis.2019.05.073,Cu@Cu2O,Cu1O0.056,Cu2O,Cu,8.91,No,0.00,0.00,0.00,0.00,61.59,25.61,12.80,nanorod,,150.00,150.00,150.00,,,,Face-Centered Cubic (FCC),,90.00,8.80,1.20,111,0.208,111,0.245,carbon paper electrode,Ag/AgCl,KHCO3,0.1,6.8,-0.80,HCOOH,30.47,0.48,-9.62,H-cell,,,,61.00,,,
3,"Longmei Shang a 1, Ximeng Lv a 1, Hao Shen a, Zhengzhong Shao b, Gengfeng Zheng",2019,Selective carbon dioxide electroreduction to ethylene and ethanol by core-shell copper/cuprous oxide,Journal of Colloid and Interface Science,"9,965",10.1016/j.jcis.2019.05.073,Cu@Cu2O,Cu1O0.056,Cu2O,Cu,8.91,No,0.00,0.00,0.00,0.00,61.59,25.61,12.80,nanorod,,150.00,150.00,150.00,,,,Face-Centered Cubic (FCC),,90.00,8.80,1.20,111,0.208,111,0.245,carbon paper electrode,Ag/AgCl,KHCO3,0.1,6.8,-0.80,H2,33.03,0.48,-9.62,H-cell,,,,61.00,,,
3,"Longmei Shang a 1, Ximeng Lv a 1, Hao Shen a, Zhengzhong Shao b, Gengfeng Zheng",2019,Selective carbon dioxide electroreduction to ethylene and ethanol by core-shell copper/cuprous oxide,Journal of Colloid and Interface Science,"9,965",10.1016/j.jcis.2019.05.073,Cu@Cu2O,Cu1O0.056,Cu2O,Cu,8.91,No,0.00,0.00,0.00,0.00,61.59,25.61,12.80,nanorod,,150.00,150.00,150.00,,,,Face-Centered Cubic (FCC),,90.00,8.80,1.20,111,0.208,111,0.245,carbon paper electrode,Ag/AgCl,KHCO3,0.1,6.8,-0.60,CO,17.88,0.48,-2.73,H-cell,,,,61.00,,,
3,"Longmei Shang a 1, Ximeng Lv a 1, Hao Shen a, Zhengzhong Shao b, Gengfeng Zheng",2019,Selective carbon dioxide electroreduction to ethylene and ethanol by core-shell copper/cuprous oxide,Journal of Colloid and Interface Science,"9,965",10.1016/j.jcis.2019.05.073,Cu@Cu2O,Cu1O0.056,Cu2O,Cu,8.91,No,0.00,0.00,0.00,0.00,61.59,25.61,12.80,nanorod,,150.00,150.00,150.00,,,,Face-Centered Cubic (FCC),,90.00,8.80,1.20,111,0.208,111,0.245,carbon paper electrode,Ag/AgCl,KHCO3,0.1,6.8,-0.60,HCOOH,50.00,0.48,-2.73,H-cell,,,,61.00,,,
3,"Longmei Shang a 1, Ximeng Lv a 1, Hao Shen a, Zhengzhong Shao b, Gengfeng Zheng",2019,Selective carbon dioxide electroreduction to ethylene and ethanol by core-shell copper/cuprous oxide,Journal of Colloid and Interface Science,"9,965",10.1016/j.jcis.2019.05.073,Cu@Cu2O,Cu1O0.056,Cu2O,Cu,8.91,No,0.00,0.00,0.00,0.00,61.59,25.61,12.80,nanorod,,150.00,150.00,150.00,,,,Face-Centered Cubic (FCC),,90.00,8.80,1.20,111,0.208,111,0.245,carbon paper electrode,Ag/AgCl,KHCO3,0.1,6.8,-0.60,H2,30.84,0.48,-2.73,H-cell,,,,61.00,,,
3,"Longmei Shang a 1, Ximeng Lv a 1, Hao Shen a, Zhengzhong Shao b, Gengfeng Zheng",2019,Selective carbon dioxide electroreduction to ethylene and ethanol by core-shell copper/cuprous oxide,Journal of Colloid and Interface Science,"9,965",10.1016/j.jcis.2019.05.073,Cu ,Cu,Cu,,100.00,Medium,0.00,0.00,0.00,0.00,67.59,21.60,10.80,nanorod,,100.00,100.00,100.00,,,,Face-Centered Cubic (FCC),,100.00,0.00,0.00,200,0.181,200,0.181,carbon paper electrode,Ag/AgCl,KHCO3,0.1,6.8,-1.60,C2H4,4.89,0.48,-49.67,H-cell,,,,58.00,,,
3,"Longmei Shang a 1, Ximeng Lv a 1, Hao Shen a, Zhengzhong Shao b, Gengfeng Zheng",2019,Selective carbon dioxide electroreduction to ethylene and ethanol by core-shell copper/cuprous oxide,Journal of Colloid and Interface Science,"9,965",10.1016/j.jcis.2019.05.073,Cu ,Cu,Cu,,100.00,Medium,0.00,0.00,0.00,0.00,67.59,21.60,10.80,nanorod,,100.00,100.00,100.00,,,,Face-Centered Cubic (FCC),,100.00,0.00,0.00,200,0.181,200,0.181,carbon paper electrode,Ag/AgCl,KHCO3,0.1,6.8,-1.60,C2H5OH,13.41,0.48,-49.67,H-cell,,,,58.00,,,
3,"Longmei Shang a 1, Ximeng Lv a 1, Hao Shen a, Zhengzhong Shao b, Gengfeng Zheng",2019,Selective carbon dioxide electroreduction to ethylene and ethanol by core-shell copper/cuprous oxide,Journal of Colloid and Interface Science,"9,965",10.1016/j.jcis.2019.05.073,Cu ,Cu,Cu,,100.00,Medium,0.00,0.00,0.00,0.00,67.59,21.60,10.80,nanorod,,100.00,100.00,100.00,,,,Face-Centered Cubic (FCC),,100.00,0.00,0.00,200,0.181,200,0.181,carbon paper electrode,Ag/AgCl,KHCO3,0.1,6.8,-1.60,CO,15.40,0.48,-49.67,H-cell,,,,58.00,,,
3,"Longmei Shang a 1, Ximeng Lv a 1, Hao Shen a, Zhengzhong Shao b, Gengfeng Zheng",2019,Selective carbon dioxide electroreduction to ethylene and ethanol by core-shell copper/cuprous oxide,Journal of Colloid and Interface Science,"9,965",10.1016/j.jcis.2019.05.073,Cu ,Cu,Cu,,100.00,Medium,0.00,0.00,0.00,0.00,67.59,21.60,10.80,nanorod,,100.00,100.00,100.00,,,,Face-Centered Cubic (FCC),,100.00,0.00,0.00,200,0.181,200,0.181,carbon paper electrode,Ag/AgCl,KHCO3,0.1,6.8,-1.60,CH4,2.17,0.48,-49.67,H-cell,,,,58.00,,,
3,"Longmei Shang a 1, Ximeng Lv a 1, Hao Shen a, Zhengzhong Shao b, Gengfeng Zheng",2019,Selective carbon dioxide electroreduction to ethylene and ethanol by core-shell copper/cuprous oxide,Journal of Colloid and Interface Science,"9,965",10.1016/j.jcis.2019.05.073,Cu ,Cu,Cu,,100.00,Medium,0.00,0.00,0.00,0.00,67.59,21.60,10.80,nanorod,,100.00,100.00,100.00,,,,Face-Centered Cubic (FCC),,100.00,0.00,0.00,200,0.181,200,0.181,carbon paper electrode,Ag/AgCl,KHCO3,0.1,6.8,-1.60,HCOOH,0.91,0.48,-49.67,H-cell,,,,58.00,,,
3,"Longmei Shang a 1, Ximeng Lv a 1, Hao Shen a, Zhengzhong Shao b, Gengfeng Zheng",2019,Selective carbon dioxide electroreduction to ethylene and ethanol by core-shell copper/cuprous oxide,Journal of Colloid and Interface Science,"9,965",10.1016/j.jcis.2019.05.073,Cu ,Cu,Cu,,100.00,Medium,0.00,0.00,0.00,0.00,67.59,21.60,10.80,nanorod,,100.00,100.00,100.00,,,,Face-Centered Cubic (FCC),,100.00,0.00,0.00,200,0.181,200,0.181,carbon paper electrode,Ag/AgCl,KHCO3,0.1,6.8,-1.60,H2,58.88,0.48,-49.67,H-cell,,,,58.00,,,
3,"Longmei Shang a 1, Ximeng Lv a 1, Hao Shen a, Zhengzhong Shao b, Gengfeng Zheng",2019,Selective carbon dioxide electroreduction to ethylene and ethanol by core-shell copper/cuprous oxide,Journal of Colloid and Interface Science,"9,965",10.1016/j.jcis.2019.05.073,Cu ,Cu,Cu,,100.00,Medium,0.00,0.00,0.00,0.00,67.59,21.60,10.80,nanorod,,100.00,100.00,100.00,,,,Face-Centered Cubic (FCC),,100.00,0.00,0.00,200,0.181,200,0.181,carbon paper electrode,Ag/AgCl,KHCO3,0.1,6.8,-1.40,C2H4,3.08,0.48,-34.16,H-cell,,,,58.00,,,
3,"Longmei Shang a 1, Ximeng Lv a 1, Hao Shen a, Zhengzhong Shao b, Gengfeng Zheng",2019,Selective carbon dioxide electroreduction to ethylene and ethanol by core-shell copper/cuprous oxide,Journal of Colloid and Interface Science,"9,965",10.1016/j.jcis.2019.05.073,Cu ,Cu,Cu,,100.00,Medium,0.00,0.00,0.00,0.00,67.59,21.60,10.80,nanorod,,100.00,100.00,100.00,,,,Face-Centered Cubic (FCC),,100.00,0.00,0.00,200,0.181,200,0.181,carbon paper electrode,Ag/AgCl,KHCO3,0.1,6.8,-1.40,C2H5OH,13.59,0.48,-34.16,H-cell,,,,58.00,,,
3,"Longmei Shang a 1, Ximeng Lv a 1, Hao Shen a, Zhengzhong Shao b, Gengfeng Zheng",2019,Selective carbon dioxide electroreduction to ethylene and ethanol by core-shell copper/cuprous oxide,Journal of Colloid and Interface Science,"9,965",10.1016/j.jcis.2019.05.073,Cu ,Cu,Cu,,100.00,Medium,0.00,0.00,0.00,0.00,67.59,21.60,10.80,nanorod,,100.00,100.00,100.00,,,,Face-Centered Cubic (FCC),,100.00,0.00,0.00,200,0.181,200,0.181,carbon paper electrode,Ag/AgCl,KHCO3,0.1,6.8,-1.40,CO,10.51,0.48,-34.16,H-cell,,,,58.00,,,
3,"Longmei Shang a 1, Ximeng Lv a 1, Hao Shen a, Zhengzhong Shao b, Gengfeng Zheng",2019,Selective carbon dioxide electroreduction to ethylene and ethanol by core-shell copper/cuprous oxide,Journal of Colloid and Interface Science,"9,965",10.1016/j.jcis.2019.05.073,Cu ,Cu,Cu,,100.00,Medium,0.00,0.00,0.00,0.00,67.59,21.60,10.80,nanorod,,100.00,100.00,100.00,,,,Face-Centered Cubic (FCC),,100.00,0.00,0.00,200,0.181,200,0.181,carbon paper electrode,Ag/AgCl,KHCO3,0.1,6.8,-1.40,CH4,1.45,0.48,-34.16,H-cell,,,,58.00,,,
3,"Longmei Shang a 1, Ximeng Lv a 1, Hao Shen a, Zhengzhong Shao b, Gengfeng Zheng",2019,Selective carbon dioxide electroreduction to ethylene and ethanol by core-shell copper/cuprous oxide,Journal of Colloid and Interface Science,"9,965",10.1016/j.jcis.2019.05.073,Cu ,Cu,Cu,,100.00,Medium,0.00,0.00,0.00,0.00,67.59,21.60,10.80,nanorod,,100.00,100.00,100.00,,,,Face-Centered Cubic (FCC),,100.00,0.00,0.00,200,0.181,200,0.181,carbon paper electrode,Ag/AgCl,KHCO3,0.1,6.8,-1.40,HCOOH,1.45,0.48,-34.16,H-cell,,,,58.00,,,
3,"Longmei Shang a 1, Ximeng Lv a 1, Hao Shen a, Zhengzhong Shao b, Gengfeng Zheng",2019,Selective carbon dioxide electroreduction to ethylene and ethanol by core-shell copper/cuprous oxide,Journal of Colloid and Interface Science,"9,965",10.1016/j.jcis.2019.05.073,Cu ,Cu,Cu,,100.00,Medium,0.00,0.00,0.00,0.00,67.59,21.60,10.80,nanorod,,100.00,100.00,100.00,,,,Face-Centered Cubic (FCC),,100.00,0.00,0.00,200,0.181,200,0.181,carbon paper electrode,Ag/AgCl,KHCO3,0.1,6.8,-1.40,H2,59.78,0.48,-34.16,H-cell,,,,58.00,,,
3,"Longmei Shang a 1, Ximeng Lv a 1, Hao Shen a, Zhengzhong Shao b, Gengfeng Zheng",2019,Selective carbon dioxide electroreduction to ethylene and ethanol by core-shell copper/cuprous oxide,Journal of Colloid and Interface Science,"9,965",10.1016/j.jcis.2019.05.073,Cu ,Cu,Cu,,100.00,Medium,0.00,0.00,0.00,0.00,67.59,21.60,10.80,nanorod,,100.00,100.00,100.00,,,,Face-Centered Cubic (FCC),,100.00,0.00,0.00,200,0.181,200,0.181,carbon paper electrode,Ag/AgCl,KHCO3,0.1,6.8,-1.20,C2H4,2.54,0.48,-20.38,H-cell,,,,58.00,,,
3,"Longmei Shang a 1, Ximeng Lv a 1, Hao Shen a, Zhengzhong Shao b, Gengfeng Zheng",2019,Selective carbon dioxide electroreduction to ethylene and ethanol by core-shell copper/cuprous oxide,Journal of Colloid and Interface Science,"9,965",10.1016/j.jcis.2019.05.073,Cu ,Cu,Cu,,100.00,Medium,0.00,0.00,0.00,0.00,67.59,21.60,10.80,nanorod,,100.00,100.00,100.00,,,,Face-Centered Cubic (FCC),,100.00,0.00,0.00,200,0.181,200,0.181,carbon paper electrode,Ag/AgCl,KHCO3,0.1,6.8,-1.20,C2H5OH,4.35,0.48,-20.38,H-cell,,,,58.00,,,
3,"Longmei Shang a 1, Ximeng Lv a 1, Hao Shen a, Zhengzhong Shao b, Gengfeng Zheng",2019,Selective carbon dioxide electroreduction to ethylene and ethanol by core-shell copper/cuprous oxide,Journal of Colloid and Interface Science,"9,965",10.1016/j.jcis.2019.05.073,Cu ,Cu,Cu,,100.00,Medium,0.00,0.00,0.00,0.00,67.59,21.60,10.80,nanorod,,100.00,100.00,100.00,,,,Face-Centered Cubic (FCC),,100.00,0.00,0.00,200,0.181,200,0.181,carbon paper electrode,Ag/AgCl,KHCO3,0.1,6.8,-1.20,C3H7OH,3.26,0.48,-20.38,H-cell,,,,58.00,,,
3,"Longmei Shang a 1, Ximeng Lv a 1, Hao Shen a, Zhengzhong Shao b, Gengfeng Zheng",2019,Selective carbon dioxide electroreduction to ethylene and ethanol by core-shell copper/cuprous oxide,Journal of Colloid and Interface Science,"9,965",10.1016/j.jcis.2019.05.073,Cu ,Cu,Cu,,100.00,Medium,0.00,0.00,0.00,0.00,67.59,21.60,10.80,nanorod,,100.00,100.00,100.00,,,,Face-Centered Cubic (FCC),,100.00,0.00,0.00,200,0.181,200,0.181,carbon paper electrode,Ag/AgCl,KHCO3,0.1,6.8,-1.20,CO,9.06,0.48,-20.38,H-cell,,,,58.00,,,
3,"Longmei Shang a 1, Ximeng Lv a 1, Hao Shen a, Zhengzhong Shao b, Gengfeng Zheng",2019,Selective carbon dioxide electroreduction to ethylene and ethanol by core-shell copper/cuprous oxide,Journal of Colloid and Interface Science,"9,965",10.1016/j.jcis.2019.05.073,Cu ,Cu,Cu,,100.00,Medium,0.00,0.00,0.00,0.00,67.59,21.60,10.80,nanorod,,100.00,100.00,100.00,,,,Face-Centered Cubic (FCC),,100.00,0.00,0.00,200,0.181,200,0.181,carbon paper electrode,Ag/AgCl,KHCO3,0.1,6.8,-1.20,HCOOH,12.32,0.48,-20.38,H-cell,,,,58.00,,,
3,"Longmei Shang a 1, Ximeng Lv a 1, Hao Shen a, Zhengzhong Shao b, Gengfeng Zheng",2019,Selective carbon dioxide electroreduction to ethylene and ethanol by core-shell copper/cuprous oxide,Journal of Colloid and Interface Science,"9,965",10.1016/j.jcis.2019.05.073,Cu ,Cu,Cu,,100.00,Medium,0.00,0.00,0.00,0.00,67.59,21.60,10.80,nanorod,,100.00,100.00,100.00,,,,Face-Centered Cubic (FCC),,100.00,0.00,0.00,200,0.181,200,0.181,carbon paper electrode,Ag/AgCl,KHCO3,0.1,6.8,-1.20,H2,60.69,0.48,-20.38,H-cell,,,,58.00,,,
3,"Longmei Shang a 1, Ximeng Lv a 1, Hao Shen a, Zhengzhong Shao b, Gengfeng Zheng",2019,Selective carbon dioxide electroreduction to ethylene and ethanol by core-shell copper/cuprous oxide,Journal of Colloid and Interface Science,"9,965",10.1016/j.jcis.2019.05.073,Cu ,Cu,Cu,,100.00,Medium,0.00,0.00,0.00,0.00,67.59,21.60,10.80,nanorod,,100.00,100.00,100.00,,,,Face-Centered Cubic (FCC),,100.00,0.00,0.00,200,0.181,200,0.181,carbon paper electrode,Ag/AgCl,KHCO3,0.1,6.8,-1.00,C2H5OH,5.43,0.48,-11.77,H-cell,,,,58.00,,,
3,"Longmei Shang a 1, Ximeng Lv a 1, Hao Shen a, Zhengzhong Shao b, Gengfeng Zheng",2019,Selective carbon dioxide electroreduction to ethylene and ethanol by core-shell copper/cuprous oxide,Journal of Colloid and Interface Science,"9,965",10.1016/j.jcis.2019.05.073,Cu ,Cu,Cu,,100.00,Medium,0.00,0.00,0.00,0.00,67.59,21.60,10.80,nanorod,,100.00,100.00,100.00,,,,Face-Centered Cubic (FCC),,100.00,0.00,0.00,200,0.181,200,0.181,carbon paper electrode,Ag/AgCl,KHCO3,0.1,6.8,-1.00,C3H7OH,4.17,0.48,-11.77,H-cell,,,,58.00,,,
3,"Longmei Shang a 1, Ximeng Lv a 1, Hao Shen a, Zhengzhong Shao b, Gengfeng Zheng",2019,Selective carbon dioxide electroreduction to ethylene and ethanol by core-shell copper/cuprous oxide,Journal of Colloid and Interface Science,"9,965",10.1016/j.jcis.2019.05.073,Cu ,Cu,Cu,,100.00,Medium,0.00,0.00,0.00,0.00,67.59,21.60,10.80,nanorod,,100.00,100.00,100.00,,,,Face-Centered Cubic (FCC),,100.00,0.00,0.00,200,0.181,200,0.181,carbon paper electrode,Ag/AgCl,KHCO3,0.1,6.8,-1.00,CO,8.70,0.48,-11.77,H-cell,,,,58.00,,,
3,"Longmei Shang a 1, Ximeng Lv a 1, Hao Shen a, Zhengzhong Shao b, Gengfeng Zheng",2019,Selective carbon dioxide electroreduction to ethylene and ethanol by core-shell copper/cuprous oxide,Journal of Colloid and Interface Science,"9,965",10.1016/j.jcis.2019.05.073,Cu ,Cu,Cu,,100.00,Medium,0.00,0.00,0.00,0.00,67.59,21.60,10.80,nanorod,,100.00,100.00,100.00,,,,Face-Centered Cubic (FCC),,100.00,0.00,0.00,200,0.181,200,0.181,carbon paper electrode,Ag/AgCl,KHCO3,0.1,6.8,-1.00,HCOOH,16.67,0.48,-11.77,H-cell,,,,58.00,,,
3,"Longmei Shang a 1, Ximeng Lv a 1, Hao Shen a, Zhengzhong Shao b, Gengfeng Zheng",2019,Selective carbon dioxide electroreduction to ethylene and ethanol by core-shell copper/cuprous oxide,Journal of Colloid and Interface Science,"9,965",10.1016/j.jcis.2019.05.073,Cu ,Cu,Cu,,100.00,Medium,0.00,0.00,0.00,0.00,67.59,21.60,10.80,nanorod,,100.00,100.00,100.00,,,,Face-Centered Cubic (FCC),,100.00,0.00,0.00,200,0.181,200,0.181,carbon paper electrode,Ag/AgCl,KHCO3,0.1,6.8,-1.00,H2,62.50,0.48,-11.77,H-cell,,,,58.00,,,
3,"Longmei Shang a 1, Ximeng Lv a 1, Hao Shen a, Zhengzhong Shao b, Gengfeng Zheng",2019,Selective carbon dioxide electroreduction to ethylene and ethanol by core-shell copper/cuprous oxide,Journal of Colloid and Interface Science,"9,965",10.1016/j.jcis.2019.05.073,Cu ,Cu,Cu,,100.00,Medium,0.00,0.00,0.00,0.00,67.59,21.60,10.80,nanorod,,100.00,100.00,100.00,,,,Face-Centered Cubic (FCC),,100.00,0.00,0.00,200,0.181,200,0.181,carbon paper electrode,Ag/AgCl,KHCO3,0.1,6.8,-0.80,C2H5OH,11.41,0.48,-5.02,H-cell,,,,58.00,,,
3,"Longmei Shang a 1, Ximeng Lv a 1, Hao Shen a, Zhengzhong Shao b, Gengfeng Zheng",2019,Selective carbon dioxide electroreduction to ethylene and ethanol by core-shell copper/cuprous oxide,Journal of Colloid and Interface Science,"9,965",10.1016/j.jcis.2019.05.073,Cu ,Cu,Cu,,100.00,Medium,0.00,0.00,0.00,0.00,67.59,21.60,10.80,nanorod,,100.00,100.00,100.00,,,,Face-Centered Cubic (FCC),,100.00,0.00,0.00,200,0.181,200,0.181,carbon paper electrode,Ag/AgCl,KHCO3,0.1,6.8,-0.80,CO,9.78,0.48,-5.02,H-cell,,,,58.00,,,
3,"Longmei Shang a 1, Ximeng Lv a 1, Hao Shen a, Zhengzhong Shao b, Gengfeng Zheng",2019,Selective carbon dioxide electroreduction to ethylene and ethanol by core-shell copper/cuprous oxide,Journal of Colloid and Interface Science,"9,965",10.1016/j.jcis.2019.05.073,Cu ,Cu,Cu,,100.00,Medium,0.00,0.00,0.00,0.00,67.59,21.60,10.80,nanorod,,100.00,100.00,100.00,,,,Face-Centered Cubic (FCC),,100.00,0.00,0.00,200,0.181,200,0.181,carbon paper electrode,Ag/AgCl,KHCO3,0.1,6.8,-0.80,HCOOH,19.57,0.48,-5.02,H-cell,,,,58.00,,,
3,"Longmei Shang a 1, Ximeng Lv a 1, Hao Shen a, Zhengzhong Shao b, Gengfeng Zheng",2019,Selective carbon dioxide electroreduction to ethylene and ethanol by core-shell copper/cuprous oxide,Journal of Colloid and Interface Science,"9,965",10.1016/j.jcis.2019.05.073,Cu ,Cu,Cu,,100.00,Medium,0.00,0.00,0.00,0.00,67.59,21.60,10.80,nanorod,,100.00,100.00,100.00,,,,Face-Centered Cubic (FCC),,100.00,0.00,0.00,200,0.181,200,0.181,carbon paper electrode,Ag/AgCl,KHCO3,0.1,6.8,-0.80,H2,55.80,0.48,-5.02,H-cell,,,,58.00,,,
3,"Longmei Shang a 1, Ximeng Lv a 1, Hao Shen a, Zhengzhong Shao b, Gengfeng Zheng",2019,Selective carbon dioxide electroreduction to ethylene and ethanol by core-shell copper/cuprous oxide,Journal of Colloid and Interface Science,"9,965",10.1016/j.jcis.2019.05.073,Cu ,Cu,Cu,,100.00,Medium,0.00,0.00,0.00,0.00,67.59,21.60,10.80,nanorod,,100.00,100.00,100.00,,,,Face-Centered Cubic (FCC),,100.00,0.00,0.00,200,0.181,200,0.181,carbon paper electrode,Ag/AgCl,KHCO3,0.1,6.8,-0.60,CO,12.68,0.48,-1.00,H-cell,,,,58.00,,,
3,"Longmei Shang a 1, Ximeng Lv a 1, Hao Shen a, Zhengzhong Shao b, Gengfeng Zheng",2019,Selective carbon dioxide electroreduction to ethylene and ethanol by core-shell copper/cuprous oxide,Journal of Colloid and Interface Science,"9,965",10.1016/j.jcis.2019.05.073,Cu ,Cu,Cu,,100.00,Medium,0.00,0.00,0.00,0.00,67.59,21.60,10.80,nanorod,,100.00,100.00,100.00,,,,Face-Centered Cubic (FCC),,100.00,0.00,0.00,200,0.181,200,0.181,carbon paper electrode,Ag/AgCl,KHCO3,0.1,6.8,-0.60,HCOOH,30.43,0.48,-1.00,H-cell,,,,58.00,,,
3,"Longmei Shang a 1, Ximeng Lv a 1, Hao Shen a, Zhengzhong Shao b, Gengfeng Zheng",2019,Selective carbon dioxide electroreduction to ethylene and ethanol by core-shell copper/cuprous oxide,Journal of Colloid and Interface Science,"9,965",10.1016/j.jcis.2019.05.073,Cu ,Cu,Cu,,100.00,Medium,0.00,0.00,0.00,0.00,67.59,21.60,10.80,nanorod,,100.00,100.00,100.00,,,,Face-Centered Cubic (FCC),,100.00,0.00,0.00,200,0.181,200,0.181,carbon paper electrode,Ag/AgCl,KHCO3,0.1,6.8,-0.60,H2,53.44,0.48,-1.00,H-cell,,,,58.00,,,
3,"Longmei Shang a 1, Ximeng Lv a 1, Hao Shen a, Zhengzhong Shao b, Gengfeng Zheng",2019,Selective carbon dioxide electroreduction to ethylene and ethanol by core-shell copper/cuprous oxide,Journal of Colloid and Interface Science,"9,965",10.1016/j.jcis.2019.05.073,CuOx,Cu1O0.91,CuO,Cu2O,90.11,Strong,10.66,57.58,18.02,13.74,0.00,0.00,0.00,nanorod,,500.00,500.00,500.00,,,,Face-Centered Cubic (FCC),,0.00,18.00,82.00,200,0.216,111,0.245,carbon paper electrode,Ag/AgCl,KHCO3,0.1,6.8,-1.60,C2H4,25.42,0.48,-23.83,H-cell,,,,11.00,,,
3,"Longmei Shang a 1, Ximeng Lv a 1, Hao Shen a, Zhengzhong Shao b, Gengfeng Zheng",2019,Selective carbon dioxide electroreduction to ethylene and ethanol by core-shell copper/cuprous oxide,Journal of Colloid and Interface Science,"9,965",10.1016/j.jcis.2019.05.073,CuOx,Cu1O0.91,CuO,Cu2O,90.11,Strong,10.66,57.58,18.02,13.74,0.00,0.00,0.00,nanorod,,500.00,500.00,500.00,,,,Face-Centered Cubic (FCC),,0.00,18.00,82.00,200,0.216,111,0.245,carbon paper electrode,Ag/AgCl,KHCO3,0.1,6.8,-1.60,C2H5OH,2.02,0.48,-23.83,H-cell,,,,11.00,,,
3,"Longmei Shang a 1, Ximeng Lv a 1, Hao Shen a, Zhengzhong Shao b, Gengfeng Zheng",2019,Selective carbon dioxide electroreduction to ethylene and ethanol by core-shell copper/cuprous oxide,Journal of Colloid and Interface Science,"9,965",10.1016/j.jcis.2019.05.073,CuOx,Cu1O0.91,CuO,Cu2O,90.11,Strong,10.66,57.58,18.02,13.74,0.00,0.00,0.00,nanorod,,500.00,500.00,500.00,,,,Face-Centered Cubic (FCC),,0.00,18.00,82.00,200,0.216,111,0.245,carbon paper electrode,Ag/AgCl,KHCO3,0.1,6.8,-1.60,C3H7OH,2.36,0.48,-23.83,H-cell,,,,11.00,,,
3,"Longmei Shang a 1, Ximeng Lv a 1, Hao Shen a, Zhengzhong Shao b, Gengfeng Zheng",2019,Selective carbon dioxide electroreduction to ethylene and ethanol by core-shell copper/cuprous oxide,Journal of Colloid and Interface Science,"9,965",10.1016/j.jcis.2019.05.073,CuOx,Cu1O0.91,CuO,Cu2O,90.11,Strong,10.66,57.58,18.02,13.74,0.00,0.00,0.00,nanorod,,500.00,500.00,500.00,,,,Face-Centered Cubic (FCC),,0.00,18.00,82.00,200,0.216,111,0.245,carbon paper electrode,Ag/AgCl,KHCO3,0.1,6.8,-1.60,CO,3.70,0.48,-23.83,H-cell,,,,11.00,,,
3,"Longmei Shang a 1, Ximeng Lv a 1, Hao Shen a, Zhengzhong Shao b, Gengfeng Zheng",2019,Selective carbon dioxide electroreduction to ethylene and ethanol by core-shell copper/cuprous oxide,Journal of Colloid and Interface Science,"9,965",10.1016/j.jcis.2019.05.073,CuOx,Cu1O0.91,CuO,Cu2O,90.11,Strong,10.66,57.58,18.02,13.74,0.00,0.00,0.00,nanorod,,500.00,500.00,500.00,,,,Face-Centered Cubic (FCC),,0.00,18.00,82.00,200,0.216,111,0.245,carbon paper electrode,Ag/AgCl,KHCO3,0.1,6.8,-1.60,CH4,16.33,0.48,-23.83,H-cell,,,,11.00,,,
3,"Longmei Shang a 1, Ximeng Lv a 1, Hao Shen a, Zhengzhong Shao b, Gengfeng Zheng",2019,Selective carbon dioxide electroreduction to ethylene and ethanol by core-shell copper/cuprous oxide,Journal of Colloid and Interface Science,"9,965",10.1016/j.jcis.2019.05.073,CuOx,Cu1O0.91,CuO,Cu2O,90.11,Strong,10.66,57.58,18.02,13.74,0.00,0.00,0.00,nanorod,,500.00,500.00,500.00,,,,Face-Centered Cubic (FCC),,0.00,18.00,82.00,200,0.216,111,0.245,carbon paper electrode,Ag/AgCl,KHCO3,0.1,6.8,-1.60,HCOOH,4.55,0.48,-23.83,H-cell,,,,11.00,,,
3,"Longmei Shang a 1, Ximeng Lv a 1, Hao Shen a, Zhengzhong Shao b, Gengfeng Zheng",2019,Selective carbon dioxide electroreduction to ethylene and ethanol by core-shell copper/cuprous oxide,Journal of Colloid and Interface Science,"9,965",10.1016/j.jcis.2019.05.073,CuOx,Cu1O0.91,CuO,Cu2O,90.11,Strong,10.66,57.58,18.02,13.74,0.00,0.00,0.00,nanorod,,500.00,500.00,500.00,,,,Face-Centered Cubic (FCC),,0.00,18.00,82.00,200,0.216,111,0.245,carbon paper electrode,Ag/AgCl,KHCO3,0.1,6.8,-1.60,H2,40.24,0.48,-23.83,H-cell,,,,11.00,,,
3,"Longmei Shang a 1, Ximeng Lv a 1, Hao Shen a, Zhengzhong Shao b, Gengfeng Zheng",2019,Selective carbon dioxide electroreduction to ethylene and ethanol by core-shell copper/cuprous oxide,Journal of Colloid and Interface Science,"9,965",10.1016/j.jcis.2019.05.073,CuOx,Cu1O0.91,CuO,Cu2O,90.11,Strong,10.66,57.58,18.02,13.74,0.00,0.00,0.00,nanorod,,500.00,500.00,500.00,,,,Face-Centered Cubic (FCC),,0.00,18.00,82.00,200,0.216,111,0.245,carbon paper electrode,Ag/AgCl,KHCO3,0.1,6.8,-1.40,C2H4,18.18,0.48,-17.80,H-cell,,,,11.00,,,
3,"Longmei Shang a 1, Ximeng Lv a 1, Hao Shen a, Zhengzhong Shao b, Gengfeng Zheng",2019,Selective carbon dioxide electroreduction to ethylene and ethanol by core-shell copper/cuprous oxide,Journal of Colloid and Interface Science,"9,965",10.1016/j.jcis.2019.05.073,CuOx,Cu1O0.91,CuO,Cu2O,90.11,Strong,10.66,57.58,18.02,13.74,0.00,0.00,0.00,nanorod,,500.00,500.00,500.00,,,,Face-Centered Cubic (FCC),,0.00,18.00,82.00,200,0.216,111,0.245,carbon paper electrode,Ag/AgCl,KHCO3,0.1,6.8,-1.40,C2H5OH,6.73,0.48,-17.80,H-cell,,,,11.00,,,
3,"Longmei Shang a 1, Ximeng Lv a 1, Hao Shen a, Zhengzhong Shao b, Gengfeng Zheng",2019,Selective carbon dioxide electroreduction to ethylene and ethanol by core-shell copper/cuprous oxide,Journal of Colloid and Interface Science,"9,965",10.1016/j.jcis.2019.05.073,CuOx,Cu1O0.91,CuO,Cu2O,90.11,Strong,10.66,57.58,18.02,13.74,0.00,0.00,0.00,nanorod,,500.00,500.00,500.00,,,,Face-Centered Cubic (FCC),,0.00,18.00,82.00,200,0.216,111,0.245,carbon paper electrode,Ag/AgCl,KHCO3,0.1,6.8,-1.40,C3H7OH,2.86,0.48,-17.80,H-cell,,,,11.00,,,
3,"Longmei Shang a 1, Ximeng Lv a 1, Hao Shen a, Zhengzhong Shao b, Gengfeng Zheng",2019,Selective carbon dioxide electroreduction to ethylene and ethanol by core-shell copper/cuprous oxide,Journal of Colloid and Interface Science,"9,965",10.1016/j.jcis.2019.05.073,CuOx,Cu1O0.91,CuO,Cu2O,90.11,Strong,10.66,57.58,18.02,13.74,0.00,0.00,0.00,nanorod,,500.00,500.00,500.00,,,,Face-Centered Cubic (FCC),,0.00,18.00,82.00,200,0.216,111,0.245,carbon paper electrode,Ag/AgCl,KHCO3,0.1,6.8,-1.40,CO,6.57,0.48,-17.80,H-cell,,,,11.00,,,
3,"Longmei Shang a 1, Ximeng Lv a 1, Hao Shen a, Zhengzhong Shao b, Gengfeng Zheng",2019,Selective carbon dioxide electroreduction to ethylene and ethanol by core-shell copper/cuprous oxide,Journal of Colloid and Interface Science,"9,965",10.1016/j.jcis.2019.05.073,CuOx,Cu1O0.91,CuO,Cu2O,90.11,Strong,10.66,57.58,18.02,13.74,0.00,0.00,0.00,nanorod,,500.00,500.00,500.00,,,,Face-Centered Cubic (FCC),,0.00,18.00,82.00,200,0.216,111,0.245,carbon paper electrode,Ag/AgCl,KHCO3,0.1,6.8,-1.40,CH4,4.55,0.48,-17.80,H-cell,,,,11.00,,,
3,"Longmei Shang a 1, Ximeng Lv a 1, Hao Shen a, Zhengzhong Shao b, Gengfeng Zheng",2019,Selective carbon dioxide electroreduction to ethylene and ethanol by core-shell copper/cuprous oxide,Journal of Colloid and Interface Science,"9,965",10.1016/j.jcis.2019.05.073,CuOx,Cu1O0.91,CuO,Cu2O,90.11,Strong,10.66,57.58,18.02,13.74,0.00,0.00,0.00,nanorod,,500.00,500.00,500.00,,,,Face-Centered Cubic (FCC),,0.00,18.00,82.00,200,0.216,111,0.245,carbon paper electrode,Ag/AgCl,KHCO3,0.1,6.8,-1.40,HCOOH,5.39,0.48,-17.80,H-cell,,,,11.00,,,
3,"Longmei Shang a 1, Ximeng Lv a 1, Hao Shen a, Zhengzhong Shao b, Gengfeng Zheng",2019,Selective carbon dioxide electroreduction to ethylene and ethanol by core-shell copper/cuprous oxide,Journal of Colloid and Interface Science,"9,965",10.1016/j.jcis.2019.05.073,CuOx,Cu1O0.91,CuO,Cu2O,90.11,Strong,10.66,57.58,18.02,13.74,0.00,0.00,0.00,nanorod,,500.00,500.00,500.00,,,,Face-Centered Cubic (FCC),,0.00,18.00,82.00,200,0.216,111,0.245,carbon paper electrode,Ag/AgCl,KHCO3,0.1,6.8,-1.40,H2,44.78,0.48,-17.80,H-cell,,,,11.00,,,
3,"Longmei Shang a 1, Ximeng Lv a 1, Hao Shen a, Zhengzhong Shao b, Gengfeng Zheng",2019,Selective carbon dioxide electroreduction to ethylene and ethanol by core-shell copper/cuprous oxide,Journal of Colloid and Interface Science,"9,965",10.1016/j.jcis.2019.05.073,CuOx,Cu1O0.91,CuO,Cu2O,90.11,Strong,10.66,57.58,18.02,13.74,0.00,0.00,0.00,nanorod,,500.00,500.00,500.00,,,,Face-Centered Cubic (FCC),,0.00,18.00,82.00,200,0.216,111,0.245,carbon paper electrode,Ag/AgCl,KHCO3,0.1,6.8,-1.20,C2H4,14.31,0.48,-11.91,H-cell,,,,11.00,,,
3,"Longmei Shang a 1, Ximeng Lv a 1, Hao Shen a, Zhengzhong Shao b, Gengfeng Zheng",2019,Selective carbon dioxide electroreduction to ethylene and ethanol by core-shell copper/cuprous oxide,Journal of Colloid and Interface Science,"9,965",10.1016/j.jcis.2019.05.073,CuOx,Cu1O0.91,CuO,Cu2O,90.11,Strong,10.66,57.58,18.02,13.74,0.00,0.00,0.00,nanorod,,500.00,500.00,500.00,,,,Face-Centered Cubic (FCC),,0.00,18.00,82.00,200,0.216,111,0.245,carbon paper electrode,Ag/AgCl,KHCO3,0.1,6.8,-1.20,C2H5OH,3.03,0.48,-11.91,H-cell,,,,11.00,,,
3,"Longmei Shang a 1, Ximeng Lv a 1, Hao Shen a, Zhengzhong Shao b, Gengfeng Zheng",2019,Selective carbon dioxide electroreduction to ethylene and ethanol by core-shell copper/cuprous oxide,Journal of Colloid and Interface Science,"9,965",10.1016/j.jcis.2019.05.073,CuOx,Cu1O0.91,CuO,Cu2O,90.11,Strong,10.66,57.58,18.02,13.74,0.00,0.00,0.00,nanorod,,500.00,500.00,500.00,,,,Face-Centered Cubic (FCC),,0.00,18.00,82.00,200,0.216,111,0.245,carbon paper electrode,Ag/AgCl,KHCO3,0.1,6.8,-1.20,C3H7OH,3.20,0.48,-11.91,H-cell,,,,11.00,,,
3,"Longmei Shang a 1, Ximeng Lv a 1, Hao Shen a, Zhengzhong Shao b, Gengfeng Zheng",2019,Selective carbon dioxide electroreduction to ethylene and ethanol by core-shell copper/cuprous oxide,Journal of Colloid and Interface Science,"9,965",10.1016/j.jcis.2019.05.073,CuOx,Cu1O0.91,CuO,Cu2O,90.11,Strong,10.66,57.58,18.02,13.74,0.00,0.00,0.00,nanorod,,500.00,500.00,500.00,,,,Face-Centered Cubic (FCC),,0.00,18.00,82.00,200,0.216,111,0.245,carbon paper electrode,Ag/AgCl,KHCO3,0.1,6.8,-1.20,CO,9.26,0.48,-11.91,H-cell,,,,11.00,,,
3,"Longmei Shang a 1, Ximeng Lv a 1, Hao Shen a, Zhengzhong Shao b, Gengfeng Zheng",2019,Selective carbon dioxide electroreduction to ethylene and ethanol by core-shell copper/cuprous oxide,Journal of Colloid and Interface Science,"9,965",10.1016/j.jcis.2019.05.073,CuOx,Cu1O0.91,CuO,Cu2O,90.11,Strong,10.66,57.58,18.02,13.74,0.00,0.00,0.00,nanorod,,500.00,500.00,500.00,,,,Face-Centered Cubic (FCC),,0.00,18.00,82.00,200,0.216,111,0.245,carbon paper electrode,Ag/AgCl,KHCO3,0.1,6.8,-1.20,CH4,6.23,0.48,-11.91,H-cell,,,,11.00,,,
3,"Longmei Shang a 1, Ximeng Lv a 1, Hao Shen a, Zhengzhong Shao b, Gengfeng Zheng",2019,Selective carbon dioxide electroreduction to ethylene and ethanol by core-shell copper/cuprous oxide,Journal of Colloid and Interface Science,"9,965",10.1016/j.jcis.2019.05.073,CuOx,Cu1O0.91,CuO,Cu2O,90.11,Strong,10.66,57.58,18.02,13.74,0.00,0.00,0.00,nanorod,,500.00,500.00,500.00,,,,Face-Centered Cubic (FCC),,0.00,18.00,82.00,200,0.216,111,0.245,carbon paper electrode,Ag/AgCl,KHCO3,0.1,6.8,-1.20,HCOOH,17.00,0.48,-11.91,H-cell,,,,11.00,,,
3,"Longmei Shang a 1, Ximeng Lv a 1, Hao Shen a, Zhengzhong Shao b, Gengfeng Zheng",2019,Selective carbon dioxide electroreduction to ethylene and ethanol by core-shell copper/cuprous oxide,Journal of Colloid and Interface Science,"9,965",10.1016/j.jcis.2019.05.073,CuOx,Cu1O0.91,CuO,Cu2O,90.11,Strong,10.66,57.58,18.02,13.74,0.00,0.00,0.00,nanorod,,500.00,500.00,500.00,,,,Face-Centered Cubic (FCC),,0.00,18.00,82.00,200,0.216,111,0.245,carbon paper electrode,Ag/AgCl,KHCO3,0.1,6.8,-1.20,H2,39.90,0.48,-11.91,H-cell,,,,11.00,,,
3,"Longmei Shang a 1, Ximeng Lv a 1, Hao Shen a, Zhengzhong Shao b, Gengfeng Zheng",2019,Selective carbon dioxide electroreduction to ethylene and ethanol by core-shell copper/cuprous oxide,Journal of Colloid and Interface Science,"9,965",10.1016/j.jcis.2019.05.073,CuOx,Cu1O0.91,CuO,Cu2O,90.11,Strong,10.66,57.58,18.02,13.74,0.00,0.00,0.00,nanorod,,500.00,500.00,500.00,,,,Face-Centered Cubic (FCC),,0.00,18.00,82.00,200,0.216,111,0.245,carbon paper electrode,Ag/AgCl,KHCO3,0.1,6.8,-1.00,C2H4,5.22,0.48,-7.18,H-cell,,,,11.00,,,
3,"Longmei Shang a 1, Ximeng Lv a 1, Hao Shen a, Zhengzhong Shao b, Gengfeng Zheng",2019,Selective carbon dioxide electroreduction to ethylene and ethanol by core-shell copper/cuprous oxide,Journal of Colloid and Interface Science,"9,965",10.1016/j.jcis.2019.05.073,CuOx,Cu1O0.91,CuO,Cu2O,90.11,Strong,10.66,57.58,18.02,13.74,0.00,0.00,0.00,nanorod,,500.00,500.00,500.00,,,,Face-Centered Cubic (FCC),,0.00,18.00,82.00,200,0.216,111,0.245,carbon paper electrode,Ag/AgCl,KHCO3,0.1,6.8,-1.00,C2H5OH,3.20,0.48,-7.18,H-cell,,,,11.00,,,
3,"Longmei Shang a 1, Ximeng Lv a 1, Hao Shen a, Zhengzhong Shao b, Gengfeng Zheng",2019,Selective carbon dioxide electroreduction to ethylene and ethanol by core-shell copper/cuprous oxide,Journal of Colloid and Interface Science,"9,965",10.1016/j.jcis.2019.05.073,CuOx,Cu1O0.91,CuO,Cu2O,90.11,Strong,10.66,57.58,18.02,13.74,0.00,0.00,0.00,nanorod,,500.00,500.00,500.00,,,,Face-Centered Cubic (FCC),,0.00,18.00,82.00,200,0.216,111,0.245,carbon paper electrode,Ag/AgCl,KHCO3,0.1,6.8,-1.00,C3H7OH,2.36,0.48,-7.18,H-cell,,,,11.00,,,
3,"Longmei Shang a 1, Ximeng Lv a 1, Hao Shen a, Zhengzhong Shao b, Gengfeng Zheng",2019,Selective carbon dioxide electroreduction to ethylene and ethanol by core-shell copper/cuprous oxide,Journal of Colloid and Interface Science,"9,965",10.1016/j.jcis.2019.05.073,CuOx,Cu1O0.91,CuO,Cu2O,90.11,Strong,10.66,57.58,18.02,13.74,0.00,0.00,0.00,nanorod,,500.00,500.00,500.00,,,,Face-Centered Cubic (FCC),,0.00,18.00,82.00,200,0.216,111,0.245,carbon paper electrode,Ag/AgCl,KHCO3,0.1,6.8,-1.00,CO,17.17,0.48,-7.18,H-cell,,,,11.00,,,
3,"Longmei Shang a 1, Ximeng Lv a 1, Hao Shen a, Zhengzhong Shao b, Gengfeng Zheng",2019,Selective carbon dioxide electroreduction to ethylene and ethanol by core-shell copper/cuprous oxide,Journal of Colloid and Interface Science,"9,965",10.1016/j.jcis.2019.05.073,CuOx,Cu1O0.91,CuO,Cu2O,90.11,Strong,10.66,57.58,18.02,13.74,0.00,0.00,0.00,nanorod,,500.00,500.00,500.00,,,,Face-Centered Cubic (FCC),,0.00,18.00,82.00,200,0.216,111,0.245,carbon paper electrode,Ag/AgCl,KHCO3,0.1,6.8,-1.00,HCOOH,31.99,0.48,-7.18,H-cell,,,,11.00,,,
3,"Longmei Shang a 1, Ximeng Lv a 1, Hao Shen a, Zhengzhong Shao b, Gengfeng Zheng",2019,Selective carbon dioxide electroreduction to ethylene and ethanol by core-shell copper/cuprous oxide,Journal of Colloid and Interface Science,"9,965",10.1016/j.jcis.2019.05.073,CuOx,Cu1O0.91,CuO,Cu2O,90.11,Strong,10.66,57.58,18.02,13.74,0.00,0.00,0.00,nanorod,,500.00,500.00,500.00,,,,Face-Centered Cubic (FCC),,0.00,18.00,82.00,200,0.216,111,0.245,carbon paper electrode,Ag/AgCl,KHCO3,0.1,6.8,-1.00,H2,36.70,0.48,-7.18,H-cell,,,,11.00,,,
3,"Longmei Shang a 1, Ximeng Lv a 1, Hao Shen a, Zhengzhong Shao b, Gengfeng Zheng",2019,Selective carbon dioxide electroreduction to ethylene and ethanol by core-shell copper/cuprous oxide,Journal of Colloid and Interface Science,"9,965",10.1016/j.jcis.2019.05.073,CuOx,Cu1O0.91,CuO,Cu2O,90.11,Strong,10.66,57.58,18.02,13.74,0.00,0.00,0.00,nanorod,,500.00,500.00,500.00,,,,Face-Centered Cubic (FCC),,0.00,18.00,82.00,200,0.216,111,0.245,carbon paper electrode,Ag/AgCl,KHCO3,0.1,6.8,-0.80,C2H4,1.01,0.48,-3.88,H-cell,,,,11.00,,,
3,"Longmei Shang a 1, Ximeng Lv a 1, Hao Shen a, Zhengzhong Shao b, Gengfeng Zheng",2019,Selective carbon dioxide electroreduction to ethylene and ethanol by core-shell copper/cuprous oxide,Journal of Colloid and Interface Science,"9,965",10.1016/j.jcis.2019.05.073,CuOx,Cu1O0.91,CuO,Cu2O,90.11,Strong,10.66,57.58,18.02,13.74,0.00,0.00,0.00,nanorod,,500.00,500.00,500.00,,,,Face-Centered Cubic (FCC),,0.00,18.00,82.00,200,0.216,111,0.245,carbon paper electrode,Ag/AgCl,KHCO3,0.1,6.8,-0.80,CO,19.02,0.48,-3.88,H-cell,,,,11.00,,,
3,"Longmei Shang a 1, Ximeng Lv a 1, Hao Shen a, Zhengzhong Shao b, Gengfeng Zheng",2019,Selective carbon dioxide electroreduction to ethylene and ethanol by core-shell copper/cuprous oxide,Journal of Colloid and Interface Science,"9,965",10.1016/j.jcis.2019.05.073,CuOx,Cu1O0.91,CuO,Cu2O,90.11,Strong,10.66,57.58,18.02,13.74,0.00,0.00,0.00,nanorod,,500.00,500.00,500.00,,,,Face-Centered Cubic (FCC),,0.00,18.00,82.00,200,0.216,111,0.245,carbon paper electrode,Ag/AgCl,KHCO3,0.1,6.8,-0.80,HCOOH,15.99,0.48,-3.88,H-cell,,,,11.00,,,
3,"Longmei Shang a 1, Ximeng Lv a 1, Hao Shen a, Zhengzhong Shao b, Gengfeng Zheng",2019,Selective carbon dioxide electroreduction to ethylene and ethanol by core-shell copper/cuprous oxide,Journal of Colloid and Interface Science,"9,965",10.1016/j.jcis.2019.05.073,CuOx,Cu1O0.91,CuO,Cu2O,90.11,Strong,10.66,57.58,18.02,13.74,0.00,0.00,0.00,nanorod,,500.00,500.00,500.00,,,,Face-Centered Cubic (FCC),,0.00,18.00,82.00,200,0.216,111,0.245,carbon paper electrode,Ag/AgCl,KHCO3,0.1,6.8,-0.80,H2,59.76,0.48,-3.88,H-cell,,,,11.00,,,
