Repository: vovamirosh/CO2RR_PISH

File: Datasets/R_parent_2024_12_12.csv (part 5 of 38)
Number,Autor,Publication,Title,Journal,IF,DOI,Article name,Formula,Cat. compound,Support,"Cat./Support ratio, % (at)",XRD noises,"Cu2O-110, %","Cu2O-111, %","Cu2O-200, %","Cu2O-220, %","Cu-111, %","Cu-200, %","Cu-220, %",Morphology (TEM/SEM),"Pore size, nm",width min (nm),width aver (nm),width max (nm),length min (nm),length aver (nm),length max (nm),Crystal system,Simple cell,"Cu, % (at.)","Cu+, % (at.)","Cu(2+), % (at.)",Facet,"Distance, nm",Facet,"Distance2, nm",Base,Electrodes,electrolyte,"conc, M",pH,RHE vs V,Product,"FE, %","Time, h","Current density, mA/cm2",Type of reactor," Energy efficiency, %",Сarbon efficiency (equivalent to single-pass carbon efficiency (SPCE),"Loading, μg/cm2","Capacitance, (uF/cm2)","ECSA, cm2",R,"BET surface, m2/g"
4,"Zhi-Qin Liang, Tao-Tao Zhuang, Ali Seifitokaldani, Jun Li, Chun-Wei Huang, Chih-Shan Tan, Yi Li, Phil De Luna, Cao Thang Dinh, Yongfeng Hu, Qunfeng Xiao, Pei-Lun Hsieh, Yuhang Wang, Fengwang Li, Rafael Quintero-Bermudez, Yansong Zhou, Peining Chen, Yuanjie Pang, Shen-Chuan Lo, Lih-Juann Chen, Hairen Tan, Zheng Xu, Suling Zhao, David Sinton & Edward H. Sargent",2018,Copper-on-nitride enhances the stable electrosynthesis of multi-carbon products from CO2,nature communications,14.7,10.1038/s41467-018-06311-0,Cu-on-Cu3N,Cu1N0.22,Cu,Cu3N,61.76,Medium,6.44,30.65,10.85,8.46,26.59,11.79,5.22,sphere,,10.00,17.50,25.00,10.00,17.50,25.00,,,35.00,65.00,0.00,100,,111,,glassy-carbon electrode,Ag/AgCl,KHCO3,0.1,6.8,-0.65,H2,50.30,,-11.23,H-cell,,,1052.63,280.00,9.70,,
4,"Zhi-Qin Liang, Tao-Tao Zhuang, Ali Seifitokaldani, Jun Li, Chun-Wei Huang, Chih-Shan Tan, Yi Li, Phil De Luna, Cao Thang Dinh, Yongfeng Hu, Qunfeng Xiao, Pei-Lun Hsieh, Yuhang Wang, Fengwang Li, Rafael Quintero-Bermudez, Yansong Zhou, Peining Chen, Yuanjie Pang, Shen-Chuan Lo, Lih-Juann Chen, Hairen Tan, Zheng Xu, Suling Zhao, David Sinton & Edward H. Sargent",2018,Copper-on-nitride enhances the stable electrosynthesis of multi-carbon products from CO2,nature communications,14.7,10.1038/s41467-018-06311-0,Cu-on-Cu3N,Cu1N0.22,Cu,Cu3N,61.76,Medium,6.44,30.65,10.85,8.46,26.59,11.79,5.22,sphere,,10.00,17.50,25.00,10.00,17.50,25.00,,,35.00,65.00,0.00,100,,111,,glassy-carbon electrode,Ag/AgCl,KHCO3,0.1,6.8,-0.65,CH4,6.10,,-11.23,H-cell,,,1052.63,280.00,9.70,,
4,"Zhi-Qin Liang, Tao-Tao Zhuang, Ali Seifitokaldani, Jun Li, Chun-Wei Huang, Chih-Shan Tan, Yi Li, Phil De Luna, Cao Thang Dinh, Yongfeng Hu, Qunfeng Xiao, Pei-Lun Hsieh, Yuhang Wang, Fengwang Li, Rafael Quintero-Bermudez, Yansong Zhou, Peining Chen, Yuanjie Pang, Shen-Chuan Lo, Lih-Juann Chen, Hairen Tan, Zheng Xu, Suling Zhao, David Sinton & Edward H. Sargent",2018,Copper-on-nitride enhances the stable electrosynthesis of multi-carbon products from CO2,nature communications,14.7,10.1038/s41467-018-06311-0,Cu-on-Cu3N,Cu1N0.22,Cu,Cu3N,61.76,Medium,6.44,30.65,10.85,8.46,26.59,11.79,5.22,sphere,,10.00,17.50,25.00,10.00,17.50,25.00,,,35.00,65.00,0.00,100,,111,,glassy-carbon electrode,Ag/AgCl,KHCO3,0.1,6.8,-0.65,C2H4,11.30,,-11.23,H-cell,,,1052.63,280.00,9.70,,
4,"Zhi-Qin Liang, Tao-Tao Zhuang, Ali Seifitokaldani, Jun Li, Chun-Wei Huang, Chih-Shan Tan, Yi Li, Phil De Luna, Cao Thang Dinh, Yongfeng Hu, Qunfeng Xiao, Pei-Lun Hsieh, Yuhang Wang, Fengwang Li, Rafael Quintero-Bermudez, Yansong Zhou, Peining Chen, Yuanjie Pang, Shen-Chuan Lo, Lih-Juann Chen, Hairen Tan, Zheng Xu, Suling Zhao, David Sinton & Edward H. Sargent",2018,Copper-on-nitride enhances the stable electrosynthesis of multi-carbon products from CO2,nature communications,14.7,10.1038/s41467-018-06311-0,Cu-on-Cu3N,Cu1N0.22,Cu,Cu3N,61.76,Medium,6.44,30.65,10.85,8.46,26.59,11.79,5.22,sphere,,10.00,17.50,25.00,10.00,17.50,25.00,,,35.00,65.00,0.00,100,,111,,glassy-carbon electrode,Ag/AgCl,KHCO3,0.1,6.8,-0.65,HCOOH,13.00,,-11.23,H-cell,,,1052.63,280.00,9.70,,
4,"Zhi-Qin Liang, Tao-Tao Zhuang, Ali Seifitokaldani, Jun Li, Chun-Wei Huang, Chih-Shan Tan, Yi Li, Phil De Luna, Cao Thang Dinh, Yongfeng Hu, Qunfeng Xiao, Pei-Lun Hsieh, Yuhang Wang, Fengwang Li, Rafael Quintero-Bermudez, Yansong Zhou, Peining Chen, Yuanjie Pang, Shen-Chuan Lo, Lih-Juann Chen, Hairen Tan, Zheng Xu, Suling Zhao, David Sinton & Edward H. Sargent",2018,Copper-on-nitride enhances the stable electrosynthesis of multi-carbon products from CO2,nature communications,14.7,10.1038/s41467-018-06311-0,Cu-on-Cu3N,Cu1N0.22,Cu,Cu3N,61.76,Medium,6.44,30.65,10.85,8.46,26.59,11.79,5.22,sphere,,10.00,17.50,25.00,10.00,17.50,25.00,,,35.00,65.00,0.00,100,,111,,glassy-carbon electrode,Ag/AgCl,KHCO3,0.1,6.8,-0.75,H2,37.00,,-14.00,H-cell,,,1052.63,280.00,9.70,,
4,"Zhi-Qin Liang, Tao-Tao Zhuang, Ali Seifitokaldani, Jun Li, Chun-Wei Huang, Chih-Shan Tan, Yi Li, Phil De Luna, Cao Thang Dinh, Yongfeng Hu, Qunfeng Xiao, Pei-Lun Hsieh, Yuhang Wang, Fengwang Li, Rafael Quintero-Bermudez, Yansong Zhou, Peining Chen, Yuanjie Pang, Shen-Chuan Lo, Lih-Juann Chen, Hairen Tan, Zheng Xu, Suling Zhao, David Sinton & Edward H. Sargent",2018,Copper-on-nitride enhances the stable electrosynthesis of multi-carbon products from CO2,nature communications,14.7,10.1038/s41467-018-06311-0,Cu-on-Cu3N,Cu1N0.22,Cu,Cu3N,61.76,Medium,6.44,30.65,10.85,8.46,26.59,11.79,5.22,sphere,,10.00,17.50,25.00,10.00,17.50,25.00,,,35.00,65.00,0.00,100,,111,,glassy-carbon electrode,Ag/AgCl,KHCO3,0.1,6.8,-0.75,CH4,11.50,,-14.00,H-cell,,,1052.63,280.00,9.70,,
4,"Zhi-Qin Liang, Tao-Tao Zhuang, Ali Seifitokaldani, Jun Li, Chun-Wei Huang, Chih-Shan Tan, Yi Li, Phil De Luna, Cao Thang Dinh, Yongfeng Hu, Qunfeng Xiao, Pei-Lun Hsieh, Yuhang Wang, Fengwang Li, Rafael Quintero-Bermudez, Yansong Zhou, Peining Chen, Yuanjie Pang, Shen-Chuan Lo, Lih-Juann Chen, Hairen Tan, Zheng Xu, Suling Zhao, David Sinton & Edward H. Sargent",2018,Copper-on-nitride enhances the stable electrosynthesis of multi-carbon products from CO2,nature communications,14.7,10.1038/s41467-018-06311-0,Cu-on-Cu3N,Cu1N0.22,Cu,Cu3N,61.76,Medium,6.44,30.65,10.85,8.46,26.59,11.79,5.22,sphere,,10.00,17.50,25.00,10.00,17.50,25.00,,,35.00,65.00,0.00,100,,111,,glassy-carbon electrode,Ag/AgCl,KHCO3,0.1,6.8,-0.75,C2H4,27.00,,-14.00,H-cell,,,1052.63,280.00,9.70,,
4,"Zhi-Qin Liang, Tao-Tao Zhuang, Ali Seifitokaldani, Jun Li, Chun-Wei Huang, Chih-Shan Tan, Yi Li, Phil De Luna, Cao Thang Dinh, Yongfeng Hu, Qunfeng Xiao, Pei-Lun Hsieh, Yuhang Wang, Fengwang Li, Rafael Quintero-Bermudez, Yansong Zhou, Peining Chen, Yuanjie Pang, Shen-Chuan Lo, Lih-Juann Chen, Hairen Tan, Zheng Xu, Suling Zhao, David Sinton & Edward H. Sargent",2018,Copper-on-nitride enhances the stable electrosynthesis of multi-carbon products from CO2,nature communications,14.7,10.1038/s41467-018-06311-0,Cu-on-Cu3N,Cu1N0.22,Cu,Cu3N,61.76,Medium,6.44,30.65,10.85,8.46,26.59,11.79,5.22,sphere,,10.00,17.50,25.00,10.00,17.50,25.00,,,35.00,65.00,0.00,100,,111,,glassy-carbon electrode,Ag/AgCl,KHCO3,0.1,6.8,-0.75,HCOOH,12.50,,-14.00,H-cell,,,1052.63,280.00,9.70,,
4,"Zhi-Qin Liang, Tao-Tao Zhuang, Ali Seifitokaldani, Jun Li, Chun-Wei Huang, Chih-Shan Tan, Yi Li, Phil De Luna, Cao Thang Dinh, Yongfeng Hu, Qunfeng Xiao, Pei-Lun Hsieh, Yuhang Wang, Fengwang Li, Rafael Quintero-Bermudez, Yansong Zhou, Peining Chen, Yuanjie Pang, Shen-Chuan Lo, Lih-Juann Chen, Hairen Tan, Zheng Xu, Suling Zhao, David Sinton & Edward H. Sargent",2018,Copper-on-nitride enhances the stable electrosynthesis of multi-carbon products from CO2,nature communications,14.7,10.1038/s41467-018-06311-0,Cu-on-Cu3N,Cu1N0.22,Cu,Cu3N,61.76,Medium,6.44,30.65,10.85,8.46,26.59,11.79,5.22,sphere,,10.00,17.50,25.00,10.00,17.50,25.00,,,35.00,65.00,0.00,100,,111,,glassy-carbon electrode,Ag/AgCl,KHCO3,0.1,6.8,-0.75,C2H5OH,6.20,,-14.00,H-cell,,,1052.63,280.00,9.70,,
4,"Zhi-Qin Liang, Tao-Tao Zhuang, Ali Seifitokaldani, Jun Li, Chun-Wei Huang, Chih-Shan Tan, Yi Li, Phil De Luna, Cao Thang Dinh, Yongfeng Hu, Qunfeng Xiao, Pei-Lun Hsieh, Yuhang Wang, Fengwang Li, Rafael Quintero-Bermudez, Yansong Zhou, Peining Chen, Yuanjie Pang, Shen-Chuan Lo, Lih-Juann Chen, Hairen Tan, Zheng Xu, Suling Zhao, David Sinton & Edward H. Sargent",2018,Copper-on-nitride enhances the stable electrosynthesis of multi-carbon products from CO2,nature communications,14.7,10.1038/s41467-018-06311-0,Cu-on-Cu3N,Cu1N0.22,Cu,Cu3N,61.76,Medium,6.44,30.65,10.85,8.46,26.59,11.79,5.22,sphere,,10.00,17.50,25.00,10.00,17.50,25.00,,,35.00,65.00,0.00,100,,111,,glassy-carbon electrode,Ag/AgCl,KHCO3,0.1,6.8,-0.85,H2,27.90,,-16.34,H-cell,,,1052.63,280.00,9.70,,
4,"Zhi-Qin Liang, Tao-Tao Zhuang, Ali Seifitokaldani, Jun Li, Chun-Wei Huang, Chih-Shan Tan, Yi Li, Phil De Luna, Cao Thang Dinh, Yongfeng Hu, Qunfeng Xiao, Pei-Lun Hsieh, Yuhang Wang, Fengwang Li, Rafael Quintero-Bermudez, Yansong Zhou, Peining Chen, Yuanjie Pang, Shen-Chuan Lo, Lih-Juann Chen, Hairen Tan, Zheng Xu, Suling Zhao, David Sinton & Edward H. Sargent",2018,Copper-on-nitride enhances the stable electrosynthesis of multi-carbon products from CO2,nature communications,14.7,10.1038/s41467-018-06311-0,Cu-on-Cu3N,Cu1N0.22,Cu,Cu3N,61.76,Medium,6.44,30.65,10.85,8.46,26.59,11.79,5.22,sphere,,10.00,17.50,25.00,10.00,17.50,25.00,,,35.00,65.00,0.00,100,,111,,glassy-carbon electrode,Ag/AgCl,KHCO3,0.1,6.8,-0.85,CH4,8.90,,-16.34,H-cell,,,1052.63,280.00,9.70,,
4,"Zhi-Qin Liang, Tao-Tao Zhuang, Ali Seifitokaldani, Jun Li, Chun-Wei Huang, Chih-Shan Tan, Yi Li, Phil De Luna, Cao Thang Dinh, Yongfeng Hu, Qunfeng Xiao, Pei-Lun Hsieh, Yuhang Wang, Fengwang Li, Rafael Quintero-Bermudez, Yansong Zhou, Peining Chen, Yuanjie Pang, Shen-Chuan Lo, Lih-Juann Chen, Hairen Tan, Zheng Xu, Suling Zhao, David Sinton & Edward H. Sargent",2018,Copper-on-nitride enhances the stable electrosynthesis of multi-carbon products from CO2,nature communications,14.7,10.1038/s41467-018-06311-0,Cu-on-Cu3N,Cu1N0.22,Cu,Cu3N,61.76,Medium,6.44,30.65,10.85,8.46,26.59,11.79,5.22,sphere,,10.00,17.50,25.00,10.00,17.50,25.00,,,35.00,65.00,0.00,100,,111,,glassy-carbon electrode,Ag/AgCl,KHCO3,0.1,6.8,-0.85,C2H4,35.00,,-16.34,H-cell,,,1052.63,280.00,9.70,,
4,"Zhi-Qin Liang, Tao-Tao Zhuang, Ali Seifitokaldani, Jun Li, Chun-Wei Huang, Chih-Shan Tan, Yi Li, Phil De Luna, Cao Thang Dinh, Yongfeng Hu, Qunfeng Xiao, Pei-Lun Hsieh, Yuhang Wang, Fengwang Li, Rafael Quintero-Bermudez, Yansong Zhou, Peining Chen, Yuanjie Pang, Shen-Chuan Lo, Lih-Juann Chen, Hairen Tan, Zheng Xu, Suling Zhao, David Sinton & Edward H. Sargent",2018,Copper-on-nitride enhances the stable electrosynthesis of multi-carbon products from CO2,nature communications,14.7,10.1038/s41467-018-06311-0,Cu-on-Cu3N,Cu1N0.22,Cu,Cu3N,61.76,Medium,6.44,30.65,10.85,8.46,26.59,11.79,5.22,sphere,,10.00,17.50,25.00,10.00,17.50,25.00,,,35.00,65.00,0.00,100,,111,,glassy-carbon electrode,Ag/AgCl,KHCO3,0.1,6.8,-0.85,HCOOH,9.60,,-16.34,H-cell,,,1052.63,280.00,9.70,,
4,"Zhi-Qin Liang, Tao-Tao Zhuang, Ali Seifitokaldani, Jun Li, Chun-Wei Huang, Chih-Shan Tan, Yi Li, Phil De Luna, Cao Thang Dinh, Yongfeng Hu, Qunfeng Xiao, Pei-Lun Hsieh, Yuhang Wang, Fengwang Li, Rafael Quintero-Bermudez, Yansong Zhou, Peining Chen, Yuanjie Pang, Shen-Chuan Lo, Lih-Juann Chen, Hairen Tan, Zheng Xu, Suling Zhao, David Sinton & Edward H. Sargent",2018,Copper-on-nitride enhances the stable electrosynthesis of multi-carbon products from CO2,nature communications,14.7,10.1038/s41467-018-06311-0,Cu-on-Cu3N,Cu1N0.22,Cu,Cu3N,61.76,Medium,6.44,30.65,10.85,8.46,26.59,11.79,5.22,sphere,,10.00,17.50,25.00,10.00,17.50,25.00,,,35.00,65.00,0.00,100,,111,,glassy-carbon electrode,Ag/AgCl,KHCO3,0.1,6.8,-0.85,C2H5OH,6.00,,-16.34,H-cell,,,1052.63,280.00,9.70,,
4,"Zhi-Qin Liang, Tao-Tao Zhuang, Ali Seifitokaldani, Jun Li, Chun-Wei Huang, Chih-Shan Tan, Yi Li, Phil De Luna, Cao Thang Dinh, Yongfeng Hu, Qunfeng Xiao, Pei-Lun Hsieh, Yuhang Wang, Fengwang Li, Rafael Quintero-Bermudez, Yansong Zhou, Peining Chen, Yuanjie Pang, Shen-Chuan Lo, Lih-Juann Chen, Hairen Tan, Zheng Xu, Suling Zhao, David Sinton & Edward H. Sargent",2018,Copper-on-nitride enhances the stable electrosynthesis of multi-carbon products from CO2,nature communications,14.7,10.1038/s41467-018-06311-0,Cu-on-Cu3N,Cu1N0.22,Cu,Cu3N,61.76,Medium,6.44,30.65,10.85,8.46,26.59,11.79,5.22,sphere,,10.00,17.50,25.00,10.00,17.50,25.00,,,35.00,65.00,0.00,100,,111,,glassy-carbon electrode,Ag/AgCl,KHCO3,0.1,6.8,-0.85,C3H7OH,2.80,,-16.34,H-cell,,,1052.63,280.00,9.70,,
4,"Zhi-Qin Liang, Tao-Tao Zhuang, Ali Seifitokaldani, Jun Li, Chun-Wei Huang, Chih-Shan Tan, Yi Li, Phil De Luna, Cao Thang Dinh, Yongfeng Hu, Qunfeng Xiao, Pei-Lun Hsieh, Yuhang Wang, Fengwang Li, Rafael Quintero-Bermudez, Yansong Zhou, Peining Chen, Yuanjie Pang, Shen-Chuan Lo, Lih-Juann Chen, Hairen Tan, Zheng Xu, Suling Zhao, David Sinton & Edward H. Sargent",2018,Copper-on-nitride enhances the stable electrosynthesis of multi-carbon products from CO2,nature communications,14.7,10.1038/s41467-018-06311-0,Cu-on-Cu3N,Cu1N0.22,Cu,Cu3N,61.76,Medium,6.44,30.65,10.85,8.46,26.59,11.79,5.22,sphere,,10.00,17.50,25.00,10.00,17.50,25.00,,,35.00,65.00,0.00,100,,111,,glassy-carbon electrode,Ag/AgCl,KHCO3,0.1,6.8,-0.95,H2,17.00,,-22.17,H-cell,,,1052.63,280.00,9.70,,
4,"Zhi-Qin Liang, Tao-Tao Zhuang, Ali Seifitokaldani, Jun Li, Chun-Wei Huang, Chih-Shan Tan, Yi Li, Phil De Luna, Cao Thang Dinh, Yongfeng Hu, Qunfeng Xiao, Pei-Lun Hsieh, Yuhang Wang, Fengwang Li, Rafael Quintero-Bermudez, Yansong Zhou, Peining Chen, Yuanjie Pang, Shen-Chuan Lo, Lih-Juann Chen, Hairen Tan, Zheng Xu, Suling Zhao, David Sinton & Edward H. Sargent",2018,Copper-on-nitride enhances the stable electrosynthesis of multi-carbon products from CO2,nature communications,14.7,10.1038/s41467-018-06311-0,Cu-on-Cu3N,Cu1N0.22,Cu,Cu3N,61.76,Medium,6.44,30.65,10.85,8.46,26.59,11.79,5.22,sphere,,10.00,17.50,25.00,10.00,17.50,25.00,,,35.00,65.00,0.00,100,,111,,glassy-carbon electrode,Ag/AgCl,KHCO3,0.1,6.8,-0.95,CH4,2.50,,-22.17,H-cell,,,1052.63,280.00,9.70,,
4,"Zhi-Qin Liang, Tao-Tao Zhuang, Ali Seifitokaldani, Jun Li, Chun-Wei Huang, Chih-Shan Tan, Yi Li, Phil De Luna, Cao Thang Dinh, Yongfeng Hu, Qunfeng Xiao, Pei-Lun Hsieh, Yuhang Wang, Fengwang Li, Rafael Quintero-Bermudez, Yansong Zhou, Peining Chen, Yuanjie Pang, Shen-Chuan Lo, Lih-Juann Chen, Hairen Tan, Zheng Xu, Suling Zhao, David Sinton & Edward H. Sargent",2018,Copper-on-nitride enhances the stable electrosynthesis of multi-carbon products from CO2,nature communications,14.7,10.1038/s41467-018-06311-0,Cu-on-Cu3N,Cu1N0.22,Cu,Cu3N,61.76,Medium,6.44,30.65,10.85,8.46,26.59,11.79,5.22,sphere,,10.00,17.50,25.00,10.00,17.50,25.00,,,35.00,65.00,0.00,100,,111,,glassy-carbon electrode,Ag/AgCl,KHCO3,0.1,6.8,-0.95,C2H4,39.30,,-22.17,H-cell,,,1052.63,280.00,9.70,,
4,"Zhi-Qin Liang, Tao-Tao Zhuang, Ali Seifitokaldani, Jun Li, Chun-Wei Huang, Chih-Shan Tan, Yi Li, Phil De Luna, Cao Thang Dinh, Yongfeng Hu, Qunfeng Xiao, Pei-Lun Hsieh, Yuhang Wang, Fengwang Li, Rafael Quintero-Bermudez, Yansong Zhou, Peining Chen, Yuanjie Pang, Shen-Chuan Lo, Lih-Juann Chen, Hairen Tan, Zheng Xu, Suling Zhao, David Sinton & Edward H. Sargent",2018,Copper-on-nitride enhances the stable electrosynthesis of multi-carbon products from CO2,nature communications,14.7,10.1038/s41467-018-06311-0,Cu-on-Cu3N,Cu1N0.22,Cu,Cu3N,61.76,Medium,6.44,30.65,10.85,8.46,26.59,11.79,5.22,sphere,,10.00,17.50,25.00,10.00,17.50,25.00,,,35.00,65.00,0.00,100,,111,,glassy-carbon electrode,Ag/AgCl,KHCO3,0.1,6.8,-0.95,HCOOH,6.60,,-22.17,H-cell,,,1052.63,280.00,9.70,,
4,"Zhi-Qin Liang, Tao-Tao Zhuang, Ali Seifitokaldani, Jun Li, Chun-Wei Huang, Chih-Shan Tan, Yi Li, Phil De Luna, Cao Thang Dinh, Yongfeng Hu, Qunfeng Xiao, Pei-Lun Hsieh, Yuhang Wang, Fengwang Li, Rafael Quintero-Bermudez, Yansong Zhou, Peining Chen, Yuanjie Pang, Shen-Chuan Lo, Lih-Juann Chen, Hairen Tan, Zheng Xu, Suling Zhao, David Sinton & Edward H. Sargent",2018,Copper-on-nitride enhances the stable electrosynthesis of multi-carbon products from CO2,nature communications,14.7,10.1038/s41467-018-06311-0,Cu-on-Cu3N,Cu1N0.22,Cu,Cu3N,61.76,Medium,6.44,30.65,10.85,8.46,26.59,11.79,5.22,sphere,,10.00,17.50,25.00,10.00,17.50,25.00,,,35.00,65.00,0.00,100,,111,,glassy-carbon electrode,Ag/AgCl,KHCO3,0.1,6.8,-0.95,C2H5OH,18.40,,-22.17,H-cell,,,1052.63,280.00,9.70,,
4,"Zhi-Qin Liang, Tao-Tao Zhuang, Ali Seifitokaldani, Jun Li, Chun-Wei Huang, Chih-Shan Tan, Yi Li, Phil De Luna, Cao Thang Dinh, Yongfeng Hu, Qunfeng Xiao, Pei-Lun Hsieh, Yuhang Wang, Fengwang Li, Rafael Quintero-Bermudez, Yansong Zhou, Peining Chen, Yuanjie Pang, Shen-Chuan Lo, Lih-Juann Chen, Hairen Tan, Zheng Xu, Suling Zhao, David Sinton & Edward H. Sargent",2018,Copper-on-nitride enhances the stable electrosynthesis of multi-carbon products from CO2,nature communications,14.7,10.1038/s41467-018-06311-0,Cu-on-Cu3N,Cu1N0.22,Cu,Cu3N,61.76,Medium,6.44,30.65,10.85,8.46,26.59,11.79,5.22,sphere,,10.00,17.50,25.00,10.00,17.50,25.00,,,35.00,65.00,0.00,100,,111,,glassy-carbon electrode,Ag/AgCl,KHCO3,0.1,6.8,-0.95,C3H7OH,6.00,,-22.17,H-cell,,,1052.63,280.00,9.70,,
4,"Zhi-Qin Liang, Tao-Tao Zhuang, Ali Seifitokaldani, Jun Li, Chun-Wei Huang, Chih-Shan Tan, Yi Li, Phil De Luna, Cao Thang Dinh, Yongfeng Hu, Qunfeng Xiao, Pei-Lun Hsieh, Yuhang Wang, Fengwang Li, Rafael Quintero-Bermudez, Yansong Zhou, Peining Chen, Yuanjie Pang, Shen-Chuan Lo, Lih-Juann Chen, Hairen Tan, Zheng Xu, Suling Zhao, David Sinton & Edward H. Sargent",2018,Copper-on-nitride enhances the stable electrosynthesis of multi-carbon products from CO2,nature communications,14.7,10.1038/s41467-018-06311-0,Cu-on-Cu3N,Cu1N0.22,Cu,Cu3N,61.76,Medium,6.44,30.65,10.85,8.46,26.59,11.79,5.22,sphere,,10.00,17.50,25.00,10.00,17.50,25.00,,,35.00,65.00,0.00,,,,,glassy-carbon electrode,Ag/AgCl,KHCO3,0.1,6.8,-0.95,C2H4,6.24,2.50,-28.05,H-cell,,,1052.63,280.00,9.70,,
4,"Zhi-Qin Liang, Tao-Tao Zhuang, Ali Seifitokaldani, Jun Li, Chun-Wei Huang, Chih-Shan Tan, Yi Li, Phil De Luna, Cao Thang Dinh, Yongfeng Hu, Qunfeng Xiao, Pei-Lun Hsieh, Yuhang Wang, Fengwang Li, Rafael Quintero-Bermudez, Yansong Zhou, Peining Chen, Yuanjie Pang, Shen-Chuan Lo, Lih-Juann Chen, Hairen Tan, Zheng Xu, Suling Zhao, David Sinton & Edward H. Sargent",2018,Copper-on-nitride enhances the stable electrosynthesis of multi-carbon products from CO2,nature communications,14.7,10.1038/s41467-018-06311-0,Cu-on-Cu3N,Cu1N0.22,Cu,Cu3N,61.76,Medium,6.44,30.65,10.85,8.46,26.59,11.79,5.22,sphere,,10.00,17.50,25.00,10.00,17.50,25.00,,,35.00,65.00,0.00,,,,,glassy-carbon electrode,Ag/AgCl,KHCO3,0.1,6.8,-0.95,C2H5OH,18.61,2.50,-28.05,H-cell,,,1052.63,280.00,9.70,,
4,"Zhi-Qin Liang, Tao-Tao Zhuang, Ali Seifitokaldani, Jun Li, Chun-Wei Huang, Chih-Shan Tan, Yi Li, Phil De Luna, Cao Thang Dinh, Yongfeng Hu, Qunfeng Xiao, Pei-Lun Hsieh, Yuhang Wang, Fengwang Li, Rafael Quintero-Bermudez, Yansong Zhou, Peining Chen, Yuanjie Pang, Shen-Chuan Lo, Lih-Juann Chen, Hairen Tan, Zheng Xu, Suling Zhao, David Sinton & Edward H. Sargent",2018,Copper-on-nitride enhances the stable electrosynthesis of multi-carbon products from CO2,nature communications,14.7,10.1038/s41467-018-06311-0,Cu-on-Cu3N,Cu1N0.22,Cu,Cu3N,61.76,Medium,6.44,30.65,10.85,8.46,26.59,11.79,5.22,sphere,,10.00,17.50,25.00,10.00,17.50,25.00,,,35.00,65.00,0.00,,,,,glassy-carbon electrode,Ag/AgCl,KHCO3,0.1,6.8,-0.95,C3H7OH,40.90,2.50,-28.05,H-cell,,,1052.63,280.00,9.70,,
4,"Zhi-Qin Liang, Tao-Tao Zhuang, Ali Seifitokaldani, Jun Li, Chun-Wei Huang, Chih-Shan Tan, Yi Li, Phil De Luna, Cao Thang Dinh, Yongfeng Hu, Qunfeng Xiao, Pei-Lun Hsieh, Yuhang Wang, Fengwang Li, Rafael Quintero-Bermudez, Yansong Zhou, Peining Chen, Yuanjie Pang, Shen-Chuan Lo, Lih-Juann Chen, Hairen Tan, Zheng Xu, Suling Zhao, David Sinton & Edward H. Sargent",2018,Copper-on-nitride enhances the stable electrosynthesis of multi-carbon products from CO2,nature communications,14.7,10.1038/s41467-018-06311-0,Cu-on-Cu3N,Cu1N0.22,Cu,Cu3N,61.76,Medium,6.44,30.65,10.85,8.46,26.59,11.79,5.22,sphere,,10.00,17.50,25.00,10.00,17.50,25.00,,,35.00,65.00,0.00,,,,,glassy-carbon electrode,Ag/AgCl,KHCO3,0.1,6.8,-0.95,C2H4,5.52,10.00,-28.54,H-cell,,,1052.63,280.00,9.70,,
4,"Zhi-Qin Liang, Tao-Tao Zhuang, Ali Seifitokaldani, Jun Li, Chun-Wei Huang, Chih-Shan Tan, Yi Li, Phil De Luna, Cao Thang Dinh, Yongfeng Hu, Qunfeng Xiao, Pei-Lun Hsieh, Yuhang Wang, Fengwang Li, Rafael Quintero-Bermudez, Yansong Zhou, Peining Chen, Yuanjie Pang, Shen-Chuan Lo, Lih-Juann Chen, Hairen Tan, Zheng Xu, Suling Zhao, David Sinton & Edward H. Sargent",2018,Copper-on-nitride enhances the stable electrosynthesis of multi-carbon products from CO2,nature communications,14.7,10.1038/s41467-018-06311-0,Cu-on-Cu3N,Cu1N0.22,Cu,Cu3N,61.76,Medium,6.44,30.65,10.85,8.46,26.59,11.79,5.22,sphere,,10.00,17.50,25.00,10.00,17.50,25.00,,,35.00,65.00,0.00,,,,,glassy-carbon electrode,Ag/AgCl,KHCO3,0.1,6.8,-0.95,C2H5OH,18.00,10.00,-28.54,H-cell,,,1052.63,280.00,9.70,,
4,"Zhi-Qin Liang, Tao-Tao Zhuang, Ali Seifitokaldani, Jun Li, Chun-Wei Huang, Chih-Shan Tan, Yi Li, Phil De Luna, Cao Thang Dinh, Yongfeng Hu, Qunfeng Xiao, Pei-Lun Hsieh, Yuhang Wang, Fengwang Li, Rafael Quintero-Bermudez, Yansong Zhou, Peining Chen, Yuanjie Pang, Shen-Chuan Lo, Lih-Juann Chen, Hairen Tan, Zheng Xu, Suling Zhao, David Sinton & Edward H. Sargent",2018,Copper-on-nitride enhances the stable electrosynthesis of multi-carbon products from CO2,nature communications,14.7,10.1038/s41467-018-06311-0,Cu-on-Cu3N,Cu1N0.22,Cu,Cu3N,61.76,Medium,6.44,30.65,10.85,8.46,26.59,11.79,5.22,sphere,,10.00,17.50,25.00,10.00,17.50,25.00,,,35.00,65.00,0.00,,,,,glassy-carbon electrode,Ag/AgCl,KHCO3,0.1,6.8,-0.95,C3H7OH,39.88,10.00,-28.54,H-cell,,,1052.63,280.00,9.70,,
4,"Zhi-Qin Liang, Tao-Tao Zhuang, Ali Seifitokaldani, Jun Li, Chun-Wei Huang, Chih-Shan Tan, Yi Li, Phil De Luna, Cao Thang Dinh, Yongfeng Hu, Qunfeng Xiao, Pei-Lun Hsieh, Yuhang Wang, Fengwang Li, Rafael Quintero-Bermudez, Yansong Zhou, Peining Chen, Yuanjie Pang, Shen-Chuan Lo, Lih-Juann Chen, Hairen Tan, Zheng Xu, Suling Zhao, David Sinton & Edward H. Sargent",2018,Copper-on-nitride enhances the stable electrosynthesis of multi-carbon products from CO2,nature communications,14.7,10.1038/s41467-018-06311-0,Cu-on-Cu3N,Cu1N0.22,Cu,Cu3N,61.76,Medium,6.44,30.65,10.85,8.46,26.59,11.79,5.22,sphere,,10.00,17.50,25.00,10.00,17.50,25.00,,,35.00,65.00,0.00,,,,,glassy-carbon electrode,Ag/AgCl,KHCO3,0.1,6.8,-0.95,C2H4,5.32,15.00,-30.00,H-cell,,,1052.63,280.00,9.70,,
4,"Zhi-Qin Liang, Tao-Tao Zhuang, Ali Seifitokaldani, Jun Li, Chun-Wei Huang, Chih-Shan Tan, Yi Li, Phil De Luna, Cao Thang Dinh, Yongfeng Hu, Qunfeng Xiao, Pei-Lun Hsieh, Yuhang Wang, Fengwang Li, Rafael Quintero-Bermudez, Yansong Zhou, Peining Chen, Yuanjie Pang, Shen-Chuan Lo, Lih-Juann Chen, Hairen Tan, Zheng Xu, Suling Zhao, David Sinton & Edward H. Sargent",2018,Copper-on-nitride enhances the stable electrosynthesis of multi-carbon products from CO2,nature communications,14.7,10.1038/s41467-018-06311-0,Cu-on-Cu3N,Cu1N0.22,Cu,Cu3N,61.76,Medium,6.44,30.65,10.85,8.46,26.59,11.79,5.22,sphere,,10.00,17.50,25.00,10.00,17.50,25.00,,,35.00,65.00,0.00,,,,,glassy-carbon electrode,Ag/AgCl,KHCO3,0.1,6.8,-0.95,C2H5OH,17.48,15.00,-30.00,H-cell,,,1052.63,280.00,9.70,,
4,"Zhi-Qin Liang, Tao-Tao Zhuang, Ali Seifitokaldani, Jun Li, Chun-Wei Huang, Chih-Shan Tan, Yi Li, Phil De Luna, Cao Thang Dinh, Yongfeng Hu, Qunfeng Xiao, Pei-Lun Hsieh, Yuhang Wang, Fengwang Li, Rafael Quintero-Bermudez, Yansong Zhou, Peining Chen, Yuanjie Pang, Shen-Chuan Lo, Lih-Juann Chen, Hairen Tan, Zheng Xu, Suling Zhao, David Sinton & Edward H. Sargent",2018,Copper-on-nitride enhances the stable electrosynthesis of multi-carbon products from CO2,nature communications,14.7,10.1038/s41467-018-06311-0,Cu-on-Cu3N,Cu1N0.22,Cu,Cu3N,61.76,Medium,6.44,30.65,10.85,8.46,26.59,11.79,5.22,sphere,,10.00,17.50,25.00,10.00,17.50,25.00,,,35.00,65.00,0.00,,,,,glassy-carbon electrode,Ag/AgCl,KHCO3,0.1,6.8,-0.95,C3H7OH,41.10,15.00,-30.00,H-cell,,,1052.63,280.00,9.70,,
4,"Zhi-Qin Liang, Tao-Tao Zhuang, Ali Seifitokaldani, Jun Li, Chun-Wei Huang, Chih-Shan Tan, Yi Li, Phil De Luna, Cao Thang Dinh, Yongfeng Hu, Qunfeng Xiao, Pei-Lun Hsieh, Yuhang Wang, Fengwang Li, Rafael Quintero-Bermudez, Yansong Zhou, Peining Chen, Yuanjie Pang, Shen-Chuan Lo, Lih-Juann Chen, Hairen Tan, Zheng Xu, Suling Zhao, David Sinton & Edward H. Sargent",2018,Copper-on-nitride enhances the stable electrosynthesis of multi-carbon products from CO2,nature communications,14.7,10.1038/s41467-018-06311-0,Cu-on-Cu3N,Cu1N0.22,Cu,Cu3N,61.76,Medium,6.44,30.65,10.85,8.46,26.59,11.79,5.22,sphere,,10.00,17.50,25.00,10.00,17.50,25.00,,,35.00,65.00,0.00,,,,,glassy-carbon electrode,Ag/AgCl,KHCO3,0.1,6.8,-0.95,C2H4,5.01,20.00,-32.36,H-cell,,,1052.63,280.00,9.70,,
4,"Zhi-Qin Liang, Tao-Tao Zhuang, Ali Seifitokaldani, Jun Li, Chun-Wei Huang, Chih-Shan Tan, Yi Li, Phil De Luna, Cao Thang Dinh, Yongfeng Hu, Qunfeng Xiao, Pei-Lun Hsieh, Yuhang Wang, Fengwang Li, Rafael Quintero-Bermudez, Yansong Zhou, Peining Chen, Yuanjie Pang, Shen-Chuan Lo, Lih-Juann Chen, Hairen Tan, Zheng Xu, Suling Zhao, David Sinton & Edward H. Sargent",2018,Copper-on-nitride enhances the stable electrosynthesis of multi-carbon products from CO2,nature communications,14.7,10.1038/s41467-018-06311-0,Cu-on-Cu3N,Cu1N0.22,Cu,Cu3N,61.76,Medium,6.44,30.65,10.85,8.46,26.59,11.79,5.22,sphere,,10.00,17.50,25.00,10.00,17.50,25.00,,,35.00,65.00,0.00,,,,,glassy-carbon electrode,Ag/AgCl,KHCO3,0.1,6.8,-0.95,C2H5OH,16.97,20.00,-32.36,H-cell,,,1052.63,280.00,9.70,,
4,"Zhi-Qin Liang, Tao-Tao Zhuang, Ali Seifitokaldani, Jun Li, Chun-Wei Huang, Chih-Shan Tan, Yi Li, Phil De Luna, Cao Thang Dinh, Yongfeng Hu, Qunfeng Xiao, Pei-Lun Hsieh, Yuhang Wang, Fengwang Li, Rafael Quintero-Bermudez, Yansong Zhou, Peining Chen, Yuanjie Pang, Shen-Chuan Lo, Lih-Juann Chen, Hairen Tan, Zheng Xu, Suling Zhao, David Sinton & Edward H. Sargent",2018,Copper-on-nitride enhances the stable electrosynthesis of multi-carbon products from CO2,nature communications,14.7,10.1038/s41467-018-06311-0,Cu-on-Cu3N,Cu1N0.22,Cu,Cu3N,61.76,Medium,6.44,30.65,10.85,8.46,26.59,11.79,5.22,sphere,,10.00,17.50,25.00,10.00,17.50,25.00,,,35.00,65.00,0.00,,,,,glassy-carbon electrode,Ag/AgCl,KHCO3,0.1,6.8,-0.95,C3H7OH,38.34,20.00,-32.36,H-cell,,,1052.63,280.00,9.70,,
4,"Zhi-Qin Liang, Tao-Tao Zhuang, Ali Seifitokaldani, Jun Li, Chun-Wei Huang, Chih-Shan Tan, Yi Li, Phil De Luna, Cao Thang Dinh, Yongfeng Hu, Qunfeng Xiao, Pei-Lun Hsieh, Yuhang Wang, Fengwang Li, Rafael Quintero-Bermudez, Yansong Zhou, Peining Chen, Yuanjie Pang, Shen-Chuan Lo, Lih-Juann Chen, Hairen Tan, Zheng Xu, Suling Zhao, David Sinton & Edward H. Sargent",2018,Copper-on-nitride enhances the stable electrosynthesis of multi-carbon products from CO2,nature communications,14.7,10.1038/s41467-018-06311-0,Cu-on-Cu3N,Cu1N0.22,Cu,Cu3N,61.76,Medium,6.44,30.65,10.85,8.46,26.59,11.79,5.22,sphere,,10.00,17.50,25.00,10.00,17.50,25.00,,,35.00,65.00,0.00,,,,,glassy-carbon electrode,Ag/AgCl,KHCO3,0.1,6.8,-0.95,C2H4,4.70,32.50,-39.59,H-cell,,,1052.63,280.00,9.70,,
4,"Zhi-Qin Liang, Tao-Tao Zhuang, Ali Seifitokaldani, Jun Li, Chun-Wei Huang, Chih-Shan Tan, Yi Li, Phil De Luna, Cao Thang Dinh, Yongfeng Hu, Qunfeng Xiao, Pei-Lun Hsieh, Yuhang Wang, Fengwang Li, Rafael Quintero-Bermudez, Yansong Zhou, Peining Chen, Yuanjie Pang, Shen-Chuan Lo, Lih-Juann Chen, Hairen Tan, Zheng Xu, Suling Zhao, David Sinton & Edward H. Sargent",2018,Copper-on-nitride enhances the stable electrosynthesis of multi-carbon products from CO2,nature communications,14.7,10.1038/s41467-018-06311-0,Cu-on-Cu3N,Cu1N0.22,Cu,Cu3N,61.76,Medium,6.44,30.65,10.85,8.46,26.59,11.79,5.22,sphere,,10.00,17.50,25.00,10.00,17.50,25.00,,,35.00,65.00,0.00,,,,,glassy-carbon electrode,Ag/AgCl,KHCO3,0.1,6.8,-0.95,C2H5OH,15.54,32.50,-39.59,H-cell,,,1052.63,280.00,9.70,,
4,"Zhi-Qin Liang, Tao-Tao Zhuang, Ali Seifitokaldani, Jun Li, Chun-Wei Huang, Chih-Shan Tan, Yi Li, Phil De Luna, Cao Thang Dinh, Yongfeng Hu, Qunfeng Xiao, Pei-Lun Hsieh, Yuhang Wang, Fengwang Li, Rafael Quintero-Bermudez, Yansong Zhou, Peining Chen, Yuanjie Pang, Shen-Chuan Lo, Lih-Juann Chen, Hairen Tan, Zheng Xu, Suling Zhao, David Sinton & Edward H. Sargent",2018,Copper-on-nitride enhances the stable electrosynthesis of multi-carbon products from CO2,nature communications,14.7,10.1038/s41467-018-06311-0,Cu-on-Cu3N,Cu1N0.22,Cu,Cu3N,61.76,Medium,6.44,30.65,10.85,8.46,26.59,11.79,5.22,sphere,,10.00,17.50,25.00,10.00,17.50,25.00,,,35.00,65.00,0.00,,,,,glassy-carbon electrode,Ag/AgCl,KHCO3,0.1,6.8,-0.95,C3H7OH,37.63,32.50,-39.59,H-cell,,,1052.63,280.00,9.70,,
4,"Zhi-Qin Liang, Tao-Tao Zhuang, Ali Seifitokaldani, Jun Li, Chun-Wei Huang, Chih-Shan Tan, Yi Li, Phil De Luna, Cao Thang Dinh, Yongfeng Hu, Qunfeng Xiao, Pei-Lun Hsieh, Yuhang Wang, Fengwang Li, Rafael Quintero-Bermudez, Yansong Zhou, Peining Chen, Yuanjie Pang, Shen-Chuan Lo, Lih-Juann Chen, Hairen Tan, Zheng Xu, Suling Zhao, David Sinton & Edward H. Sargent",2018,Copper-on-nitride enhances the stable electrosynthesis of multi-carbon products from CO2,nature communications,14.7,10.1038/s41467-018-06311-0,Cu-on-Cu3N,Cu1N0.22,Cu,Cu3N,61.76,Medium,6.44,30.65,10.85,8.46,26.59,11.79,5.22,sphere,,10.00,17.50,25.00,10.00,17.50,25.00,,,35.00,65.00,0.00,100,,111,,glassy-carbon electrode,Ag/AgCl,KHCO3,0.1,6.8,-1.05,H2,17.80,,-28.27,H-cell,,,1052.63,280.00,9.70,,
4,"Zhi-Qin Liang, Tao-Tao Zhuang, Ali Seifitokaldani, Jun Li, Chun-Wei Huang, Chih-Shan Tan, Yi Li, Phil De Luna, Cao Thang Dinh, Yongfeng Hu, Qunfeng Xiao, Pei-Lun Hsieh, Yuhang Wang, Fengwang Li, Rafael Quintero-Bermudez, Yansong Zhou, Peining Chen, Yuanjie Pang, Shen-Chuan Lo, Lih-Juann Chen, Hairen Tan, Zheng Xu, Suling Zhao, David Sinton & Edward H. Sargent",2018,Copper-on-nitride enhances the stable electrosynthesis of multi-carbon products from CO2,nature communications,14.7,10.1038/s41467-018-06311-0,Cu-on-Cu3N,Cu1N0.22,Cu,Cu3N,61.76,Medium,6.44,30.65,10.85,8.46,26.59,11.79,5.22,sphere,,10.00,17.50,25.00,10.00,17.50,25.00,,,35.00,65.00,0.00,100,,111,,glassy-carbon electrode,Ag/AgCl,KHCO3,0.1,6.8,-1.05,CH4,3.00,,-28.27,H-cell,,,1052.63,280.00,9.70,,
4,"Zhi-Qin Liang, Tao-Tao Zhuang, Ali Seifitokaldani, Jun Li, Chun-Wei Huang, Chih-Shan Tan, Yi Li, Phil De Luna, Cao Thang Dinh, Yongfeng Hu, Qunfeng Xiao, Pei-Lun Hsieh, Yuhang Wang, Fengwang Li, Rafael Quintero-Bermudez, Yansong Zhou, Peining Chen, Yuanjie Pang, Shen-Chuan Lo, Lih-Juann Chen, Hairen Tan, Zheng Xu, Suling Zhao, David Sinton & Edward H. Sargent",2018,Copper-on-nitride enhances the stable electrosynthesis of multi-carbon products from CO2,nature communications,14.7,10.1038/s41467-018-06311-0,Cu-on-Cu3N,Cu1N0.22,Cu,Cu3N,61.76,Medium,6.44,30.65,10.85,8.46,26.59,11.79,5.22,sphere,,10.00,17.50,25.00,10.00,17.50,25.00,,,35.00,65.00,0.00,100,,111,,glassy-carbon electrode,Ag/AgCl,KHCO3,0.1,6.8,-1.05,C2H4,43.00,,-28.27,H-cell,,,1052.63,280.00,9.70,,
4,"Zhi-Qin Liang, Tao-Tao Zhuang, Ali Seifitokaldani, Jun Li, Chun-Wei Huang, Chih-Shan Tan, Yi Li, Phil De Luna, Cao Thang Dinh, Yongfeng Hu, Qunfeng Xiao, Pei-Lun Hsieh, Yuhang Wang, Fengwang Li, Rafael Quintero-Bermudez, Yansong Zhou, Peining Chen, Yuanjie Pang, Shen-Chuan Lo, Lih-Juann Chen, Hairen Tan, Zheng Xu, Suling Zhao, David Sinton & Edward H. Sargent",2018,Copper-on-nitride enhances the stable electrosynthesis of multi-carbon products from CO2,nature communications,14.7,10.1038/s41467-018-06311-0,Cu-on-Cu3N,Cu1N0.22,Cu,Cu3N,61.76,Medium,6.44,30.65,10.85,8.46,26.59,11.79,5.22,sphere,,10.00,17.50,25.00,10.00,17.50,25.00,,,35.00,65.00,0.00,100,,111,,glassy-carbon electrode,Ag/AgCl,KHCO3,0.1,6.8,-1.05,HCOOH,6.00,,-28.27,H-cell,,,1052.63,280.00,9.70,,
4,"Zhi-Qin Liang, Tao-Tao Zhuang, Ali Seifitokaldani, Jun Li, Chun-Wei Huang, Chih-Shan Tan, Yi Li, Phil De Luna, Cao Thang Dinh, Yongfeng Hu, Qunfeng Xiao, Pei-Lun Hsieh, Yuhang Wang, Fengwang Li, Rafael Quintero-Bermudez, Yansong Zhou, Peining Chen, Yuanjie Pang, Shen-Chuan Lo, Lih-Juann Chen, Hairen Tan, Zheng Xu, Suling Zhao, David Sinton & Edward H. Sargent",2018,Copper-on-nitride enhances the stable electrosynthesis of multi-carbon products from CO2,nature communications,14.7,10.1038/s41467-018-06311-0,Cu-on-Cu3N,Cu1N0.22,Cu,Cu3N,61.76,Medium,6.44,30.65,10.85,8.46,26.59,11.79,5.22,sphere,,10.00,17.50,25.00,10.00,17.50,25.00,,,35.00,65.00,0.00,100,,111,,glassy-carbon electrode,Ag/AgCl,KHCO3,0.1,6.8,-1.05,C2H5OH,15.10,,-28.27,H-cell,,,1052.63,280.00,9.70,,
4,"Zhi-Qin Liang, Tao-Tao Zhuang, Ali Seifitokaldani, Jun Li, Chun-Wei Huang, Chih-Shan Tan, Yi Li, Phil De Luna, Cao Thang Dinh, Yongfeng Hu, Qunfeng Xiao, Pei-Lun Hsieh, Yuhang Wang, Fengwang Li, Rafael Quintero-Bermudez, Yansong Zhou, Peining Chen, Yuanjie Pang, Shen-Chuan Lo, Lih-Juann Chen, Hairen Tan, Zheng Xu, Suling Zhao, David Sinton & Edward H. Sargent",2018,Copper-on-nitride enhances the stable electrosynthesis of multi-carbon products from CO2,nature communications,14.7,10.1038/s41467-018-06311-0,Cu-on-Cu3N,Cu1N0.22,Cu,Cu3N,61.76,Medium,6.44,30.65,10.85,8.46,26.59,11.79,5.22,sphere,,10.00,17.50,25.00,10.00,17.50,25.00,,,35.00,65.00,0.00,100,,111,,glassy-carbon electrode,Ag/AgCl,KHCO3,0.1,6.8,-1.05,C3H7OH,4.40,,-28.27,H-cell,,,1052.63,280.00,9.70,,
4,"Zhi-Qin Liang, Tao-Tao Zhuang, Ali Seifitokaldani, Jun Li, Chun-Wei Huang, Chih-Shan Tan, Yi Li, Phil De Luna, Cao Thang Dinh, Yongfeng Hu, Qunfeng Xiao, Pei-Lun Hsieh, Yuhang Wang, Fengwang Li, Rafael Quintero-Bermudez, Yansong Zhou, Peining Chen, Yuanjie Pang, Shen-Chuan Lo, Lih-Juann Chen, Hairen Tan, Zheng Xu, Suling Zhao, David Sinton & Edward H. Sargent",2018,Copper-on-nitride enhances the stable electrosynthesis of multi-carbon products from CO2,nature communications,14.7,10.1038/s41467-018-06311-0,Cu-on-Cu3N,Cu1N0.22,Cu,Cu3N,61.76,Medium,6.44,30.65,10.85,8.46,26.59,11.79,5.22,sphere,,10.00,17.50,25.00,10.00,17.50,25.00,,,35.00,65.00,0.00,100,,111,,glassy-carbon electrode,Ag/AgCl,KHCO3,0.1,6.8,-1.15,H2,25.50,,-37.73,H-cell,,,1052.63,280.00,9.70,,
4,"Zhi-Qin Liang, Tao-Tao Zhuang, Ali Seifitokaldani, Jun Li, Chun-Wei Huang, Chih-Shan Tan, Yi Li, Phil De Luna, Cao Thang Dinh, Yongfeng Hu, Qunfeng Xiao, Pei-Lun Hsieh, Yuhang Wang, Fengwang Li, Rafael Quintero-Bermudez, Yansong Zhou, Peining Chen, Yuanjie Pang, Shen-Chuan Lo, Lih-Juann Chen, Hairen Tan, Zheng Xu, Suling Zhao, David Sinton & Edward H. Sargent",2018,Copper-on-nitride enhances the stable electrosynthesis of multi-carbon products from CO2,nature communications,14.7,10.1038/s41467-018-06311-0,Cu-on-Cu3N,Cu1N0.22,Cu,Cu3N,61.76,Medium,6.44,30.65,10.85,8.46,26.59,11.79,5.22,sphere,,10.00,17.50,25.00,10.00,17.50,25.00,,,35.00,65.00,0.00,100,,111,,glassy-carbon electrode,Ag/AgCl,KHCO3,0.1,6.8,-1.15,CH4,3.30,,-37.73,H-cell,,,1052.63,280.00,9.70,,
4,"Zhi-Qin Liang, Tao-Tao Zhuang, Ali Seifitokaldani, Jun Li, Chun-Wei Huang, Chih-Shan Tan, Yi Li, Phil De Luna, Cao Thang Dinh, Yongfeng Hu, Qunfeng Xiao, Pei-Lun Hsieh, Yuhang Wang, Fengwang Li, Rafael Quintero-Bermudez, Yansong Zhou, Peining Chen, Yuanjie Pang, Shen-Chuan Lo, Lih-Juann Chen, Hairen Tan, Zheng Xu, Suling Zhao, David Sinton & Edward H. Sargent",2018,Copper-on-nitride enhances the stable electrosynthesis of multi-carbon products from CO2,nature communications,14.7,10.1038/s41467-018-06311-0,Cu-on-Cu3N,Cu1N0.22,Cu,Cu3N,61.76,Medium,6.44,30.65,10.85,8.46,26.59,11.79,5.22,sphere,,10.00,17.50,25.00,10.00,17.50,25.00,,,35.00,65.00,0.00,100,,111,,glassy-carbon electrode,Ag/AgCl,KHCO3,0.1,6.8,-1.15,C2H4,39.00,,-37.73,H-cell,,,1052.63,280.00,9.70,,
4,"Zhi-Qin Liang, Tao-Tao Zhuang, Ali Seifitokaldani, Jun Li, Chun-Wei Huang, Chih-Shan Tan, Yi Li, Phil De Luna, Cao Thang Dinh, Yongfeng Hu, Qunfeng Xiao, Pei-Lun Hsieh, Yuhang Wang, Fengwang Li, Rafael Quintero-Bermudez, Yansong Zhou, Peining Chen, Yuanjie Pang, Shen-Chuan Lo, Lih-Juann Chen, Hairen Tan, Zheng Xu, Suling Zhao, David Sinton & Edward H. Sargent",2018,Copper-on-nitride enhances the stable electrosynthesis of multi-carbon products from CO2,nature communications,14.7,10.1038/s41467-018-06311-0,Cu-on-Cu3N,Cu1N0.22,Cu,Cu3N,61.76,Medium,6.44,30.65,10.85,8.46,26.59,11.79,5.22,sphere,,10.00,17.50,25.00,10.00,17.50,25.00,,,35.00,65.00,0.00,100,,111,,glassy-carbon electrode,Ag/AgCl,KHCO3,0.1,6.8,-1.15,HCOOH,6.20,,-37.73,H-cell,,,1052.63,280.00,9.70,,
4,"Zhi-Qin Liang, Tao-Tao Zhuang, Ali Seifitokaldani, Jun Li, Chun-Wei Huang, Chih-Shan Tan, Yi Li, Phil De Luna, Cao Thang Dinh, Yongfeng Hu, Qunfeng Xiao, Pei-Lun Hsieh, Yuhang Wang, Fengwang Li, Rafael Quintero-Bermudez, Yansong Zhou, Peining Chen, Yuanjie Pang, Shen-Chuan Lo, Lih-Juann Chen, Hairen Tan, Zheng Xu, Suling Zhao, David Sinton & Edward H. Sargent",2018,Copper-on-nitride enhances the stable electrosynthesis of multi-carbon products from CO2,nature communications,14.7,10.1038/s41467-018-06311-0,Cu-on-Cu3N,Cu1N0.22,Cu,Cu3N,61.76,Medium,6.44,30.65,10.85,8.46,26.59,11.79,5.22,sphere,,10.00,17.50,25.00,10.00,17.50,25.00,,,35.00,65.00,0.00,100,,111,,glassy-carbon electrode,Ag/AgCl,KHCO3,0.1,6.8,-1.15,C2H5OH,15.00,,-37.73,H-cell,,,1052.63,280.00,9.70,,
4,"Zhi-Qin Liang, Tao-Tao Zhuang, Ali Seifitokaldani, Jun Li, Chun-Wei Huang, Chih-Shan Tan, Yi Li, Phil De Luna, Cao Thang Dinh, Yongfeng Hu, Qunfeng Xiao, Pei-Lun Hsieh, Yuhang Wang, Fengwang Li, Rafael Quintero-Bermudez, Yansong Zhou, Peining Chen, Yuanjie Pang, Shen-Chuan Lo, Lih-Juann Chen, Hairen Tan, Zheng Xu, Suling Zhao, David Sinton & Edward H. Sargent",2018,Copper-on-nitride enhances the stable electrosynthesis of multi-carbon products from CO2,nature communications,14.7,10.1038/s41467-018-06311-0,Cu-on-Cu3N,Cu1N0.22,Cu,Cu3N,61.76,Medium,6.44,30.65,10.85,8.46,26.59,11.79,5.22,sphere,,10.00,17.50,25.00,10.00,17.50,25.00,,,35.00,65.00,0.00,100,,111,,glassy-carbon electrode,Ag/AgCl,KHCO3,0.1,6.8,-1.15,C3H7OH,2.20,,-37.73,H-cell,,,1052.63,280.00,9.70,,
4,"Zhi-Qin Liang, Tao-Tao Zhuang, Ali Seifitokaldani, Jun Li, Chun-Wei Huang, Chih-Shan Tan, Yi Li, Phil De Luna, Cao Thang Dinh, Yongfeng Hu, Qunfeng Xiao, Pei-Lun Hsieh, Yuhang Wang, Fengwang Li, Rafael Quintero-Bermudez, Yansong Zhou, Peining Chen, Yuanjie Pang, Shen-Chuan Lo, Lih-Juann Chen, Hairen Tan, Zheng Xu, Suling Zhao, David Sinton & Edward H. Sargent",2018,Copper-on-nitride enhances the stable electrosynthesis of multi-carbon products from CO2,nature communications,14.7,10.1038/s41467-018-06311-0,Cu-on-Cu3N,Cu1N0.22,Cu,Cu3N,61.76,Medium,6.44,30.65,10.85,8.46,26.59,11.79,5.22,sphere,,10.00,17.50,25.00,10.00,17.50,25.00,,,35.00,65.00,0.00,100,,111,,glassy-carbon electrode,Ag/AgCl,KHCO3,0.1,6.8,-1.25,H2,29.00,,-45.77,H-cell,,,1052.63,280.00,9.70,,
4,"Zhi-Qin Liang, Tao-Tao Zhuang, Ali Seifitokaldani, Jun Li, Chun-Wei Huang, Chih-Shan Tan, Yi Li, Phil De Luna, Cao Thang Dinh, Yongfeng Hu, Qunfeng Xiao, Pei-Lun Hsieh, Yuhang Wang, Fengwang Li, Rafael Quintero-Bermudez, Yansong Zhou, Peining Chen, Yuanjie Pang, Shen-Chuan Lo, Lih-Juann Chen, Hairen Tan, Zheng Xu, Suling Zhao, David Sinton & Edward H. Sargent",2018,Copper-on-nitride enhances the stable electrosynthesis of multi-carbon products from CO2,nature communications,14.7,10.1038/s41467-018-06311-0,Cu-on-Cu3N,Cu1N0.22,Cu,Cu3N,61.76,Medium,6.44,30.65,10.85,8.46,26.59,11.79,5.22,sphere,,10.00,17.50,25.00,10.00,17.50,25.00,,,35.00,65.00,0.00,100,,111,,glassy-carbon electrode,Ag/AgCl,KHCO3,0.1,6.8,-1.25,CH4,3.00,,-45.77,H-cell,,,1052.63,280.00,9.70,,
4,"Zhi-Qin Liang, Tao-Tao Zhuang, Ali Seifitokaldani, Jun Li, Chun-Wei Huang, Chih-Shan Tan, Yi Li, Phil De Luna, Cao Thang Dinh, Yongfeng Hu, Qunfeng Xiao, Pei-Lun Hsieh, Yuhang Wang, Fengwang Li, Rafael Quintero-Bermudez, Yansong Zhou, Peining Chen, Yuanjie Pang, Shen-Chuan Lo, Lih-Juann Chen, Hairen Tan, Zheng Xu, Suling Zhao, David Sinton & Edward H. Sargent",2018,Copper-on-nitride enhances the stable electrosynthesis of multi-carbon products from CO2,nature communications,14.7,10.1038/s41467-018-06311-0,Cu-on-Cu3N,Cu1N0.22,Cu,Cu3N,61.76,Medium,6.44,30.65,10.85,8.46,26.59,11.79,5.22,sphere,,10.00,17.50,25.00,10.00,17.50,25.00,,,35.00,65.00,0.00,100,,111,,glassy-carbon electrode,Ag/AgCl,KHCO3,0.1,6.8,-1.25,C2H4,40.90,,-45.77,H-cell,,,1052.63,280.00,9.70,,
4,"Zhi-Qin Liang, Tao-Tao Zhuang, Ali Seifitokaldani, Jun Li, Chun-Wei Huang, Chih-Shan Tan, Yi Li, Phil De Luna, Cao Thang Dinh, Yongfeng Hu, Qunfeng Xiao, Pei-Lun Hsieh, Yuhang Wang, Fengwang Li, Rafael Quintero-Bermudez, Yansong Zhou, Peining Chen, Yuanjie Pang, Shen-Chuan Lo, Lih-Juann Chen, Hairen Tan, Zheng Xu, Suling Zhao, David Sinton & Edward H. Sargent",2018,Copper-on-nitride enhances the stable electrosynthesis of multi-carbon products from CO2,nature communications,14.7,10.1038/s41467-018-06311-0,Cu-on-Cu3N,Cu1N0.22,Cu,Cu3N,61.76,Medium,6.44,30.65,10.85,8.46,26.59,11.79,5.22,sphere,,10.00,17.50,25.00,10.00,17.50,25.00,,,35.00,65.00,0.00,100,,111,,glassy-carbon electrode,Ag/AgCl,KHCO3,0.1,6.8,-1.25,HCOOH,3.30,,-45.77,H-cell,,,1052.63,280.00,9.70,,
