Repository: vovamirosh/CO2RR_PISH

File: Datasets/R_parent_2024_12_12.csv (part 6 of 38)
Number,Autor,Publication,Title,Journal,IF,DOI,Article name,Formula,Cat. compound,Support,"Cat./Support ratio, % (at)",XRD noises,"Cu2O-110, %","Cu2O-111, %","Cu2O-200, %","Cu2O-220, %","Cu-111, %","Cu-200, %","Cu-220, %",Morphology (TEM/SEM),"Pore size, nm",width min (nm),width aver (nm),width max (nm),length min (nm),length aver (nm),length max (nm),Crystal system,Simple cell,"Cu, % (at.)","Cu+, % (at.)","Cu(2+), % (at.)",Facet,"Distance, nm",Facet,"Distance2, nm",Base,Electrodes,electrolyte,"conc, M",pH,RHE vs V,Product,"FE, %","Time, h","Current density, mA/cm2",Type of reactor," Energy efficiency, %",Сarbon efficiency (equivalent to single-pass carbon efficiency (SPCE),"Loading, μg/cm2","Capacitance, (uF/cm2)","ECSA, cm2",R,"BET surface, m2/g"
4,"Zhi-Qin Liang, Tao-Tao Zhuang, Ali Seifitokaldani, Jun Li, Chun-Wei Huang, Chih-Shan Tan, Yi Li, Phil De Luna, Cao Thang Dinh, Yongfeng Hu, Qunfeng Xiao, Pei-Lun Hsieh, Yuhang Wang, Fengwang Li, Rafael Quintero-Bermudez, Yansong Zhou, Peining Chen, Yuanjie Pang, Shen-Chuan Lo, Lih-Juann Chen, Hairen Tan, Zheng Xu, Suling Zhao, David Sinton & Edward H. Sargent",2018,Copper-on-nitride enhances the stable electrosynthesis of multi-carbon products from CO2,nature communications,14.7,10.1038/s41467-018-06311-0,Cu-on-Cu3N,Cu1N0.22,Cu,Cu3N,61.76,Medium,6.44,30.65,10.85,8.46,26.59,11.79,5.22,sphere,,10.00,17.50,25.00,10.00,17.50,25.00,,,35.00,65.00,0.00,100,,111,,glassy-carbon electrode,Ag/AgCl,KHCO3,0.1,6.8,-1.25,C2H5OH,11.00,,-45.77,H-cell,,,1052.63,280.00,9.70,,
4,"Zhi-Qin Liang, Tao-Tao Zhuang, Ali Seifitokaldani, Jun Li, Chun-Wei Huang, Chih-Shan Tan, Yi Li, Phil De Luna, Cao Thang Dinh, Yongfeng Hu, Qunfeng Xiao, Pei-Lun Hsieh, Yuhang Wang, Fengwang Li, Rafael Quintero-Bermudez, Yansong Zhou, Peining Chen, Yuanjie Pang, Shen-Chuan Lo, Lih-Juann Chen, Hairen Tan, Zheng Xu, Suling Zhao, David Sinton & Edward H. Sargent",2018,Copper-on-nitride enhances the stable electrosynthesis of multi-carbon products from CO2,nature communications,14.7,10.1038/s41467-018-06311-0,Cu-on-Cu3N,Cu1N0.22,Cu,Cu3N,61.76,Medium,6.44,30.65,10.85,8.46,26.59,11.79,5.22,sphere,,10.00,17.50,25.00,10.00,17.50,25.00,,,35.00,65.00,0.00,100,,111,,glassy-carbon electrode,Ag/AgCl,KHCO3,0.1,6.8,-1.25,C3H7OH,1.40,,-45.77,H-cell,,,1052.63,280.00,9.70,,
4,"Zhi-Qin Liang, Tao-Tao Zhuang, Ali Seifitokaldani, Jun Li, Chun-Wei Huang, Chih-Shan Tan, Yi Li, Phil De Luna, Cao Thang Dinh, Yongfeng Hu, Qunfeng Xiao, Pei-Lun Hsieh, Yuhang Wang, Fengwang Li, Rafael Quintero-Bermudez, Yansong Zhou, Peining Chen, Yuanjie Pang, Shen-Chuan Lo, Lih-Juann Chen, Hairen Tan, Zheng Xu, Suling Zhao, David Sinton & Edward H. Sargent",2018,Copper-on-nitride enhances the stable electrosynthesis of multi-carbon products from CO2,nature communications,14.7,10.1038/s41467-018-06311-0,Cu-on-Cu3N,Cu1N0.22,Cu,Cu3N,61.76,Medium,6.44,30.65,10.85,8.46,26.59,11.79,5.22,sphere,,10.00,17.50,25.00,10.00,17.50,25.00,,,35.00,65.00,0.00,100,,111,,glassy-carbon electrode,Ag/AgCl,KHCO3,0.1,6.8,-1.35,H2,43.00,,-56.14,H-cell,,,1052.63,280.00,9.70,,
4,"Zhi-Qin Liang, Tao-Tao Zhuang, Ali Seifitokaldani, Jun Li, Chun-Wei Huang, Chih-Shan Tan, Yi Li, Phil De Luna, Cao Thang Dinh, Yongfeng Hu, Qunfeng Xiao, Pei-Lun Hsieh, Yuhang Wang, Fengwang Li, Rafael Quintero-Bermudez, Yansong Zhou, Peining Chen, Yuanjie Pang, Shen-Chuan Lo, Lih-Juann Chen, Hairen Tan, Zheng Xu, Suling Zhao, David Sinton & Edward H. Sargent",2018,Copper-on-nitride enhances the stable electrosynthesis of multi-carbon products from CO2,nature communications,14.7,10.1038/s41467-018-06311-0,Cu-on-Cu3N,Cu1N0.22,Cu,Cu3N,61.76,Medium,6.44,30.65,10.85,8.46,26.59,11.79,5.22,sphere,,10.00,17.50,25.00,10.00,17.50,25.00,,,35.00,65.00,0.00,100,,111,,glassy-carbon electrode,Ag/AgCl,KHCO3,0.1,6.8,-1.35,CH4,2.80,,-56.14,H-cell,,,1052.63,280.00,9.70,,
4,"Zhi-Qin Liang, Tao-Tao Zhuang, Ali Seifitokaldani, Jun Li, Chun-Wei Huang, Chih-Shan Tan, Yi Li, Phil De Luna, Cao Thang Dinh, Yongfeng Hu, Qunfeng Xiao, Pei-Lun Hsieh, Yuhang Wang, Fengwang Li, Rafael Quintero-Bermudez, Yansong Zhou, Peining Chen, Yuanjie Pang, Shen-Chuan Lo, Lih-Juann Chen, Hairen Tan, Zheng Xu, Suling Zhao, David Sinton & Edward H. Sargent",2018,Copper-on-nitride enhances the stable electrosynthesis of multi-carbon products from CO2,nature communications,14.7,10.1038/s41467-018-06311-0,Cu-on-Cu3N,Cu1N0.22,Cu,Cu3N,61.76,Medium,6.44,30.65,10.85,8.46,26.59,11.79,5.22,sphere,,10.00,17.50,25.00,10.00,17.50,25.00,,,35.00,65.00,0.00,100,,111,,glassy-carbon electrode,Ag/AgCl,KHCO3,0.1,6.8,-1.35,C2H4,36.00,,-56.14,H-cell,,,1052.63,280.00,9.70,,
4,"Zhi-Qin Liang, Tao-Tao Zhuang, Ali Seifitokaldani, Jun Li, Chun-Wei Huang, Chih-Shan Tan, Yi Li, Phil De Luna, Cao Thang Dinh, Yongfeng Hu, Qunfeng Xiao, Pei-Lun Hsieh, Yuhang Wang, Fengwang Li, Rafael Quintero-Bermudez, Yansong Zhou, Peining Chen, Yuanjie Pang, Shen-Chuan Lo, Lih-Juann Chen, Hairen Tan, Zheng Xu, Suling Zhao, David Sinton & Edward H. Sargent",2018,Copper-on-nitride enhances the stable electrosynthesis of multi-carbon products from CO2,nature communications,14.7,10.1038/s41467-018-06311-0,Cu-on-Cu3N,Cu1N0.22,Cu,Cu3N,61.76,Medium,6.44,30.65,10.85,8.46,26.59,11.79,5.22,sphere,,10.00,17.50,25.00,10.00,17.50,25.00,,,35.00,65.00,0.00,100,,111,,glassy-carbon electrode,Ag/AgCl,KHCO3,0.1,6.8,-1.35,HCOOH,2.90,,-56.14,H-cell,,,1052.63,280.00,9.70,,
4,"Zhi-Qin Liang, Tao-Tao Zhuang, Ali Seifitokaldani, Jun Li, Chun-Wei Huang, Chih-Shan Tan, Yi Li, Phil De Luna, Cao Thang Dinh, Yongfeng Hu, Qunfeng Xiao, Pei-Lun Hsieh, Yuhang Wang, Fengwang Li, Rafael Quintero-Bermudez, Yansong Zhou, Peining Chen, Yuanjie Pang, Shen-Chuan Lo, Lih-Juann Chen, Hairen Tan, Zheng Xu, Suling Zhao, David Sinton & Edward H. Sargent",2018,Copper-on-nitride enhances the stable electrosynthesis of multi-carbon products from CO2,nature communications,14.7,10.1038/s41467-018-06311-0,Cu-on-Cu3N,Cu1N0.22,Cu,Cu3N,61.76,Medium,6.44,30.65,10.85,8.46,26.59,11.79,5.22,sphere,,10.00,17.50,25.00,10.00,17.50,25.00,,,35.00,65.00,0.00,100,,111,,glassy-carbon electrode,Ag/AgCl,KHCO3,0.1,6.8,-1.35,C2H5OH,9.10,,-56.14,H-cell,,,1052.63,280.00,9.70,,
4,"Zhi-Qin Liang, Tao-Tao Zhuang, Ali Seifitokaldani, Jun Li, Chun-Wei Huang, Chih-Shan Tan, Yi Li, Phil De Luna, Cao Thang Dinh, Yongfeng Hu, Qunfeng Xiao, Pei-Lun Hsieh, Yuhang Wang, Fengwang Li, Rafael Quintero-Bermudez, Yansong Zhou, Peining Chen, Yuanjie Pang, Shen-Chuan Lo, Lih-Juann Chen, Hairen Tan, Zheng Xu, Suling Zhao, David Sinton & Edward H. Sargent",2018,Copper-on-nitride enhances the stable electrosynthesis of multi-carbon products from CO2,nature communications,14.7,10.1038/s41467-018-06311-0,Cu-on-Cu3N,Cu1N0.22,Cu,Cu3N,61.76,Medium,6.44,30.65,10.85,8.46,26.59,11.79,5.22,sphere,,10.00,17.50,25.00,10.00,17.50,25.00,,,35.00,65.00,0.00,100,,111,,glassy-carbon electrode,Ag/AgCl,KHCO3,0.1,6.8,-1.35,C3H7OH,1.90,,-56.14,H-cell,,,1052.63,280.00,9.70,,
4,"Zhi-Qin Liang, Tao-Tao Zhuang, Ali Seifitokaldani, Jun Li, Chun-Wei Huang, Chih-Shan Tan, Yi Li, Phil De Luna, Cao Thang Dinh, Yongfeng Hu, Qunfeng Xiao, Pei-Lun Hsieh, Yuhang Wang, Fengwang Li, Rafael Quintero-Bermudez, Yansong Zhou, Peining Chen, Yuanjie Pang, Shen-Chuan Lo, Lih-Juann Chen, Hairen Tan, Zheng Xu, Suling Zhao, David Sinton & Edward H. Sargent",2018,Copper-on-nitride enhances the stable electrosynthesis of multi-carbon products from CO2,nature communications,14.7,10.1038/s41467-018-06311-0,Cu-on-Cu3N,Cu1N0.22,Cu,Cu3N,61.76,Medium,6.44,30.65,10.85,8.46,26.59,11.79,5.22,sphere,,10.00,17.50,25.00,10.00,17.50,25.00,,,35.00,65.00,0.00,100,,111,,glassy-carbon electrode,Ag/AgCl,KHCO3,0.1,6.8,-1.45,H2,53.10,,-61.07,H-cell,,,1052.63,280.00,9.70,,
4,"Zhi-Qin Liang, Tao-Tao Zhuang, Ali Seifitokaldani, Jun Li, Chun-Wei Huang, Chih-Shan Tan, Yi Li, Phil De Luna, Cao Thang Dinh, Yongfeng Hu, Qunfeng Xiao, Pei-Lun Hsieh, Yuhang Wang, Fengwang Li, Rafael Quintero-Bermudez, Yansong Zhou, Peining Chen, Yuanjie Pang, Shen-Chuan Lo, Lih-Juann Chen, Hairen Tan, Zheng Xu, Suling Zhao, David Sinton & Edward H. Sargent",2018,Copper-on-nitride enhances the stable electrosynthesis of multi-carbon products from CO2,nature communications,14.7,10.1038/s41467-018-06311-0,Cu-on-Cu3N,Cu1N0.22,Cu,Cu3N,61.76,Medium,6.44,30.65,10.85,8.46,26.59,11.79,5.22,sphere,,10.00,17.50,25.00,10.00,17.50,25.00,,,35.00,65.00,0.00,100,,111,,glassy-carbon electrode,Ag/AgCl,KHCO3,0.1,6.8,-1.45,CH4,3.80,,-61.07,H-cell,,,1052.63,280.00,9.70,,
4,"Zhi-Qin Liang, Tao-Tao Zhuang, Ali Seifitokaldani, Jun Li, Chun-Wei Huang, Chih-Shan Tan, Yi Li, Phil De Luna, Cao Thang Dinh, Yongfeng Hu, Qunfeng Xiao, Pei-Lun Hsieh, Yuhang Wang, Fengwang Li, Rafael Quintero-Bermudez, Yansong Zhou, Peining Chen, Yuanjie Pang, Shen-Chuan Lo, Lih-Juann Chen, Hairen Tan, Zheng Xu, Suling Zhao, David Sinton & Edward H. Sargent",2018,Copper-on-nitride enhances the stable electrosynthesis of multi-carbon products from CO2,nature communications,14.7,10.1038/s41467-018-06311-0,Cu-on-Cu3N,Cu1N0.22,Cu,Cu3N,61.76,Medium,6.44,30.65,10.85,8.46,26.59,11.79,5.22,sphere,,10.00,17.50,25.00,10.00,17.50,25.00,,,35.00,65.00,0.00,100,,111,,glassy-carbon electrode,Ag/AgCl,KHCO3,0.1,6.8,-1.45,C2H4,28.00,,-61.07,H-cell,,,1052.63,280.00,9.70,,
4,"Zhi-Qin Liang, Tao-Tao Zhuang, Ali Seifitokaldani, Jun Li, Chun-Wei Huang, Chih-Shan Tan, Yi Li, Phil De Luna, Cao Thang Dinh, Yongfeng Hu, Qunfeng Xiao, Pei-Lun Hsieh, Yuhang Wang, Fengwang Li, Rafael Quintero-Bermudez, Yansong Zhou, Peining Chen, Yuanjie Pang, Shen-Chuan Lo, Lih-Juann Chen, Hairen Tan, Zheng Xu, Suling Zhao, David Sinton & Edward H. Sargent",2018,Copper-on-nitride enhances the stable electrosynthesis of multi-carbon products from CO2,nature communications,14.7,10.1038/s41467-018-06311-0,Cu-on-Cu3N,Cu1N0.22,Cu,Cu3N,61.76,Medium,6.44,30.65,10.85,8.46,26.59,11.79,5.22,sphere,,10.00,17.50,25.00,10.00,17.50,25.00,,,35.00,65.00,0.00,100,,111,,glassy-carbon electrode,Ag/AgCl,KHCO3,0.1,6.8,-1.45,HCOOH,2.20,,-61.07,H-cell,,,1052.63,280.00,9.70,,
4,"Zhi-Qin Liang, Tao-Tao Zhuang, Ali Seifitokaldani, Jun Li, Chun-Wei Huang, Chih-Shan Tan, Yi Li, Phil De Luna, Cao Thang Dinh, Yongfeng Hu, Qunfeng Xiao, Pei-Lun Hsieh, Yuhang Wang, Fengwang Li, Rafael Quintero-Bermudez, Yansong Zhou, Peining Chen, Yuanjie Pang, Shen-Chuan Lo, Lih-Juann Chen, Hairen Tan, Zheng Xu, Suling Zhao, David Sinton & Edward H. Sargent",2018,Copper-on-nitride enhances the stable electrosynthesis of multi-carbon products from CO2,nature communications,14.7,10.1038/s41467-018-06311-0,Cu-on-Cu3N,Cu1N0.22,Cu,Cu3N,61.76,Medium,6.44,30.65,10.85,8.46,26.59,11.79,5.22,sphere,,10.00,17.50,25.00,10.00,17.50,25.00,,,35.00,65.00,0.00,100,,111,,glassy-carbon electrode,Ag/AgCl,KHCO3,0.1,6.8,-1.45,C2H5OH,4.80,,-61.07,H-cell,,,1052.63,280.00,9.70,,
6,"Xintong Yuan, Sai Chen, Dongfang Cheng, Lulu Li, Wenjin Zhu, Dazhong Zhong, Prof. Dr. Zhi-Jian Zhao, Prof. Dr. Jingkun Li, Tuo Wang, Prof. Dr. Jinlong Gong",2021,Controllable Cu0-Cu+ Sites for Electrocatalytic Reduction of Carbon Dioxide,Angewandte Chemie International,16.1,https://doi.org/10.1002/anie.202105118,,,Cu2O,CuSiO3,2.00,Strong,17.93,41.62,18.99,21.46,0.00,0.00,0.00,nanorod,,1.50,3.20,4.50,,,,,,,,,111,0.212,111,0.212,glassy-carbon electrode,Ag/AgCl,KHCO3,0.1,6.8,-0.80,H2,67.92,,-3.06,H-cell,,,,13530.00,,,
6,"Xintong Yuan, Sai Chen, Dongfang Cheng, Lulu Li, Wenjin Zhu, Dazhong Zhong, Prof. Dr. Zhi-Jian Zhao, Prof. Dr. Jingkun Li, Tuo Wang, Prof. Dr. Jinlong Gong",2021,Controllable Cu0-Cu+ Sites for Electrocatalytic Reduction of Carbon Dioxide,Angewandte Chemie International,16.1,https://doi.org/10.1002/anie.202105118,,,Cu2O,CuSiO3,2.00,Strong,17.93,41.62,18.99,21.46,0.00,0.00,0.00,nanorod,,1.50,3.20,4.50,,,,,,,,,111,0.212,111,0.212,glassy-carbon electrode,Ag/AgCl,KHCO3,0.1,6.8,-0.80,CO,4.10,,-3.06,H-cell,,,,13530.00,,,
6,"Xintong Yuan, Sai Chen, Dongfang Cheng, Lulu Li, Wenjin Zhu, Dazhong Zhong, Prof. Dr. Zhi-Jian Zhao, Prof. Dr. Jingkun Li, Tuo Wang, Prof. Dr. Jinlong Gong",2021,Controllable Cu0-Cu+ Sites for Electrocatalytic Reduction of Carbon Dioxide,Angewandte Chemie International,16.1,https://doi.org/10.1002/anie.202105118,,,Cu2O,CuSiO3,2.00,Strong,17.93,41.62,18.99,21.46,0.00,0.00,0.00,nanorod,,1.50,3.20,4.50,,,,,,,,,111,0.212,111,0.212,glassy-carbon electrode,Ag/AgCl,KHCO3,0.1,6.8,-0.80,CH4,1.37,,-3.06,H-cell,,,,13530.00,,,
6,"Xintong Yuan, Sai Chen, Dongfang Cheng, Lulu Li, Wenjin Zhu, Dazhong Zhong, Prof. Dr. Zhi-Jian Zhao, Prof. Dr. Jingkun Li, Tuo Wang, Prof. Dr. Jinlong Gong",2021,Controllable Cu0-Cu+ Sites for Electrocatalytic Reduction of Carbon Dioxide,Angewandte Chemie International,16.1,https://doi.org/10.1002/anie.202105118,,,Cu2O,CuSiO3,2.00,Strong,17.93,41.62,18.99,21.46,0.00,0.00,0.00,nanorod,,1.50,3.20,4.50,,,,,,,,,111,0.212,111,0.212,glassy-carbon electrode,Ag/AgCl,KHCO3,0.1,6.8,-0.80,C2H4,5.63,,-3.06,H-cell,,,,13530.00,,,
6,"Xintong Yuan, Sai Chen, Dongfang Cheng, Lulu Li, Wenjin Zhu, Dazhong Zhong, Prof. Dr. Zhi-Jian Zhao, Prof. Dr. Jingkun Li, Tuo Wang, Prof. Dr. Jinlong Gong",2021,Controllable Cu0-Cu+ Sites for Electrocatalytic Reduction of Carbon Dioxide,Angewandte Chemie International,16.1,https://doi.org/10.1002/anie.202105118,,,Cu2O,CuSiO3,2.00,Strong,17.93,41.62,18.99,21.46,0.00,0.00,0.00,nanorod,,1.50,3.20,4.50,,,,,,,,,111,0.212,111,0.212,glassy-carbon electrode,Ag/AgCl,KHCO3,0.1,6.8,-0.80,C2H5OH,0.85,,-3.06,H-cell,,,,13530.00,,,
6,"Xintong Yuan, Sai Chen, Dongfang Cheng, Lulu Li, Wenjin Zhu, Dazhong Zhong, Prof. Dr. Zhi-Jian Zhao, Prof. Dr. Jingkun Li, Tuo Wang, Prof. Dr. Jinlong Gong",2021,Controllable Cu0-Cu+ Sites for Electrocatalytic Reduction of Carbon Dioxide,Angewandte Chemie International,16.1,https://doi.org/10.1002/anie.202105118,,,Cu2O,CuSiO3,2.00,Strong,17.93,41.62,18.99,21.46,0.00,0.00,0.00,nanorod,,1.50,3.20,4.50,,,,,,,,,111,0.212,111,0.212,glassy-carbon electrode,Ag/AgCl,KHCO3,0.1,6.8,-0.90,H2,66.55,,-4.11,H-cell,,,,13530.00,,,
6,"Xintong Yuan, Sai Chen, Dongfang Cheng, Lulu Li, Wenjin Zhu, Dazhong Zhong, Prof. Dr. Zhi-Jian Zhao, Prof. Dr. Jingkun Li, Tuo Wang, Prof. Dr. Jinlong Gong",2021,Controllable Cu0-Cu+ Sites for Electrocatalytic Reduction of Carbon Dioxide,Angewandte Chemie International,16.1,https://doi.org/10.1002/anie.202105118,,,Cu2O,CuSiO3,2.00,Strong,17.93,41.62,18.99,21.46,0.00,0.00,0.00,nanorod,,1.50,3.20,4.50,,,,,,,,,111,0.212,111,0.212,glassy-carbon electrode,Ag/AgCl,KHCO3,0.1,6.8,-0.90,CO,7.00,,-4.11,H-cell,,,,13530.00,,,
6,"Xintong Yuan, Sai Chen, Dongfang Cheng, Lulu Li, Wenjin Zhu, Dazhong Zhong, Prof. Dr. Zhi-Jian Zhao, Prof. Dr. Jingkun Li, Tuo Wang, Prof. Dr. Jinlong Gong",2021,Controllable Cu0-Cu+ Sites for Electrocatalytic Reduction of Carbon Dioxide,Angewandte Chemie International,16.1,https://doi.org/10.1002/anie.202105118,,,Cu2O,CuSiO3,2.00,Strong,17.93,41.62,18.99,21.46,0.00,0.00,0.00,nanorod,,1.50,3.20,4.50,,,,,,,,,111,0.212,111,0.212,glassy-carbon electrode,Ag/AgCl,KHCO3,0.1,6.8,-0.90,CH4,2.05,,-4.11,H-cell,,,,13530.00,,,
6,"Xintong Yuan, Sai Chen, Dongfang Cheng, Lulu Li, Wenjin Zhu, Dazhong Zhong, Prof. Dr. Zhi-Jian Zhao, Prof. Dr. Jingkun Li, Tuo Wang, Prof. Dr. Jinlong Gong",2021,Controllable Cu0-Cu+ Sites for Electrocatalytic Reduction of Carbon Dioxide,Angewandte Chemie International,16.1,https://doi.org/10.1002/anie.202105118,,,Cu2O,CuSiO3,2.00,Strong,17.93,41.62,18.99,21.46,0.00,0.00,0.00,nanorod,,1.50,3.20,4.50,,,,,,,,,111,0.212,111,0.212,glassy-carbon electrode,Ag/AgCl,KHCO3,0.1,6.8,-0.90,C2H4,5.63,,-4.11,H-cell,,,,13530.00,,,
6,"Xintong Yuan, Sai Chen, Dongfang Cheng, Lulu Li, Wenjin Zhu, Dazhong Zhong, Prof. Dr. Zhi-Jian Zhao, Prof. Dr. Jingkun Li, Tuo Wang, Prof. Dr. Jinlong Gong",2021,Controllable Cu0-Cu+ Sites for Electrocatalytic Reduction of Carbon Dioxide,Angewandte Chemie International,16.1,https://doi.org/10.1002/anie.202105118,,,Cu2O,CuSiO3,2.00,Strong,17.93,41.62,18.99,21.46,0.00,0.00,0.00,nanorod,,1.50,3.20,4.50,,,,,,,,,111,0.212,111,0.212,glassy-carbon electrode,Ag/AgCl,KHCO3,0.1,6.8,-0.90,C2H5OH,3.92,,-4.11,H-cell,,,,13530.00,,,
6,"Xintong Yuan, Sai Chen, Dongfang Cheng, Lulu Li, Wenjin Zhu, Dazhong Zhong, Prof. Dr. Zhi-Jian Zhao, Prof. Dr. Jingkun Li, Tuo Wang, Prof. Dr. Jinlong Gong",2021,Controllable Cu0-Cu+ Sites for Electrocatalytic Reduction of Carbon Dioxide,Angewandte Chemie International,16.1,https://doi.org/10.1002/anie.202105118,,,Cu2O,CuSiO3,2.00,Strong,17.93,41.62,18.99,21.46,0.00,0.00,0.00,nanorod,,1.50,3.20,4.50,,,,,,,,,111,0.212,111,0.212,glassy-carbon electrode,Ag/AgCl,KHCO3,0.1,6.8,-1.00,H2,62.12,,-6.37,H-cell,,,,13530.00,,,
6,"Xintong Yuan, Sai Chen, Dongfang Cheng, Lulu Li, Wenjin Zhu, Dazhong Zhong, Prof. Dr. Zhi-Jian Zhao, Prof. Dr. Jingkun Li, Tuo Wang, Prof. Dr. Jinlong Gong",2021,Controllable Cu0-Cu+ Sites for Electrocatalytic Reduction of Carbon Dioxide,Angewandte Chemie International,16.1,https://doi.org/10.1002/anie.202105118,,,Cu2O,CuSiO3,2.00,Strong,17.93,41.62,18.99,21.46,0.00,0.00,0.00,nanorod,,1.50,3.20,4.50,,,,,,,,,111,0.212,111,0.212,glassy-carbon electrode,Ag/AgCl,KHCO3,0.1,6.8,-1.00,CO,6.31,,-6.37,H-cell,,,,13530.00,,,
6,"Xintong Yuan, Sai Chen, Dongfang Cheng, Lulu Li, Wenjin Zhu, Dazhong Zhong, Prof. Dr. Zhi-Jian Zhao, Prof. Dr. Jingkun Li, Tuo Wang, Prof. Dr. Jinlong Gong",2021,Controllable Cu0-Cu+ Sites for Electrocatalytic Reduction of Carbon Dioxide,Angewandte Chemie International,16.1,https://doi.org/10.1002/anie.202105118,,,Cu2O,CuSiO3,2.00,Strong,17.93,41.62,18.99,21.46,0.00,0.00,0.00,nanorod,,1.50,3.20,4.50,,,,,,,,,111,0.212,111,0.212,glassy-carbon electrode,Ag/AgCl,KHCO3,0.1,6.8,-1.00,CH4,2.56,,-6.37,H-cell,,,,13530.00,,,
6,"Xintong Yuan, Sai Chen, Dongfang Cheng, Lulu Li, Wenjin Zhu, Dazhong Zhong, Prof. Dr. Zhi-Jian Zhao, Prof. Dr. Jingkun Li, Tuo Wang, Prof. Dr. Jinlong Gong",2021,Controllable Cu0-Cu+ Sites for Electrocatalytic Reduction of Carbon Dioxide,Angewandte Chemie International,16.1,https://doi.org/10.1002/anie.202105118,,,Cu2O,CuSiO3,2.00,Strong,17.93,41.62,18.99,21.46,0.00,0.00,0.00,nanorod,,1.50,3.20,4.50,,,,,,,,,111,0.212,111,0.212,glassy-carbon electrode,Ag/AgCl,KHCO3,0.1,6.8,-1.00,C2H4,8.70,,-6.37,H-cell,,,,13530.00,,,
6,"Xintong Yuan, Sai Chen, Dongfang Cheng, Lulu Li, Wenjin Zhu, Dazhong Zhong, Prof. Dr. Zhi-Jian Zhao, Prof. Dr. Jingkun Li, Tuo Wang, Prof. Dr. Jinlong Gong",2021,Controllable Cu0-Cu+ Sites for Electrocatalytic Reduction of Carbon Dioxide,Angewandte Chemie International,16.1,https://doi.org/10.1002/anie.202105118,,,Cu2O,CuSiO3,2.00,Strong,17.93,41.62,18.99,21.46,0.00,0.00,0.00,nanorod,,1.50,3.20,4.50,,,,,,,,,111,0.212,111,0.212,glassy-carbon electrode,Ag/AgCl,KHCO3,0.1,6.8,-1.00,C2H5OH,5.97,,-6.37,H-cell,,,,13530.00,,,
6,"Xintong Yuan, Sai Chen, Dongfang Cheng, Lulu Li, Wenjin Zhu, Dazhong Zhong, Prof. Dr. Zhi-Jian Zhao, Prof. Dr. Jingkun Li, Tuo Wang, Prof. Dr. Jinlong Gong",2021,Controllable Cu0-Cu+ Sites for Electrocatalytic Reduction of Carbon Dioxide,Angewandte Chemie International,16.1,https://doi.org/10.1002/anie.202105118,,,Cu2O,CuSiO3,2.00,Strong,17.93,41.62,18.99,21.46,0.00,0.00,0.00,nanorod,,1.50,3.20,4.50,,,,,,,,,111,0.212,111,0.212,glassy-carbon electrode,Ag/AgCl,KHCO3,0.1,6.8,-1.10,H2,63.31,,-9.27,H-cell,,,,13530.00,,,
6,"Xintong Yuan, Sai Chen, Dongfang Cheng, Lulu Li, Wenjin Zhu, Dazhong Zhong, Prof. Dr. Zhi-Jian Zhao, Prof. Dr. Jingkun Li, Tuo Wang, Prof. Dr. Jinlong Gong",2021,Controllable Cu0-Cu+ Sites for Electrocatalytic Reduction of Carbon Dioxide,Angewandte Chemie International,16.1,https://doi.org/10.1002/anie.202105118,,,Cu2O,CuSiO3,2.00,Strong,17.93,41.62,18.99,21.46,0.00,0.00,0.00,nanorod,,1.50,3.20,4.50,,,,,,,,,111,0.212,111,0.212,glassy-carbon electrode,Ag/AgCl,KHCO3,0.1,6.8,-1.10,CO,3.92,,-9.27,H-cell,,,,13530.00,,,
6,"Xintong Yuan, Sai Chen, Dongfang Cheng, Lulu Li, Wenjin Zhu, Dazhong Zhong, Prof. Dr. Zhi-Jian Zhao, Prof. Dr. Jingkun Li, Tuo Wang, Prof. Dr. Jinlong Gong",2021,Controllable Cu0-Cu+ Sites for Electrocatalytic Reduction of Carbon Dioxide,Angewandte Chemie International,16.1,https://doi.org/10.1002/anie.202105118,,,Cu2O,CuSiO3,2.00,Strong,17.93,41.62,18.99,21.46,0.00,0.00,0.00,nanorod,,1.50,3.20,4.50,,,,,,,,,111,0.212,111,0.212,glassy-carbon electrode,Ag/AgCl,KHCO3,0.1,6.8,-1.10,CH4,4.44,,-9.27,H-cell,,,,13530.00,,,
6,"Xintong Yuan, Sai Chen, Dongfang Cheng, Lulu Li, Wenjin Zhu, Dazhong Zhong, Prof. Dr. Zhi-Jian Zhao, Prof. Dr. Jingkun Li, Tuo Wang, Prof. Dr. Jinlong Gong",2021,Controllable Cu0-Cu+ Sites for Electrocatalytic Reduction of Carbon Dioxide,Angewandte Chemie International,16.1,https://doi.org/10.1002/anie.202105118,,,Cu2O,CuSiO3,2.00,Strong,17.93,41.62,18.99,21.46,0.00,0.00,0.00,nanorod,,1.50,3.20,4.50,,,,,,,,,111,0.212,111,0.212,glassy-carbon electrode,Ag/AgCl,KHCO3,0.1,6.8,-1.10,C2H4,8.70,,-9.27,H-cell,,,,13530.00,,,
6,"Xintong Yuan, Sai Chen, Dongfang Cheng, Lulu Li, Wenjin Zhu, Dazhong Zhong, Prof. Dr. Zhi-Jian Zhao, Prof. Dr. Jingkun Li, Tuo Wang, Prof. Dr. Jinlong Gong",2021,Controllable Cu0-Cu+ Sites for Electrocatalytic Reduction of Carbon Dioxide,Angewandte Chemie International,16.1,https://doi.org/10.1002/anie.202105118,,,Cu2O,CuSiO3,2.00,Strong,17.93,41.62,18.99,21.46,0.00,0.00,0.00,nanorod,,1.50,3.20,4.50,,,,,,,,,111,0.212,111,0.212,glassy-carbon electrode,Ag/AgCl,KHCO3,0.1,6.8,-1.10,C2H5OH,3.75,,-9.27,H-cell,,,,13530.00,,,
6,"Xintong Yuan, Sai Chen, Dongfang Cheng, Lulu Li, Wenjin Zhu, Dazhong Zhong, Prof. Dr. Zhi-Jian Zhao, Prof. Dr. Jingkun Li, Tuo Wang, Prof. Dr. Jinlong Gong",2021,Controllable Cu0-Cu+ Sites for Electrocatalytic Reduction of Carbon Dioxide,Angewandte Chemie International,16.1,https://doi.org/10.1002/anie.202105118,,,Cu2O,CuSiO3,2.00,Strong,17.93,41.62,18.99,21.46,0.00,0.00,0.00,nanorod,,1.50,3.20,4.50,,,,,,,,,111,0.212,111,0.212,glassy-carbon electrode,Ag/AgCl,KHCO3,0.1,6.8,-1.20,H2,75.60,,-12.02,H-cell,,,,13530.00,,,
6,"Xintong Yuan, Sai Chen, Dongfang Cheng, Lulu Li, Wenjin Zhu, Dazhong Zhong, Prof. Dr. Zhi-Jian Zhao, Prof. Dr. Jingkun Li, Tuo Wang, Prof. Dr. Jinlong Gong",2021,Controllable Cu0-Cu+ Sites for Electrocatalytic Reduction of Carbon Dioxide,Angewandte Chemie International,16.1,https://doi.org/10.1002/anie.202105118,,,Cu2O,CuSiO3,2.00,Strong,17.93,41.62,18.99,21.46,0.00,0.00,0.00,nanorod,,1.50,3.20,4.50,,,,,,,,,111,0.212,111,0.212,glassy-carbon electrode,Ag/AgCl,KHCO3,0.1,6.8,-1.20,CO,2.73,,-12.02,H-cell,,,,13530.00,,,
6,"Xintong Yuan, Sai Chen, Dongfang Cheng, Lulu Li, Wenjin Zhu, Dazhong Zhong, Prof. Dr. Zhi-Jian Zhao, Prof. Dr. Jingkun Li, Tuo Wang, Prof. Dr. Jinlong Gong",2021,Controllable Cu0-Cu+ Sites for Electrocatalytic Reduction of Carbon Dioxide,Angewandte Chemie International,16.1,https://doi.org/10.1002/anie.202105118,,,Cu2O,CuSiO3,2.00,Strong,17.93,41.62,18.99,21.46,0.00,0.00,0.00,nanorod,,1.50,3.20,4.50,,,,,,,,,111,0.212,111,0.212,glassy-carbon electrode,Ag/AgCl,KHCO3,0.1,6.8,-1.20,CH4,7.00,,-12.02,H-cell,,,,13530.00,,,
6,"Xintong Yuan, Sai Chen, Dongfang Cheng, Lulu Li, Wenjin Zhu, Dazhong Zhong, Prof. Dr. Zhi-Jian Zhao, Prof. Dr. Jingkun Li, Tuo Wang, Prof. Dr. Jinlong Gong",2021,Controllable Cu0-Cu+ Sites for Electrocatalytic Reduction of Carbon Dioxide,Angewandte Chemie International,16.1,https://doi.org/10.1002/anie.202105118,,,Cu2O,CuSiO3,2.00,Strong,17.93,41.62,18.99,21.46,0.00,0.00,0.00,nanorod,,1.50,3.20,4.50,,,,,,,,,111,0.212,111,0.212,glassy-carbon electrode,Ag/AgCl,KHCO3,0.1,6.8,-1.20,C2H4,7.34,,-12.02,H-cell,,,,13530.00,,,
6,"Xintong Yuan, Sai Chen, Dongfang Cheng, Lulu Li, Wenjin Zhu, Dazhong Zhong, Prof. Dr. Zhi-Jian Zhao, Prof. Dr. Jingkun Li, Tuo Wang, Prof. Dr. Jinlong Gong",2021,Controllable Cu0-Cu+ Sites for Electrocatalytic Reduction of Carbon Dioxide,Angewandte Chemie International,16.1,https://doi.org/10.1002/anie.202105118,,,Cu2O,CuSiO3,2.00,Strong,17.93,41.62,18.99,21.46,0.00,0.00,0.00,nanorod,,1.50,3.20,4.50,,,,,,,,,111,0.212,111,0.212,glassy-carbon electrode,Ag/AgCl,KHCO3,0.1,6.8,-1.20,C2H5OH,2.56,,-12.02,H-cell,,,,13530.00,,,
6,"Xintong Yuan, Sai Chen, Dongfang Cheng, Lulu Li, Wenjin Zhu, Dazhong Zhong, Prof. Dr. Zhi-Jian Zhao, Prof. Dr. Jingkun Li, Tuo Wang, Prof. Dr. Jinlong Gong",2021,Controllable Cu0-Cu+ Sites for Electrocatalytic Reduction of Carbon Dioxide,Angewandte Chemie International,16.1,https://doi.org/10.1002/anie.202105118,,,Cu2O,CuSiO3,2.00,Strong,17.93,41.62,18.99,21.46,0.00,0.00,0.00,nanorod,,1.50,3.20,4.50,,,,,,,,,111,0.212,111,0.212,glassy-carbon electrode,Ag/AgCl,KHCO3,0.1,6.8,-1.30,H2,79.52,,-16.69,H-cell,,,,13530.00,,,
6,"Xintong Yuan, Sai Chen, Dongfang Cheng, Lulu Li, Wenjin Zhu, Dazhong Zhong, Prof. Dr. Zhi-Jian Zhao, Prof. Dr. Jingkun Li, Tuo Wang, Prof. Dr. Jinlong Gong",2021,Controllable Cu0-Cu+ Sites for Electrocatalytic Reduction of Carbon Dioxide,Angewandte Chemie International,16.1,https://doi.org/10.1002/anie.202105118,,,Cu2O,CuSiO3,2.00,Strong,17.93,41.62,18.99,21.46,0.00,0.00,0.00,nanorod,,1.50,3.20,4.50,,,,,,,,,111,0.212,111,0.212,glassy-carbon electrode,Ag/AgCl,KHCO3,0.1,6.8,-1.30,CO,1.02,,-16.69,H-cell,,,,13530.00,,,
6,"Xintong Yuan, Sai Chen, Dongfang Cheng, Lulu Li, Wenjin Zhu, Dazhong Zhong, Prof. Dr. Zhi-Jian Zhao, Prof. Dr. Jingkun Li, Tuo Wang, Prof. Dr. Jinlong Gong",2021,Controllable Cu0-Cu+ Sites for Electrocatalytic Reduction of Carbon Dioxide,Angewandte Chemie International,16.1,https://doi.org/10.1002/anie.202105118,,,Cu2O,CuSiO3,2.00,Strong,17.93,41.62,18.99,21.46,0.00,0.00,0.00,nanorod,,1.50,3.20,4.50,,,,,,,,,111,0.212,111,0.212,glassy-carbon electrode,Ag/AgCl,KHCO3,0.1,6.8,-1.30,CH4,5.80,,-16.69,H-cell,,,,13530.00,,,
6,"Xintong Yuan, Sai Chen, Dongfang Cheng, Lulu Li, Wenjin Zhu, Dazhong Zhong, Prof. Dr. Zhi-Jian Zhao, Prof. Dr. Jingkun Li, Tuo Wang, Prof. Dr. Jinlong Gong",2021,Controllable Cu0-Cu+ Sites for Electrocatalytic Reduction of Carbon Dioxide,Angewandte Chemie International,16.1,https://doi.org/10.1002/anie.202105118,,,Cu2O,CuSiO3,2.00,Strong,17.93,41.62,18.99,21.46,0.00,0.00,0.00,nanorod,,1.50,3.20,4.50,,,,,,,,,111,0.212,111,0.212,glassy-carbon electrode,Ag/AgCl,KHCO3,0.1,6.8,-1.30,C2H4,4.44,,-16.69,H-cell,,,,13530.00,,,
6,"Xintong Yuan, Sai Chen, Dongfang Cheng, Lulu Li, Wenjin Zhu, Dazhong Zhong, Prof. Dr. Zhi-Jian Zhao, Prof. Dr. Jingkun Li, Tuo Wang, Prof. Dr. Jinlong Gong",2021,Controllable Cu0-Cu+ Sites for Electrocatalytic Reduction of Carbon Dioxide,Angewandte Chemie International,16.1,https://doi.org/10.1002/anie.202105118,,,Cu2O,CuSiO3,2.00,Strong,17.93,41.62,18.99,21.46,0.00,0.00,0.00,nanorod,,1.50,3.20,4.50,,,,,,,,,111,0.212,111,0.212,glassy-carbon electrode,Ag/AgCl,KHCO3,0.1,6.8,-1.30,C2H5OH,1.37,,-16.69,H-cell,,,,13530.00,,,
6,"Xintong Yuan, Sai Chen, Dongfang Cheng, Lulu Li, Wenjin Zhu, Dazhong Zhong, Prof. Dr. Zhi-Jian Zhao, Prof. Dr. Jingkun Li, Tuo Wang, Prof. Dr. Jinlong Gong",2021,Controllable Cu0-Cu+ Sites for Electrocatalytic Reduction of Carbon Dioxide,Angewandte Chemie International,16.1,https://doi.org/10.1002/anie.202105118,,,Cu2O,CuSiO3,2.00,Strong,17.93,41.62,18.99,21.46,0.00,0.00,0.00,nanorod,,1.50,3.20,4.50,,,,,,,,,111,0.212,111,0.212,glassy-carbon electrode,Ag/AgCl,KHCO3,0.1,6.8,-1.40,H2,88.23,,-20.73,H-cell,,,,13530.00,,,
6,"Xintong Yuan, Sai Chen, Dongfang Cheng, Lulu Li, Wenjin Zhu, Dazhong Zhong, Prof. Dr. Zhi-Jian Zhao, Prof. Dr. Jingkun Li, Tuo Wang, Prof. Dr. Jinlong Gong",2021,Controllable Cu0-Cu+ Sites for Electrocatalytic Reduction of Carbon Dioxide,Angewandte Chemie International,16.1,https://doi.org/10.1002/anie.202105118,,,Cu2O,CuSiO3,2.00,Strong,17.93,41.62,18.99,21.46,0.00,0.00,0.00,nanorod,,1.50,3.20,4.50,,,,,,,,,111,0.212,111,0.212,glassy-carbon electrode,Ag/AgCl,KHCO3,0.1,6.8,-1.40,CO,1.37,,-20.73,H-cell,,,,13530.00,,,
6,"Xintong Yuan, Sai Chen, Dongfang Cheng, Lulu Li, Wenjin Zhu, Dazhong Zhong, Prof. Dr. Zhi-Jian Zhao, Prof. Dr. Jingkun Li, Tuo Wang, Prof. Dr. Jinlong Gong",2021,Controllable Cu0-Cu+ Sites for Electrocatalytic Reduction of Carbon Dioxide,Angewandte Chemie International,16.1,https://doi.org/10.1002/anie.202105118,,,Cu2O,CuSiO3,2.00,Strong,17.93,41.62,18.99,21.46,0.00,0.00,0.00,nanorod,,1.50,3.20,4.50,,,,,,,,,111,0.212,111,0.212,glassy-carbon electrode,Ag/AgCl,KHCO3,0.1,6.8,-1.40,CH4,4.78,,-20.73,H-cell,,,,13530.00,,,
6,"Xintong Yuan, Sai Chen, Dongfang Cheng, Lulu Li, Wenjin Zhu, Dazhong Zhong, Prof. Dr. Zhi-Jian Zhao, Prof. Dr. Jingkun Li, Tuo Wang, Prof. Dr. Jinlong Gong",2021,Controllable Cu0-Cu+ Sites for Electrocatalytic Reduction of Carbon Dioxide,Angewandte Chemie International,16.1,https://doi.org/10.1002/anie.202105118,,,Cu2O,CuSiO3,2.00,Strong,17.93,41.62,18.99,21.46,0.00,0.00,0.00,nanorod,,1.50,3.20,4.50,,,,,,,,,111,0.212,111,0.212,glassy-carbon electrode,Ag/AgCl,KHCO3,0.1,6.8,-1.40,C2H4,3.58,,-20.73,H-cell,,,,13530.00,,,
6,"Xintong Yuan, Sai Chen, Dongfang Cheng, Lulu Li, Wenjin Zhu, Dazhong Zhong, Prof. Dr. Zhi-Jian Zhao, Prof. Dr. Jingkun Li, Tuo Wang, Prof. Dr. Jinlong Gong",2021,Controllable Cu0-Cu+ Sites for Electrocatalytic Reduction of Carbon Dioxide,Angewandte Chemie International,16.1,https://doi.org/10.1002/anie.202105118,,,Cu2O,CuSiO3,15.00,Strong,17.93,41.62,18.99,21.46,0.00,0.00,0.00,nanorod,,1.50,3.80,6.50,,,,,,,,,111,0.212,111,0.212,glassy-carbon electrode,Ag/AgCl,KHCO3,0.1,6.8,-0.80,H2,48.49,,-6.37,H-cell,,,,13530.00,,,
6,"Xintong Yuan, Sai Chen, Dongfang Cheng, Lulu Li, Wenjin Zhu, Dazhong Zhong, Prof. Dr. Zhi-Jian Zhao, Prof. Dr. Jingkun Li, Tuo Wang, Prof. Dr. Jinlong Gong",2021,Controllable Cu0-Cu+ Sites for Electrocatalytic Reduction of Carbon Dioxide,Angewandte Chemie International,16.1,https://doi.org/10.1002/anie.202105118,,,Cu2O,CuSiO3,15.00,Strong,17.93,41.62,18.99,21.46,0.00,0.00,0.00,nanorod,,1.50,3.80,6.50,,,,,,,,,111,0.212,111,0.212,glassy-carbon electrode,Ag/AgCl,KHCO3,0.1,6.8,-0.80,CO,20.90,,-6.37,H-cell,,,,13530.00,,,
6,"Xintong Yuan, Sai Chen, Dongfang Cheng, Lulu Li, Wenjin Zhu, Dazhong Zhong, Prof. Dr. Zhi-Jian Zhao, Prof. Dr. Jingkun Li, Tuo Wang, Prof. Dr. Jinlong Gong",2021,Controllable Cu0-Cu+ Sites for Electrocatalytic Reduction of Carbon Dioxide,Angewandte Chemie International,16.1,https://doi.org/10.1002/anie.202105118,,,Cu2O,CuSiO3,15.00,Strong,17.93,41.62,18.99,21.46,0.00,0.00,0.00,nanorod,,1.50,3.80,6.50,,,,,,,,,111,0.212,111,0.212,glassy-carbon electrode,Ag/AgCl,KHCO3,0.1,6.8,-0.80,C2H4,12.71,,-6.37,H-cell,,,,13530.00,,,
6,"Xintong Yuan, Sai Chen, Dongfang Cheng, Lulu Li, Wenjin Zhu, Dazhong Zhong, Prof. Dr. Zhi-Jian Zhao, Prof. Dr. Jingkun Li, Tuo Wang, Prof. Dr. Jinlong Gong",2021,Controllable Cu0-Cu+ Sites for Electrocatalytic Reduction of Carbon Dioxide,Angewandte Chemie International,16.1,https://doi.org/10.1002/anie.202105118,,,Cu2O,CuSiO3,15.00,Strong,17.93,41.62,18.99,21.46,0.00,0.00,0.00,nanorod,,1.50,3.80,6.50,,,,,,,,,111,0.212,111,0.212,glassy-carbon electrode,Ag/AgCl,KHCO3,0.1,6.8,-0.90,H2,45.99,,-9.44,H-cell,,,,13530.00,,,
6,"Xintong Yuan, Sai Chen, Dongfang Cheng, Lulu Li, Wenjin Zhu, Dazhong Zhong, Prof. Dr. Zhi-Jian Zhao, Prof. Dr. Jingkun Li, Tuo Wang, Prof. Dr. Jinlong Gong",2021,Controllable Cu0-Cu+ Sites for Electrocatalytic Reduction of Carbon Dioxide,Angewandte Chemie International,16.1,https://doi.org/10.1002/anie.202105118,,,Cu2O,CuSiO3,15.00,Strong,17.93,41.62,18.99,21.46,0.00,0.00,0.00,nanorod,,1.50,3.80,6.50,,,,,,,,,111,0.212,111,0.212,glassy-carbon electrode,Ag/AgCl,KHCO3,0.1,6.8,-0.90,CO,17.89,,-9.44,H-cell,,,,13530.00,,,
6,"Xintong Yuan, Sai Chen, Dongfang Cheng, Lulu Li, Wenjin Zhu, Dazhong Zhong, Prof. Dr. Zhi-Jian Zhao, Prof. Dr. Jingkun Li, Tuo Wang, Prof. Dr. Jinlong Gong",2021,Controllable Cu0-Cu+ Sites for Electrocatalytic Reduction of Carbon Dioxide,Angewandte Chemie International,16.1,https://doi.org/10.1002/anie.202105118,,,Cu2O,CuSiO3,15.00,Strong,17.93,41.62,18.99,21.46,0.00,0.00,0.00,nanorod,,1.50,3.80,6.50,,,,,,,,,111,0.212,111,0.212,glassy-carbon electrode,Ag/AgCl,KHCO3,0.1,6.8,-0.90,C2H4,15.89,,-9.44,H-cell,,,,13530.00,,,
6,"Xintong Yuan, Sai Chen, Dongfang Cheng, Lulu Li, Wenjin Zhu, Dazhong Zhong, Prof. Dr. Zhi-Jian Zhao, Prof. Dr. Jingkun Li, Tuo Wang, Prof. Dr. Jinlong Gong",2021,Controllable Cu0-Cu+ Sites for Electrocatalytic Reduction of Carbon Dioxide,Angewandte Chemie International,16.1,https://doi.org/10.1002/anie.202105118,,,Cu2O,CuSiO3,15.00,Strong,17.93,41.62,18.99,21.46,0.00,0.00,0.00,nanorod,,1.50,3.80,6.50,,,,,,,,,111,0.212,111,0.212,glassy-carbon electrode,Ag/AgCl,KHCO3,0.1,6.8,-0.90,C2H5OH,1.17,,-9.44,H-cell,,,,13530.00,,,
6,"Xintong Yuan, Sai Chen, Dongfang Cheng, Lulu Li, Wenjin Zhu, Dazhong Zhong, Prof. Dr. Zhi-Jian Zhao, Prof. Dr. Jingkun Li, Tuo Wang, Prof. Dr. Jinlong Gong",2021,Controllable Cu0-Cu+ Sites for Electrocatalytic Reduction of Carbon Dioxide,Angewandte Chemie International,16.1,https://doi.org/10.1002/anie.202105118,,,Cu2O,CuSiO3,15.00,Strong,17.93,41.62,18.99,21.46,0.00,0.00,0.00,nanorod,,1.50,3.80,6.50,,,,,,,,,111,0.212,111,0.212,glassy-carbon electrode,Ag/AgCl,KHCO3,0.1,6.8,-1.00,H2,44.15,,-12.50,H-cell,,,,13530.00,,,
6,"Xintong Yuan, Sai Chen, Dongfang Cheng, Lulu Li, Wenjin Zhu, Dazhong Zhong, Prof. Dr. Zhi-Jian Zhao, Prof. Dr. Jingkun Li, Tuo Wang, Prof. Dr. Jinlong Gong",2021,Controllable Cu0-Cu+ Sites for Electrocatalytic Reduction of Carbon Dioxide,Angewandte Chemie International,16.1,https://doi.org/10.1002/anie.202105118,,,Cu2O,CuSiO3,15.00,Strong,17.93,41.62,18.99,21.46,0.00,0.00,0.00,nanorod,,1.50,3.80,6.50,,,,,,,,,111,0.212,111,0.212,glassy-carbon electrode,Ag/AgCl,KHCO3,0.1,6.8,-1.00,CO,14.05,,-12.50,H-cell,,,,13530.00,,,
6,"Xintong Yuan, Sai Chen, Dongfang Cheng, Lulu Li, Wenjin Zhu, Dazhong Zhong, Prof. Dr. Zhi-Jian Zhao, Prof. Dr. Jingkun Li, Tuo Wang, Prof. Dr. Jinlong Gong",2021,Controllable Cu0-Cu+ Sites for Electrocatalytic Reduction of Carbon Dioxide,Angewandte Chemie International,16.1,https://doi.org/10.1002/anie.202105118,,,Cu2O,CuSiO3,15.00,Strong,17.93,41.62,18.99,21.46,0.00,0.00,0.00,nanorod,,1.50,3.80,6.50,,,,,,,,,111,0.212,111,0.212,glassy-carbon electrode,Ag/AgCl,KHCO3,0.1,6.8,-1.00,C2H4,24.25,,-12.50,H-cell,,,,13530.00,,,
6,"Xintong Yuan, Sai Chen, Dongfang Cheng, Lulu Li, Wenjin Zhu, Dazhong Zhong, Prof. Dr. Zhi-Jian Zhao, Prof. Dr. Jingkun Li, Tuo Wang, Prof. Dr. Jinlong Gong",2021,Controllable Cu0-Cu+ Sites for Electrocatalytic Reduction of Carbon Dioxide,Angewandte Chemie International,16.1,https://doi.org/10.1002/anie.202105118,,,Cu2O,CuSiO3,15.00,Strong,17.93,41.62,18.99,21.46,0.00,0.00,0.00,nanorod,,1.50,3.80,6.50,,,,,,,,,111,0.212,111,0.212,glassy-carbon electrode,Ag/AgCl,KHCO3,0.1,6.8,-1.00,C2H5OH,4.85,,-12.50,H-cell,,,,13530.00,,,
6,"Xintong Yuan, Sai Chen, Dongfang Cheng, Lulu Li, Wenjin Zhu, Dazhong Zhong, Prof. Dr. Zhi-Jian Zhao, Prof. Dr. Jingkun Li, Tuo Wang, Prof. Dr. Jinlong Gong",2021,Controllable Cu0-Cu+ Sites for Electrocatalytic Reduction of Carbon Dioxide,Angewandte Chemie International,16.1,https://doi.org/10.1002/anie.202105118,,,Cu2O,CuSiO3,15.00,Strong,17.93,41.62,18.99,21.46,0.00,0.00,0.00,nanorod,,1.50,3.80,6.50,,,,,,,,,111,0.212,111,0.212,glassy-carbon electrode,Ag/AgCl,KHCO3,0.1,6.8,-1.10,H2,42.64,,-16.21,H-cell,,,,13530.00,,,
6,"Xintong Yuan, Sai Chen, Dongfang Cheng, Lulu Li, Wenjin Zhu, Dazhong Zhong, Prof. Dr. Zhi-Jian Zhao, Prof. Dr. Jingkun Li, Tuo Wang, Prof. Dr. Jinlong Gong",2021,Controllable Cu0-Cu+ Sites for Electrocatalytic Reduction of Carbon Dioxide,Angewandte Chemie International,16.1,https://doi.org/10.1002/anie.202105118,,,Cu2O,CuSiO3,15.00,Strong,17.93,41.62,18.99,21.46,0.00,0.00,0.00,nanorod,,1.50,3.80,6.50,,,,,,,,,111,0.212,111,0.212,glassy-carbon electrode,Ag/AgCl,KHCO3,0.1,6.8,-1.10,CO,9.87,,-16.21,H-cell,,,,13530.00,,,
6,"Xintong Yuan, Sai Chen, Dongfang Cheng, Lulu Li, Wenjin Zhu, Dazhong Zhong, Prof. Dr. Zhi-Jian Zhao, Prof. Dr. Jingkun Li, Tuo Wang, Prof. Dr. Jinlong Gong",2021,Controllable Cu0-Cu+ Sites for Electrocatalytic Reduction of Carbon Dioxide,Angewandte Chemie International,16.1,https://doi.org/10.1002/anie.202105118,,,Cu2O,CuSiO3,15.00,Strong,17.93,41.62,18.99,21.46,0.00,0.00,0.00,nanorod,,1.50,3.80,6.50,,,,,,,,,111,0.212,111,0.212,glassy-carbon electrode,Ag/AgCl,KHCO3,0.1,6.8,-1.10,CH4,2.84,,-16.21,H-cell,,,,13530.00,,,
6,"Xintong Yuan, Sai Chen, Dongfang Cheng, Lulu Li, Wenjin Zhu, Dazhong Zhong, Prof. Dr. Zhi-Jian Zhao, Prof. Dr. Jingkun Li, Tuo Wang, Prof. Dr. Jinlong Gong",2021,Controllable Cu0-Cu+ Sites for Electrocatalytic Reduction of Carbon Dioxide,Angewandte Chemie International,16.1,https://doi.org/10.1002/anie.202105118,,,Cu2O,CuSiO3,15.00,Strong,17.93,41.62,18.99,21.46,0.00,0.00,0.00,nanorod,,1.50,3.80,6.50,,,,,,,,,111,0.212,111,0.212,glassy-carbon electrode,Ag/AgCl,KHCO3,0.1,6.8,-1.10,C2H4,33.95,,-16.21,H-cell,,,,13530.00,,,
6,"Xintong Yuan, Sai Chen, Dongfang Cheng, Lulu Li, Wenjin Zhu, Dazhong Zhong, Prof. Dr. Zhi-Jian Zhao, Prof. Dr. Jingkun Li, Tuo Wang, Prof. Dr. Jinlong Gong",2021,Controllable Cu0-Cu+ Sites for Electrocatalytic Reduction of Carbon Dioxide,Angewandte Chemie International,16.1,https://doi.org/10.1002/anie.202105118,,,Cu2O,CuSiO3,15.00,Strong,17.93,41.62,18.99,21.46,0.00,0.00,0.00,nanorod,,1.50,3.80,6.50,,,,,,,,,111,0.212,111,0.212,glassy-carbon electrode,Ag/AgCl,KHCO3,0.1,6.8,-1.10,C2H5OH,9.36,,-16.21,H-cell,,,,13530.00,,,
6,"Xintong Yuan, Sai Chen, Dongfang Cheng, Lulu Li, Wenjin Zhu, Dazhong Zhong, Prof. Dr. Zhi-Jian Zhao, Prof. Dr. Jingkun Li, Tuo Wang, Prof. Dr. Jinlong Gong",2021,Controllable Cu0-Cu+ Sites for Electrocatalytic Reduction of Carbon Dioxide,Angewandte Chemie International,16.1,https://doi.org/10.1002/anie.202105118,,,Cu2O,CuSiO3,15.00,Strong,17.93,41.62,18.99,21.46,0.00,0.00,0.00,nanorod,,1.50,3.80,6.50,,,,,,,,,111,0.212,111,0.212,glassy-carbon electrode,Ag/AgCl,KHCO3,0.1,6.8,-1.20,H2,50.17,,-20.73,H-cell,,,,13530.00,,,
6,"Xintong Yuan, Sai Chen, Dongfang Cheng, Lulu Li, Wenjin Zhu, Dazhong Zhong, Prof. Dr. Zhi-Jian Zhao, Prof. Dr. Jingkun Li, Tuo Wang, Prof. Dr. Jinlong Gong",2021,Controllable Cu0-Cu+ Sites for Electrocatalytic Reduction of Carbon Dioxide,Angewandte Chemie International,16.1,https://doi.org/10.1002/anie.202105118,,,Cu2O,CuSiO3,15.00,Strong,17.93,41.62,18.99,21.46,0.00,0.00,0.00,nanorod,,1.50,3.80,6.50,,,,,,,,,111,0.212,111,0.212,glassy-carbon electrode,Ag/AgCl,KHCO3,0.1,6.8,-1.20,CO,7.53,,-20.73,H-cell,,,,13530.00,,,
6,"Xintong Yuan, Sai Chen, Dongfang Cheng, Lulu Li, Wenjin Zhu, Dazhong Zhong, Prof. Dr. Zhi-Jian Zhao, Prof. Dr. Jingkun Li, Tuo Wang, Prof. Dr. Jinlong Gong",2021,Controllable Cu0-Cu+ Sites for Electrocatalytic Reduction of Carbon Dioxide,Angewandte Chemie International,16.1,https://doi.org/10.1002/anie.202105118,,,Cu2O,CuSiO3,15.00,Strong,17.93,41.62,18.99,21.46,0.00,0.00,0.00,nanorod,,1.50,3.80,6.50,,,,,,,,,111,0.212,111,0.212,glassy-carbon electrode,Ag/AgCl,KHCO3,0.1,6.8,-1.20,CH4,4.01,,-20.73,H-cell,,,,13530.00,,,
6,"Xintong Yuan, Sai Chen, Dongfang Cheng, Lulu Li, Wenjin Zhu, Dazhong Zhong, Prof. Dr. Zhi-Jian Zhao, Prof. Dr. Jingkun Li, Tuo Wang, Prof. Dr. Jinlong Gong",2021,Controllable Cu0-Cu+ Sites for Electrocatalytic Reduction of Carbon Dioxide,Angewandte Chemie International,16.1,https://doi.org/10.1002/anie.202105118,,,Cu2O,CuSiO3,15.00,Strong,17.93,41.62,18.99,21.46,0.00,0.00,0.00,nanorod,,1.50,3.80,6.50,,,,,,,,,111,0.212,111,0.212,glassy-carbon electrode,Ag/AgCl,KHCO3,0.1,6.8,-1.20,C2H4,25.75,,-20.73,H-cell,,,,13530.00,,,
6,"Xintong Yuan, Sai Chen, Dongfang Cheng, Lulu Li, Wenjin Zhu, Dazhong Zhong, Prof. Dr. Zhi-Jian Zhao, Prof. Dr. Jingkun Li, Tuo Wang, Prof. Dr. Jinlong Gong",2021,Controllable Cu0-Cu+ Sites for Electrocatalytic Reduction of Carbon Dioxide,Angewandte Chemie International,16.1,https://doi.org/10.1002/anie.202105118,,,Cu2O,CuSiO3,15.00,Strong,17.93,41.62,18.99,21.46,0.00,0.00,0.00,nanorod,,1.50,3.80,6.50,,,,,,,,,111,0.212,111,0.212,glassy-carbon electrode,Ag/AgCl,KHCO3,0.1,6.8,-1.20,C2H5OH,3.68,,-20.73,H-cell,,,,13530.00,,,
6,"Xintong Yuan, Sai Chen, Dongfang Cheng, Lulu Li, Wenjin Zhu, Dazhong Zhong, Prof. Dr. Zhi-Jian Zhao, Prof. Dr. Jingkun Li, Tuo Wang, Prof. Dr. Jinlong Gong",2021,Controllable Cu0-Cu+ Sites for Electrocatalytic Reduction of Carbon Dioxide,Angewandte Chemie International,16.1,https://doi.org/10.1002/anie.202105118,,,Cu2O,CuSiO3,15.00,Strong,17.93,41.62,18.99,21.46,0.00,0.00,0.00,nanorod,,1.50,3.80,6.50,,,,,,,,,111,0.212,111,0.212,glassy-carbon electrode,Ag/AgCl,KHCO3,0.1,6.8,-1.30,H2,62.71,,-24.84,H-cell,,,,13530.00,,,
6,"Xintong Yuan, Sai Chen, Dongfang Cheng, Lulu Li, Wenjin Zhu, Dazhong Zhong, Prof. Dr. Zhi-Jian Zhao, Prof. Dr. Jingkun Li, Tuo Wang, Prof. Dr. Jinlong Gong",2021,Controllable Cu0-Cu+ Sites for Electrocatalytic Reduction of Carbon Dioxide,Angewandte Chemie International,16.1,https://doi.org/10.1002/anie.202105118,,,Cu2O,CuSiO3,15.00,Strong,17.93,41.62,18.99,21.46,0.00,0.00,0.00,nanorod,,1.50,3.80,6.50,,,,,,,,,111,0.212,111,0.212,glassy-carbon electrode,Ag/AgCl,KHCO3,0.1,6.8,-1.30,CO,3.01,,-24.84,H-cell,,,,13530.00,,,
