Repository: vovamirosh/CO2RR_PISH

File: Datasets/R_parent_2024_12_12.csv (part 7 of 38)
Number,Autor,Publication,Title,Journal,IF,DOI,Article name,Formula,Cat. compound,Support,"Cat./Support ratio, % (at)",XRD noises,"Cu2O-110, %","Cu2O-111, %","Cu2O-200, %","Cu2O-220, %","Cu-111, %","Cu-200, %","Cu-220, %",Morphology (TEM/SEM),"Pore size, nm",width min (nm),width aver (nm),width max (nm),length min (nm),length aver (nm),length max (nm),Crystal system,Simple cell,"Cu, % (at.)","Cu+, % (at.)","Cu(2+), % (at.)",Facet,"Distance, nm",Facet,"Distance2, nm",Base,Electrodes,electrolyte,"conc, M",pH,RHE vs V,Product,"FE, %","Time, h","Current density, mA/cm2",Type of reactor," Energy efficiency, %",Сarbon efficiency (equivalent to single-pass carbon efficiency (SPCE),"Loading, μg/cm2","Capacitance, (uF/cm2)","ECSA, cm2",R,"BET surface, m2/g"
6,"Xintong Yuan, Sai Chen, Dongfang Cheng, Lulu Li, Wenjin Zhu, Dazhong Zhong, Prof. Dr. Zhi-Jian Zhao, Prof. Dr. Jingkun Li, Tuo Wang, Prof. Dr. Jinlong Gong",2021,Controllable Cu0-Cu+ Sites for Electrocatalytic Reduction of Carbon Dioxide,Angewandte Chemie International,16.1,https://doi.org/10.1002/anie.202105118,,,Cu2O,CuSiO3,15.00,Strong,17.93,41.62,18.99,21.46,0.00,0.00,0.00,nanorod,,1.50,3.80,6.50,,,,,,,,,111,0.212,111,0.212,glassy-carbon electrode,Ag/AgCl,KHCO3,0.1,6.8,-1.30,CH4,6.19,,-24.84,H-cell,,,,13530.00,,,
6,"Xintong Yuan, Sai Chen, Dongfang Cheng, Lulu Li, Wenjin Zhu, Dazhong Zhong, Prof. Dr. Zhi-Jian Zhao, Prof. Dr. Jingkun Li, Tuo Wang, Prof. Dr. Jinlong Gong",2021,Controllable Cu0-Cu+ Sites for Electrocatalytic Reduction of Carbon Dioxide,Angewandte Chemie International,16.1,https://doi.org/10.1002/anie.202105118,,,Cu2O,CuSiO3,15.00,Strong,17.93,41.62,18.99,21.46,0.00,0.00,0.00,nanorod,,1.50,3.80,6.50,,,,,,,,,111,0.212,111,0.212,glassy-carbon electrode,Ag/AgCl,KHCO3,0.1,6.8,-1.30,C2H4,23.75,,-24.84,H-cell,,,,13530.00,,,
6,"Xintong Yuan, Sai Chen, Dongfang Cheng, Lulu Li, Wenjin Zhu, Dazhong Zhong, Prof. Dr. Zhi-Jian Zhao, Prof. Dr. Jingkun Li, Tuo Wang, Prof. Dr. Jinlong Gong",2021,Controllable Cu0-Cu+ Sites for Electrocatalytic Reduction of Carbon Dioxide,Angewandte Chemie International,16.1,https://doi.org/10.1002/anie.202105118,,,Cu2O,CuSiO3,15.00,Strong,17.93,41.62,18.99,21.46,0.00,0.00,0.00,nanorod,,1.50,3.80,6.50,,,,,,,,,111,0.212,111,0.212,glassy-carbon electrode,Ag/AgCl,KHCO3,0.1,6.8,-1.30,C2H5OH,2.17,,-24.84,H-cell,,,,13530.00,,,
6,"Xintong Yuan, Sai Chen, Dongfang Cheng, Lulu Li, Wenjin Zhu, Dazhong Zhong, Prof. Dr. Zhi-Jian Zhao, Prof. Dr. Jingkun Li, Tuo Wang, Prof. Dr. Jinlong Gong",2021,Controllable Cu0-Cu+ Sites for Electrocatalytic Reduction of Carbon Dioxide,Angewandte Chemie International,16.1,https://doi.org/10.1002/anie.202105118,,,Cu2O,CuSiO3,15.00,Strong,17.93,41.62,18.99,21.46,0.00,0.00,0.00,nanorod,,1.50,3.80,6.50,,,,,,,,,111,0.212,111,0.212,glassy-carbon electrode,Ag/AgCl,KHCO3,0.1,6.8,-1.40,H2,74.92,,-29.44,H-cell,,,,13530.00,,,
6,"Xintong Yuan, Sai Chen, Dongfang Cheng, Lulu Li, Wenjin Zhu, Dazhong Zhong, Prof. Dr. Zhi-Jian Zhao, Prof. Dr. Jingkun Li, Tuo Wang, Prof. Dr. Jinlong Gong",2021,Controllable Cu0-Cu+ Sites for Electrocatalytic Reduction of Carbon Dioxide,Angewandte Chemie International,16.1,https://doi.org/10.1002/anie.202105118,,,Cu2O,CuSiO3,15.00,Strong,17.93,41.62,18.99,21.46,0.00,0.00,0.00,nanorod,,1.50,3.80,6.50,,,,,,,,,111,0.212,111,0.212,glassy-carbon electrode,Ag/AgCl,KHCO3,0.1,6.8,-1.40,CO,1.51,,-29.44,H-cell,,,,13530.00,,,
6,"Xintong Yuan, Sai Chen, Dongfang Cheng, Lulu Li, Wenjin Zhu, Dazhong Zhong, Prof. Dr. Zhi-Jian Zhao, Prof. Dr. Jingkun Li, Tuo Wang, Prof. Dr. Jinlong Gong",2021,Controllable Cu0-Cu+ Sites for Electrocatalytic Reduction of Carbon Dioxide,Angewandte Chemie International,16.1,https://doi.org/10.1002/anie.202105118,,,Cu2O,CuSiO3,15.00,Strong,17.93,41.62,18.99,21.46,0.00,0.00,0.00,nanorod,,1.50,3.80,6.50,,,,,,,,,111,0.212,111,0.212,glassy-carbon electrode,Ag/AgCl,KHCO3,0.1,6.8,-1.40,CH4,5.52,,-29.44,H-cell,,,,13530.00,,,
6,"Xintong Yuan, Sai Chen, Dongfang Cheng, Lulu Li, Wenjin Zhu, Dazhong Zhong, Prof. Dr. Zhi-Jian Zhao, Prof. Dr. Jingkun Li, Tuo Wang, Prof. Dr. Jinlong Gong",2021,Controllable Cu0-Cu+ Sites for Electrocatalytic Reduction of Carbon Dioxide,Angewandte Chemie International,16.1,https://doi.org/10.1002/anie.202105118,,,Cu2O,CuSiO3,15.00,Strong,17.93,41.62,18.99,21.46,0.00,0.00,0.00,nanorod,,1.50,3.80,6.50,,,,,,,,,111,0.212,111,0.212,glassy-carbon electrode,Ag/AgCl,KHCO3,0.1,6.8,-1.40,C2H4,13.38,,-29.44,H-cell,,,,13530.00,,,
6,"Xintong Yuan, Sai Chen, Dongfang Cheng, Lulu Li, Wenjin Zhu, Dazhong Zhong, Prof. Dr. Zhi-Jian Zhao, Prof. Dr. Jingkun Li, Tuo Wang, Prof. Dr. Jinlong Gong",2021,Controllable Cu0-Cu+ Sites for Electrocatalytic Reduction of Carbon Dioxide,Angewandte Chemie International,16.1,https://doi.org/10.1002/anie.202105118,,,Cu2O,CuSiO3,15.00,Strong,17.93,41.62,18.99,21.46,0.00,0.00,0.00,nanorod,,1.50,3.80,6.50,,,,,,,,,111,0.212,111,0.212,glassy-carbon electrode,Ag/AgCl,KHCO3,0.1,6.8,-1.40,C2H5OH,1.00,,-29.44,H-cell,,,,13530.00,,,
6,"Xintong Yuan, Sai Chen, Dongfang Cheng, Lulu Li, Wenjin Zhu, Dazhong Zhong, Prof. Dr. Zhi-Jian Zhao, Prof. Dr. Jingkun Li, Tuo Wang, Prof. Dr. Jinlong Gong",2021,Controllable Cu0-Cu+ Sites for Electrocatalytic Reduction of Carbon Dioxide,Angewandte Chemie International,16.1,https://doi.org/10.1002/anie.202105118,,,Cu2O,CuSiO3,30.00,Strong,17.93,41.62,18.99,21.46,0.00,0.00,0.00,nanorod,,2.50,5.80,8.50,,,,,,,,,111,0.212,111,0.212,glassy-carbon electrode,Ag/AgCl,KHCO3,0.1,6.8,-0.80,H2,48.41,,-4.35,H-cell,,,,13530.00,,,
6,"Xintong Yuan, Sai Chen, Dongfang Cheng, Lulu Li, Wenjin Zhu, Dazhong Zhong, Prof. Dr. Zhi-Jian Zhao, Prof. Dr. Jingkun Li, Tuo Wang, Prof. Dr. Jinlong Gong",2021,Controllable Cu0-Cu+ Sites for Electrocatalytic Reduction of Carbon Dioxide,Angewandte Chemie International,16.1,https://doi.org/10.1002/anie.202105118,,,Cu2O,CuSiO3,30.00,Strong,17.93,41.62,18.99,21.46,0.00,0.00,0.00,nanorod,,2.50,5.80,8.50,,,,,,,,,111,0.212,111,0.212,glassy-carbon electrode,Ag/AgCl,KHCO3,0.1,6.8,-0.80,CO,21.11,,-4.35,H-cell,,,,13530.00,,,
6,"Xintong Yuan, Sai Chen, Dongfang Cheng, Lulu Li, Wenjin Zhu, Dazhong Zhong, Prof. Dr. Zhi-Jian Zhao, Prof. Dr. Jingkun Li, Tuo Wang, Prof. Dr. Jinlong Gong",2021,Controllable Cu0-Cu+ Sites for Electrocatalytic Reduction of Carbon Dioxide,Angewandte Chemie International,16.1,https://doi.org/10.1002/anie.202105118,,,Cu2O,CuSiO3,30.00,Strong,17.93,41.62,18.99,21.46,0.00,0.00,0.00,nanorod,,2.50,5.80,8.50,,,,,,,,,111,0.212,111,0.212,glassy-carbon electrode,Ag/AgCl,KHCO3,0.1,6.8,-0.80,C2H4,12.56,,-4.35,H-cell,,,,13530.00,,,
6,"Xintong Yuan, Sai Chen, Dongfang Cheng, Lulu Li, Wenjin Zhu, Dazhong Zhong, Prof. Dr. Zhi-Jian Zhao, Prof. Dr. Jingkun Li, Tuo Wang, Prof. Dr. Jinlong Gong",2021,Controllable Cu0-Cu+ Sites for Electrocatalytic Reduction of Carbon Dioxide,Angewandte Chemie International,16.1,https://doi.org/10.1002/anie.202105118,,,Cu2O,CuSiO3,30.00,Strong,17.93,41.62,18.99,21.46,0.00,0.00,0.00,nanorod,,2.50,5.80,8.50,,,,,,,,,111,0.212,111,0.212,glassy-carbon electrode,Ag/AgCl,KHCO3,0.1,6.8,-0.90,H2,46.23,,-6.45,H-cell,,,,13530.00,,,
6,"Xintong Yuan, Sai Chen, Dongfang Cheng, Lulu Li, Wenjin Zhu, Dazhong Zhong, Prof. Dr. Zhi-Jian Zhao, Prof. Dr. Jingkun Li, Tuo Wang, Prof. Dr. Jinlong Gong",2021,Controllable Cu0-Cu+ Sites for Electrocatalytic Reduction of Carbon Dioxide,Angewandte Chemie International,16.1,https://doi.org/10.1002/anie.202105118,,,Cu2O,CuSiO3,30.00,Strong,17.93,41.62,18.99,21.46,0.00,0.00,0.00,nanorod,,2.50,5.80,8.50,,,,,,,,,111,0.212,111,0.212,glassy-carbon electrode,Ag/AgCl,KHCO3,0.1,6.8,-0.90,CO,17.76,,-6.45,H-cell,,,,13530.00,,,
6,"Xintong Yuan, Sai Chen, Dongfang Cheng, Lulu Li, Wenjin Zhu, Dazhong Zhong, Prof. Dr. Zhi-Jian Zhao, Prof. Dr. Jingkun Li, Tuo Wang, Prof. Dr. Jinlong Gong",2021,Controllable Cu0-Cu+ Sites for Electrocatalytic Reduction of Carbon Dioxide,Angewandte Chemie International,16.1,https://doi.org/10.1002/anie.202105118,,,Cu2O,CuSiO3,30.00,Strong,17.93,41.62,18.99,21.46,0.00,0.00,0.00,nanorod,,2.50,5.80,8.50,,,,,,,,,111,0.212,111,0.212,glassy-carbon electrode,Ag/AgCl,KHCO3,0.1,6.8,-0.90,C2H4,15.91,,-6.45,H-cell,,,,13530.00,,,
6,"Xintong Yuan, Sai Chen, Dongfang Cheng, Lulu Li, Wenjin Zhu, Dazhong Zhong, Prof. Dr. Zhi-Jian Zhao, Prof. Dr. Jingkun Li, Tuo Wang, Prof. Dr. Jinlong Gong",2021,Controllable Cu0-Cu+ Sites for Electrocatalytic Reduction of Carbon Dioxide,Angewandte Chemie International,16.1,https://doi.org/10.1002/anie.202105118,,,Cu2O,CuSiO3,30.00,Strong,17.93,41.62,18.99,21.46,0.00,0.00,0.00,nanorod,,2.50,5.80,8.50,,,,,,,,,111,0.212,111,0.212,glassy-carbon electrode,Ag/AgCl,KHCO3,0.1,6.8,-0.90,C2H5OH,1.34,,-6.45,H-cell,,,,13530.00,,,
6,"Xintong Yuan, Sai Chen, Dongfang Cheng, Lulu Li, Wenjin Zhu, Dazhong Zhong, Prof. Dr. Zhi-Jian Zhao, Prof. Dr. Jingkun Li, Tuo Wang, Prof. Dr. Jinlong Gong",2021,Controllable Cu0-Cu+ Sites for Electrocatalytic Reduction of Carbon Dioxide,Angewandte Chemie International,16.1,https://doi.org/10.1002/anie.202105118,,,Cu2O,CuSiO3,30.00,Strong,17.93,41.62,18.99,21.46,0.00,0.00,0.00,nanorod,,2.50,5.80,8.50,,,,,,,,,111,0.212,111,0.212,glassy-carbon electrode,Ag/AgCl,KHCO3,0.1,6.8,-1.00,H2,44.56,,-8.95,H-cell,,,,13530.00,,,
6,"Xintong Yuan, Sai Chen, Dongfang Cheng, Lulu Li, Wenjin Zhu, Dazhong Zhong, Prof. Dr. Zhi-Jian Zhao, Prof. Dr. Jingkun Li, Tuo Wang, Prof. Dr. Jinlong Gong",2021,Controllable Cu0-Cu+ Sites for Electrocatalytic Reduction of Carbon Dioxide,Angewandte Chemie International,16.1,https://doi.org/10.1002/anie.202105118,,,Cu2O,CuSiO3,30.00,Strong,17.93,41.62,18.99,21.46,0.00,0.00,0.00,nanorod,,2.50,5.80,8.50,,,,,,,,,111,0.212,111,0.212,glassy-carbon electrode,Ag/AgCl,KHCO3,0.1,6.8,-1.00,CO,13.90,,-8.95,H-cell,,,,13530.00,,,
6,"Xintong Yuan, Sai Chen, Dongfang Cheng, Lulu Li, Wenjin Zhu, Dazhong Zhong, Prof. Dr. Zhi-Jian Zhao, Prof. Dr. Jingkun Li, Tuo Wang, Prof. Dr. Jinlong Gong",2021,Controllable Cu0-Cu+ Sites for Electrocatalytic Reduction of Carbon Dioxide,Angewandte Chemie International,16.1,https://doi.org/10.1002/anie.202105118,,,Cu2O,CuSiO3,30.00,Strong,17.93,41.62,18.99,21.46,0.00,0.00,0.00,nanorod,,2.50,5.80,8.50,,,,,,,,,111,0.212,111,0.212,glassy-carbon electrode,Ag/AgCl,KHCO3,0.1,6.8,-1.00,C2H4,24.12,,-8.95,H-cell,,,,13530.00,,,
6,"Xintong Yuan, Sai Chen, Dongfang Cheng, Lulu Li, Wenjin Zhu, Dazhong Zhong, Prof. Dr. Zhi-Jian Zhao, Prof. Dr. Jingkun Li, Tuo Wang, Prof. Dr. Jinlong Gong",2021,Controllable Cu0-Cu+ Sites for Electrocatalytic Reduction of Carbon Dioxide,Angewandte Chemie International,16.1,https://doi.org/10.1002/anie.202105118,,,Cu2O,CuSiO3,30.00,Strong,17.93,41.62,18.99,21.46,0.00,0.00,0.00,nanorod,,2.50,5.80,8.50,,,,,,,,,111,0.212,111,0.212,glassy-carbon electrode,Ag/AgCl,KHCO3,0.1,6.8,-1.00,C2H5OH,5.03,,-8.95,H-cell,,,,13530.00,,,
6,"Xintong Yuan, Sai Chen, Dongfang Cheng, Lulu Li, Wenjin Zhu, Dazhong Zhong, Prof. Dr. Zhi-Jian Zhao, Prof. Dr. Jingkun Li, Tuo Wang, Prof. Dr. Jinlong Gong",2021,Controllable Cu0-Cu+ Sites for Electrocatalytic Reduction of Carbon Dioxide,Angewandte Chemie International,16.1,https://doi.org/10.1002/anie.202105118,,,Cu2O,CuSiO3,30.00,Strong,17.93,41.62,18.99,21.46,0.00,0.00,0.00,nanorod,,2.50,5.80,8.50,,,,,,,,,111,0.212,111,0.212,glassy-carbon electrode,Ag/AgCl,KHCO3,0.1,6.8,-1.10,H2,42.38,,-12.10,H-cell,,,,13530.00,,,
6,"Xintong Yuan, Sai Chen, Dongfang Cheng, Lulu Li, Wenjin Zhu, Dazhong Zhong, Prof. Dr. Zhi-Jian Zhao, Prof. Dr. Jingkun Li, Tuo Wang, Prof. Dr. Jinlong Gong",2021,Controllable Cu0-Cu+ Sites for Electrocatalytic Reduction of Carbon Dioxide,Angewandte Chemie International,16.1,https://doi.org/10.1002/anie.202105118,,,Cu2O,CuSiO3,30.00,Strong,17.93,41.62,18.99,21.46,0.00,0.00,0.00,nanorod,,2.50,5.80,8.50,,,,,,,,,111,0.212,111,0.212,glassy-carbon electrode,Ag/AgCl,KHCO3,0.1,6.8,-1.10,CO,10.22,,-12.10,H-cell,,,,13530.00,,,
6,"Xintong Yuan, Sai Chen, Dongfang Cheng, Lulu Li, Wenjin Zhu, Dazhong Zhong, Prof. Dr. Zhi-Jian Zhao, Prof. Dr. Jingkun Li, Tuo Wang, Prof. Dr. Jinlong Gong",2021,Controllable Cu0-Cu+ Sites for Electrocatalytic Reduction of Carbon Dioxide,Angewandte Chemie International,16.1,https://doi.org/10.1002/anie.202105118,,,Cu2O,CuSiO3,30.00,Strong,17.93,41.62,18.99,21.46,0.00,0.00,0.00,nanorod,,2.50,5.80,8.50,,,,,,,,,111,0.212,111,0.212,glassy-carbon electrode,Ag/AgCl,KHCO3,0.1,6.8,-1.10,CH4,3.02,,-12.10,H-cell,,,,13530.00,,,
6,"Xintong Yuan, Sai Chen, Dongfang Cheng, Lulu Li, Wenjin Zhu, Dazhong Zhong, Prof. Dr. Zhi-Jian Zhao, Prof. Dr. Jingkun Li, Tuo Wang, Prof. Dr. Jinlong Gong",2021,Controllable Cu0-Cu+ Sites for Electrocatalytic Reduction of Carbon Dioxide,Angewandte Chemie International,16.1,https://doi.org/10.1002/anie.202105118,,,Cu2O,CuSiO3,30.00,Strong,17.93,41.62,18.99,21.46,0.00,0.00,0.00,nanorod,,2.50,5.80,8.50,,,,,,,,,111,0.212,111,0.212,glassy-carbon electrode,Ag/AgCl,KHCO3,0.1,6.8,-1.10,C2H4,33.67,,-12.10,H-cell,,,,13530.00,,,
6,"Xintong Yuan, Sai Chen, Dongfang Cheng, Lulu Li, Wenjin Zhu, Dazhong Zhong, Prof. Dr. Zhi-Jian Zhao, Prof. Dr. Jingkun Li, Tuo Wang, Prof. Dr. Jinlong Gong",2021,Controllable Cu0-Cu+ Sites for Electrocatalytic Reduction of Carbon Dioxide,Angewandte Chemie International,16.1,https://doi.org/10.1002/anie.202105118,,,Cu2O,CuSiO3,30.00,Strong,17.93,41.62,18.99,21.46,0.00,0.00,0.00,nanorod,,2.50,5.80,8.50,,,,,,,,,111,0.212,111,0.212,glassy-carbon electrode,Ag/AgCl,KHCO3,0.1,6.8,-1.10,C2H5OH,9.72,,-12.10,H-cell,,,,13530.00,,,
6,"Xintong Yuan, Sai Chen, Dongfang Cheng, Lulu Li, Wenjin Zhu, Dazhong Zhong, Prof. Dr. Zhi-Jian Zhao, Prof. Dr. Jingkun Li, Tuo Wang, Prof. Dr. Jinlong Gong",2021,Controllable Cu0-Cu+ Sites for Electrocatalytic Reduction of Carbon Dioxide,Angewandte Chemie International,16.1,https://doi.org/10.1002/anie.202105118,,,Cu2O,CuSiO3,30.00,Strong,17.93,41.62,18.99,21.46,0.00,0.00,0.00,nanorod,,2.50,5.80,8.50,,,,,,,,,111,0.212,111,0.212,glassy-carbon electrode,Ag/AgCl,KHCO3,0.1,6.8,-1.20,H2,50.08,,-15.40,H-cell,,,,13530.00,,,
6,"Xintong Yuan, Sai Chen, Dongfang Cheng, Lulu Li, Wenjin Zhu, Dazhong Zhong, Prof. Dr. Zhi-Jian Zhao, Prof. Dr. Jingkun Li, Tuo Wang, Prof. Dr. Jinlong Gong",2021,Controllable Cu0-Cu+ Sites for Electrocatalytic Reduction of Carbon Dioxide,Angewandte Chemie International,16.1,https://doi.org/10.1002/anie.202105118,,,Cu2O,CuSiO3,30.00,Strong,17.93,41.62,18.99,21.46,0.00,0.00,0.00,nanorod,,2.50,5.80,8.50,,,,,,,,,111,0.212,111,0.212,glassy-carbon electrode,Ag/AgCl,KHCO3,0.1,6.8,-1.20,CO,7.37,,-15.40,H-cell,,,,13530.00,,,
6,"Xintong Yuan, Sai Chen, Dongfang Cheng, Lulu Li, Wenjin Zhu, Dazhong Zhong, Prof. Dr. Zhi-Jian Zhao, Prof. Dr. Jingkun Li, Tuo Wang, Prof. Dr. Jinlong Gong",2021,Controllable Cu0-Cu+ Sites for Electrocatalytic Reduction of Carbon Dioxide,Angewandte Chemie International,16.1,https://doi.org/10.1002/anie.202105118,,,Cu2O,CuSiO3,30.00,Strong,17.93,41.62,18.99,21.46,0.00,0.00,0.00,nanorod,,2.50,5.80,8.50,,,,,,,,,111,0.212,111,0.212,glassy-carbon electrode,Ag/AgCl,KHCO3,0.1,6.8,-1.20,CH4,4.19,,-15.40,H-cell,,,,13530.00,,,
6,"Xintong Yuan, Sai Chen, Dongfang Cheng, Lulu Li, Wenjin Zhu, Dazhong Zhong, Prof. Dr. Zhi-Jian Zhao, Prof. Dr. Jingkun Li, Tuo Wang, Prof. Dr. Jinlong Gong",2021,Controllable Cu0-Cu+ Sites for Electrocatalytic Reduction of Carbon Dioxide,Angewandte Chemie International,16.1,https://doi.org/10.1002/anie.202105118,,,Cu2O,CuSiO3,30.00,Strong,17.93,41.62,18.99,21.46,0.00,0.00,0.00,nanorod,,2.50,5.80,8.50,,,,,,,,,111,0.212,111,0.212,glassy-carbon electrode,Ag/AgCl,KHCO3,0.1,6.8,-1.20,C2H4,25.80,,-15.40,H-cell,,,,13530.00,,,
6,"Xintong Yuan, Sai Chen, Dongfang Cheng, Lulu Li, Wenjin Zhu, Dazhong Zhong, Prof. Dr. Zhi-Jian Zhao, Prof. Dr. Jingkun Li, Tuo Wang, Prof. Dr. Jinlong Gong",2021,Controllable Cu0-Cu+ Sites for Electrocatalytic Reduction of Carbon Dioxide,Angewandte Chemie International,16.1,https://doi.org/10.1002/anie.202105118,,,Cu2O,CuSiO3,30.00,Strong,17.93,41.62,18.99,21.46,0.00,0.00,0.00,nanorod,,2.50,5.80,8.50,,,,,,,,,111,0.212,111,0.212,glassy-carbon electrode,Ag/AgCl,KHCO3,0.1,6.8,-1.20,C2H5OH,4.52,,-15.40,H-cell,,,,13530.00,,,
6,"Xintong Yuan, Sai Chen, Dongfang Cheng, Lulu Li, Wenjin Zhu, Dazhong Zhong, Prof. Dr. Zhi-Jian Zhao, Prof. Dr. Jingkun Li, Tuo Wang, Prof. Dr. Jinlong Gong",2021,Controllable Cu0-Cu+ Sites for Electrocatalytic Reduction of Carbon Dioxide,Angewandte Chemie International,16.1,https://doi.org/10.1002/anie.202105118,,,Cu2O,CuSiO3,30.00,Strong,17.93,41.62,18.99,21.46,0.00,0.00,0.00,nanorod,,2.50,5.80,8.50,,,,,,,,,111,0.212,111,0.212,glassy-carbon electrode,Ag/AgCl,KHCO3,0.1,6.8,-1.30,H2,62.81,,-19.27,H-cell,,,,13530.00,,,
6,"Xintong Yuan, Sai Chen, Dongfang Cheng, Lulu Li, Wenjin Zhu, Dazhong Zhong, Prof. Dr. Zhi-Jian Zhao, Prof. Dr. Jingkun Li, Tuo Wang, Prof. Dr. Jinlong Gong",2021,Controllable Cu0-Cu+ Sites for Electrocatalytic Reduction of Carbon Dioxide,Angewandte Chemie International,16.1,https://doi.org/10.1002/anie.202105118,,,Cu2O,CuSiO3,30.00,Strong,17.93,41.62,18.99,21.46,0.00,0.00,0.00,nanorod,,2.50,5.80,8.50,,,,,,,,,111,0.212,111,0.212,glassy-carbon electrode,Ag/AgCl,KHCO3,0.1,6.8,-1.30,CO,3.18,,-19.27,H-cell,,,,13530.00,,,
6,"Xintong Yuan, Sai Chen, Dongfang Cheng, Lulu Li, Wenjin Zhu, Dazhong Zhong, Prof. Dr. Zhi-Jian Zhao, Prof. Dr. Jingkun Li, Tuo Wang, Prof. Dr. Jinlong Gong",2021,Controllable Cu0-Cu+ Sites for Electrocatalytic Reduction of Carbon Dioxide,Angewandte Chemie International,16.1,https://doi.org/10.1002/anie.202105118,,,Cu2O,CuSiO3,30.00,Strong,17.93,41.62,18.99,21.46,0.00,0.00,0.00,nanorod,,2.50,5.80,8.50,,,,,,,,,111,0.212,111,0.212,glassy-carbon electrode,Ag/AgCl,KHCO3,0.1,6.8,-1.30,CH4,6.20,,-19.27,H-cell,,,,13530.00,,,
6,"Xintong Yuan, Sai Chen, Dongfang Cheng, Lulu Li, Wenjin Zhu, Dazhong Zhong, Prof. Dr. Zhi-Jian Zhao, Prof. Dr. Jingkun Li, Tuo Wang, Prof. Dr. Jinlong Gong",2021,Controllable Cu0-Cu+ Sites for Electrocatalytic Reduction of Carbon Dioxide,Angewandte Chemie International,16.1,https://doi.org/10.1002/anie.202105118,,,Cu2O,CuSiO3,30.00,Strong,17.93,41.62,18.99,21.46,0.00,0.00,0.00,nanorod,,2.50,5.80,8.50,,,,,,,,,111,0.212,111,0.212,glassy-carbon electrode,Ag/AgCl,KHCO3,0.1,6.8,-1.30,C2H4,23.62,,-19.27,H-cell,,,,13530.00,,,
6,"Xintong Yuan, Sai Chen, Dongfang Cheng, Lulu Li, Wenjin Zhu, Dazhong Zhong, Prof. Dr. Zhi-Jian Zhao, Prof. Dr. Jingkun Li, Tuo Wang, Prof. Dr. Jinlong Gong",2021,Controllable Cu0-Cu+ Sites for Electrocatalytic Reduction of Carbon Dioxide,Angewandte Chemie International,16.1,https://doi.org/10.1002/anie.202105118,,,Cu2O,CuSiO3,30.00,Strong,17.93,41.62,18.99,21.46,0.00,0.00,0.00,nanorod,,2.50,5.80,8.50,,,,,,,,,111,0.212,111,0.212,glassy-carbon electrode,Ag/AgCl,KHCO3,0.1,6.8,-1.30,C2H5OH,1.68,,-19.27,H-cell,,,,13530.00,,,
6,"Xintong Yuan, Sai Chen, Dongfang Cheng, Lulu Li, Wenjin Zhu, Dazhong Zhong, Prof. Dr. Zhi-Jian Zhao, Prof. Dr. Jingkun Li, Tuo Wang, Prof. Dr. Jinlong Gong",2021,Controllable Cu0-Cu+ Sites for Electrocatalytic Reduction of Carbon Dioxide,Angewandte Chemie International,16.1,https://doi.org/10.1002/anie.202105118,,,Cu2O,CuSiO3,30.00,Strong,17.93,41.62,18.99,21.46,0.00,0.00,0.00,nanorod,,2.50,5.80,8.50,,,,,,,,,111,0.212,111,0.212,glassy-carbon electrode,Ag/AgCl,KHCO3,0.1,6.8,-1.40,H2,74.87,,-23.63,H-cell,,,,13530.00,,,
6,"Xintong Yuan, Sai Chen, Dongfang Cheng, Lulu Li, Wenjin Zhu, Dazhong Zhong, Prof. Dr. Zhi-Jian Zhao, Prof. Dr. Jingkun Li, Tuo Wang, Prof. Dr. Jinlong Gong",2021,Controllable Cu0-Cu+ Sites for Electrocatalytic Reduction of Carbon Dioxide,Angewandte Chemie International,16.1,https://doi.org/10.1002/anie.202105118,,,Cu2O,CuSiO3,30.00,Strong,17.93,41.62,18.99,21.46,0.00,0.00,0.00,nanorod,,2.50,5.80,8.50,,,,,,,,,111,0.212,111,0.212,glassy-carbon electrode,Ag/AgCl,KHCO3,0.1,6.8,-1.40,CO,1.84,,-23.63,H-cell,,,,13530.00,,,
6,"Xintong Yuan, Sai Chen, Dongfang Cheng, Lulu Li, Wenjin Zhu, Dazhong Zhong, Prof. Dr. Zhi-Jian Zhao, Prof. Dr. Jingkun Li, Tuo Wang, Prof. Dr. Jinlong Gong",2021,Controllable Cu0-Cu+ Sites for Electrocatalytic Reduction of Carbon Dioxide,Angewandte Chemie International,16.1,https://doi.org/10.1002/anie.202105118,,,Cu2O,CuSiO3,30.00,Strong,17.93,41.62,18.99,21.46,0.00,0.00,0.00,nanorod,,2.50,5.80,8.50,,,,,,,,,111,0.212,111,0.212,glassy-carbon electrode,Ag/AgCl,KHCO3,0.1,6.8,-1.40,CH4,5.53,,-23.63,H-cell,,,,13530.00,,,
6,"Xintong Yuan, Sai Chen, Dongfang Cheng, Lulu Li, Wenjin Zhu, Dazhong Zhong, Prof. Dr. Zhi-Jian Zhao, Prof. Dr. Jingkun Li, Tuo Wang, Prof. Dr. Jinlong Gong",2021,Controllable Cu0-Cu+ Sites for Electrocatalytic Reduction of Carbon Dioxide,Angewandte Chemie International,16.1,https://doi.org/10.1002/anie.202105118,,,Cu2O,CuSiO3,30.00,Strong,17.93,41.62,18.99,21.46,0.00,0.00,0.00,nanorod,,2.50,5.80,8.50,,,,,,,,,111,0.212,111,0.212,glassy-carbon electrode,Ag/AgCl,KHCO3,0.1,6.8,-1.40,C2H4,13.23,,-23.63,H-cell,,,,13530.00,,,
6,"Xintong Yuan, Sai Chen, Dongfang Cheng, Lulu Li, Wenjin Zhu, Dazhong Zhong, Prof. Dr. Zhi-Jian Zhao, Prof. Dr. Jingkun Li, Tuo Wang, Prof. Dr. Jinlong Gong",2021,Controllable Cu0-Cu+ Sites for Electrocatalytic Reduction of Carbon Dioxide,Angewandte Chemie International,16.1,https://doi.org/10.1002/anie.202105118,,,Cu2O,CuSiO3,30.00,Strong,17.93,41.62,18.99,21.46,0.00,0.00,0.00,nanorod,,2.50,5.80,8.50,,,,,,,,,111,0.212,111,0.212,glassy-carbon electrode,Ag/AgCl,KHCO3,0.1,6.8,-1.40,C2H5OH,1.17,,-23.63,H-cell,,,,13530.00,,,
30,"Rui Zhang,b , Feifei Chen , Haokun Jin , Yong Zhang , Xiaoya Hao , Yingda Liu , Tianming Feng , Xinghua Zhang, Zunming Lu, Weihua Wang , Feng Lu , Hong Dong , Hui Liu, Hui Liu, , Yahui Cheng",2023,Highly stability Cu+ species in hollow Cu2O nanoreactors by modulating cavity size for CO2 electroreduction to C2+ products,Chemical Engineering Journal,13.3,https://doi.org/10.1016/j.cej.2023.142052,Cu2O-18,Cu1O0.5651,CuO,Cu2O,23.04,No,7.17,58.16,17.62,17.06,0.00,0.00,0.00,hollow,,45.00,65.00,95.00,45.00,65.00,95.00,,,0.00,86.98,13.02,110,0.301,200,0.213,glassy-carbon electrode,Ag/AgCl,KHCO3,0.1,6.8,-1.11,C2H4,15.53,0.50,-14.88,H-cell,,,,730.00,,,
30,"Rui Zhang,b , Feifei Chen , Haokun Jin , Yong Zhang , Xiaoya Hao , Yingda Liu , Tianming Feng , Xinghua Zhang, Zunming Lu, Weihua Wang , Feng Lu , Hong Dong , Hui Liu, Hui Liu, , Yahui Cheng",2023,Highly stability Cu+ species in hollow Cu2O nanoreactors by modulating cavity size for CO2 electroreduction to C2+ products,Chemical Engineering Journal,13.3,https://doi.org/10.1016/j.cej.2023.142052,Cu2O-18,Cu1O0.5651,CuO,Cu2O,23.04,No,7.17,58.16,17.62,17.06,0.00,0.00,0.00,hollow,,45.00,65.00,95.00,45.00,65.00,95.00,,,0.00,86.98,13.02,110,0.301,200,0.213,glassy-carbon electrode,Ag/AgCl,KHCO3,0.1,6.8,-1.11,CO,6.83,0.50,-14.88,H-cell,,,,730.00,,,
30,"Rui Zhang,b , Feifei Chen , Haokun Jin , Yong Zhang , Xiaoya Hao , Yingda Liu , Tianming Feng , Xinghua Zhang, Zunming Lu, Weihua Wang , Feng Lu , Hong Dong , Hui Liu, Hui Liu, , Yahui Cheng",2023,Highly stability Cu+ species in hollow Cu2O nanoreactors by modulating cavity size for CO2 electroreduction to C2+ products,Chemical Engineering Journal,13.3,https://doi.org/10.1016/j.cej.2023.142052,Cu2O-18,Cu1O0.5651,CuO,Cu2O,23.04,No,7.17,58.16,17.62,17.06,0.00,0.00,0.00,hollow,,45.00,65.00,95.00,45.00,65.00,95.00,,,0.00,86.98,13.02,110,0.301,200,0.213,glassy-carbon electrode,Ag/AgCl,KHCO3,0.1,6.8,-1.11,HCOOH,2.22,0.50,-14.88,H-cell,,,,730.00,,,
30,"Rui Zhang,b , Feifei Chen , Haokun Jin , Yong Zhang , Xiaoya Hao , Yingda Liu , Tianming Feng , Xinghua Zhang, Zunming Lu, Weihua Wang , Feng Lu , Hong Dong , Hui Liu, Hui Liu, , Yahui Cheng",2023,Highly stability Cu+ species in hollow Cu2O nanoreactors by modulating cavity size for CO2 electroreduction to C2+ products,Chemical Engineering Journal,13.3,https://doi.org/10.1016/j.cej.2023.142052,Cu2O-18,Cu1O0.5651,CuO,Cu2O,23.04,No,7.17,58.16,17.62,17.06,0.00,0.00,0.00,hollow,,45.00,65.00,95.00,45.00,65.00,95.00,,,0.00,86.98,13.02,110,0.301,200,0.213,glassy-carbon electrode,Ag/AgCl,KHCO3,0.1,6.8,-1.11,CH3OH,2.90,0.50,-14.88,H-cell,,,,730.00,,,
30,"Rui Zhang,b , Feifei Chen , Haokun Jin , Yong Zhang , Xiaoya Hao , Yingda Liu , Tianming Feng , Xinghua Zhang, Zunming Lu, Weihua Wang , Feng Lu , Hong Dong , Hui Liu, Hui Liu, , Yahui Cheng",2023,Highly stability Cu+ species in hollow Cu2O nanoreactors by modulating cavity size for CO2 electroreduction to C2+ products,Chemical Engineering Journal,13.3,https://doi.org/10.1016/j.cej.2023.142052,Cu2O-18,Cu1O0.5651,CuO,Cu2O,23.04,No,7.17,58.16,17.62,17.06,0.00,0.00,0.00,hollow,,45.00,65.00,95.00,45.00,65.00,95.00,,,0.00,86.98,13.02,110,0.301,200,0.213,glassy-carbon electrode,Ag/AgCl,KHCO3,0.1,6.8,-1.11,C2H5OH,17.92,0.50,-14.88,H-cell,,,,730.00,,,
30,"Rui Zhang,b , Feifei Chen , Haokun Jin , Yong Zhang , Xiaoya Hao , Yingda Liu , Tianming Feng , Xinghua Zhang, Zunming Lu, Weihua Wang , Feng Lu , Hong Dong , Hui Liu, Hui Liu, , Yahui Cheng",2023,Highly stability Cu+ species in hollow Cu2O nanoreactors by modulating cavity size for CO2 electroreduction to C2+ products,Chemical Engineering Journal,13.3,https://doi.org/10.1016/j.cej.2023.142052,Cu2O-18,Cu1O0.5651,CuO,Cu2O,23.04,No,7.17,58.16,17.62,17.06,0.00,0.00,0.00,hollow,,45.00,65.00,95.00,45.00,65.00,95.00,,,0.00,86.98,13.02,110,0.301,200,0.213,glassy-carbon electrode,Ag/AgCl,KHCO3,0.1,6.8,-1.11,CH3COOH,1.02,0.50,-14.88,H-cell,,,,730.00,,,
30,"Rui Zhang,b , Feifei Chen , Haokun Jin , Yong Zhang , Xiaoya Hao , Yingda Liu , Tianming Feng , Xinghua Zhang, Zunming Lu, Weihua Wang , Feng Lu , Hong Dong , Hui Liu, Hui Liu, , Yahui Cheng",2023,Highly stability Cu+ species in hollow Cu2O nanoreactors by modulating cavity size for CO2 electroreduction to C2+ products,Chemical Engineering Journal,13.3,https://doi.org/10.1016/j.cej.2023.142052,Cu2O-18,Cu1O0.5651,CuO,Cu2O,23.04,No,7.17,58.16,17.62,17.06,0.00,0.00,0.00,hollow,,45.00,65.00,95.00,45.00,65.00,95.00,,,0.00,86.98,13.02,110,0.301,200,0.213,glassy-carbon electrode,Ag/AgCl,KHCO3,0.1,6.8,-1.11,C3H7OH,15.70,0.50,-14.88,H-cell,,,,730.00,,,
30,"Rui Zhang,b , Feifei Chen , Haokun Jin , Yong Zhang , Xiaoya Hao , Yingda Liu , Tianming Feng , Xinghua Zhang, Zunming Lu, Weihua Wang , Feng Lu , Hong Dong , Hui Liu, Hui Liu, , Yahui Cheng",2023,Highly stability Cu+ species in hollow Cu2O nanoreactors by modulating cavity size for CO2 electroreduction to C2+ products,Chemical Engineering Journal,13.3,https://doi.org/10.1016/j.cej.2023.142052,Cu2O-18,Cu1O0.5651,CuO,Cu2O,23.04,No,7.17,58.16,17.62,17.06,0.00,0.00,0.00,hollow,,45.00,65.00,95.00,45.00,65.00,95.00,,,0.00,86.98,13.02,110,0.301,200,0.213,glassy-carbon electrode,Ag/AgCl,KHCO3,0.1,6.8,-1.11,H2,23.38,0.50,-14.88,H-cell,,,,730.00,,,
30,"Rui Zhang,b , Feifei Chen , Haokun Jin , Yong Zhang , Xiaoya Hao , Yingda Liu , Tianming Feng , Xinghua Zhang, Zunming Lu, Weihua Wang , Feng Lu , Hong Dong , Hui Liu, Hui Liu, , Yahui Cheng",2023,Highly stability Cu+ species in hollow Cu2O nanoreactors by modulating cavity size for CO2 electroreduction to C2+ products,Chemical Engineering Journal,13.3,https://doi.org/10.1016/j.cej.2023.142052,Cu2O-18,Cu1O0.5651,CuO,Cu2O,23.04,No,7.17,58.16,17.62,17.06,0.00,0.00,0.00,hollow,,45.00,65.00,95.00,45.00,65.00,95.00,,,0.00,86.98,13.02,110,0.301,200,0.213,glassy-carbon electrode,Ag/AgCl,KHCO3,0.1,6.8,-1.05,C2H4,10.24,0.50,-17.91,H-cell,,,,730.00,,,
30,"Rui Zhang,b , Feifei Chen , Haokun Jin , Yong Zhang , Xiaoya Hao , Yingda Liu , Tianming Feng , Xinghua Zhang, Zunming Lu, Weihua Wang , Feng Lu , Hong Dong , Hui Liu, Hui Liu, , Yahui Cheng",2023,Highly stability Cu+ species in hollow Cu2O nanoreactors by modulating cavity size for CO2 electroreduction to C2+ products,Chemical Engineering Journal,13.3,https://doi.org/10.1016/j.cej.2023.142052,Cu2O-18,Cu1O0.5651,CuO,Cu2O,23.04,No,7.17,58.16,17.62,17.06,0.00,0.00,0.00,hollow,,45.00,65.00,95.00,45.00,65.00,95.00,,,0.00,86.98,13.02,110,0.301,200,0.213,glassy-carbon electrode,Ag/AgCl,KHCO3,0.1,6.8,-1.05,CO,7.34,0.50,-17.91,H-cell,,,,730.00,,,
30,"Rui Zhang,b , Feifei Chen , Haokun Jin , Yong Zhang , Xiaoya Hao , Yingda Liu , Tianming Feng , Xinghua Zhang, Zunming Lu, Weihua Wang , Feng Lu , Hong Dong , Hui Liu, Hui Liu, , Yahui Cheng",2023,Highly stability Cu+ species in hollow Cu2O nanoreactors by modulating cavity size for CO2 electroreduction to C2+ products,Chemical Engineering Journal,13.3,https://doi.org/10.1016/j.cej.2023.142052,Cu2O-18,Cu1O0.5651,CuO,Cu2O,23.04,No,7.17,58.16,17.62,17.06,0.00,0.00,0.00,hollow,,45.00,65.00,95.00,45.00,65.00,95.00,,,0.00,86.98,13.02,110,0.301,200,0.213,glassy-carbon electrode,Ag/AgCl,KHCO3,0.1,6.8,-1.05,HCOOH,8.87,0.50,-17.91,H-cell,,,,730.00,,,
30,"Rui Zhang,b , Feifei Chen , Haokun Jin , Yong Zhang , Xiaoya Hao , Yingda Liu , Tianming Feng , Xinghua Zhang, Zunming Lu, Weihua Wang , Feng Lu , Hong Dong , Hui Liu, Hui Liu, , Yahui Cheng",2023,Highly stability Cu+ species in hollow Cu2O nanoreactors by modulating cavity size for CO2 electroreduction to C2+ products,Chemical Engineering Journal,13.3,https://doi.org/10.1016/j.cej.2023.142052,Cu2O-18,Cu1O0.5651,CuO,Cu2O,23.04,No,7.17,58.16,17.62,17.06,0.00,0.00,0.00,hollow,,45.00,65.00,95.00,45.00,65.00,95.00,,,0.00,86.98,13.02,110,0.301,200,0.213,glassy-carbon electrode,Ag/AgCl,KHCO3,0.1,6.8,-1.05,CH3OH,3.41,0.50,-17.91,H-cell,,,,730.00,,,
30,"Rui Zhang,b , Feifei Chen , Haokun Jin , Yong Zhang , Xiaoya Hao , Yingda Liu , Tianming Feng , Xinghua Zhang, Zunming Lu, Weihua Wang , Feng Lu , Hong Dong , Hui Liu, Hui Liu, , Yahui Cheng",2023,Highly stability Cu+ species in hollow Cu2O nanoreactors by modulating cavity size for CO2 electroreduction to C2+ products,Chemical Engineering Journal,13.3,https://doi.org/10.1016/j.cej.2023.142052,Cu2O-18,Cu1O0.5651,CuO,Cu2O,23.04,No,7.17,58.16,17.62,17.06,0.00,0.00,0.00,hollow,,45.00,65.00,95.00,45.00,65.00,95.00,,,0.00,86.98,13.02,110,0.301,200,0.213,glassy-carbon electrode,Ag/AgCl,KHCO3,0.1,6.8,-1.05,C2H5OH,16.55,0.50,-17.91,H-cell,,,,730.00,,,
30,"Rui Zhang,b , Feifei Chen , Haokun Jin , Yong Zhang , Xiaoya Hao , Yingda Liu , Tianming Feng , Xinghua Zhang, Zunming Lu, Weihua Wang , Feng Lu , Hong Dong , Hui Liu, Hui Liu, , Yahui Cheng",2023,Highly stability Cu+ species in hollow Cu2O nanoreactors by modulating cavity size for CO2 electroreduction to C2+ products,Chemical Engineering Journal,13.3,https://doi.org/10.1016/j.cej.2023.142052,Cu2O-18,Cu1O0.5651,CuO,Cu2O,23.04,No,7.17,58.16,17.62,17.06,0.00,0.00,0.00,hollow,,45.00,65.00,95.00,45.00,65.00,95.00,,,0.00,86.98,13.02,110,0.301,200,0.213,glassy-carbon electrode,Ag/AgCl,KHCO3,0.1,6.8,-1.05,CH3COOH,4.95,0.50,-17.91,H-cell,,,,730.00,,,
30,"Rui Zhang,b , Feifei Chen , Haokun Jin , Yong Zhang , Xiaoya Hao , Yingda Liu , Tianming Feng , Xinghua Zhang, Zunming Lu, Weihua Wang , Feng Lu , Hong Dong , Hui Liu, Hui Liu, , Yahui Cheng",2023,Highly stability Cu+ species in hollow Cu2O nanoreactors by modulating cavity size for CO2 electroreduction to C2+ products,Chemical Engineering Journal,13.3,https://doi.org/10.1016/j.cej.2023.142052,Cu2O-18,Cu1O0.5651,CuO,Cu2O,23.04,No,7.17,58.16,17.62,17.06,0.00,0.00,0.00,hollow,,45.00,65.00,95.00,45.00,65.00,95.00,,,0.00,86.98,13.02,110,0.301,200,0.213,glassy-carbon electrode,Ag/AgCl,KHCO3,0.1,6.8,-1.05,C3H7OH,9.56,0.50,-17.91,H-cell,,,,730.00,,,
30,"Rui Zhang,b , Feifei Chen , Haokun Jin , Yong Zhang , Xiaoya Hao , Yingda Liu , Tianming Feng , Xinghua Zhang, Zunming Lu, Weihua Wang , Feng Lu , Hong Dong , Hui Liu, Hui Liu, , Yahui Cheng",2023,Highly stability Cu+ species in hollow Cu2O nanoreactors by modulating cavity size for CO2 electroreduction to C2+ products,Chemical Engineering Journal,13.3,https://doi.org/10.1016/j.cej.2023.142052,Cu2O-18,Cu1O0.5651,CuO,Cu2O,23.04,No,7.17,58.16,17.62,17.06,0.00,0.00,0.00,hollow,,45.00,65.00,95.00,45.00,65.00,95.00,,,0.00,86.98,13.02,110,0.301,200,0.213,glassy-carbon electrode,Ag/AgCl,KHCO3,0.1,6.8,-1.05,H2,27.65,0.50,-17.91,H-cell,,,,730.00,,,
30,"Rui Zhang,b , Feifei Chen , Haokun Jin , Yong Zhang , Xiaoya Hao , Yingda Liu , Tianming Feng , Xinghua Zhang, Zunming Lu, Weihua Wang , Feng Lu , Hong Dong , Hui Liu, Hui Liu, , Yahui Cheng",2023,Highly stability Cu+ species in hollow Cu2O nanoreactors by modulating cavity size for CO2 electroreduction to C2+ products,Chemical Engineering Journal,13.3,https://doi.org/10.1016/j.cej.2023.142052,Cu2O-18,Cu1O0.5651,CuO,Cu2O,23.04,No,7.17,58.16,17.62,17.06,0.00,0.00,0.00,hollow,,45.00,65.00,95.00,45.00,65.00,95.00,,,0.00,86.98,13.02,110,0.301,200,0.213,glassy-carbon electrode,Ag/AgCl,KHCO3,0.1,6.8,-0.99,C2H4,6.14,0.50,-21.19,H-cell,,,,730.00,,,
30,"Rui Zhang,b , Feifei Chen , Haokun Jin , Yong Zhang , Xiaoya Hao , Yingda Liu , Tianming Feng , Xinghua Zhang, Zunming Lu, Weihua Wang , Feng Lu , Hong Dong , Hui Liu, Hui Liu, , Yahui Cheng",2023,Highly stability Cu+ species in hollow Cu2O nanoreactors by modulating cavity size for CO2 electroreduction to C2+ products,Chemical Engineering Journal,13.3,https://doi.org/10.1016/j.cej.2023.142052,Cu2O-18,Cu1O0.5651,CuO,Cu2O,23.04,No,7.17,58.16,17.62,17.06,0.00,0.00,0.00,hollow,,45.00,65.00,95.00,45.00,65.00,95.00,,,0.00,86.98,13.02,110,0.301,200,0.213,glassy-carbon electrode,Ag/AgCl,KHCO3,0.1,6.8,-0.99,CO,9.56,0.50,-21.19,H-cell,,,,730.00,,,
30,"Rui Zhang,b , Feifei Chen , Haokun Jin , Yong Zhang , Xiaoya Hao , Yingda Liu , Tianming Feng , Xinghua Zhang, Zunming Lu, Weihua Wang , Feng Lu , Hong Dong , Hui Liu, Hui Liu, , Yahui Cheng",2023,Highly stability Cu+ species in hollow Cu2O nanoreactors by modulating cavity size for CO2 electroreduction to C2+ products,Chemical Engineering Journal,13.3,https://doi.org/10.1016/j.cej.2023.142052,Cu2O-18,Cu1O0.5651,CuO,Cu2O,23.04,No,7.17,58.16,17.62,17.06,0.00,0.00,0.00,hollow,,45.00,65.00,95.00,45.00,65.00,95.00,,,0.00,86.98,13.02,110,0.301,200,0.213,glassy-carbon electrode,Ag/AgCl,KHCO3,0.1,6.8,-0.99,HCOOH,10.75,0.50,-21.19,H-cell,,,,730.00,,,
30,"Rui Zhang,b , Feifei Chen , Haokun Jin , Yong Zhang , Xiaoya Hao , Yingda Liu , Tianming Feng , Xinghua Zhang, Zunming Lu, Weihua Wang , Feng Lu , Hong Dong , Hui Liu, Hui Liu, , Yahui Cheng",2023,Highly stability Cu+ species in hollow Cu2O nanoreactors by modulating cavity size for CO2 electroreduction to C2+ products,Chemical Engineering Journal,13.3,https://doi.org/10.1016/j.cej.2023.142052,Cu2O-18,Cu1O0.5651,CuO,Cu2O,23.04,No,7.17,58.16,17.62,17.06,0.00,0.00,0.00,hollow,,45.00,65.00,95.00,45.00,65.00,95.00,,,0.00,86.98,13.02,110,0.301,200,0.213,glassy-carbon electrode,Ag/AgCl,KHCO3,0.1,6.8,-0.99,CH3OH,2.05,0.50,-21.19,H-cell,,,,730.00,,,
30,"Rui Zhang,b , Feifei Chen , Haokun Jin , Yong Zhang , Xiaoya Hao , Yingda Liu , Tianming Feng , Xinghua Zhang, Zunming Lu, Weihua Wang , Feng Lu , Hong Dong , Hui Liu, Hui Liu, , Yahui Cheng",2023,Highly stability Cu+ species in hollow Cu2O nanoreactors by modulating cavity size for CO2 electroreduction to C2+ products,Chemical Engineering Journal,13.3,https://doi.org/10.1016/j.cej.2023.142052,Cu2O-18,Cu1O0.5651,CuO,Cu2O,23.04,No,7.17,58.16,17.62,17.06,0.00,0.00,0.00,hollow,,45.00,65.00,95.00,45.00,65.00,95.00,,,0.00,86.98,13.02,110,0.301,200,0.213,glassy-carbon electrode,Ag/AgCl,KHCO3,0.1,6.8,-0.99,C2H5OH,12.29,0.50,-21.19,H-cell,,,,730.00,,,
30,"Rui Zhang,b , Feifei Chen , Haokun Jin , Yong Zhang , Xiaoya Hao , Yingda Liu , Tianming Feng , Xinghua Zhang, Zunming Lu, Weihua Wang , Feng Lu , Hong Dong , Hui Liu, Hui Liu, , Yahui Cheng",2023,Highly stability Cu+ species in hollow Cu2O nanoreactors by modulating cavity size for CO2 electroreduction to C2+ products,Chemical Engineering Journal,13.3,https://doi.org/10.1016/j.cej.2023.142052,Cu2O-18,Cu1O0.5651,CuO,Cu2O,23.04,No,7.17,58.16,17.62,17.06,0.00,0.00,0.00,hollow,,45.00,65.00,95.00,45.00,65.00,95.00,,,0.00,86.98,13.02,110,0.301,200,0.213,glassy-carbon electrode,Ag/AgCl,KHCO3,0.1,6.8,-0.99,CH3COOH,1.37,0.50,-21.19,H-cell,,,,730.00,,,
30,"Rui Zhang,b , Feifei Chen , Haokun Jin , Yong Zhang , Xiaoya Hao , Yingda Liu , Tianming Feng , Xinghua Zhang, Zunming Lu, Weihua Wang , Feng Lu , Hong Dong , Hui Liu, Hui Liu, , Yahui Cheng",2023,Highly stability Cu+ species in hollow Cu2O nanoreactors by modulating cavity size for CO2 electroreduction to C2+ products,Chemical Engineering Journal,13.3,https://doi.org/10.1016/j.cej.2023.142052,Cu2O-18,Cu1O0.5651,CuO,Cu2O,23.04,No,7.17,58.16,17.62,17.06,0.00,0.00,0.00,hollow,,45.00,65.00,95.00,45.00,65.00,95.00,,,0.00,86.98,13.02,110,0.301,200,0.213,glassy-carbon electrode,Ag/AgCl,KHCO3,0.1,6.8,-0.99,C3H7OH,8.87,0.50,-21.19,H-cell,,,,730.00,,,
30,"Rui Zhang,b , Feifei Chen , Haokun Jin , Yong Zhang , Xiaoya Hao , Yingda Liu , Tianming Feng , Xinghua Zhang, Zunming Lu, Weihua Wang , Feng Lu , Hong Dong , Hui Liu, Hui Liu, , Yahui Cheng",2023,Highly stability Cu+ species in hollow Cu2O nanoreactors by modulating cavity size for CO2 electroreduction to C2+ products,Chemical Engineering Journal,13.3,https://doi.org/10.1016/j.cej.2023.142052,Cu2O-18,Cu1O0.5651,CuO,Cu2O,23.04,No,7.17,58.16,17.62,17.06,0.00,0.00,0.00,hollow,,45.00,65.00,95.00,45.00,65.00,95.00,,,0.00,86.98,13.02,110,0.301,200,0.213,glassy-carbon electrode,Ag/AgCl,KHCO3,0.1,6.8,-0.99,H2,33.45,0.50,-21.19,H-cell,,,,730.00,,,
30,"Rui Zhang,b , Feifei Chen , Haokun Jin , Yong Zhang , Xiaoya Hao , Yingda Liu , Tianming Feng , Xinghua Zhang, Zunming Lu, Weihua Wang , Feng Lu , Hong Dong , Hui Liu, Hui Liu, , Yahui Cheng",2023,Highly stability Cu+ species in hollow Cu2O nanoreactors by modulating cavity size for CO2 electroreduction to C2+ products,Chemical Engineering Journal,13.3,https://doi.org/10.1016/j.cej.2023.142052,Cu2O-18,Cu1O0.5651,CuO,Cu2O,23.04,No,7.17,58.16,17.62,17.06,0.00,0.00,0.00,hollow,,45.00,65.00,95.00,45.00,65.00,95.00,,,0.00,86.98,13.02,110,0.301,200,0.213,glassy-carbon electrode,Ag/AgCl,KHCO3,0.1,6.8,-0.94,C2H4,2.90,0.50,-25.01,H-cell,,,,730.00,,,
30,"Rui Zhang,b , Feifei Chen , Haokun Jin , Yong Zhang , Xiaoya Hao , Yingda Liu , Tianming Feng , Xinghua Zhang, Zunming Lu, Weihua Wang , Feng Lu , Hong Dong , Hui Liu, Hui Liu, , Yahui Cheng",2023,Highly stability Cu+ species in hollow Cu2O nanoreactors by modulating cavity size for CO2 electroreduction to C2+ products,Chemical Engineering Journal,13.3,https://doi.org/10.1016/j.cej.2023.142052,Cu2O-18,Cu1O0.5651,CuO,Cu2O,23.04,No,7.17,58.16,17.62,17.06,0.00,0.00,0.00,hollow,,45.00,65.00,95.00,45.00,65.00,95.00,,,0.00,86.98,13.02,110,0.301,200,0.213,glassy-carbon electrode,Ag/AgCl,KHCO3,0.1,6.8,-0.94,CO,12.46,0.50,-25.01,H-cell,,,,730.00,,,
30,"Rui Zhang,b , Feifei Chen , Haokun Jin , Yong Zhang , Xiaoya Hao , Yingda Liu , Tianming Feng , Xinghua Zhang, Zunming Lu, Weihua Wang , Feng Lu , Hong Dong , Hui Liu, Hui Liu, , Yahui Cheng",2023,Highly stability Cu+ species in hollow Cu2O nanoreactors by modulating cavity size for CO2 electroreduction to C2+ products,Chemical Engineering Journal,13.3,https://doi.org/10.1016/j.cej.2023.142052,Cu2O-18,Cu1O0.5651,CuO,Cu2O,23.04,No,7.17,58.16,17.62,17.06,0.00,0.00,0.00,hollow,,45.00,65.00,95.00,45.00,65.00,95.00,,,0.00,86.98,13.02,110,0.301,200,0.213,glassy-carbon electrode,Ag/AgCl,KHCO3,0.1,6.8,-0.94,HCOOH,11.26,0.50,-25.01,H-cell,,,,730.00,,,
30,"Rui Zhang,b , Feifei Chen , Haokun Jin , Yong Zhang , Xiaoya Hao , Yingda Liu , Tianming Feng , Xinghua Zhang, Zunming Lu, Weihua Wang , Feng Lu , Hong Dong , Hui Liu, Hui Liu, , Yahui Cheng",2023,Highly stability Cu+ species in hollow Cu2O nanoreactors by modulating cavity size for CO2 electroreduction to C2+ products,Chemical Engineering Journal,13.3,https://doi.org/10.1016/j.cej.2023.142052,Cu2O-18,Cu1O0.5651,CuO,Cu2O,23.04,No,7.17,58.16,17.62,17.06,0.00,0.00,0.00,hollow,,45.00,65.00,95.00,45.00,65.00,95.00,,,0.00,86.98,13.02,110,0.301,200,0.213,glassy-carbon electrode,Ag/AgCl,KHCO3,0.1,6.8,-0.94,CH3OH,1.37,0.50,-25.01,H-cell,,,,730.00,,,
30,"Rui Zhang,b , Feifei Chen , Haokun Jin , Yong Zhang , Xiaoya Hao , Yingda Liu , Tianming Feng , Xinghua Zhang, Zunming Lu, Weihua Wang , Feng Lu , Hong Dong , Hui Liu, Hui Liu, , Yahui Cheng",2023,Highly stability Cu+ species in hollow Cu2O nanoreactors by modulating cavity size for CO2 electroreduction to C2+ products,Chemical Engineering Journal,13.3,https://doi.org/10.1016/j.cej.2023.142052,Cu2O-18,Cu1O0.5651,CuO,Cu2O,23.04,No,7.17,58.16,17.62,17.06,0.00,0.00,0.00,hollow,,45.00,65.00,95.00,45.00,65.00,95.00,,,0.00,86.98,13.02,110,0.301,200,0.213,glassy-carbon electrode,Ag/AgCl,KHCO3,0.1,6.8,-0.94,C2H5OH,6.14,0.50,-25.01,H-cell,,,,730.00,,,
