Repository: vovamirosh/CO2RR_PISH

File: Datasets/R_parent_2024_12_12.csv (part 8 of 38)
Number,Autor,Publication,Title,Journal,IF,DOI,Article name,Formula,Cat. compound,Support,"Cat./Support ratio, % (at)",XRD noises,"Cu2O-110, %","Cu2O-111, %","Cu2O-200, %","Cu2O-220, %","Cu-111, %","Cu-200, %","Cu-220, %",Morphology (TEM/SEM),"Pore size, nm",width min (nm),width aver (nm),width max (nm),length min (nm),length aver (nm),length max (nm),Crystal system,Simple cell,"Cu, % (at.)","Cu+, % (at.)","Cu(2+), % (at.)",Facet,"Distance, nm",Facet,"Distance2, nm",Base,Electrodes,electrolyte,"conc, M",pH,RHE vs V,Product,"FE, %","Time, h","Current density, mA/cm2",Type of reactor," Energy efficiency, %",Сarbon efficiency (equivalent to single-pass carbon efficiency (SPCE),"Loading, μg/cm2","Capacitance, (uF/cm2)","ECSA, cm2",R,"BET surface, m2/g"
30,"Rui Zhang,b , Feifei Chen , Haokun Jin , Yong Zhang , Xiaoya Hao , Yingda Liu , Tianming Feng , Xinghua Zhang, Zunming Lu, Weihua Wang , Feng Lu , Hong Dong , Hui Liu, Hui Liu, , Yahui Cheng",2023,Highly stability Cu+ species in hollow Cu2O nanoreactors by modulating cavity size for CO2 electroreduction to C2+ products,Chemical Engineering Journal,13.3,https://doi.org/10.1016/j.cej.2023.142052,Cu2O-18,Cu1O0.5651,CuO,Cu2O,23.04,No,7.17,58.16,17.62,17.06,0.00,0.00,0.00,hollow,,45.00,65.00,95.00,45.00,65.00,95.00,,,0.00,86.98,13.02,110,0.301,200,0.213,glassy-carbon electrode,Ag/AgCl,KHCO3,0.1,6.8,-0.94,CH3COOH,1.02,0.50,-25.01,H-cell,,,,730.00,,,
30,"Rui Zhang,b , Feifei Chen , Haokun Jin , Yong Zhang , Xiaoya Hao , Yingda Liu , Tianming Feng , Xinghua Zhang, Zunming Lu, Weihua Wang , Feng Lu , Hong Dong , Hui Liu, Hui Liu, , Yahui Cheng",2023,Highly stability Cu+ species in hollow Cu2O nanoreactors by modulating cavity size for CO2 electroreduction to C2+ products,Chemical Engineering Journal,13.3,https://doi.org/10.1016/j.cej.2023.142052,Cu2O-18,Cu1O0.5651,CuO,Cu2O,23.04,No,7.17,58.16,17.62,17.06,0.00,0.00,0.00,hollow,,45.00,65.00,95.00,45.00,65.00,95.00,,,0.00,86.98,13.02,110,0.301,200,0.213,glassy-carbon electrode,Ag/AgCl,KHCO3,0.1,6.8,-0.94,C3H7OH,17.92,0.50,-25.01,H-cell,,,,730.00,,,
30,"Rui Zhang,b , Feifei Chen , Haokun Jin , Yong Zhang , Xiaoya Hao , Yingda Liu , Tianming Feng , Xinghua Zhang, Zunming Lu, Weihua Wang , Feng Lu , Hong Dong , Hui Liu, Hui Liu, , Yahui Cheng",2023,Highly stability Cu+ species in hollow Cu2O nanoreactors by modulating cavity size for CO2 electroreduction to C2+ products,Chemical Engineering Journal,13.3,https://doi.org/10.1016/j.cej.2023.142052,Cu2O-18,Cu1O0.5651,CuO,Cu2O,23.04,No,7.17,58.16,17.62,17.06,0.00,0.00,0.00,hollow,,45.00,65.00,95.00,45.00,65.00,95.00,,,0.00,86.98,13.02,110,0.301,200,0.213,glassy-carbon electrode,Ag/AgCl,KHCO3,0.1,6.8,-0.94,H2,46.42,0.50,-25.01,H-cell,,,,730.00,,,
30,"Rui Zhang,b , Feifei Chen , Haokun Jin , Yong Zhang , Xiaoya Hao , Yingda Liu , Tianming Feng , Xinghua Zhang, Zunming Lu, Weihua Wang , Feng Lu , Hong Dong , Hui Liu, Hui Liu, , Yahui Cheng",2023,Highly stability Cu+ species in hollow Cu2O nanoreactors by modulating cavity size for CO2 electroreduction to C2+ products,Chemical Engineering Journal,13.3,https://doi.org/10.1016/j.cej.2023.142052,Cu2O-18,Cu1O0.5651,CuO,Cu2O,23.04,No,7.17,58.16,17.62,17.06,0.00,0.00,0.00,hollow,,45.00,65.00,95.00,45.00,65.00,95.00,,,0.00,86.98,13.02,110,0.301,200,0.213,glassy-carbon electrode,Ag/AgCl,KHCO3,0.1,6.8,-0.87,CO,4.27,0.50,-27.21,H-cell,,,,730.00,,,
30,"Rui Zhang,b , Feifei Chen , Haokun Jin , Yong Zhang , Xiaoya Hao , Yingda Liu , Tianming Feng , Xinghua Zhang, Zunming Lu, Weihua Wang , Feng Lu , Hong Dong , Hui Liu, Hui Liu, , Yahui Cheng",2023,Highly stability Cu+ species in hollow Cu2O nanoreactors by modulating cavity size for CO2 electroreduction to C2+ products,Chemical Engineering Journal,13.3,https://doi.org/10.1016/j.cej.2023.142052,Cu2O-18,Cu1O0.5651,CuO,Cu2O,23.04,No,7.17,58.16,17.62,17.06,0.00,0.00,0.00,hollow,,45.00,65.00,95.00,45.00,65.00,95.00,,,0.00,86.98,13.02,110,0.301,200,0.213,glassy-carbon electrode,Ag/AgCl,KHCO3,0.1,6.8,-0.87,HCOOH,8.53,0.50,-27.21,H-cell,,,,730.00,,,
30,"Rui Zhang,b , Feifei Chen , Haokun Jin , Yong Zhang , Xiaoya Hao , Yingda Liu , Tianming Feng , Xinghua Zhang, Zunming Lu, Weihua Wang , Feng Lu , Hong Dong , Hui Liu, Hui Liu, , Yahui Cheng",2023,Highly stability Cu+ species in hollow Cu2O nanoreactors by modulating cavity size for CO2 electroreduction to C2+ products,Chemical Engineering Journal,13.3,https://doi.org/10.1016/j.cej.2023.142052,Cu2O-18,Cu1O0.5651,CuO,Cu2O,23.04,No,7.17,58.16,17.62,17.06,0.00,0.00,0.00,hollow,,45.00,65.00,95.00,45.00,65.00,95.00,,,0.00,86.98,13.02,110,0.301,200,0.213,glassy-carbon electrode,Ag/AgCl,KHCO3,0.1,6.8,-0.87,CH3OH,2.05,0.50,-27.21,H-cell,,,,730.00,,,
30,"Rui Zhang,b , Feifei Chen , Haokun Jin , Yong Zhang , Xiaoya Hao , Yingda Liu , Tianming Feng , Xinghua Zhang, Zunming Lu, Weihua Wang , Feng Lu , Hong Dong , Hui Liu, Hui Liu, , Yahui Cheng",2023,Highly stability Cu+ species in hollow Cu2O nanoreactors by modulating cavity size for CO2 electroreduction to C2+ products,Chemical Engineering Journal,13.3,https://doi.org/10.1016/j.cej.2023.142052,Cu2O-18,Cu1O0.5651,CuO,Cu2O,23.04,No,7.17,58.16,17.62,17.06,0.00,0.00,0.00,hollow,,45.00,65.00,95.00,45.00,65.00,95.00,,,0.00,86.98,13.02,110,0.301,200,0.213,glassy-carbon electrode,Ag/AgCl,KHCO3,0.1,6.8,-0.87,C2H5OH,15.02,0.50,-27.21,H-cell,,,,730.00,,,
30,"Rui Zhang,b , Feifei Chen , Haokun Jin , Yong Zhang , Xiaoya Hao , Yingda Liu , Tianming Feng , Xinghua Zhang, Zunming Lu, Weihua Wang , Feng Lu , Hong Dong , Hui Liu, Hui Liu, , Yahui Cheng",2023,Highly stability Cu+ species in hollow Cu2O nanoreactors by modulating cavity size for CO2 electroreduction to C2+ products,Chemical Engineering Journal,13.3,https://doi.org/10.1016/j.cej.2023.142052,Cu2O-18,Cu1O0.5651,CuO,Cu2O,23.04,No,7.17,58.16,17.62,17.06,0.00,0.00,0.00,hollow,,45.00,65.00,95.00,45.00,65.00,95.00,,,0.00,86.98,13.02,110,0.301,200,0.213,glassy-carbon electrode,Ag/AgCl,KHCO3,0.1,6.8,-0.87,CH3COOH,3.92,0.50,-27.21,H-cell,,,,730.00,,,
30,"Rui Zhang,b , Feifei Chen , Haokun Jin , Yong Zhang , Xiaoya Hao , Yingda Liu , Tianming Feng , Xinghua Zhang, Zunming Lu, Weihua Wang , Feng Lu , Hong Dong , Hui Liu, Hui Liu, , Yahui Cheng",2023,Highly stability Cu+ species in hollow Cu2O nanoreactors by modulating cavity size for CO2 electroreduction to C2+ products,Chemical Engineering Journal,13.3,https://doi.org/10.1016/j.cej.2023.142052,Cu2O-18,Cu1O0.5651,CuO,Cu2O,23.04,No,7.17,58.16,17.62,17.06,0.00,0.00,0.00,hollow,,45.00,65.00,95.00,45.00,65.00,95.00,,,0.00,86.98,13.02,110,0.301,200,0.213,glassy-carbon electrode,Ag/AgCl,KHCO3,0.1,6.8,-0.87,C3H7OH,8.36,0.50,-27.21,H-cell,,,,730.00,,,
30,"Rui Zhang,b , Feifei Chen , Haokun Jin , Yong Zhang , Xiaoya Hao , Yingda Liu , Tianming Feng , Xinghua Zhang, Zunming Lu, Weihua Wang , Feng Lu , Hong Dong , Hui Liu, Hui Liu, , Yahui Cheng",2023,Highly stability Cu+ species in hollow Cu2O nanoreactors by modulating cavity size for CO2 electroreduction to C2+ products,Chemical Engineering Journal,13.3,https://doi.org/10.1016/j.cej.2023.142052,Cu2O-18,Cu1O0.5651,CuO,Cu2O,23.04,No,7.17,58.16,17.62,17.06,0.00,0.00,0.00,hollow,,45.00,65.00,95.00,45.00,65.00,95.00,,,0.00,86.98,13.02,110,0.301,200,0.213,glassy-carbon electrode,Ag/AgCl,KHCO3,0.1,6.8,-0.87,H2,57.00,0.50,-27.21,H-cell,,,,730.00,,,
30,"Rui Zhang,b , Feifei Chen , Haokun Jin , Yong Zhang , Xiaoya Hao , Yingda Liu , Tianming Feng , Xinghua Zhang, Zunming Lu, Weihua Wang , Feng Lu , Hong Dong , Hui Liu, Hui Liu, , Yahui Cheng",2023,Highly stability Cu+ species in hollow Cu2O nanoreactors by modulating cavity size for CO2 electroreduction to C2+ products,Chemical Engineering Journal,13.3,https://doi.org/10.1016/j.cej.2023.142052,Cu2O-24,Cu1O0.5404,CuO,Cu2O,14.95,No,10.26,54.60,18.91,16.23,0.00,0.00,0.00,hollow,,47.50,55.00,72.50,47.50,55.00,72.50,,,0.00,91.92,8.08,110,0.301,200,0.213,glassy-carbon electrode,Ag/AgCl,KHCO3,0.1,6.8,-1.11,CH4,4.17,0.50,-27.89,H-cell,,,,1280.00,,,
30,"Rui Zhang,b , Feifei Chen , Haokun Jin , Yong Zhang , Xiaoya Hao , Yingda Liu , Tianming Feng , Xinghua Zhang, Zunming Lu, Weihua Wang , Feng Lu , Hong Dong , Hui Liu, Hui Liu, , Yahui Cheng",2023,Highly stability Cu+ species in hollow Cu2O nanoreactors by modulating cavity size for CO2 electroreduction to C2+ products,Chemical Engineering Journal,13.3,https://doi.org/10.1016/j.cej.2023.142052,Cu2O-24,Cu1O0.5404,CuO,Cu2O,14.95,No,10.26,54.60,18.91,16.23,0.00,0.00,0.00,hollow,,47.50,55.00,72.50,47.50,55.00,72.50,,,0.00,91.92,8.08,110,0.301,200,0.213,glassy-carbon electrode,Ag/AgCl,KHCO3,0.1,6.8,-1.11,C2H4,32.42,0.50,-27.89,H-cell,,,,1280.00,,,
30,"Rui Zhang,b , Feifei Chen , Haokun Jin , Yong Zhang , Xiaoya Hao , Yingda Liu , Tianming Feng , Xinghua Zhang, Zunming Lu, Weihua Wang , Feng Lu , Hong Dong , Hui Liu, Hui Liu, , Yahui Cheng",2023,Highly stability Cu+ species in hollow Cu2O nanoreactors by modulating cavity size for CO2 electroreduction to C2+ products,Chemical Engineering Journal,13.3,https://doi.org/10.1016/j.cej.2023.142052,Cu2O-24,Cu1O0.5404,CuO,Cu2O,14.95,No,10.26,54.60,18.91,16.23,0.00,0.00,0.00,hollow,,47.50,55.00,72.50,47.50,55.00,72.50,,,0.00,91.92,8.08,110,0.301,200,0.213,glassy-carbon electrode,Ag/AgCl,KHCO3,0.1,6.8,-1.11,CO,2.73,0.50,-27.89,H-cell,,,,1280.00,,,
30,"Rui Zhang,b , Feifei Chen , Haokun Jin , Yong Zhang , Xiaoya Hao , Yingda Liu , Tianming Feng , Xinghua Zhang, Zunming Lu, Weihua Wang , Feng Lu , Hong Dong , Hui Liu, Hui Liu, , Yahui Cheng",2023,Highly stability Cu+ species in hollow Cu2O nanoreactors by modulating cavity size for CO2 electroreduction to C2+ products,Chemical Engineering Journal,13.3,https://doi.org/10.1016/j.cej.2023.142052,Cu2O-24,Cu1O0.5404,CuO,Cu2O,14.95,No,10.26,54.60,18.91,16.23,0.00,0.00,0.00,hollow,,47.50,55.00,72.50,47.50,55.00,72.50,,,0.00,91.92,8.08,110,0.301,200,0.213,glassy-carbon electrode,Ag/AgCl,KHCO3,0.1,6.8,-1.11,HCOOH,4.01,0.50,-27.89,H-cell,,,,1280.00,,,
30,"Rui Zhang,b , Feifei Chen , Haokun Jin , Yong Zhang , Xiaoya Hao , Yingda Liu , Tianming Feng , Xinghua Zhang, Zunming Lu, Weihua Wang , Feng Lu , Hong Dong , Hui Liu, Hui Liu, , Yahui Cheng",2023,Highly stability Cu+ species in hollow Cu2O nanoreactors by modulating cavity size for CO2 electroreduction to C2+ products,Chemical Engineering Journal,13.3,https://doi.org/10.1016/j.cej.2023.142052,Cu2O-24,Cu1O0.5404,CuO,Cu2O,14.95,No,10.26,54.60,18.91,16.23,0.00,0.00,0.00,hollow,,47.50,55.00,72.50,47.50,55.00,72.50,,,0.00,91.92,8.08,110,0.301,200,0.213,glassy-carbon electrode,Ag/AgCl,KHCO3,0.1,6.8,-1.11,C2H5OH,16.85,0.50,-27.89,H-cell,,,,1280.00,,,
30,"Rui Zhang,b , Feifei Chen , Haokun Jin , Yong Zhang , Xiaoya Hao , Yingda Liu , Tianming Feng , Xinghua Zhang, Zunming Lu, Weihua Wang , Feng Lu , Hong Dong , Hui Liu, Hui Liu, , Yahui Cheng",2023,Highly stability Cu+ species in hollow Cu2O nanoreactors by modulating cavity size for CO2 electroreduction to C2+ products,Chemical Engineering Journal,13.3,https://doi.org/10.1016/j.cej.2023.142052,Cu2O-24,Cu1O0.5404,CuO,Cu2O,14.95,No,10.26,54.60,18.91,16.23,0.00,0.00,0.00,hollow,,47.50,55.00,72.50,47.50,55.00,72.50,,,0.00,91.92,8.08,110,0.301,200,0.213,glassy-carbon electrode,Ag/AgCl,KHCO3,0.1,6.8,-1.11,CH3COOH,1.12,0.50,-27.89,H-cell,,,,1280.00,,,
30,"Rui Zhang,b , Feifei Chen , Haokun Jin , Yong Zhang , Xiaoya Hao , Yingda Liu , Tianming Feng , Xinghua Zhang, Zunming Lu, Weihua Wang , Feng Lu , Hong Dong , Hui Liu, Hui Liu, , Yahui Cheng",2023,Highly stability Cu+ species in hollow Cu2O nanoreactors by modulating cavity size for CO2 electroreduction to C2+ products,Chemical Engineering Journal,13.3,https://doi.org/10.1016/j.cej.2023.142052,Cu2O-24,Cu1O0.5404,CuO,Cu2O,14.95,No,10.26,54.60,18.91,16.23,0.00,0.00,0.00,hollow,,47.50,55.00,72.50,47.50,55.00,72.50,,,0.00,91.92,8.08,110,0.301,200,0.213,glassy-carbon electrode,Ag/AgCl,KHCO3,0.1,6.8,-1.11,C3H7OH,4.65,0.50,-27.89,H-cell,,,,1280.00,,,
30,"Rui Zhang,b , Feifei Chen , Haokun Jin , Yong Zhang , Xiaoya Hao , Yingda Liu , Tianming Feng , Xinghua Zhang, Zunming Lu, Weihua Wang , Feng Lu , Hong Dong , Hui Liu, Hui Liu, , Yahui Cheng",2023,Highly stability Cu+ species in hollow Cu2O nanoreactors by modulating cavity size for CO2 electroreduction to C2+ products,Chemical Engineering Journal,13.3,https://doi.org/10.1016/j.cej.2023.142052,Cu2O-24,Cu1O0.5404,CuO,Cu2O,14.95,No,10.26,54.60,18.91,16.23,0.00,0.00,0.00,hollow,,47.50,55.00,72.50,47.50,55.00,72.50,,,0.00,91.92,8.08,110,0.301,200,0.213,glassy-carbon electrode,Ag/AgCl,KHCO3,0.1,6.8,-1.11,H2,28.25,0.50,-27.89,H-cell,,,,1280.00,,,
30,"Rui Zhang,b , Feifei Chen , Haokun Jin , Yong Zhang , Xiaoya Hao , Yingda Liu , Tianming Feng , Xinghua Zhang, Zunming Lu, Weihua Wang , Feng Lu , Hong Dong , Hui Liu, Hui Liu, , Yahui Cheng",2023,Highly stability Cu+ species in hollow Cu2O nanoreactors by modulating cavity size for CO2 electroreduction to C2+ products,Chemical Engineering Journal,13.3,https://doi.org/10.1016/j.cej.2023.142052,Cu2O-24,Cu1O0.5404,CuO,Cu2O,14.95,No,10.26,54.60,18.91,16.23,0.00,0.00,0.00,hollow,,47.50,55.00,72.50,47.50,55.00,72.50,,,0.00,91.92,8.08,110,0.301,200,0.213,glassy-carbon electrode,Ag/AgCl,KHCO3,0.1,6.8,-1.05,CH4,4.17,0.50,-25.05,H-cell,,,,1280.00,,,
30,"Rui Zhang,b , Feifei Chen , Haokun Jin , Yong Zhang , Xiaoya Hao , Yingda Liu , Tianming Feng , Xinghua Zhang, Zunming Lu, Weihua Wang , Feng Lu , Hong Dong , Hui Liu, Hui Liu, , Yahui Cheng",2023,Highly stability Cu+ species in hollow Cu2O nanoreactors by modulating cavity size for CO2 electroreduction to C2+ products,Chemical Engineering Journal,13.3,https://doi.org/10.1016/j.cej.2023.142052,Cu2O-24,Cu1O0.5404,CuO,Cu2O,14.95,No,10.26,54.60,18.91,16.23,0.00,0.00,0.00,hollow,,47.50,55.00,72.50,47.50,55.00,72.50,,,0.00,91.92,8.08,110,0.301,200,0.213,glassy-carbon electrode,Ag/AgCl,KHCO3,0.1,6.8,-1.05,C2H4,31.46,0.50,-25.05,H-cell,,,,1280.00,,,
30,"Rui Zhang,b , Feifei Chen , Haokun Jin , Yong Zhang , Xiaoya Hao , Yingda Liu , Tianming Feng , Xinghua Zhang, Zunming Lu, Weihua Wang , Feng Lu , Hong Dong , Hui Liu, Hui Liu, , Yahui Cheng",2023,Highly stability Cu+ species in hollow Cu2O nanoreactors by modulating cavity size for CO2 electroreduction to C2+ products,Chemical Engineering Journal,13.3,https://doi.org/10.1016/j.cej.2023.142052,Cu2O-24,Cu1O0.5404,CuO,Cu2O,14.95,No,10.26,54.60,18.91,16.23,0.00,0.00,0.00,hollow,,47.50,55.00,72.50,47.50,55.00,72.50,,,0.00,91.92,8.08,110,0.301,200,0.213,glassy-carbon electrode,Ag/AgCl,KHCO3,0.1,6.8,-1.05,CO,3.05,0.50,-25.05,H-cell,,,,1280.00,,,
30,"Rui Zhang,b , Feifei Chen , Haokun Jin , Yong Zhang , Xiaoya Hao , Yingda Liu , Tianming Feng , Xinghua Zhang, Zunming Lu, Weihua Wang , Feng Lu , Hong Dong , Hui Liu, Hui Liu, , Yahui Cheng",2023,Highly stability Cu+ species in hollow Cu2O nanoreactors by modulating cavity size for CO2 electroreduction to C2+ products,Chemical Engineering Journal,13.3,https://doi.org/10.1016/j.cej.2023.142052,Cu2O-24,Cu1O0.5404,CuO,Cu2O,14.95,No,10.26,54.60,18.91,16.23,0.00,0.00,0.00,hollow,,47.50,55.00,72.50,47.50,55.00,72.50,,,0.00,91.92,8.08,110,0.301,200,0.213,glassy-carbon electrode,Ag/AgCl,KHCO3,0.1,6.8,-1.05,HCOOH,5.46,0.50,-25.05,H-cell,,,,1280.00,,,
30,"Rui Zhang,b , Feifei Chen , Haokun Jin , Yong Zhang , Xiaoya Hao , Yingda Liu , Tianming Feng , Xinghua Zhang, Zunming Lu, Weihua Wang , Feng Lu , Hong Dong , Hui Liu, Hui Liu, , Yahui Cheng",2023,Highly stability Cu+ species in hollow Cu2O nanoreactors by modulating cavity size for CO2 electroreduction to C2+ products,Chemical Engineering Journal,13.3,https://doi.org/10.1016/j.cej.2023.142052,Cu2O-24,Cu1O0.5404,CuO,Cu2O,14.95,No,10.26,54.60,18.91,16.23,0.00,0.00,0.00,hollow,,47.50,55.00,72.50,47.50,55.00,72.50,,,0.00,91.92,8.08,110,0.301,200,0.213,glassy-carbon electrode,Ag/AgCl,KHCO3,0.1,6.8,-1.05,CH3OH,0.80,0.50,-25.05,H-cell,,,,1280.00,,,
30,"Rui Zhang,b , Feifei Chen , Haokun Jin , Yong Zhang , Xiaoya Hao , Yingda Liu , Tianming Feng , Xinghua Zhang, Zunming Lu, Weihua Wang , Feng Lu , Hong Dong , Hui Liu, Hui Liu, , Yahui Cheng",2023,Highly stability Cu+ species in hollow Cu2O nanoreactors by modulating cavity size for CO2 electroreduction to C2+ products,Chemical Engineering Journal,13.3,https://doi.org/10.1016/j.cej.2023.142052,Cu2O-24,Cu1O0.5404,CuO,Cu2O,14.95,No,10.26,54.60,18.91,16.23,0.00,0.00,0.00,hollow,,47.50,55.00,72.50,47.50,55.00,72.50,,,0.00,91.92,8.08,110,0.301,200,0.213,glassy-carbon electrode,Ag/AgCl,KHCO3,0.1,6.8,-1.05,C2H5OH,14.93,0.50,-25.05,H-cell,,,,1280.00,,,
30,"Rui Zhang,b , Feifei Chen , Haokun Jin , Yong Zhang , Xiaoya Hao , Yingda Liu , Tianming Feng , Xinghua Zhang, Zunming Lu, Weihua Wang , Feng Lu , Hong Dong , Hui Liu, Hui Liu, , Yahui Cheng",2023,Highly stability Cu+ species in hollow Cu2O nanoreactors by modulating cavity size for CO2 electroreduction to C2+ products,Chemical Engineering Journal,13.3,https://doi.org/10.1016/j.cej.2023.142052,Cu2O-24,Cu1O0.5404,CuO,Cu2O,14.95,No,10.26,54.60,18.91,16.23,0.00,0.00,0.00,hollow,,47.50,55.00,72.50,47.50,55.00,72.50,,,0.00,91.92,8.08,110,0.301,200,0.213,glassy-carbon electrode,Ag/AgCl,KHCO3,0.1,6.8,-1.05,CH3COOH,0.64,0.50,-25.05,H-cell,,,,1280.00,,,
30,"Rui Zhang,b , Feifei Chen , Haokun Jin , Yong Zhang , Xiaoya Hao , Yingda Liu , Tianming Feng , Xinghua Zhang, Zunming Lu, Weihua Wang , Feng Lu , Hong Dong , Hui Liu, Hui Liu, , Yahui Cheng",2023,Highly stability Cu+ species in hollow Cu2O nanoreactors by modulating cavity size for CO2 electroreduction to C2+ products,Chemical Engineering Journal,13.3,https://doi.org/10.1016/j.cej.2023.142052,Cu2O-24,Cu1O0.5404,CuO,Cu2O,14.95,No,10.26,54.60,18.91,16.23,0.00,0.00,0.00,hollow,,47.50,55.00,72.50,47.50,55.00,72.50,,,0.00,91.92,8.08,110,0.301,200,0.213,glassy-carbon electrode,Ag/AgCl,KHCO3,0.1,6.8,-1.05,C3H7OH,3.21,0.50,-25.05,H-cell,,,,1280.00,,,
30,"Rui Zhang,b , Feifei Chen , Haokun Jin , Yong Zhang , Xiaoya Hao , Yingda Liu , Tianming Feng , Xinghua Zhang, Zunming Lu, Weihua Wang , Feng Lu , Hong Dong , Hui Liu, Hui Liu, , Yahui Cheng",2023,Highly stability Cu+ species in hollow Cu2O nanoreactors by modulating cavity size for CO2 electroreduction to C2+ products,Chemical Engineering Journal,13.3,https://doi.org/10.1016/j.cej.2023.142052,Cu2O-24,Cu1O0.5404,CuO,Cu2O,14.95,No,10.26,54.60,18.91,16.23,0.00,0.00,0.00,hollow,,47.50,55.00,72.50,47.50,55.00,72.50,,,0.00,91.92,8.08,110,0.301,200,0.213,glassy-carbon electrode,Ag/AgCl,KHCO3,0.1,6.8,-1.05,H2,26.97,0.50,-25.05,H-cell,,,,1280.00,,,
30,"Rui Zhang,b , Feifei Chen , Haokun Jin , Yong Zhang , Xiaoya Hao , Yingda Liu , Tianming Feng , Xinghua Zhang, Zunming Lu, Weihua Wang , Feng Lu , Hong Dong , Hui Liu, Hui Liu, , Yahui Cheng",2023,Highly stability Cu+ species in hollow Cu2O nanoreactors by modulating cavity size for CO2 electroreduction to C2+ products,Chemical Engineering Journal,13.3,https://doi.org/10.1016/j.cej.2023.142052,Cu2O-24,Cu1O0.5404,CuO,Cu2O,14.95,No,10.26,54.60,18.91,16.23,0.00,0.00,0.00,hollow,,47.50,55.00,72.50,47.50,55.00,72.50,,,0.00,91.92,8.08,110,0.301,200,0.213,glassy-carbon electrode,Ag/AgCl,KHCO3,0.1,6.8,-1.04,CH4,1.77,0.50,-18.14,H-cell,,,,1280.00,,,
30,"Rui Zhang,b , Feifei Chen , Haokun Jin , Yong Zhang , Xiaoya Hao , Yingda Liu , Tianming Feng , Xinghua Zhang, Zunming Lu, Weihua Wang , Feng Lu , Hong Dong , Hui Liu, Hui Liu, , Yahui Cheng",2023,Highly stability Cu+ species in hollow Cu2O nanoreactors by modulating cavity size for CO2 electroreduction to C2+ products,Chemical Engineering Journal,13.3,https://doi.org/10.1016/j.cej.2023.142052,Cu2O-24,Cu1O0.5404,CuO,Cu2O,14.95,No,10.26,54.60,18.91,16.23,0.00,0.00,0.00,hollow,,47.50,55.00,72.50,47.50,55.00,72.50,,,0.00,91.92,8.08,110,0.301,200,0.213,glassy-carbon electrode,Ag/AgCl,KHCO3,0.1,6.8,-1.04,C2H4,26.81,0.50,-18.14,H-cell,,,,1280.00,,,
30,"Rui Zhang,b , Feifei Chen , Haokun Jin , Yong Zhang , Xiaoya Hao , Yingda Liu , Tianming Feng , Xinghua Zhang, Zunming Lu, Weihua Wang , Feng Lu , Hong Dong , Hui Liu, Hui Liu, , Yahui Cheng",2023,Highly stability Cu+ species in hollow Cu2O nanoreactors by modulating cavity size for CO2 electroreduction to C2+ products,Chemical Engineering Journal,13.3,https://doi.org/10.1016/j.cej.2023.142052,Cu2O-24,Cu1O0.5404,CuO,Cu2O,14.95,No,10.26,54.60,18.91,16.23,0.00,0.00,0.00,hollow,,47.50,55.00,72.50,47.50,55.00,72.50,,,0.00,91.92,8.08,110,0.301,200,0.213,glassy-carbon electrode,Ag/AgCl,KHCO3,0.1,6.8,-1.04,CO,3.53,0.50,-18.14,H-cell,,,,1280.00,,,
30,"Rui Zhang,b , Feifei Chen , Haokun Jin , Yong Zhang , Xiaoya Hao , Yingda Liu , Tianming Feng , Xinghua Zhang, Zunming Lu, Weihua Wang , Feng Lu , Hong Dong , Hui Liu, Hui Liu, , Yahui Cheng",2023,Highly stability Cu+ species in hollow Cu2O nanoreactors by modulating cavity size for CO2 electroreduction to C2+ products,Chemical Engineering Journal,13.3,https://doi.org/10.1016/j.cej.2023.142052,Cu2O-24,Cu1O0.5404,CuO,Cu2O,14.95,No,10.26,54.60,18.91,16.23,0.00,0.00,0.00,hollow,,47.50,55.00,72.50,47.50,55.00,72.50,,,0.00,91.92,8.08,110,0.301,200,0.213,glassy-carbon electrode,Ag/AgCl,KHCO3,0.1,6.8,-1.04,HCOOH,2.89,0.50,-18.14,H-cell,,,,1280.00,,,
30,"Rui Zhang,b , Feifei Chen , Haokun Jin , Yong Zhang , Xiaoya Hao , Yingda Liu , Tianming Feng , Xinghua Zhang, Zunming Lu, Weihua Wang , Feng Lu , Hong Dong , Hui Liu, Hui Liu, , Yahui Cheng",2023,Highly stability Cu+ species in hollow Cu2O nanoreactors by modulating cavity size for CO2 electroreduction to C2+ products,Chemical Engineering Journal,13.3,https://doi.org/10.1016/j.cej.2023.142052,Cu2O-24,Cu1O0.5404,CuO,Cu2O,14.95,No,10.26,54.60,18.91,16.23,0.00,0.00,0.00,hollow,,47.50,55.00,72.50,47.50,55.00,72.50,,,0.00,91.92,8.08,110,0.301,200,0.213,glassy-carbon electrode,Ag/AgCl,KHCO3,0.1,6.8,-1.04,CH3OH,1.12,0.50,-18.14,H-cell,,,,1280.00,,,
30,"Rui Zhang,b , Feifei Chen , Haokun Jin , Yong Zhang , Xiaoya Hao , Yingda Liu , Tianming Feng , Xinghua Zhang, Zunming Lu, Weihua Wang , Feng Lu , Hong Dong , Hui Liu, Hui Liu, , Yahui Cheng",2023,Highly stability Cu+ species in hollow Cu2O nanoreactors by modulating cavity size for CO2 electroreduction to C2+ products,Chemical Engineering Journal,13.3,https://doi.org/10.1016/j.cej.2023.142052,Cu2O-24,Cu1O0.5404,CuO,Cu2O,14.95,No,10.26,54.60,18.91,16.23,0.00,0.00,0.00,hollow,,47.50,55.00,72.50,47.50,55.00,72.50,,,0.00,91.92,8.08,110,0.301,200,0.213,glassy-carbon electrode,Ag/AgCl,KHCO3,0.1,6.8,-1.04,C2H5OH,13.16,0.50,-18.14,H-cell,,,,1280.00,,,
30,"Rui Zhang,b , Feifei Chen , Haokun Jin , Yong Zhang , Xiaoya Hao , Yingda Liu , Tianming Feng , Xinghua Zhang, Zunming Lu, Weihua Wang , Feng Lu , Hong Dong , Hui Liu, Hui Liu, , Yahui Cheng",2023,Highly stability Cu+ species in hollow Cu2O nanoreactors by modulating cavity size for CO2 electroreduction to C2+ products,Chemical Engineering Journal,13.3,https://doi.org/10.1016/j.cej.2023.142052,Cu2O-24,Cu1O0.5404,CuO,Cu2O,14.95,No,10.26,54.60,18.91,16.23,0.00,0.00,0.00,hollow,,47.50,55.00,72.50,47.50,55.00,72.50,,,0.00,91.92,8.08,110,0.301,200,0.213,glassy-carbon electrode,Ag/AgCl,KHCO3,0.1,6.8,-1.04,CH3COOH,0.96,0.50,-18.14,H-cell,,,,1280.00,,,
30,"Rui Zhang,b , Feifei Chen , Haokun Jin , Yong Zhang , Xiaoya Hao , Yingda Liu , Tianming Feng , Xinghua Zhang, Zunming Lu, Weihua Wang , Feng Lu , Hong Dong , Hui Liu, Hui Liu, , Yahui Cheng",2023,Highly stability Cu+ species in hollow Cu2O nanoreactors by modulating cavity size for CO2 electroreduction to C2+ products,Chemical Engineering Journal,13.3,https://doi.org/10.1016/j.cej.2023.142052,Cu2O-24,Cu1O0.5404,CuO,Cu2O,14.95,No,10.26,54.60,18.91,16.23,0.00,0.00,0.00,hollow,,47.50,55.00,72.50,47.50,55.00,72.50,,,0.00,91.92,8.08,110,0.301,200,0.213,glassy-carbon electrode,Ag/AgCl,KHCO3,0.1,6.8,-1.04,C3H7OH,11.24,0.50,-18.14,H-cell,,,,1280.00,,,
30,"Rui Zhang,b , Feifei Chen , Haokun Jin , Yong Zhang , Xiaoya Hao , Yingda Liu , Tianming Feng , Xinghua Zhang, Zunming Lu, Weihua Wang , Feng Lu , Hong Dong , Hui Liu, Hui Liu, , Yahui Cheng",2023,Highly stability Cu+ species in hollow Cu2O nanoreactors by modulating cavity size for CO2 electroreduction to C2+ products,Chemical Engineering Journal,13.3,https://doi.org/10.1016/j.cej.2023.142052,Cu2O-24,Cu1O0.5404,CuO,Cu2O,14.95,No,10.26,54.60,18.91,16.23,0.00,0.00,0.00,hollow,,47.50,55.00,72.50,47.50,55.00,72.50,,,0.00,91.92,8.08,110,0.301,200,0.213,glassy-carbon electrode,Ag/AgCl,KHCO3,0.1,6.8,-1.04,H2,26.65,0.50,-18.14,H-cell,,,,1280.00,,,
30,"Rui Zhang,b , Feifei Chen , Haokun Jin , Yong Zhang , Xiaoya Hao , Yingda Liu , Tianming Feng , Xinghua Zhang, Zunming Lu, Weihua Wang , Feng Lu , Hong Dong , Hui Liu, Hui Liu, , Yahui Cheng",2023,Highly stability Cu+ species in hollow Cu2O nanoreactors by modulating cavity size for CO2 electroreduction to C2+ products,Chemical Engineering Journal,13.3,https://doi.org/10.1016/j.cej.2023.142052,Cu2O-24,Cu1O0.5404,CuO,Cu2O,14.95,No,10.26,54.60,18.91,16.23,0.00,0.00,0.00,hollow,,47.50,55.00,72.50,47.50,55.00,72.50,,,0.00,91.92,8.08,110,0.301,200,0.213,glassy-carbon electrode,Ag/AgCl,KHCO3,0.1,6.8,-1.00,C2H4,24.56,0.50,-14.17,H-cell,,,,1280.00,,,
30,"Rui Zhang,b , Feifei Chen , Haokun Jin , Yong Zhang , Xiaoya Hao , Yingda Liu , Tianming Feng , Xinghua Zhang, Zunming Lu, Weihua Wang , Feng Lu , Hong Dong , Hui Liu, Hui Liu, , Yahui Cheng",2023,Highly stability Cu+ species in hollow Cu2O nanoreactors by modulating cavity size for CO2 electroreduction to C2+ products,Chemical Engineering Journal,13.3,https://doi.org/10.1016/j.cej.2023.142052,Cu2O-24,Cu1O0.5404,CuO,Cu2O,14.95,No,10.26,54.60,18.91,16.23,0.00,0.00,0.00,hollow,,47.50,55.00,72.50,47.50,55.00,72.50,,,0.00,91.92,8.08,110,0.301,200,0.213,glassy-carbon electrode,Ag/AgCl,KHCO3,0.1,6.8,-1.00,CO,7.70,0.50,-14.17,H-cell,,,,1280.00,,,
30,"Rui Zhang,b , Feifei Chen , Haokun Jin , Yong Zhang , Xiaoya Hao , Yingda Liu , Tianming Feng , Xinghua Zhang, Zunming Lu, Weihua Wang , Feng Lu , Hong Dong , Hui Liu, Hui Liu, , Yahui Cheng",2023,Highly stability Cu+ species in hollow Cu2O nanoreactors by modulating cavity size for CO2 electroreduction to C2+ products,Chemical Engineering Journal,13.3,https://doi.org/10.1016/j.cej.2023.142052,Cu2O-24,Cu1O0.5404,CuO,Cu2O,14.95,No,10.26,54.60,18.91,16.23,0.00,0.00,0.00,hollow,,47.50,55.00,72.50,47.50,55.00,72.50,,,0.00,91.92,8.08,110,0.301,200,0.213,glassy-carbon electrode,Ag/AgCl,KHCO3,0.1,6.8,-1.00,HCOOH,6.26,0.50,-14.17,H-cell,,,,1280.00,,,
30,"Rui Zhang,b , Feifei Chen , Haokun Jin , Yong Zhang , Xiaoya Hao , Yingda Liu , Tianming Feng , Xinghua Zhang, Zunming Lu, Weihua Wang , Feng Lu , Hong Dong , Hui Liu, Hui Liu, , Yahui Cheng",2023,Highly stability Cu+ species in hollow Cu2O nanoreactors by modulating cavity size for CO2 electroreduction to C2+ products,Chemical Engineering Journal,13.3,https://doi.org/10.1016/j.cej.2023.142052,Cu2O-24,Cu1O0.5404,CuO,Cu2O,14.95,No,10.26,54.60,18.91,16.23,0.00,0.00,0.00,hollow,,47.50,55.00,72.50,47.50,55.00,72.50,,,0.00,91.92,8.08,110,0.301,200,0.213,glassy-carbon electrode,Ag/AgCl,KHCO3,0.1,6.8,-1.00,CH3OH,2.41,0.50,-14.17,H-cell,,,,1280.00,,,
30,"Rui Zhang,b , Feifei Chen , Haokun Jin , Yong Zhang , Xiaoya Hao , Yingda Liu , Tianming Feng , Xinghua Zhang, Zunming Lu, Weihua Wang , Feng Lu , Hong Dong , Hui Liu, Hui Liu, , Yahui Cheng",2023,Highly stability Cu+ species in hollow Cu2O nanoreactors by modulating cavity size for CO2 electroreduction to C2+ products,Chemical Engineering Journal,13.3,https://doi.org/10.1016/j.cej.2023.142052,Cu2O-24,Cu1O0.5404,CuO,Cu2O,14.95,No,10.26,54.60,18.91,16.23,0.00,0.00,0.00,hollow,,47.50,55.00,72.50,47.50,55.00,72.50,,,0.00,91.92,8.08,110,0.301,200,0.213,glassy-carbon electrode,Ag/AgCl,KHCO3,0.1,6.8,-1.00,C2H5OH,15.25,0.50,-14.17,H-cell,,,,1280.00,,,
30,"Rui Zhang,b , Feifei Chen , Haokun Jin , Yong Zhang , Xiaoya Hao , Yingda Liu , Tianming Feng , Xinghua Zhang, Zunming Lu, Weihua Wang , Feng Lu , Hong Dong , Hui Liu, Hui Liu, , Yahui Cheng",2023,Highly stability Cu+ species in hollow Cu2O nanoreactors by modulating cavity size for CO2 electroreduction to C2+ products,Chemical Engineering Journal,13.3,https://doi.org/10.1016/j.cej.2023.142052,Cu2O-24,Cu1O0.5404,CuO,Cu2O,14.95,No,10.26,54.60,18.91,16.23,0.00,0.00,0.00,hollow,,47.50,55.00,72.50,47.50,55.00,72.50,,,0.00,91.92,8.08,110,0.301,200,0.213,glassy-carbon electrode,Ag/AgCl,KHCO3,0.1,6.8,-1.00,CH3COOH,1.77,0.50,-14.17,H-cell,,,,1280.00,,,
30,"Rui Zhang,b , Feifei Chen , Haokun Jin , Yong Zhang , Xiaoya Hao , Yingda Liu , Tianming Feng , Xinghua Zhang, Zunming Lu, Weihua Wang , Feng Lu , Hong Dong , Hui Liu, Hui Liu, , Yahui Cheng",2023,Highly stability Cu+ species in hollow Cu2O nanoreactors by modulating cavity size for CO2 electroreduction to C2+ products,Chemical Engineering Journal,13.3,https://doi.org/10.1016/j.cej.2023.142052,Cu2O-24,Cu1O0.5404,CuO,Cu2O,14.95,No,10.26,54.60,18.91,16.23,0.00,0.00,0.00,hollow,,47.50,55.00,72.50,47.50,55.00,72.50,,,0.00,91.92,8.08,110,0.301,200,0.213,glassy-carbon electrode,Ag/AgCl,KHCO3,0.1,6.8,-1.00,C3H7OH,4.65,0.50,-14.17,H-cell,,,,1280.00,,,
30,"Rui Zhang,b , Feifei Chen , Haokun Jin , Yong Zhang , Xiaoya Hao , Yingda Liu , Tianming Feng , Xinghua Zhang, Zunming Lu, Weihua Wang , Feng Lu , Hong Dong , Hui Liu, Hui Liu, , Yahui Cheng",2023,Highly stability Cu+ species in hollow Cu2O nanoreactors by modulating cavity size for CO2 electroreduction to C2+ products,Chemical Engineering Journal,13.3,https://doi.org/10.1016/j.cej.2023.142052,Cu2O-24,Cu1O0.5404,CuO,Cu2O,14.95,No,10.26,54.60,18.91,16.23,0.00,0.00,0.00,hollow,,47.50,55.00,72.50,47.50,55.00,72.50,,,0.00,91.92,8.08,110,0.301,200,0.213,glassy-carbon electrode,Ag/AgCl,KHCO3,0.1,6.8,-1.00,H2,31.78,0.50,-14.17,H-cell,,,,1280.00,,,
30,"Rui Zhang,b , Feifei Chen , Haokun Jin , Yong Zhang , Xiaoya Hao , Yingda Liu , Tianming Feng , Xinghua Zhang, Zunming Lu, Weihua Wang , Feng Lu , Hong Dong , Hui Liu, Hui Liu, , Yahui Cheng",2023,Highly stability Cu+ species in hollow Cu2O nanoreactors by modulating cavity size for CO2 electroreduction to C2+ products,Chemical Engineering Journal,13.3,https://doi.org/10.1016/j.cej.2023.142052,Cu2O-24,Cu1O0.5404,CuO,Cu2O,14.95,No,10.26,54.60,18.91,16.23,0.00,0.00,0.00,hollow,,47.50,55.00,72.50,47.50,55.00,72.50,,,0.00,91.92,8.08,110,0.301,200,0.213,glassy-carbon electrode,Ag/AgCl,KHCO3,0.1,6.8,-0.96,C2H4,17.50,0.50,-9.66,H-cell,,,,1280.00,,,
30,"Rui Zhang,b , Feifei Chen , Haokun Jin , Yong Zhang , Xiaoya Hao , Yingda Liu , Tianming Feng , Xinghua Zhang, Zunming Lu, Weihua Wang , Feng Lu , Hong Dong , Hui Liu, Hui Liu, , Yahui Cheng",2023,Highly stability Cu+ species in hollow Cu2O nanoreactors by modulating cavity size for CO2 electroreduction to C2+ products,Chemical Engineering Journal,13.3,https://doi.org/10.1016/j.cej.2023.142052,Cu2O-24,Cu1O0.5404,CuO,Cu2O,14.95,No,10.26,54.60,18.91,16.23,0.00,0.00,0.00,hollow,,47.50,55.00,72.50,47.50,55.00,72.50,,,0.00,91.92,8.08,110,0.301,200,0.213,glassy-carbon electrode,Ag/AgCl,KHCO3,0.1,6.8,-0.96,CO,5.46,0.50,-9.66,H-cell,,,,1280.00,,,
30,"Rui Zhang,b , Feifei Chen , Haokun Jin , Yong Zhang , Xiaoya Hao , Yingda Liu , Tianming Feng , Xinghua Zhang, Zunming Lu, Weihua Wang , Feng Lu , Hong Dong , Hui Liu, Hui Liu, , Yahui Cheng",2023,Highly stability Cu+ species in hollow Cu2O nanoreactors by modulating cavity size for CO2 electroreduction to C2+ products,Chemical Engineering Journal,13.3,https://doi.org/10.1016/j.cej.2023.142052,Cu2O-24,Cu1O0.5404,CuO,Cu2O,14.95,No,10.26,54.60,18.91,16.23,0.00,0.00,0.00,hollow,,47.50,55.00,72.50,47.50,55.00,72.50,,,0.00,91.92,8.08,110,0.301,200,0.213,glassy-carbon electrode,Ag/AgCl,KHCO3,0.1,6.8,-0.96,HCOOH,10.11,0.50,-9.66,H-cell,,,,1280.00,,,
30,"Rui Zhang,b , Feifei Chen , Haokun Jin , Yong Zhang , Xiaoya Hao , Yingda Liu , Tianming Feng , Xinghua Zhang, Zunming Lu, Weihua Wang , Feng Lu , Hong Dong , Hui Liu, Hui Liu, , Yahui Cheng",2023,Highly stability Cu+ species in hollow Cu2O nanoreactors by modulating cavity size for CO2 electroreduction to C2+ products,Chemical Engineering Journal,13.3,https://doi.org/10.1016/j.cej.2023.142052,Cu2O-24,Cu1O0.5404,CuO,Cu2O,14.95,No,10.26,54.60,18.91,16.23,0.00,0.00,0.00,hollow,,47.50,55.00,72.50,47.50,55.00,72.50,,,0.00,91.92,8.08,110,0.301,200,0.213,glassy-carbon electrode,Ag/AgCl,KHCO3,0.1,6.8,-0.96,CH3OH,1.28,0.50,-9.66,H-cell,,,,1280.00,,,
30,"Rui Zhang,b , Feifei Chen , Haokun Jin , Yong Zhang , Xiaoya Hao , Yingda Liu , Tianming Feng , Xinghua Zhang, Zunming Lu, Weihua Wang , Feng Lu , Hong Dong , Hui Liu, Hui Liu, , Yahui Cheng",2023,Highly stability Cu+ species in hollow Cu2O nanoreactors by modulating cavity size for CO2 electroreduction to C2+ products,Chemical Engineering Journal,13.3,https://doi.org/10.1016/j.cej.2023.142052,Cu2O-24,Cu1O0.5404,CuO,Cu2O,14.95,No,10.26,54.60,18.91,16.23,0.00,0.00,0.00,hollow,,47.50,55.00,72.50,47.50,55.00,72.50,,,0.00,91.92,8.08,110,0.301,200,0.213,glassy-carbon electrode,Ag/AgCl,KHCO3,0.1,6.8,-0.96,C2H5OH,10.75,0.50,-9.66,H-cell,,,,1280.00,,,
30,"Rui Zhang,b , Feifei Chen , Haokun Jin , Yong Zhang , Xiaoya Hao , Yingda Liu , Tianming Feng , Xinghua Zhang, Zunming Lu, Weihua Wang , Feng Lu , Hong Dong , Hui Liu, Hui Liu, , Yahui Cheng",2023,Highly stability Cu+ species in hollow Cu2O nanoreactors by modulating cavity size for CO2 electroreduction to C2+ products,Chemical Engineering Journal,13.3,https://doi.org/10.1016/j.cej.2023.142052,Cu2O-24,Cu1O0.5404,CuO,Cu2O,14.95,No,10.26,54.60,18.91,16.23,0.00,0.00,0.00,hollow,,47.50,55.00,72.50,47.50,55.00,72.50,,,0.00,91.92,8.08,110,0.301,200,0.213,glassy-carbon electrode,Ag/AgCl,KHCO3,0.1,6.8,-0.96,CH3COOH,0.96,0.50,-9.66,H-cell,,,,1280.00,,,
30,"Rui Zhang,b , Feifei Chen , Haokun Jin , Yong Zhang , Xiaoya Hao , Yingda Liu , Tianming Feng , Xinghua Zhang, Zunming Lu, Weihua Wang , Feng Lu , Hong Dong , Hui Liu, Hui Liu, , Yahui Cheng",2023,Highly stability Cu+ species in hollow Cu2O nanoreactors by modulating cavity size for CO2 electroreduction to C2+ products,Chemical Engineering Journal,13.3,https://doi.org/10.1016/j.cej.2023.142052,Cu2O-24,Cu1O0.5404,CuO,Cu2O,14.95,No,10.26,54.60,18.91,16.23,0.00,0.00,0.00,hollow,,47.50,55.00,72.50,47.50,55.00,72.50,,,0.00,91.92,8.08,110,0.301,200,0.213,glassy-carbon electrode,Ag/AgCl,KHCO3,0.1,6.8,-0.96,C3H7OH,11.24,0.50,-9.66,H-cell,,,,1280.00,,,
30,"Rui Zhang,b , Feifei Chen , Haokun Jin , Yong Zhang , Xiaoya Hao , Yingda Liu , Tianming Feng , Xinghua Zhang, Zunming Lu, Weihua Wang , Feng Lu , Hong Dong , Hui Liu, Hui Liu, , Yahui Cheng",2023,Highly stability Cu+ species in hollow Cu2O nanoreactors by modulating cavity size for CO2 electroreduction to C2+ products,Chemical Engineering Journal,13.3,https://doi.org/10.1016/j.cej.2023.142052,Cu2O-24,Cu1O0.5404,CuO,Cu2O,14.95,No,10.26,54.60,18.91,16.23,0.00,0.00,0.00,hollow,,47.50,55.00,72.50,47.50,55.00,72.50,,,0.00,91.92,8.08,110,0.301,200,0.213,glassy-carbon electrode,Ag/AgCl,KHCO3,0.1,6.8,-0.96,H2,30.82,0.50,-9.66,H-cell,,,,1280.00,,,
30,"Rui Zhang,b , Feifei Chen , Haokun Jin , Yong Zhang , Xiaoya Hao , Yingda Liu , Tianming Feng , Xinghua Zhang, Zunming Lu, Weihua Wang , Feng Lu , Hong Dong , Hui Liu, Hui Liu, , Yahui Cheng",2023,Highly stability Cu+ species in hollow Cu2O nanoreactors by modulating cavity size for CO2 electroreduction to C2+ products,Chemical Engineering Journal,13.3,https://doi.org/10.1016/j.cej.2023.142052,Cu2O-24,Cu1O0.5404,CuO,Cu2O,14.95,No,10.26,54.60,18.91,16.23,0.00,0.00,0.00,hollow,,47.50,55.00,72.50,47.50,55.00,72.50,,,0.00,91.92,8.08,110,0.301,200,0.213,glassy-carbon electrode,Ag/AgCl,KHCO3,0.1,6.8,-0.93,C2H4,12.84,0.50,-5.34,H-cell,,,,1280.00,,,
30,"Rui Zhang,b , Feifei Chen , Haokun Jin , Yong Zhang , Xiaoya Hao , Yingda Liu , Tianming Feng , Xinghua Zhang, Zunming Lu, Weihua Wang , Feng Lu , Hong Dong , Hui Liu, Hui Liu, , Yahui Cheng",2023,Highly stability Cu+ species in hollow Cu2O nanoreactors by modulating cavity size for CO2 electroreduction to C2+ products,Chemical Engineering Journal,13.3,https://doi.org/10.1016/j.cej.2023.142052,Cu2O-24,Cu1O0.5404,CuO,Cu2O,14.95,No,10.26,54.60,18.91,16.23,0.00,0.00,0.00,hollow,,47.50,55.00,72.50,47.50,55.00,72.50,,,0.00,91.92,8.08,110,0.301,200,0.213,glassy-carbon electrode,Ag/AgCl,KHCO3,0.1,6.8,-0.93,CO,7.06,0.50,-5.34,H-cell,,,,1280.00,,,
30,"Rui Zhang,b , Feifei Chen , Haokun Jin , Yong Zhang , Xiaoya Hao , Yingda Liu , Tianming Feng , Xinghua Zhang, Zunming Lu, Weihua Wang , Feng Lu , Hong Dong , Hui Liu, Hui Liu, , Yahui Cheng",2023,Highly stability Cu+ species in hollow Cu2O nanoreactors by modulating cavity size for CO2 electroreduction to C2+ products,Chemical Engineering Journal,13.3,https://doi.org/10.1016/j.cej.2023.142052,Cu2O-24,Cu1O0.5404,CuO,Cu2O,14.95,No,10.26,54.60,18.91,16.23,0.00,0.00,0.00,hollow,,47.50,55.00,72.50,47.50,55.00,72.50,,,0.00,91.92,8.08,110,0.301,200,0.213,glassy-carbon electrode,Ag/AgCl,KHCO3,0.1,6.8,-0.93,HCOOH,14.45,0.50,-5.34,H-cell,,,,1280.00,,,
30,"Rui Zhang,b , Feifei Chen , Haokun Jin , Yong Zhang , Xiaoya Hao , Yingda Liu , Tianming Feng , Xinghua Zhang, Zunming Lu, Weihua Wang , Feng Lu , Hong Dong , Hui Liu, Hui Liu, , Yahui Cheng",2023,Highly stability Cu+ species in hollow Cu2O nanoreactors by modulating cavity size for CO2 electroreduction to C2+ products,Chemical Engineering Journal,13.3,https://doi.org/10.1016/j.cej.2023.142052,Cu2O-24,Cu1O0.5404,CuO,Cu2O,14.95,No,10.26,54.60,18.91,16.23,0.00,0.00,0.00,hollow,,47.50,55.00,72.50,47.50,55.00,72.50,,,0.00,91.92,8.08,110,0.301,200,0.213,glassy-carbon electrode,Ag/AgCl,KHCO3,0.1,6.8,-0.93,C2H5OH,7.54,0.50,-5.34,H-cell,,,,1280.00,,,
30,"Rui Zhang,b , Feifei Chen , Haokun Jin , Yong Zhang , Xiaoya Hao , Yingda Liu , Tianming Feng , Xinghua Zhang, Zunming Lu, Weihua Wang , Feng Lu , Hong Dong , Hui Liu, Hui Liu, , Yahui Cheng",2023,Highly stability Cu+ species in hollow Cu2O nanoreactors by modulating cavity size for CO2 electroreduction to C2+ products,Chemical Engineering Journal,13.3,https://doi.org/10.1016/j.cej.2023.142052,Cu2O-24,Cu1O0.5404,CuO,Cu2O,14.95,No,10.26,54.60,18.91,16.23,0.00,0.00,0.00,hollow,,47.50,55.00,72.50,47.50,55.00,72.50,,,0.00,91.92,8.08,110,0.301,200,0.213,glassy-carbon electrode,Ag/AgCl,KHCO3,0.1,6.8,-0.93,CH3COOH,0.96,0.50,-5.34,H-cell,,,,1280.00,,,
30,"Rui Zhang,b , Feifei Chen , Haokun Jin , Yong Zhang , Xiaoya Hao , Yingda Liu , Tianming Feng , Xinghua Zhang, Zunming Lu, Weihua Wang , Feng Lu , Hong Dong , Hui Liu, Hui Liu, , Yahui Cheng",2023,Highly stability Cu+ species in hollow Cu2O nanoreactors by modulating cavity size for CO2 electroreduction to C2+ products,Chemical Engineering Journal,13.3,https://doi.org/10.1016/j.cej.2023.142052,Cu2O-24,Cu1O0.5404,CuO,Cu2O,14.95,No,10.26,54.60,18.91,16.23,0.00,0.00,0.00,hollow,,47.50,55.00,72.50,47.50,55.00,72.50,,,0.00,91.92,8.08,110,0.301,200,0.213,glassy-carbon electrode,Ag/AgCl,KHCO3,0.1,6.8,-0.93,C3H7OH,15.25,0.50,-5.34,H-cell,,,,1280.00,,,
30,"Rui Zhang,b , Feifei Chen , Haokun Jin , Yong Zhang , Xiaoya Hao , Yingda Liu , Tianming Feng , Xinghua Zhang, Zunming Lu, Weihua Wang , Feng Lu , Hong Dong , Hui Liu, Hui Liu, , Yahui Cheng",2023,Highly stability Cu+ species in hollow Cu2O nanoreactors by modulating cavity size for CO2 electroreduction to C2+ products,Chemical Engineering Journal,13.3,https://doi.org/10.1016/j.cej.2023.142052,Cu2O-24,Cu1O0.5404,CuO,Cu2O,14.95,No,10.26,54.60,18.91,16.23,0.00,0.00,0.00,hollow,,47.50,55.00,72.50,47.50,55.00,72.50,,,0.00,91.92,8.08,110,0.301,200,0.213,glassy-carbon electrode,Ag/AgCl,KHCO3,0.1,6.8,-0.93,H2,33.71,0.50,-5.34,H-cell,,,,1280.00,,,
30,"Rui Zhang,b , Feifei Chen , Haokun Jin , Yong Zhang , Xiaoya Hao , Yingda Liu , Tianming Feng , Xinghua Zhang, Zunming Lu, Weihua Wang , Feng Lu , Hong Dong , Hui Liu, Hui Liu, , Yahui Cheng",2023,Highly stability Cu+ species in hollow Cu2O nanoreactors by modulating cavity size for CO2 electroreduction to C2+ products,Chemical Engineering Journal,13.3,https://doi.org/10.1016/j.cej.2023.142052,Cu2O-24,Cu1O0.5404,CuO,Cu2O,14.95,No,10.26,54.60,18.91,16.23,0.00,0.00,0.00,hollow,,47.50,55.00,72.50,47.50,55.00,72.50,,,0.00,91.92,8.08,110,0.301,200,0.213,glassy-carbon electrode,Ag/AgCl,KHCO3,0.1,6.8,-0.86,C2H4,11.08,0.50,-2.84,H-cell,,,,1280.00,,,
30,"Rui Zhang,b , Feifei Chen , Haokun Jin , Yong Zhang , Xiaoya Hao , Yingda Liu , Tianming Feng , Xinghua Zhang, Zunming Lu, Weihua Wang , Feng Lu , Hong Dong , Hui Liu, Hui Liu, , Yahui Cheng",2023,Highly stability Cu+ species in hollow Cu2O nanoreactors by modulating cavity size for CO2 electroreduction to C2+ products,Chemical Engineering Journal,13.3,https://doi.org/10.1016/j.cej.2023.142052,Cu2O-24,Cu1O0.5404,CuO,Cu2O,14.95,No,10.26,54.60,18.91,16.23,0.00,0.00,0.00,hollow,,47.50,55.00,72.50,47.50,55.00,72.50,,,0.00,91.92,8.08,110,0.301,200,0.213,glassy-carbon electrode,Ag/AgCl,KHCO3,0.1,6.8,-0.86,CO,8.03,0.50,-2.84,H-cell,,,,1280.00,,,
