Repository: vovamirosh/CO2RR_PISH

File: Datasets/R_parent_2024_12_12.csv (part 9 of 38)
Number,Autor,Publication,Title,Journal,IF,DOI,Article name,Formula,Cat. compound,Support,"Cat./Support ratio, % (at)",XRD noises,"Cu2O-110, %","Cu2O-111, %","Cu2O-200, %","Cu2O-220, %","Cu-111, %","Cu-200, %","Cu-220, %",Morphology (TEM/SEM),"Pore size, nm",width min (nm),width aver (nm),width max (nm),length min (nm),length aver (nm),length max (nm),Crystal system,Simple cell,"Cu, % (at.)","Cu+, % (at.)","Cu(2+), % (at.)",Facet,"Distance, nm",Facet,"Distance2, nm",Base,Electrodes,electrolyte,"conc, M",pH,RHE vs V,Product,"FE, %","Time, h","Current density, mA/cm2",Type of reactor," Energy efficiency, %",Сarbon efficiency (equivalent to single-pass carbon efficiency (SPCE),"Loading, μg/cm2","Capacitance, (uF/cm2)","ECSA, cm2",R,"BET surface, m2/g"
30,"Rui Zhang,b , Feifei Chen , Haokun Jin , Yong Zhang , Xiaoya Hao , Yingda Liu , Tianming Feng , Xinghua Zhang, Zunming Lu, Weihua Wang , Feng Lu , Hong Dong , Hui Liu, Hui Liu, , Yahui Cheng",2023,Highly stability Cu+ species in hollow Cu2O nanoreactors by modulating cavity size for CO2 electroreduction to C2+ products,Chemical Engineering Journal,13.3,https://doi.org/10.1016/j.cej.2023.142052,Cu2O-24,Cu1O0.5404,CuO,Cu2O,14.95,No,10.26,54.60,18.91,16.23,0.00,0.00,0.00,hollow,,47.50,55.00,72.50,47.50,55.00,72.50,,,0.00,91.92,8.08,110,0.301,200,0.213,glassy-carbon electrode,Ag/AgCl,KHCO3,0.1,6.8,-0.86,HCOOH,11.56,0.50,-2.84,H-cell,,,,1280.00,,,
30,"Rui Zhang,b , Feifei Chen , Haokun Jin , Yong Zhang , Xiaoya Hao , Yingda Liu , Tianming Feng , Xinghua Zhang, Zunming Lu, Weihua Wang , Feng Lu , Hong Dong , Hui Liu, Hui Liu, , Yahui Cheng",2023,Highly stability Cu+ species in hollow Cu2O nanoreactors by modulating cavity size for CO2 electroreduction to C2+ products,Chemical Engineering Journal,13.3,https://doi.org/10.1016/j.cej.2023.142052,Cu2O-24,Cu1O0.5404,CuO,Cu2O,14.95,No,10.26,54.60,18.91,16.23,0.00,0.00,0.00,hollow,,47.50,55.00,72.50,47.50,55.00,72.50,,,0.00,91.92,8.08,110,0.301,200,0.213,glassy-carbon electrode,Ag/AgCl,KHCO3,0.1,6.8,-0.86,CH3OH,1.93,0.50,-2.84,H-cell,,,,1280.00,,,
30,"Rui Zhang,b , Feifei Chen , Haokun Jin , Yong Zhang , Xiaoya Hao , Yingda Liu , Tianming Feng , Xinghua Zhang, Zunming Lu, Weihua Wang , Feng Lu , Hong Dong , Hui Liu, Hui Liu, , Yahui Cheng",2023,Highly stability Cu+ species in hollow Cu2O nanoreactors by modulating cavity size for CO2 electroreduction to C2+ products,Chemical Engineering Journal,13.3,https://doi.org/10.1016/j.cej.2023.142052,Cu2O-24,Cu1O0.5404,CuO,Cu2O,14.95,No,10.26,54.60,18.91,16.23,0.00,0.00,0.00,hollow,,47.50,55.00,72.50,47.50,55.00,72.50,,,0.00,91.92,8.08,110,0.301,200,0.213,glassy-carbon electrode,Ag/AgCl,KHCO3,0.1,6.8,-0.86,C2H5OH,16.53,0.50,-2.84,H-cell,,,,1280.00,,,
30,"Rui Zhang,b , Feifei Chen , Haokun Jin , Yong Zhang , Xiaoya Hao , Yingda Liu , Tianming Feng , Xinghua Zhang, Zunming Lu, Weihua Wang , Feng Lu , Hong Dong , Hui Liu, Hui Liu, , Yahui Cheng",2023,Highly stability Cu+ species in hollow Cu2O nanoreactors by modulating cavity size for CO2 electroreduction to C2+ products,Chemical Engineering Journal,13.3,https://doi.org/10.1016/j.cej.2023.142052,Cu2O-24,Cu1O0.5404,CuO,Cu2O,14.95,No,10.26,54.60,18.91,16.23,0.00,0.00,0.00,hollow,,47.50,55.00,72.50,47.50,55.00,72.50,,,0.00,91.92,8.08,110,0.301,200,0.213,glassy-carbon electrode,Ag/AgCl,KHCO3,0.1,6.8,-0.86,CH3COOH,2.73,0.50,-2.84,H-cell,,,,1280.00,,,
30,"Rui Zhang,b , Feifei Chen , Haokun Jin , Yong Zhang , Xiaoya Hao , Yingda Liu , Tianming Feng , Xinghua Zhang, Zunming Lu, Weihua Wang , Feng Lu , Hong Dong , Hui Liu, Hui Liu, , Yahui Cheng",2023,Highly stability Cu+ species in hollow Cu2O nanoreactors by modulating cavity size for CO2 electroreduction to C2+ products,Chemical Engineering Journal,13.3,https://doi.org/10.1016/j.cej.2023.142052,Cu2O-24,Cu1O0.5404,CuO,Cu2O,14.95,No,10.26,54.60,18.91,16.23,0.00,0.00,0.00,hollow,,47.50,55.00,72.50,47.50,55.00,72.50,,,0.00,91.92,8.08,110,0.301,200,0.213,glassy-carbon electrode,Ag/AgCl,KHCO3,0.1,6.8,-0.86,C3H7OH,6.58,0.50,-2.84,H-cell,,,,1280.00,,,
30,"Rui Zhang,b , Feifei Chen , Haokun Jin , Yong Zhang , Xiaoya Hao , Yingda Liu , Tianming Feng , Xinghua Zhang, Zunming Lu, Weihua Wang , Feng Lu , Hong Dong , Hui Liu, Hui Liu, , Yahui Cheng",2023,Highly stability Cu+ species in hollow Cu2O nanoreactors by modulating cavity size for CO2 electroreduction to C2+ products,Chemical Engineering Journal,13.3,https://doi.org/10.1016/j.cej.2023.142052,Cu2O-24,Cu1O0.5404,CuO,Cu2O,14.95,No,10.26,54.60,18.91,16.23,0.00,0.00,0.00,hollow,,47.50,55.00,72.50,47.50,55.00,72.50,,,0.00,91.92,8.08,110,0.301,200,0.213,glassy-carbon electrode,Ag/AgCl,KHCO3,0.1,6.8,-0.86,H2,41.57,0.50,-2.84,H-cell,,,,1280.00,,,
30,"Rui Zhang,b , Feifei Chen , Haokun Jin , Yong Zhang , Xiaoya Hao , Yingda Liu , Tianming Feng , Xinghua Zhang, Zunming Lu, Weihua Wang , Feng Lu , Hong Dong , Hui Liu, Hui Liu, , Yahui Cheng",2023,Highly stability Cu+ species in hollow Cu2O nanoreactors by modulating cavity size for CO2 electroreduction to C2+ products,Chemical Engineering Journal,13.3,https://doi.org/10.1016/j.cej.2023.142052,Cu2O-30,Cu1O0.5245,CuO,Cu2O,10.30,No,7.17,58.16,17.62,17.06,0.00,0.00,0.00,hollow,,37.50,57.50,72.50,37.50,57.50,72.50,,,0.00,95.10,4.90,,,,,glassy-carbon electrode,Ag/AgCl,KHCO3,0.1,6.8,-1.05,CH4,4.36,0.50,-28.18,H-cell,,,,1660.00,,,
30,"Rui Zhang,b , Feifei Chen , Haokun Jin , Yong Zhang , Xiaoya Hao , Yingda Liu , Tianming Feng , Xinghua Zhang, Zunming Lu, Weihua Wang , Feng Lu , Hong Dong , Hui Liu, Hui Liu, , Yahui Cheng",2023,Highly stability Cu+ species in hollow Cu2O nanoreactors by modulating cavity size for CO2 electroreduction to C2+ products,Chemical Engineering Journal,13.3,https://doi.org/10.1016/j.cej.2023.142052,Cu2O-30,Cu1O0.5245,CuO,Cu2O,10.30,No,7.17,58.16,17.62,17.06,0.00,0.00,0.00,hollow,,37.50,57.50,72.50,37.50,57.50,72.50,,,0.00,95.10,4.90,,,,,glassy-carbon electrode,Ag/AgCl,KHCO3,0.1,6.8,-1.05,C2H4,3.49,0.50,-28.18,H-cell,,,,1660.00,,,
30,"Rui Zhang,b , Feifei Chen , Haokun Jin , Yong Zhang , Xiaoya Hao , Yingda Liu , Tianming Feng , Xinghua Zhang, Zunming Lu, Weihua Wang , Feng Lu , Hong Dong , Hui Liu, Hui Liu, , Yahui Cheng",2023,Highly stability Cu+ species in hollow Cu2O nanoreactors by modulating cavity size for CO2 electroreduction to C2+ products,Chemical Engineering Journal,13.3,https://doi.org/10.1016/j.cej.2023.142052,Cu2O-30,Cu1O0.5245,CuO,Cu2O,10.30,No,7.17,58.16,17.62,17.06,0.00,0.00,0.00,hollow,,37.50,57.50,72.50,37.50,57.50,72.50,,,0.00,95.10,4.90,,,,,glassy-carbon electrode,Ag/AgCl,KHCO3,0.1,6.8,-1.05,CO,0.52,0.50,-28.18,H-cell,,,,1660.00,,,
30,"Rui Zhang,b , Feifei Chen , Haokun Jin , Yong Zhang , Xiaoya Hao , Yingda Liu , Tianming Feng , Xinghua Zhang, Zunming Lu, Weihua Wang , Feng Lu , Hong Dong , Hui Liu, Hui Liu, , Yahui Cheng",2023,Highly stability Cu+ species in hollow Cu2O nanoreactors by modulating cavity size for CO2 electroreduction to C2+ products,Chemical Engineering Journal,13.3,https://doi.org/10.1016/j.cej.2023.142052,Cu2O-30,Cu1O0.5245,CuO,Cu2O,10.30,No,7.17,58.16,17.62,17.06,0.00,0.00,0.00,hollow,,37.50,57.50,72.50,37.50,57.50,72.50,,,0.00,95.10,4.90,,,,,glassy-carbon electrode,Ag/AgCl,KHCO3,0.1,6.8,-1.05,HCOOH,1.57,0.50,-28.18,H-cell,,,,1660.00,,,
30,"Rui Zhang,b , Feifei Chen , Haokun Jin , Yong Zhang , Xiaoya Hao , Yingda Liu , Tianming Feng , Xinghua Zhang, Zunming Lu, Weihua Wang , Feng Lu , Hong Dong , Hui Liu, Hui Liu, , Yahui Cheng",2023,Highly stability Cu+ species in hollow Cu2O nanoreactors by modulating cavity size for CO2 electroreduction to C2+ products,Chemical Engineering Journal,13.3,https://doi.org/10.1016/j.cej.2023.142052,Cu2O-30,Cu1O0.5245,CuO,Cu2O,10.30,No,7.17,58.16,17.62,17.06,0.00,0.00,0.00,hollow,,37.50,57.50,72.50,37.50,57.50,72.50,,,0.00,95.10,4.90,,,,,glassy-carbon electrode,Ag/AgCl,KHCO3,0.1,6.8,-1.05,CH3OH,1.22,0.50,-28.18,H-cell,,,,1660.00,,,
30,"Rui Zhang,b , Feifei Chen , Haokun Jin , Yong Zhang , Xiaoya Hao , Yingda Liu , Tianming Feng , Xinghua Zhang, Zunming Lu, Weihua Wang , Feng Lu , Hong Dong , Hui Liu, Hui Liu, , Yahui Cheng",2023,Highly stability Cu+ species in hollow Cu2O nanoreactors by modulating cavity size for CO2 electroreduction to C2+ products,Chemical Engineering Journal,13.3,https://doi.org/10.1016/j.cej.2023.142052,Cu2O-30,Cu1O0.5245,CuO,Cu2O,10.30,No,7.17,58.16,17.62,17.06,0.00,0.00,0.00,hollow,,37.50,57.50,72.50,37.50,57.50,72.50,,,0.00,95.10,4.90,,,,,glassy-carbon electrode,Ag/AgCl,KHCO3,0.1,6.8,-1.05,C2H5OH,12.72,0.50,-28.18,H-cell,,,,1660.00,,,
30,"Rui Zhang,b , Feifei Chen , Haokun Jin , Yong Zhang , Xiaoya Hao , Yingda Liu , Tianming Feng , Xinghua Zhang, Zunming Lu, Weihua Wang , Feng Lu , Hong Dong , Hui Liu, Hui Liu, , Yahui Cheng",2023,Highly stability Cu+ species in hollow Cu2O nanoreactors by modulating cavity size for CO2 electroreduction to C2+ products,Chemical Engineering Journal,13.3,https://doi.org/10.1016/j.cej.2023.142052,Cu2O-30,Cu1O0.5245,CuO,Cu2O,10.30,No,7.17,58.16,17.62,17.06,0.00,0.00,0.00,hollow,,37.50,57.50,72.50,37.50,57.50,72.50,,,0.00,95.10,4.90,,,,,glassy-carbon electrode,Ag/AgCl,KHCO3,0.1,6.8,-1.05,CH3COOH,1.05,0.50,-28.18,H-cell,,,,1660.00,,,
30,"Rui Zhang,b , Feifei Chen , Haokun Jin , Yong Zhang , Xiaoya Hao , Yingda Liu , Tianming Feng , Xinghua Zhang, Zunming Lu, Weihua Wang , Feng Lu , Hong Dong , Hui Liu, Hui Liu, , Yahui Cheng",2023,Highly stability Cu+ species in hollow Cu2O nanoreactors by modulating cavity size for CO2 electroreduction to C2+ products,Chemical Engineering Journal,13.3,https://doi.org/10.1016/j.cej.2023.142052,Cu2O-30,Cu1O0.5245,CuO,Cu2O,10.30,No,7.17,58.16,17.62,17.06,0.00,0.00,0.00,hollow,,37.50,57.50,72.50,37.50,57.50,72.50,,,0.00,95.10,4.90,,,,,glassy-carbon electrode,Ag/AgCl,KHCO3,0.1,6.8,-1.05,C3H7OH,9.41,0.50,-28.18,H-cell,,,,1660.00,,,
30,"Rui Zhang,b , Feifei Chen , Haokun Jin , Yong Zhang , Xiaoya Hao , Yingda Liu , Tianming Feng , Xinghua Zhang, Zunming Lu, Weihua Wang , Feng Lu , Hong Dong , Hui Liu, Hui Liu, , Yahui Cheng",2023,Highly stability Cu+ species in hollow Cu2O nanoreactors by modulating cavity size for CO2 electroreduction to C2+ products,Chemical Engineering Journal,13.3,https://doi.org/10.1016/j.cej.2023.142052,Cu2O-30,Cu1O0.5245,CuO,Cu2O,10.30,No,7.17,58.16,17.62,17.06,0.00,0.00,0.00,hollow,,37.50,57.50,72.50,37.50,57.50,72.50,,,0.00,95.10,4.90,,,,,glassy-carbon electrode,Ag/AgCl,KHCO3,0.1,6.8,-1.05,H2,39.74,0.50,-28.18,H-cell,,,,1660.00,,,
30,"Rui Zhang,b , Feifei Chen , Haokun Jin , Yong Zhang , Xiaoya Hao , Yingda Liu , Tianming Feng , Xinghua Zhang, Zunming Lu, Weihua Wang , Feng Lu , Hong Dong , Hui Liu, Hui Liu, , Yahui Cheng",2023,Highly stability Cu+ species in hollow Cu2O nanoreactors by modulating cavity size for CO2 electroreduction to C2+ products,Chemical Engineering Journal,13.3,https://doi.org/10.1016/j.cej.2023.142052,Cu2O-30,Cu1O0.5245,CuO,Cu2O,10.30,No,7.17,58.16,17.62,17.06,0.00,0.00,0.00,hollow,,37.50,57.50,72.50,37.50,57.50,72.50,,,0.00,95.10,4.90,,,,,glassy-carbon electrode,Ag/AgCl,KHCO3,0.1,6.8,-1.03,CH4,4.01,0.50,-22.91,H-cell,,,,1660.00,,,
30,"Rui Zhang,b , Feifei Chen , Haokun Jin , Yong Zhang , Xiaoya Hao , Yingda Liu , Tianming Feng , Xinghua Zhang, Zunming Lu, Weihua Wang , Feng Lu , Hong Dong , Hui Liu, Hui Liu, , Yahui Cheng",2023,Highly stability Cu+ species in hollow Cu2O nanoreactors by modulating cavity size for CO2 electroreduction to C2+ products,Chemical Engineering Journal,13.3,https://doi.org/10.1016/j.cej.2023.142052,Cu2O-30,Cu1O0.5245,CuO,Cu2O,10.30,No,7.17,58.16,17.62,17.06,0.00,0.00,0.00,hollow,,37.50,57.50,72.50,37.50,57.50,72.50,,,0.00,95.10,4.90,,,,,glassy-carbon electrode,Ag/AgCl,KHCO3,0.1,6.8,-1.03,C2H4,12.37,0.50,-22.91,H-cell,,,,1660.00,,,
30,"Rui Zhang,b , Feifei Chen , Haokun Jin , Yong Zhang , Xiaoya Hao , Yingda Liu , Tianming Feng , Xinghua Zhang, Zunming Lu, Weihua Wang , Feng Lu , Hong Dong , Hui Liu, Hui Liu, , Yahui Cheng",2023,Highly stability Cu+ species in hollow Cu2O nanoreactors by modulating cavity size for CO2 electroreduction to C2+ products,Chemical Engineering Journal,13.3,https://doi.org/10.1016/j.cej.2023.142052,Cu2O-30,Cu1O0.5245,CuO,Cu2O,10.30,No,7.17,58.16,17.62,17.06,0.00,0.00,0.00,hollow,,37.50,57.50,72.50,37.50,57.50,72.50,,,0.00,95.10,4.90,,,,,glassy-carbon electrode,Ag/AgCl,KHCO3,0.1,6.8,-1.03,CO,1.39,0.50,-22.91,H-cell,,,,1660.00,,,
30,"Rui Zhang,b , Feifei Chen , Haokun Jin , Yong Zhang , Xiaoya Hao , Yingda Liu , Tianming Feng , Xinghua Zhang, Zunming Lu, Weihua Wang , Feng Lu , Hong Dong , Hui Liu, Hui Liu, , Yahui Cheng",2023,Highly stability Cu+ species in hollow Cu2O nanoreactors by modulating cavity size for CO2 electroreduction to C2+ products,Chemical Engineering Journal,13.3,https://doi.org/10.1016/j.cej.2023.142052,Cu2O-30,Cu1O0.5245,CuO,Cu2O,10.30,No,7.17,58.16,17.62,17.06,0.00,0.00,0.00,hollow,,37.50,57.50,72.50,37.50,57.50,72.50,,,0.00,95.10,4.90,,,,,glassy-carbon electrode,Ag/AgCl,KHCO3,0.1,6.8,-1.03,HCOOH,14.12,0.50,-22.91,H-cell,,,,1660.00,,,
30,"Rui Zhang,b , Feifei Chen , Haokun Jin , Yong Zhang , Xiaoya Hao , Yingda Liu , Tianming Feng , Xinghua Zhang, Zunming Lu, Weihua Wang , Feng Lu , Hong Dong , Hui Liu, Hui Liu, , Yahui Cheng",2023,Highly stability Cu+ species in hollow Cu2O nanoreactors by modulating cavity size for CO2 electroreduction to C2+ products,Chemical Engineering Journal,13.3,https://doi.org/10.1016/j.cej.2023.142052,Cu2O-30,Cu1O0.5245,CuO,Cu2O,10.30,No,7.17,58.16,17.62,17.06,0.00,0.00,0.00,hollow,,37.50,57.50,72.50,37.50,57.50,72.50,,,0.00,95.10,4.90,,,,,glassy-carbon electrode,Ag/AgCl,KHCO3,0.1,6.8,-1.03,CH3OH,1.05,0.50,-22.91,H-cell,,,,1660.00,,,
30,"Rui Zhang,b , Feifei Chen , Haokun Jin , Yong Zhang , Xiaoya Hao , Yingda Liu , Tianming Feng , Xinghua Zhang, Zunming Lu, Weihua Wang , Feng Lu , Hong Dong , Hui Liu, Hui Liu, , Yahui Cheng",2023,Highly stability Cu+ species in hollow Cu2O nanoreactors by modulating cavity size for CO2 electroreduction to C2+ products,Chemical Engineering Journal,13.3,https://doi.org/10.1016/j.cej.2023.142052,Cu2O-30,Cu1O0.5245,CuO,Cu2O,10.30,No,7.17,58.16,17.62,17.06,0.00,0.00,0.00,hollow,,37.50,57.50,72.50,37.50,57.50,72.50,,,0.00,95.10,4.90,,,,,glassy-carbon electrode,Ag/AgCl,KHCO3,0.1,6.8,-1.03,C2H5OH,8.89,0.50,-22.91,H-cell,,,,1660.00,,,
30,"Rui Zhang,b , Feifei Chen , Haokun Jin , Yong Zhang , Xiaoya Hao , Yingda Liu , Tianming Feng , Xinghua Zhang, Zunming Lu, Weihua Wang , Feng Lu , Hong Dong , Hui Liu, Hui Liu, , Yahui Cheng",2023,Highly stability Cu+ species in hollow Cu2O nanoreactors by modulating cavity size for CO2 electroreduction to C2+ products,Chemical Engineering Journal,13.3,https://doi.org/10.1016/j.cej.2023.142052,Cu2O-30,Cu1O0.5245,CuO,Cu2O,10.30,No,7.17,58.16,17.62,17.06,0.00,0.00,0.00,hollow,,37.50,57.50,72.50,37.50,57.50,72.50,,,0.00,95.10,4.90,,,,,glassy-carbon electrode,Ag/AgCl,KHCO3,0.1,6.8,-1.03,CH3COOH,1.57,0.50,-22.91,H-cell,,,,1660.00,,,
30,"Rui Zhang,b , Feifei Chen , Haokun Jin , Yong Zhang , Xiaoya Hao , Yingda Liu , Tianming Feng , Xinghua Zhang, Zunming Lu, Weihua Wang , Feng Lu , Hong Dong , Hui Liu, Hui Liu, , Yahui Cheng",2023,Highly stability Cu+ species in hollow Cu2O nanoreactors by modulating cavity size for CO2 electroreduction to C2+ products,Chemical Engineering Journal,13.3,https://doi.org/10.1016/j.cej.2023.142052,Cu2O-30,Cu1O0.5245,CuO,Cu2O,10.30,No,7.17,58.16,17.62,17.06,0.00,0.00,0.00,hollow,,37.50,57.50,72.50,37.50,57.50,72.50,,,0.00,95.10,4.90,,,,,glassy-carbon electrode,Ag/AgCl,KHCO3,0.1,6.8,-1.03,C3H7OH,14.12,0.50,-22.91,H-cell,,,,1660.00,,,
30,"Rui Zhang,b , Feifei Chen , Haokun Jin , Yong Zhang , Xiaoya Hao , Yingda Liu , Tianming Feng , Xinghua Zhang, Zunming Lu, Weihua Wang , Feng Lu , Hong Dong , Hui Liu, Hui Liu, , Yahui Cheng",2023,Highly stability Cu+ species in hollow Cu2O nanoreactors by modulating cavity size for CO2 electroreduction to C2+ products,Chemical Engineering Journal,13.3,https://doi.org/10.1016/j.cej.2023.142052,Cu2O-30,Cu1O0.5245,CuO,Cu2O,10.30,No,7.17,58.16,17.62,17.06,0.00,0.00,0.00,hollow,,37.50,57.50,72.50,37.50,57.50,72.50,,,0.00,95.10,4.90,,,,,glassy-carbon electrode,Ag/AgCl,KHCO3,0.1,6.8,-1.03,H2,27.89,0.50,-22.91,H-cell,,,,1660.00,,,
30,"Rui Zhang,b , Feifei Chen , Haokun Jin , Yong Zhang , Xiaoya Hao , Yingda Liu , Tianming Feng , Xinghua Zhang, Zunming Lu, Weihua Wang , Feng Lu , Hong Dong , Hui Liu, Hui Liu, , Yahui Cheng",2023,Highly stability Cu+ species in hollow Cu2O nanoreactors by modulating cavity size for CO2 electroreduction to C2+ products,Chemical Engineering Journal,13.3,https://doi.org/10.1016/j.cej.2023.142052,Cu2O-30,Cu1O0.5245,CuO,Cu2O,10.30,No,7.17,58.16,17.62,17.06,0.00,0.00,0.00,hollow,,37.50,57.50,72.50,37.50,57.50,72.50,,,0.00,95.10,4.90,,,,,glassy-carbon electrode,Ag/AgCl,KHCO3,0.1,6.8,-1.01,C2H4,25.10,0.50,-17.98,H-cell,,,,1660.00,,,
30,"Rui Zhang,b , Feifei Chen , Haokun Jin , Yong Zhang , Xiaoya Hao , Yingda Liu , Tianming Feng , Xinghua Zhang, Zunming Lu, Weihua Wang , Feng Lu , Hong Dong , Hui Liu, Hui Liu, , Yahui Cheng",2023,Highly stability Cu+ species in hollow Cu2O nanoreactors by modulating cavity size for CO2 electroreduction to C2+ products,Chemical Engineering Journal,13.3,https://doi.org/10.1016/j.cej.2023.142052,Cu2O-30,Cu1O0.5245,CuO,Cu2O,10.30,No,7.17,58.16,17.62,17.06,0.00,0.00,0.00,hollow,,37.50,57.50,72.50,37.50,57.50,72.50,,,0.00,95.10,4.90,,,,,glassy-carbon electrode,Ag/AgCl,KHCO3,0.1,6.8,-1.01,CO,3.31,0.50,-17.98,H-cell,,,,1660.00,,,
30,"Rui Zhang,b , Feifei Chen , Haokun Jin , Yong Zhang , Xiaoya Hao , Yingda Liu , Tianming Feng , Xinghua Zhang, Zunming Lu, Weihua Wang , Feng Lu , Hong Dong , Hui Liu, Hui Liu, , Yahui Cheng",2023,Highly stability Cu+ species in hollow Cu2O nanoreactors by modulating cavity size for CO2 electroreduction to C2+ products,Chemical Engineering Journal,13.3,https://doi.org/10.1016/j.cej.2023.142052,Cu2O-30,Cu1O0.5245,CuO,Cu2O,10.30,No,7.17,58.16,17.62,17.06,0.00,0.00,0.00,hollow,,37.50,57.50,72.50,37.50,57.50,72.50,,,0.00,95.10,4.90,,,,,glassy-carbon electrode,Ag/AgCl,KHCO3,0.1,6.8,-1.01,HCOOH,8.37,0.50,-17.98,H-cell,,,,1660.00,,,
30,"Rui Zhang,b , Feifei Chen , Haokun Jin , Yong Zhang , Xiaoya Hao , Yingda Liu , Tianming Feng , Xinghua Zhang, Zunming Lu, Weihua Wang , Feng Lu , Hong Dong , Hui Liu, Hui Liu, , Yahui Cheng",2023,Highly stability Cu+ species in hollow Cu2O nanoreactors by modulating cavity size for CO2 electroreduction to C2+ products,Chemical Engineering Journal,13.3,https://doi.org/10.1016/j.cej.2023.142052,Cu2O-30,Cu1O0.5245,CuO,Cu2O,10.30,No,7.17,58.16,17.62,17.06,0.00,0.00,0.00,hollow,,37.50,57.50,72.50,37.50,57.50,72.50,,,0.00,95.10,4.90,,,,,glassy-carbon electrode,Ag/AgCl,KHCO3,0.1,6.8,-1.01,C2H5OH,17.43,0.50,-17.98,H-cell,,,,1660.00,,,
30,"Rui Zhang,b , Feifei Chen , Haokun Jin , Yong Zhang , Xiaoya Hao , Yingda Liu , Tianming Feng , Xinghua Zhang, Zunming Lu, Weihua Wang , Feng Lu , Hong Dong , Hui Liu, Hui Liu, , Yahui Cheng",2023,Highly stability Cu+ species in hollow Cu2O nanoreactors by modulating cavity size for CO2 electroreduction to C2+ products,Chemical Engineering Journal,13.3,https://doi.org/10.1016/j.cej.2023.142052,Cu2O-30,Cu1O0.5245,CuO,Cu2O,10.30,No,7.17,58.16,17.62,17.06,0.00,0.00,0.00,hollow,,37.50,57.50,72.50,37.50,57.50,72.50,,,0.00,95.10,4.90,,,,,glassy-carbon electrode,Ag/AgCl,KHCO3,0.1,6.8,-1.01,CH3COOH,1.22,0.50,-17.98,H-cell,,,,1660.00,,,
30,"Rui Zhang,b , Feifei Chen , Haokun Jin , Yong Zhang , Xiaoya Hao , Yingda Liu , Tianming Feng , Xinghua Zhang, Zunming Lu, Weihua Wang , Feng Lu , Hong Dong , Hui Liu, Hui Liu, , Yahui Cheng",2023,Highly stability Cu+ species in hollow Cu2O nanoreactors by modulating cavity size for CO2 electroreduction to C2+ products,Chemical Engineering Journal,13.3,https://doi.org/10.1016/j.cej.2023.142052,Cu2O-30,Cu1O0.5245,CuO,Cu2O,10.30,No,7.17,58.16,17.62,17.06,0.00,0.00,0.00,hollow,,37.50,57.50,72.50,37.50,57.50,72.50,,,0.00,95.10,4.90,,,,,glassy-carbon electrode,Ag/AgCl,KHCO3,0.1,6.8,-1.01,C3H7OH,8.19,0.50,-17.98,H-cell,,,,1660.00,,,
30,"Rui Zhang,b , Feifei Chen , Haokun Jin , Yong Zhang , Xiaoya Hao , Yingda Liu , Tianming Feng , Xinghua Zhang, Zunming Lu, Weihua Wang , Feng Lu , Hong Dong , Hui Liu, Hui Liu, , Yahui Cheng",2023,Highly stability Cu+ species in hollow Cu2O nanoreactors by modulating cavity size for CO2 electroreduction to C2+ products,Chemical Engineering Journal,13.3,https://doi.org/10.1016/j.cej.2023.142052,Cu2O-30,Cu1O0.5245,CuO,Cu2O,10.30,No,7.17,58.16,17.62,17.06,0.00,0.00,0.00,hollow,,37.50,57.50,72.50,37.50,57.50,72.50,,,0.00,95.10,4.90,,,,,glassy-carbon electrode,Ag/AgCl,KHCO3,0.1,6.8,-1.01,H2,15.51,0.50,-17.98,H-cell,,,,1660.00,,,
30,"Rui Zhang,b , Feifei Chen , Haokun Jin , Yong Zhang , Xiaoya Hao , Yingda Liu , Tianming Feng , Xinghua Zhang, Zunming Lu, Weihua Wang , Feng Lu , Hong Dong , Hui Liu, Hui Liu, , Yahui Cheng",2023,Highly stability Cu+ species in hollow Cu2O nanoreactors by modulating cavity size for CO2 electroreduction to C2+ products,Chemical Engineering Journal,13.3,https://doi.org/10.1016/j.cej.2023.142052,Cu2O-30,Cu1O0.5245,CuO,Cu2O,10.30,No,7.17,58.16,17.62,17.06,0.00,0.00,0.00,hollow,,37.50,57.50,72.50,37.50,57.50,72.50,,,0.00,95.10,4.90,,,,,glassy-carbon electrode,Ag/AgCl,KHCO3,0.1,6.8,-0.99,C2H4,30.50,0.50,-13.10,H-cell,,,,1660.00,,,
30,"Rui Zhang,b , Feifei Chen , Haokun Jin , Yong Zhang , Xiaoya Hao , Yingda Liu , Tianming Feng , Xinghua Zhang, Zunming Lu, Weihua Wang , Feng Lu , Hong Dong , Hui Liu, Hui Liu, , Yahui Cheng",2023,Highly stability Cu+ species in hollow Cu2O nanoreactors by modulating cavity size for CO2 electroreduction to C2+ products,Chemical Engineering Journal,13.3,https://doi.org/10.1016/j.cej.2023.142052,Cu2O-30,Cu1O0.5245,CuO,Cu2O,10.30,No,7.17,58.16,17.62,17.06,0.00,0.00,0.00,hollow,,37.50,57.50,72.50,37.50,57.50,72.50,,,0.00,95.10,4.90,,,,,glassy-carbon electrode,Ag/AgCl,KHCO3,0.1,6.8,-0.99,CO,1.57,0.50,-13.10,H-cell,,,,1660.00,,,
30,"Rui Zhang,b , Feifei Chen , Haokun Jin , Yong Zhang , Xiaoya Hao , Yingda Liu , Tianming Feng , Xinghua Zhang, Zunming Lu, Weihua Wang , Feng Lu , Hong Dong , Hui Liu, Hui Liu, , Yahui Cheng",2023,Highly stability Cu+ species in hollow Cu2O nanoreactors by modulating cavity size for CO2 electroreduction to C2+ products,Chemical Engineering Journal,13.3,https://doi.org/10.1016/j.cej.2023.142052,Cu2O-30,Cu1O0.5245,CuO,Cu2O,10.30,No,7.17,58.16,17.62,17.06,0.00,0.00,0.00,hollow,,37.50,57.50,72.50,37.50,57.50,72.50,,,0.00,95.10,4.90,,,,,glassy-carbon electrode,Ag/AgCl,KHCO3,0.1,6.8,-0.99,HCOOH,5.23,0.50,-13.10,H-cell,,,,1660.00,,,
30,"Rui Zhang,b , Feifei Chen , Haokun Jin , Yong Zhang , Xiaoya Hao , Yingda Liu , Tianming Feng , Xinghua Zhang, Zunming Lu, Weihua Wang , Feng Lu , Hong Dong , Hui Liu, Hui Liu, , Yahui Cheng",2023,Highly stability Cu+ species in hollow Cu2O nanoreactors by modulating cavity size for CO2 electroreduction to C2+ products,Chemical Engineering Journal,13.3,https://doi.org/10.1016/j.cej.2023.142052,Cu2O-30,Cu1O0.5245,CuO,Cu2O,10.30,No,7.17,58.16,17.62,17.06,0.00,0.00,0.00,hollow,,37.50,57.50,72.50,37.50,57.50,72.50,,,0.00,95.10,4.90,,,,,glassy-carbon electrode,Ag/AgCl,KHCO3,0.1,6.8,-0.99,CH3OH,1.74,0.50,-13.10,H-cell,,,,1660.00,,,
30,"Rui Zhang,b , Feifei Chen , Haokun Jin , Yong Zhang , Xiaoya Hao , Yingda Liu , Tianming Feng , Xinghua Zhang, Zunming Lu, Weihua Wang , Feng Lu , Hong Dong , Hui Liu, Hui Liu, , Yahui Cheng",2023,Highly stability Cu+ species in hollow Cu2O nanoreactors by modulating cavity size for CO2 electroreduction to C2+ products,Chemical Engineering Journal,13.3,https://doi.org/10.1016/j.cej.2023.142052,Cu2O-30,Cu1O0.5245,CuO,Cu2O,10.30,No,7.17,58.16,17.62,17.06,0.00,0.00,0.00,hollow,,37.50,57.50,72.50,37.50,57.50,72.50,,,0.00,95.10,4.90,,,,,glassy-carbon electrode,Ag/AgCl,KHCO3,0.1,6.8,-0.99,C2H5OH,26.84,0.50,-13.10,H-cell,,,,1660.00,,,
30,"Rui Zhang,b , Feifei Chen , Haokun Jin , Yong Zhang , Xiaoya Hao , Yingda Liu , Tianming Feng , Xinghua Zhang, Zunming Lu, Weihua Wang , Feng Lu , Hong Dong , Hui Liu, Hui Liu, , Yahui Cheng",2023,Highly stability Cu+ species in hollow Cu2O nanoreactors by modulating cavity size for CO2 electroreduction to C2+ products,Chemical Engineering Journal,13.3,https://doi.org/10.1016/j.cej.2023.142052,Cu2O-30,Cu1O0.5245,CuO,Cu2O,10.30,No,7.17,58.16,17.62,17.06,0.00,0.00,0.00,hollow,,37.50,57.50,72.50,37.50,57.50,72.50,,,0.00,95.10,4.90,,,,,glassy-carbon electrode,Ag/AgCl,KHCO3,0.1,6.8,-0.99,CH3COOH,2.09,0.50,-13.10,H-cell,,,,1660.00,,,
30,"Rui Zhang,b , Feifei Chen , Haokun Jin , Yong Zhang , Xiaoya Hao , Yingda Liu , Tianming Feng , Xinghua Zhang, Zunming Lu, Weihua Wang , Feng Lu , Hong Dong , Hui Liu, Hui Liu, , Yahui Cheng",2023,Highly stability Cu+ species in hollow Cu2O nanoreactors by modulating cavity size for CO2 electroreduction to C2+ products,Chemical Engineering Journal,13.3,https://doi.org/10.1016/j.cej.2023.142052,Cu2O-30,Cu1O0.5245,CuO,Cu2O,10.30,No,7.17,58.16,17.62,17.06,0.00,0.00,0.00,hollow,,37.50,57.50,72.50,37.50,57.50,72.50,,,0.00,95.10,4.90,,,,,glassy-carbon electrode,Ag/AgCl,KHCO3,0.1,6.8,-0.99,C3H7OH,10.98,0.50,-13.10,H-cell,,,,1660.00,,,
30,"Rui Zhang,b , Feifei Chen , Haokun Jin , Yong Zhang , Xiaoya Hao , Yingda Liu , Tianming Feng , Xinghua Zhang, Zunming Lu, Weihua Wang , Feng Lu , Hong Dong , Hui Liu, Hui Liu, , Yahui Cheng",2023,Highly stability Cu+ species in hollow Cu2O nanoreactors by modulating cavity size for CO2 electroreduction to C2+ products,Chemical Engineering Journal,13.3,https://doi.org/10.1016/j.cej.2023.142052,Cu2O-30,Cu1O0.5245,CuO,Cu2O,10.30,No,7.17,58.16,17.62,17.06,0.00,0.00,0.00,hollow,,37.50,57.50,72.50,37.50,57.50,72.50,,,0.00,95.10,4.90,,,,,glassy-carbon electrode,Ag/AgCl,KHCO3,0.1,6.8,-0.99,H2,12.55,0.50,-13.10,H-cell,,,,1660.00,,,
30,"Rui Zhang,b , Feifei Chen , Haokun Jin , Yong Zhang , Xiaoya Hao , Yingda Liu , Tianming Feng , Xinghua Zhang, Zunming Lu, Weihua Wang , Feng Lu , Hong Dong , Hui Liu, Hui Liu, , Yahui Cheng",2023,Highly stability Cu+ species in hollow Cu2O nanoreactors by modulating cavity size for CO2 electroreduction to C2+ products,Chemical Engineering Journal,13.3,https://doi.org/10.1016/j.cej.2023.142052,Cu2O-30,Cu1O0.5245,CuO,Cu2O,10.30,No,7.17,58.16,17.62,17.06,0.00,0.00,0.00,hollow,,37.50,57.50,72.50,37.50,57.50,72.50,,,0.00,95.10,4.90,,,,,glassy-carbon electrode,Ag/AgCl,KHCO3,0.1,6.8,-0.96,C2H4,26.67,0.50,-8.92,H-cell,,,,1660.00,,,
30,"Rui Zhang,b , Feifei Chen , Haokun Jin , Yong Zhang , Xiaoya Hao , Yingda Liu , Tianming Feng , Xinghua Zhang, Zunming Lu, Weihua Wang , Feng Lu , Hong Dong , Hui Liu, Hui Liu, , Yahui Cheng",2023,Highly stability Cu+ species in hollow Cu2O nanoreactors by modulating cavity size for CO2 electroreduction to C2+ products,Chemical Engineering Journal,13.3,https://doi.org/10.1016/j.cej.2023.142052,Cu2O-30,Cu1O0.5245,CuO,Cu2O,10.30,No,7.17,58.16,17.62,17.06,0.00,0.00,0.00,hollow,,37.50,57.50,72.50,37.50,57.50,72.50,,,0.00,95.10,4.90,,,,,glassy-carbon electrode,Ag/AgCl,KHCO3,0.1,6.8,-0.96,CO,5.75,0.50,-8.92,H-cell,,,,1660.00,,,
30,"Rui Zhang,b , Feifei Chen , Haokun Jin , Yong Zhang , Xiaoya Hao , Yingda Liu , Tianming Feng , Xinghua Zhang, Zunming Lu, Weihua Wang , Feng Lu , Hong Dong , Hui Liu, Hui Liu, , Yahui Cheng",2023,Highly stability Cu+ species in hollow Cu2O nanoreactors by modulating cavity size for CO2 electroreduction to C2+ products,Chemical Engineering Journal,13.3,https://doi.org/10.1016/j.cej.2023.142052,Cu2O-30,Cu1O0.5245,CuO,Cu2O,10.30,No,7.17,58.16,17.62,17.06,0.00,0.00,0.00,hollow,,37.50,57.50,72.50,37.50,57.50,72.50,,,0.00,95.10,4.90,,,,,glassy-carbon electrode,Ag/AgCl,KHCO3,0.1,6.8,-0.96,HCOOH,3.66,0.50,-8.92,H-cell,,,,1660.00,,,
30,"Rui Zhang,b , Feifei Chen , Haokun Jin , Yong Zhang , Xiaoya Hao , Yingda Liu , Tianming Feng , Xinghua Zhang, Zunming Lu, Weihua Wang , Feng Lu , Hong Dong , Hui Liu, Hui Liu, , Yahui Cheng",2023,Highly stability Cu+ species in hollow Cu2O nanoreactors by modulating cavity size for CO2 electroreduction to C2+ products,Chemical Engineering Journal,13.3,https://doi.org/10.1016/j.cej.2023.142052,Cu2O-30,Cu1O0.5245,CuO,Cu2O,10.30,No,7.17,58.16,17.62,17.06,0.00,0.00,0.00,hollow,,37.50,57.50,72.50,37.50,57.50,72.50,,,0.00,95.10,4.90,,,,,glassy-carbon electrode,Ag/AgCl,KHCO3,0.1,6.8,-0.96,CH3OH,4.36,0.50,-8.92,H-cell,,,,1660.00,,,
30,"Rui Zhang,b , Feifei Chen , Haokun Jin , Yong Zhang , Xiaoya Hao , Yingda Liu , Tianming Feng , Xinghua Zhang, Zunming Lu, Weihua Wang , Feng Lu , Hong Dong , Hui Liu, Hui Liu, , Yahui Cheng",2023,Highly stability Cu+ species in hollow Cu2O nanoreactors by modulating cavity size for CO2 electroreduction to C2+ products,Chemical Engineering Journal,13.3,https://doi.org/10.1016/j.cej.2023.142052,Cu2O-30,Cu1O0.5245,CuO,Cu2O,10.30,No,7.17,58.16,17.62,17.06,0.00,0.00,0.00,hollow,,37.50,57.50,72.50,37.50,57.50,72.50,,,0.00,95.10,4.90,,,,,glassy-carbon electrode,Ag/AgCl,KHCO3,0.1,6.8,-0.96,C2H5OH,16.38,0.50,-8.92,H-cell,,,,1660.00,,,
30,"Rui Zhang,b , Feifei Chen , Haokun Jin , Yong Zhang , Xiaoya Hao , Yingda Liu , Tianming Feng , Xinghua Zhang, Zunming Lu, Weihua Wang , Feng Lu , Hong Dong , Hui Liu, Hui Liu, , Yahui Cheng",2023,Highly stability Cu+ species in hollow Cu2O nanoreactors by modulating cavity size for CO2 electroreduction to C2+ products,Chemical Engineering Journal,13.3,https://doi.org/10.1016/j.cej.2023.142052,Cu2O-30,Cu1O0.5245,CuO,Cu2O,10.30,No,7.17,58.16,17.62,17.06,0.00,0.00,0.00,hollow,,37.50,57.50,72.50,37.50,57.50,72.50,,,0.00,95.10,4.90,,,,,glassy-carbon electrode,Ag/AgCl,KHCO3,0.1,6.8,-0.96,CH3COOH,1.57,0.50,-8.92,H-cell,,,,1660.00,,,
30,"Rui Zhang,b , Feifei Chen , Haokun Jin , Yong Zhang , Xiaoya Hao , Yingda Liu , Tianming Feng , Xinghua Zhang, Zunming Lu, Weihua Wang , Feng Lu , Hong Dong , Hui Liu, Hui Liu, , Yahui Cheng",2023,Highly stability Cu+ species in hollow Cu2O nanoreactors by modulating cavity size for CO2 electroreduction to C2+ products,Chemical Engineering Journal,13.3,https://doi.org/10.1016/j.cej.2023.142052,Cu2O-30,Cu1O0.5245,CuO,Cu2O,10.30,No,7.17,58.16,17.62,17.06,0.00,0.00,0.00,hollow,,37.50,57.50,72.50,37.50,57.50,72.50,,,0.00,95.10,4.90,,,,,glassy-carbon electrode,Ag/AgCl,KHCO3,0.1,6.8,-0.96,C3H7OH,13.59,0.50,-8.92,H-cell,,,,1660.00,,,
30,"Rui Zhang,b , Feifei Chen , Haokun Jin , Yong Zhang , Xiaoya Hao , Yingda Liu , Tianming Feng , Xinghua Zhang, Zunming Lu, Weihua Wang , Feng Lu , Hong Dong , Hui Liu, Hui Liu, , Yahui Cheng",2023,Highly stability Cu+ species in hollow Cu2O nanoreactors by modulating cavity size for CO2 electroreduction to C2+ products,Chemical Engineering Journal,13.3,https://doi.org/10.1016/j.cej.2023.142052,Cu2O-30,Cu1O0.5245,CuO,Cu2O,10.30,No,7.17,58.16,17.62,17.06,0.00,0.00,0.00,hollow,,37.50,57.50,72.50,37.50,57.50,72.50,,,0.00,95.10,4.90,,,,,glassy-carbon electrode,Ag/AgCl,KHCO3,0.1,6.8,-0.96,H2,14.29,0.50,-8.92,H-cell,,,,1660.00,,,
30,"Rui Zhang,b , Feifei Chen , Haokun Jin , Yong Zhang , Xiaoya Hao , Yingda Liu , Tianming Feng , Xinghua Zhang, Zunming Lu, Weihua Wang , Feng Lu , Hong Dong , Hui Liu, Hui Liu, , Yahui Cheng",2023,Highly stability Cu+ species in hollow Cu2O nanoreactors by modulating cavity size for CO2 electroreduction to C2+ products,Chemical Engineering Journal,13.3,https://doi.org/10.1016/j.cej.2023.142052,Cu2O-30,Cu1O0.5245,CuO,Cu2O,10.30,No,7.17,58.16,17.62,17.06,0.00,0.00,0.00,hollow,,37.50,57.50,72.50,37.50,57.50,72.50,,,0.00,95.10,4.90,,,,,glassy-carbon electrode,Ag/AgCl,KHCO3,0.1,6.8,-0.90,C2H4,18.82,0.50,-6.45,H-cell,,,,1660.00,,,
30,"Rui Zhang,b , Feifei Chen , Haokun Jin , Yong Zhang , Xiaoya Hao , Yingda Liu , Tianming Feng , Xinghua Zhang, Zunming Lu, Weihua Wang , Feng Lu , Hong Dong , Hui Liu, Hui Liu, , Yahui Cheng",2023,Highly stability Cu+ species in hollow Cu2O nanoreactors by modulating cavity size for CO2 electroreduction to C2+ products,Chemical Engineering Journal,13.3,https://doi.org/10.1016/j.cej.2023.142052,Cu2O-30,Cu1O0.5245,CuO,Cu2O,10.30,No,7.17,58.16,17.62,17.06,0.00,0.00,0.00,hollow,,37.50,57.50,72.50,37.50,57.50,72.50,,,0.00,95.10,4.90,,,,,glassy-carbon electrode,Ag/AgCl,KHCO3,0.1,6.8,-0.90,CO,9.24,0.50,-6.45,H-cell,,,,1660.00,,,
30,"Rui Zhang,b , Feifei Chen , Haokun Jin , Yong Zhang , Xiaoya Hao , Yingda Liu , Tianming Feng , Xinghua Zhang, Zunming Lu, Weihua Wang , Feng Lu , Hong Dong , Hui Liu, Hui Liu, , Yahui Cheng",2023,Highly stability Cu+ species in hollow Cu2O nanoreactors by modulating cavity size for CO2 electroreduction to C2+ products,Chemical Engineering Journal,13.3,https://doi.org/10.1016/j.cej.2023.142052,Cu2O-30,Cu1O0.5245,CuO,Cu2O,10.30,No,7.17,58.16,17.62,17.06,0.00,0.00,0.00,hollow,,37.50,57.50,72.50,37.50,57.50,72.50,,,0.00,95.10,4.90,,,,,glassy-carbon electrode,Ag/AgCl,KHCO3,0.1,6.8,-0.90,HCOOH,14.47,0.50,-6.45,H-cell,,,,1660.00,,,
30,"Rui Zhang,b , Feifei Chen , Haokun Jin , Yong Zhang , Xiaoya Hao , Yingda Liu , Tianming Feng , Xinghua Zhang, Zunming Lu, Weihua Wang , Feng Lu , Hong Dong , Hui Liu, Hui Liu, , Yahui Cheng",2023,Highly stability Cu+ species in hollow Cu2O nanoreactors by modulating cavity size for CO2 electroreduction to C2+ products,Chemical Engineering Journal,13.3,https://doi.org/10.1016/j.cej.2023.142052,Cu2O-30,Cu1O0.5245,CuO,Cu2O,10.30,No,7.17,58.16,17.62,17.06,0.00,0.00,0.00,hollow,,37.50,57.50,72.50,37.50,57.50,72.50,,,0.00,95.10,4.90,,,,,glassy-carbon electrode,Ag/AgCl,KHCO3,0.1,6.8,-0.90,CH3OH,1.92,0.50,-6.45,H-cell,,,,1660.00,,,
30,"Rui Zhang,b , Feifei Chen , Haokun Jin , Yong Zhang , Xiaoya Hao , Yingda Liu , Tianming Feng , Xinghua Zhang, Zunming Lu, Weihua Wang , Feng Lu , Hong Dong , Hui Liu, Hui Liu, , Yahui Cheng",2023,Highly stability Cu+ species in hollow Cu2O nanoreactors by modulating cavity size for CO2 electroreduction to C2+ products,Chemical Engineering Journal,13.3,https://doi.org/10.1016/j.cej.2023.142052,Cu2O-30,Cu1O0.5245,CuO,Cu2O,10.30,No,7.17,58.16,17.62,17.06,0.00,0.00,0.00,hollow,,37.50,57.50,72.50,37.50,57.50,72.50,,,0.00,95.10,4.90,,,,,glassy-carbon electrode,Ag/AgCl,KHCO3,0.1,6.8,-0.90,C2H5OH,6.97,0.50,-6.45,H-cell,,,,1660.00,,,
30,"Rui Zhang,b , Feifei Chen , Haokun Jin , Yong Zhang , Xiaoya Hao , Yingda Liu , Tianming Feng , Xinghua Zhang, Zunming Lu, Weihua Wang , Feng Lu , Hong Dong , Hui Liu, Hui Liu, , Yahui Cheng",2023,Highly stability Cu+ species in hollow Cu2O nanoreactors by modulating cavity size for CO2 electroreduction to C2+ products,Chemical Engineering Journal,13.3,https://doi.org/10.1016/j.cej.2023.142052,Cu2O-30,Cu1O0.5245,CuO,Cu2O,10.30,No,7.17,58.16,17.62,17.06,0.00,0.00,0.00,hollow,,37.50,57.50,72.50,37.50,57.50,72.50,,,0.00,95.10,4.90,,,,,glassy-carbon electrode,Ag/AgCl,KHCO3,0.1,6.8,-0.90,CH3COOH,1.92,0.50,-6.45,H-cell,,,,1660.00,,,
30,"Rui Zhang,b , Feifei Chen , Haokun Jin , Yong Zhang , Xiaoya Hao , Yingda Liu , Tianming Feng , Xinghua Zhang, Zunming Lu, Weihua Wang , Feng Lu , Hong Dong , Hui Liu, Hui Liu, , Yahui Cheng",2023,Highly stability Cu+ species in hollow Cu2O nanoreactors by modulating cavity size for CO2 electroreduction to C2+ products,Chemical Engineering Journal,13.3,https://doi.org/10.1016/j.cej.2023.142052,Cu2O-30,Cu1O0.5245,CuO,Cu2O,10.30,No,7.17,58.16,17.62,17.06,0.00,0.00,0.00,hollow,,37.50,57.50,72.50,37.50,57.50,72.50,,,0.00,95.10,4.90,,,,,glassy-carbon electrode,Ag/AgCl,KHCO3,0.1,6.8,-0.90,C3H7OH,11.85,0.50,-6.45,H-cell,,,,1660.00,,,
30,"Rui Zhang,b , Feifei Chen , Haokun Jin , Yong Zhang , Xiaoya Hao , Yingda Liu , Tianming Feng , Xinghua Zhang, Zunming Lu, Weihua Wang , Feng Lu , Hong Dong , Hui Liu, Hui Liu, , Yahui Cheng",2023,Highly stability Cu+ species in hollow Cu2O nanoreactors by modulating cavity size for CO2 electroreduction to C2+ products,Chemical Engineering Journal,13.3,https://doi.org/10.1016/j.cej.2023.142052,Cu2O-30,Cu1O0.5245,CuO,Cu2O,10.30,No,7.17,58.16,17.62,17.06,0.00,0.00,0.00,hollow,,37.50,57.50,72.50,37.50,57.50,72.50,,,0.00,95.10,4.90,,,,,glassy-carbon electrode,Ag/AgCl,KHCO3,0.1,6.8,-0.90,H2,21.09,0.50,-6.45,H-cell,,,,1660.00,,,
30,"Rui Zhang,b , Feifei Chen , Haokun Jin , Yong Zhang , Xiaoya Hao , Yingda Liu , Tianming Feng , Xinghua Zhang, Zunming Lu, Weihua Wang , Feng Lu , Hong Dong , Hui Liu, Hui Liu, , Yahui Cheng",2023,Highly stability Cu+ species in hollow Cu2O nanoreactors by modulating cavity size for CO2 electroreduction to C2+ products,Chemical Engineering Journal,13.3,https://doi.org/10.1016/j.cej.2023.142052,Cu2O-30,Cu1O0.5245,CuO,Cu2O,10.30,No,7.17,58.16,17.62,17.06,0.00,0.00,0.00,hollow,,37.50,57.50,72.50,37.50,57.50,72.50,,,0.00,95.10,4.90,,,,,glassy-carbon electrode,Ag/AgCl,KHCO3,0.1,6.8,-0.83,C2H4,17.43,0.50,-4.29,H-cell,,,,1660.00,,,
30,"Rui Zhang,b , Feifei Chen , Haokun Jin , Yong Zhang , Xiaoya Hao , Yingda Liu , Tianming Feng , Xinghua Zhang, Zunming Lu, Weihua Wang , Feng Lu , Hong Dong , Hui Liu, Hui Liu, , Yahui Cheng",2023,Highly stability Cu+ species in hollow Cu2O nanoreactors by modulating cavity size for CO2 electroreduction to C2+ products,Chemical Engineering Journal,13.3,https://doi.org/10.1016/j.cej.2023.142052,Cu2O-30,Cu1O0.5245,CuO,Cu2O,10.30,No,7.17,58.16,17.62,17.06,0.00,0.00,0.00,hollow,,37.50,57.50,72.50,37.50,57.50,72.50,,,0.00,95.10,4.90,,,,,glassy-carbon electrode,Ag/AgCl,KHCO3,0.1,6.8,-0.83,CO,11.15,0.50,-4.29,H-cell,,,,1660.00,,,
30,"Rui Zhang,b , Feifei Chen , Haokun Jin , Yong Zhang , Xiaoya Hao , Yingda Liu , Tianming Feng , Xinghua Zhang, Zunming Lu, Weihua Wang , Feng Lu , Hong Dong , Hui Liu, Hui Liu, , Yahui Cheng",2023,Highly stability Cu+ species in hollow Cu2O nanoreactors by modulating cavity size for CO2 electroreduction to C2+ products,Chemical Engineering Journal,13.3,https://doi.org/10.1016/j.cej.2023.142052,Cu2O-30,Cu1O0.5245,CuO,Cu2O,10.30,No,7.17,58.16,17.62,17.06,0.00,0.00,0.00,hollow,,37.50,57.50,72.50,37.50,57.50,72.50,,,0.00,95.10,4.90,,,,,glassy-carbon electrode,Ag/AgCl,KHCO3,0.1,6.8,-0.83,HCOOH,12.20,0.50,-4.29,H-cell,,,,1660.00,,,
30,"Rui Zhang,b , Feifei Chen , Haokun Jin , Yong Zhang , Xiaoya Hao , Yingda Liu , Tianming Feng , Xinghua Zhang, Zunming Lu, Weihua Wang , Feng Lu , Hong Dong , Hui Liu, Hui Liu, , Yahui Cheng",2023,Highly stability Cu+ species in hollow Cu2O nanoreactors by modulating cavity size for CO2 electroreduction to C2+ products,Chemical Engineering Journal,13.3,https://doi.org/10.1016/j.cej.2023.142052,Cu2O-30,Cu1O0.5245,CuO,Cu2O,10.30,No,7.17,58.16,17.62,17.06,0.00,0.00,0.00,hollow,,37.50,57.50,72.50,37.50,57.50,72.50,,,0.00,95.10,4.90,,,,,glassy-carbon electrode,Ag/AgCl,KHCO3,0.1,6.8,-0.83,CH3OH,3.49,0.50,-4.29,H-cell,,,,1660.00,,,
30,"Rui Zhang,b , Feifei Chen , Haokun Jin , Yong Zhang , Xiaoya Hao , Yingda Liu , Tianming Feng , Xinghua Zhang, Zunming Lu, Weihua Wang , Feng Lu , Hong Dong , Hui Liu, Hui Liu, , Yahui Cheng",2023,Highly stability Cu+ species in hollow Cu2O nanoreactors by modulating cavity size for CO2 electroreduction to C2+ products,Chemical Engineering Journal,13.3,https://doi.org/10.1016/j.cej.2023.142052,Cu2O-30,Cu1O0.5245,CuO,Cu2O,10.30,No,7.17,58.16,17.62,17.06,0.00,0.00,0.00,hollow,,37.50,57.50,72.50,37.50,57.50,72.50,,,0.00,95.10,4.90,,,,,glassy-carbon electrode,Ag/AgCl,KHCO3,0.1,6.8,-0.83,C2H5OH,12.03,0.50,-4.29,H-cell,,,,1660.00,,,
30,"Rui Zhang,b , Feifei Chen , Haokun Jin , Yong Zhang , Xiaoya Hao , Yingda Liu , Tianming Feng , Xinghua Zhang, Zunming Lu, Weihua Wang , Feng Lu , Hong Dong , Hui Liu, Hui Liu, , Yahui Cheng",2023,Highly stability Cu+ species in hollow Cu2O nanoreactors by modulating cavity size for CO2 electroreduction to C2+ products,Chemical Engineering Journal,13.3,https://doi.org/10.1016/j.cej.2023.142052,Cu2O-30,Cu1O0.5245,CuO,Cu2O,10.30,No,7.17,58.16,17.62,17.06,0.00,0.00,0.00,hollow,,37.50,57.50,72.50,37.50,57.50,72.50,,,0.00,95.10,4.90,,,,,glassy-carbon electrode,Ag/AgCl,KHCO3,0.1,6.8,-0.83,CH3COOH,6.97,0.50,-4.29,H-cell,,,,1660.00,,,
30,"Rui Zhang,b , Feifei Chen , Haokun Jin , Yong Zhang , Xiaoya Hao , Yingda Liu , Tianming Feng , Xinghua Zhang, Zunming Lu, Weihua Wang , Feng Lu , Hong Dong , Hui Liu, Hui Liu, , Yahui Cheng",2023,Highly stability Cu+ species in hollow Cu2O nanoreactors by modulating cavity size for CO2 electroreduction to C2+ products,Chemical Engineering Journal,13.3,https://doi.org/10.1016/j.cej.2023.142052,Cu2O-30,Cu1O0.5245,CuO,Cu2O,10.30,No,7.17,58.16,17.62,17.06,0.00,0.00,0.00,hollow,,37.50,57.50,72.50,37.50,57.50,72.50,,,0.00,95.10,4.90,,,,,glassy-carbon electrode,Ag/AgCl,KHCO3,0.1,6.8,-0.83,C3H7OH,9.76,0.50,-4.29,H-cell,,,,1660.00,,,
