Repository: vovamirosh/CO2RR_PISH

File: Datasets/R_parent_2024_12_12.csv (part 10 of 38)
Number,Autor,Publication,Title,Journal,IF,DOI,Article name,Formula,Cat. compound,Support,"Cat./Support ratio, % (at)",XRD noises,"Cu2O-110, %","Cu2O-111, %","Cu2O-200, %","Cu2O-220, %","Cu-111, %","Cu-200, %","Cu-220, %",Morphology (TEM/SEM),"Pore size, nm",width min (nm),width aver (nm),width max (nm),length min (nm),length aver (nm),length max (nm),Crystal system,Simple cell,"Cu, % (at.)","Cu+, % (at.)","Cu(2+), % (at.)",Facet,"Distance, nm",Facet,"Distance2, nm",Base,Electrodes,electrolyte,"conc, M",pH,RHE vs V,Product,"FE, %","Time, h","Current density, mA/cm2",Type of reactor," Energy efficiency, %",Сarbon efficiency (equivalent to single-pass carbon efficiency (SPCE),"Loading, μg/cm2","Capacitance, (uF/cm2)","ECSA, cm2",R,"BET surface, m2/g"
30,"Rui Zhang,b , Feifei Chen , Haokun Jin , Yong Zhang , Xiaoya Hao , Yingda Liu , Tianming Feng , Xinghua Zhang, Zunming Lu, Weihua Wang , Feng Lu , Hong Dong , Hui Liu, Hui Liu, , Yahui Cheng",2023,Highly stability Cu+ species in hollow Cu2O nanoreactors by modulating cavity size for CO2 electroreduction to C2+ products,Chemical Engineering Journal,13.3,https://doi.org/10.1016/j.cej.2023.142052,Cu2O-30,Cu1O0.5245,CuO,Cu2O,10.30,No,7.17,58.16,17.62,17.06,0.00,0.00,0.00,hollow,,37.50,57.50,72.50,37.50,57.50,72.50,,,0.00,95.10,4.90,,,,,glassy-carbon electrode,Ag/AgCl,KHCO3,0.1,6.8,-0.83,H2,23.01,0.50,-4.29,H-cell,,,,1660.00,,,
30,"Rui Zhang,b , Feifei Chen , Haokun Jin , Yong Zhang , Xiaoya Hao , Yingda Liu , Tianming Feng , Xinghua Zhang, Zunming Lu, Weihua Wang , Feng Lu , Hong Dong , Hui Liu, Hui Liu, , Yahui Cheng",2023,Highly stability Cu+ species in hollow Cu2O nanoreactors by modulating cavity size for CO2 electroreduction to C2+ products,Chemical Engineering Journal,13.3,https://doi.org/10.1016/j.cej.2023.142052,Cu2O-36,Cu1O0.5391,CuO,Cu2O,14.49,No,6.56,62.56,15.24,15.64,0.00,0.00,0.00,hollow,,55.00,75.00,105.00,55.00,75.00,105.00,,,0.00,92.19,7.81,110,0.301,111,0.213,glassy-carbon electrode,Ag/AgCl,KHCO3,0.1,6.8,-1.12,C2H4,23.42,0.50,-12.21,H-cell,,,,1300.00,,,
30,"Rui Zhang,b , Feifei Chen , Haokun Jin , Yong Zhang , Xiaoya Hao , Yingda Liu , Tianming Feng , Xinghua Zhang, Zunming Lu, Weihua Wang , Feng Lu , Hong Dong , Hui Liu, Hui Liu, , Yahui Cheng",2023,Highly stability Cu+ species in hollow Cu2O nanoreactors by modulating cavity size for CO2 electroreduction to C2+ products,Chemical Engineering Journal,13.3,https://doi.org/10.1016/j.cej.2023.142052,Cu2O-36,Cu1O0.5391,CuO,Cu2O,14.49,No,6.56,62.56,15.24,15.64,0.00,0.00,0.00,hollow,,55.00,75.00,105.00,55.00,75.00,105.00,,,0.00,92.19,7.81,110,0.301,111,0.213,glassy-carbon electrode,Ag/AgCl,KHCO3,0.1,6.8,-1.12,CO,2.75,0.50,-12.21,H-cell,,,,1300.00,,,
30,"Rui Zhang,b , Feifei Chen , Haokun Jin , Yong Zhang , Xiaoya Hao , Yingda Liu , Tianming Feng , Xinghua Zhang, Zunming Lu, Weihua Wang , Feng Lu , Hong Dong , Hui Liu, Hui Liu, , Yahui Cheng",2023,Highly stability Cu+ species in hollow Cu2O nanoreactors by modulating cavity size for CO2 electroreduction to C2+ products,Chemical Engineering Journal,13.3,https://doi.org/10.1016/j.cej.2023.142052,Cu2O-36,Cu1O0.5391,CuO,Cu2O,14.49,No,6.56,62.56,15.24,15.64,0.00,0.00,0.00,hollow,,55.00,75.00,105.00,55.00,75.00,105.00,,,0.00,92.19,7.81,110,0.301,111,0.213,glassy-carbon electrode,Ag/AgCl,KHCO3,0.1,6.8,-1.12,HCOOH,6.46,0.50,-12.21,H-cell,,,,1300.00,,,
30,"Rui Zhang,b , Feifei Chen , Haokun Jin , Yong Zhang , Xiaoya Hao , Yingda Liu , Tianming Feng , Xinghua Zhang, Zunming Lu, Weihua Wang , Feng Lu , Hong Dong , Hui Liu, Hui Liu, , Yahui Cheng",2023,Highly stability Cu+ species in hollow Cu2O nanoreactors by modulating cavity size for CO2 electroreduction to C2+ products,Chemical Engineering Journal,13.3,https://doi.org/10.1016/j.cej.2023.142052,Cu2O-36,Cu1O0.5391,CuO,Cu2O,14.49,No,6.56,62.56,15.24,15.64,0.00,0.00,0.00,hollow,,55.00,75.00,105.00,55.00,75.00,105.00,,,0.00,92.19,7.81,110,0.301,111,0.213,glassy-carbon electrode,Ag/AgCl,KHCO3,0.1,6.8,-1.12,CH3OH,2.42,0.50,-12.21,H-cell,,,,1300.00,,,
30,"Rui Zhang,b , Feifei Chen , Haokun Jin , Yong Zhang , Xiaoya Hao , Yingda Liu , Tianming Feng , Xinghua Zhang, Zunming Lu, Weihua Wang , Feng Lu , Hong Dong , Hui Liu, Hui Liu, , Yahui Cheng",2023,Highly stability Cu+ species in hollow Cu2O nanoreactors by modulating cavity size for CO2 electroreduction to C2+ products,Chemical Engineering Journal,13.3,https://doi.org/10.1016/j.cej.2023.142052,Cu2O-36,Cu1O0.5391,CuO,Cu2O,14.49,No,6.56,62.56,15.24,15.64,0.00,0.00,0.00,hollow,,55.00,75.00,105.00,55.00,75.00,105.00,,,0.00,92.19,7.81,110,0.301,111,0.213,glassy-carbon electrode,Ag/AgCl,KHCO3,0.1,6.8,-1.12,C2H5OH,18.90,0.50,-12.21,H-cell,,,,1300.00,,,
30,"Rui Zhang,b , Feifei Chen , Haokun Jin , Yong Zhang , Xiaoya Hao , Yingda Liu , Tianming Feng , Xinghua Zhang, Zunming Lu, Weihua Wang , Feng Lu , Hong Dong , Hui Liu, Hui Liu, , Yahui Cheng",2023,Highly stability Cu+ species in hollow Cu2O nanoreactors by modulating cavity size for CO2 electroreduction to C2+ products,Chemical Engineering Journal,13.3,https://doi.org/10.1016/j.cej.2023.142052,Cu2O-36,Cu1O0.5391,CuO,Cu2O,14.49,No,6.56,62.56,15.24,15.64,0.00,0.00,0.00,hollow,,55.00,75.00,105.00,55.00,75.00,105.00,,,0.00,92.19,7.81,110,0.301,111,0.213,glassy-carbon electrode,Ag/AgCl,KHCO3,0.1,6.8,-1.12,CH3COOH,1.29,0.50,-12.21,H-cell,,,,1300.00,,,
30,"Rui Zhang,b , Feifei Chen , Haokun Jin , Yong Zhang , Xiaoya Hao , Yingda Liu , Tianming Feng , Xinghua Zhang, Zunming Lu, Weihua Wang , Feng Lu , Hong Dong , Hui Liu, Hui Liu, , Yahui Cheng",2023,Highly stability Cu+ species in hollow Cu2O nanoreactors by modulating cavity size for CO2 electroreduction to C2+ products,Chemical Engineering Journal,13.3,https://doi.org/10.1016/j.cej.2023.142052,Cu2O-36,Cu1O0.5391,CuO,Cu2O,14.49,No,6.56,62.56,15.24,15.64,0.00,0.00,0.00,hollow,,55.00,75.00,105.00,55.00,75.00,105.00,,,0.00,92.19,7.81,110,0.301,111,0.213,glassy-carbon electrode,Ag/AgCl,KHCO3,0.1,6.8,-1.12,C3H7OH,10.34,0.50,-12.21,H-cell,,,,1300.00,,,
30,"Rui Zhang,b , Feifei Chen , Haokun Jin , Yong Zhang , Xiaoya Hao , Yingda Liu , Tianming Feng , Xinghua Zhang, Zunming Lu, Weihua Wang , Feng Lu , Hong Dong , Hui Liu, Hui Liu, , Yahui Cheng",2023,Highly stability Cu+ species in hollow Cu2O nanoreactors by modulating cavity size for CO2 electroreduction to C2+ products,Chemical Engineering Journal,13.3,https://doi.org/10.1016/j.cej.2023.142052,Cu2O-36,Cu1O0.5391,CuO,Cu2O,14.49,No,6.56,62.56,15.24,15.64,0.00,0.00,0.00,hollow,,55.00,75.00,105.00,55.00,75.00,105.00,,,0.00,92.19,7.81,110,0.301,111,0.213,glassy-carbon electrode,Ag/AgCl,KHCO3,0.1,6.8,-1.12,H2,20.52,0.50,-12.21,H-cell,,,,1300.00,,,
30,"Rui Zhang,b , Feifei Chen , Haokun Jin , Yong Zhang , Xiaoya Hao , Yingda Liu , Tianming Feng , Xinghua Zhang, Zunming Lu, Weihua Wang , Feng Lu , Hong Dong , Hui Liu, Hui Liu, , Yahui Cheng",2023,Highly stability Cu+ species in hollow Cu2O nanoreactors by modulating cavity size for CO2 electroreduction to C2+ products,Chemical Engineering Journal,13.3,https://doi.org/10.1016/j.cej.2023.142052,Cu2O-36,Cu1O0.5391,CuO,Cu2O,14.49,No,6.56,62.56,15.24,15.64,0.00,0.00,0.00,hollow,,55.00,75.00,105.00,55.00,75.00,105.00,,,0.00,92.19,7.81,110,0.301,111,0.213,glassy-carbon electrode,Ag/AgCl,KHCO3,0.1,6.8,-1.05,C2H4,18.58,0.50,-10.33,H-cell,,,,1300.00,,,
30,"Rui Zhang,b , Feifei Chen , Haokun Jin , Yong Zhang , Xiaoya Hao , Yingda Liu , Tianming Feng , Xinghua Zhang, Zunming Lu, Weihua Wang , Feng Lu , Hong Dong , Hui Liu, Hui Liu, , Yahui Cheng",2023,Highly stability Cu+ species in hollow Cu2O nanoreactors by modulating cavity size for CO2 electroreduction to C2+ products,Chemical Engineering Journal,13.3,https://doi.org/10.1016/j.cej.2023.142052,Cu2O-36,Cu1O0.5391,CuO,Cu2O,14.49,No,6.56,62.56,15.24,15.64,0.00,0.00,0.00,hollow,,55.00,75.00,105.00,55.00,75.00,105.00,,,0.00,92.19,7.81,110,0.301,111,0.213,glassy-carbon electrode,Ag/AgCl,KHCO3,0.1,6.8,-1.05,CO,4.36,0.50,-10.33,H-cell,,,,1300.00,,,
30,"Rui Zhang,b , Feifei Chen , Haokun Jin , Yong Zhang , Xiaoya Hao , Yingda Liu , Tianming Feng , Xinghua Zhang, Zunming Lu, Weihua Wang , Feng Lu , Hong Dong , Hui Liu, Hui Liu, , Yahui Cheng",2023,Highly stability Cu+ species in hollow Cu2O nanoreactors by modulating cavity size for CO2 electroreduction to C2+ products,Chemical Engineering Journal,13.3,https://doi.org/10.1016/j.cej.2023.142052,Cu2O-36,Cu1O0.5391,CuO,Cu2O,14.49,No,6.56,62.56,15.24,15.64,0.00,0.00,0.00,hollow,,55.00,75.00,105.00,55.00,75.00,105.00,,,0.00,92.19,7.81,110,0.301,111,0.213,glassy-carbon electrode,Ag/AgCl,KHCO3,0.1,6.8,-1.05,HCOOH,6.46,0.50,-10.33,H-cell,,,,1300.00,,,
30,"Rui Zhang,b , Feifei Chen , Haokun Jin , Yong Zhang , Xiaoya Hao , Yingda Liu , Tianming Feng , Xinghua Zhang, Zunming Lu, Weihua Wang , Feng Lu , Hong Dong , Hui Liu, Hui Liu, , Yahui Cheng",2023,Highly stability Cu+ species in hollow Cu2O nanoreactors by modulating cavity size for CO2 electroreduction to C2+ products,Chemical Engineering Journal,13.3,https://doi.org/10.1016/j.cej.2023.142052,Cu2O-36,Cu1O0.5391,CuO,Cu2O,14.49,No,6.56,62.56,15.24,15.64,0.00,0.00,0.00,hollow,,55.00,75.00,105.00,55.00,75.00,105.00,,,0.00,92.19,7.81,110,0.301,111,0.213,glassy-carbon electrode,Ag/AgCl,KHCO3,0.1,6.8,-1.05,CH3OH,4.04,0.50,-10.33,H-cell,,,,1300.00,,,
30,"Rui Zhang,b , Feifei Chen , Haokun Jin , Yong Zhang , Xiaoya Hao , Yingda Liu , Tianming Feng , Xinghua Zhang, Zunming Lu, Weihua Wang , Feng Lu , Hong Dong , Hui Liu, Hui Liu, , Yahui Cheng",2023,Highly stability Cu+ species in hollow Cu2O nanoreactors by modulating cavity size for CO2 electroreduction to C2+ products,Chemical Engineering Journal,13.3,https://doi.org/10.1016/j.cej.2023.142052,Cu2O-36,Cu1O0.5391,CuO,Cu2O,14.49,No,6.56,62.56,15.24,15.64,0.00,0.00,0.00,hollow,,55.00,75.00,105.00,55.00,75.00,105.00,,,0.00,92.19,7.81,110,0.301,111,0.213,glassy-carbon electrode,Ag/AgCl,KHCO3,0.1,6.8,-1.05,C2H5OH,18.42,0.50,-10.33,H-cell,,,,1300.00,,,
30,"Rui Zhang,b , Feifei Chen , Haokun Jin , Yong Zhang , Xiaoya Hao , Yingda Liu , Tianming Feng , Xinghua Zhang, Zunming Lu, Weihua Wang , Feng Lu , Hong Dong , Hui Liu, Hui Liu, , Yahui Cheng",2023,Highly stability Cu+ species in hollow Cu2O nanoreactors by modulating cavity size for CO2 electroreduction to C2+ products,Chemical Engineering Journal,13.3,https://doi.org/10.1016/j.cej.2023.142052,Cu2O-36,Cu1O0.5391,CuO,Cu2O,14.49,No,6.56,62.56,15.24,15.64,0.00,0.00,0.00,hollow,,55.00,75.00,105.00,55.00,75.00,105.00,,,0.00,92.19,7.81,110,0.301,111,0.213,glassy-carbon electrode,Ag/AgCl,KHCO3,0.1,6.8,-1.05,CH3COOH,3.39,0.50,-10.33,H-cell,,,,1300.00,,,
30,"Rui Zhang,b , Feifei Chen , Haokun Jin , Yong Zhang , Xiaoya Hao , Yingda Liu , Tianming Feng , Xinghua Zhang, Zunming Lu, Weihua Wang , Feng Lu , Hong Dong , Hui Liu, Hui Liu, , Yahui Cheng",2023,Highly stability Cu+ species in hollow Cu2O nanoreactors by modulating cavity size for CO2 electroreduction to C2+ products,Chemical Engineering Journal,13.3,https://doi.org/10.1016/j.cej.2023.142052,Cu2O-36,Cu1O0.5391,CuO,Cu2O,14.49,No,6.56,62.56,15.24,15.64,0.00,0.00,0.00,hollow,,55.00,75.00,105.00,55.00,75.00,105.00,,,0.00,92.19,7.81,110,0.301,111,0.213,glassy-carbon electrode,Ag/AgCl,KHCO3,0.1,6.8,-1.05,C3H7OH,15.02,0.50,-10.33,H-cell,,,,1300.00,,,
30,"Rui Zhang,b , Feifei Chen , Haokun Jin , Yong Zhang , Xiaoya Hao , Yingda Liu , Tianming Feng , Xinghua Zhang, Zunming Lu, Weihua Wang , Feng Lu , Hong Dong , Hui Liu, Hui Liu, , Yahui Cheng",2023,Highly stability Cu+ species in hollow Cu2O nanoreactors by modulating cavity size for CO2 electroreduction to C2+ products,Chemical Engineering Journal,13.3,https://doi.org/10.1016/j.cej.2023.142052,Cu2O-36,Cu1O0.5391,CuO,Cu2O,14.49,No,6.56,62.56,15.24,15.64,0.00,0.00,0.00,hollow,,55.00,75.00,105.00,55.00,75.00,105.00,,,0.00,92.19,7.81,110,0.301,111,0.213,glassy-carbon electrode,Ag/AgCl,KHCO3,0.1,6.8,-1.05,H2,20.52,0.50,-10.33,H-cell,,,,1300.00,,,
30,"Rui Zhang,b , Feifei Chen , Haokun Jin , Yong Zhang , Xiaoya Hao , Yingda Liu , Tianming Feng , Xinghua Zhang, Zunming Lu, Weihua Wang , Feng Lu , Hong Dong , Hui Liu, Hui Liu, , Yahui Cheng",2023,Highly stability Cu+ species in hollow Cu2O nanoreactors by modulating cavity size for CO2 electroreduction to C2+ products,Chemical Engineering Journal,13.3,https://doi.org/10.1016/j.cej.2023.142052,Cu2O-36,Cu1O0.5391,CuO,Cu2O,14.49,No,6.56,62.56,15.24,15.64,0.00,0.00,0.00,hollow,,55.00,75.00,105.00,55.00,75.00,105.00,,,0.00,92.19,7.81,110,0.301,111,0.213,glassy-carbon electrode,Ag/AgCl,KHCO3,0.1,6.8,-0.97,C2H4,12.60,0.50,-9.14,H-cell,,,,1300.00,,,
30,"Rui Zhang,b , Feifei Chen , Haokun Jin , Yong Zhang , Xiaoya Hao , Yingda Liu , Tianming Feng , Xinghua Zhang, Zunming Lu, Weihua Wang , Feng Lu , Hong Dong , Hui Liu, Hui Liu, , Yahui Cheng",2023,Highly stability Cu+ species in hollow Cu2O nanoreactors by modulating cavity size for CO2 electroreduction to C2+ products,Chemical Engineering Journal,13.3,https://doi.org/10.1016/j.cej.2023.142052,Cu2O-36,Cu1O0.5391,CuO,Cu2O,14.49,No,6.56,62.56,15.24,15.64,0.00,0.00,0.00,hollow,,55.00,75.00,105.00,55.00,75.00,105.00,,,0.00,92.19,7.81,110,0.301,111,0.213,glassy-carbon electrode,Ag/AgCl,KHCO3,0.1,6.8,-0.97,CO,5.65,0.50,-9.14,H-cell,,,,1300.00,,,
30,"Rui Zhang,b , Feifei Chen , Haokun Jin , Yong Zhang , Xiaoya Hao , Yingda Liu , Tianming Feng , Xinghua Zhang, Zunming Lu, Weihua Wang , Feng Lu , Hong Dong , Hui Liu, Hui Liu, , Yahui Cheng",2023,Highly stability Cu+ species in hollow Cu2O nanoreactors by modulating cavity size for CO2 electroreduction to C2+ products,Chemical Engineering Journal,13.3,https://doi.org/10.1016/j.cej.2023.142052,Cu2O-36,Cu1O0.5391,CuO,Cu2O,14.49,No,6.56,62.56,15.24,15.64,0.00,0.00,0.00,hollow,,55.00,75.00,105.00,55.00,75.00,105.00,,,0.00,92.19,7.81,110,0.301,111,0.213,glassy-carbon electrode,Ag/AgCl,KHCO3,0.1,6.8,-0.97,HCOOH,11.95,0.50,-9.14,H-cell,,,,1300.00,,,
30,"Rui Zhang,b , Feifei Chen , Haokun Jin , Yong Zhang , Xiaoya Hao , Yingda Liu , Tianming Feng , Xinghua Zhang, Zunming Lu, Weihua Wang , Feng Lu , Hong Dong , Hui Liu, Hui Liu, , Yahui Cheng",2023,Highly stability Cu+ species in hollow Cu2O nanoreactors by modulating cavity size for CO2 electroreduction to C2+ products,Chemical Engineering Journal,13.3,https://doi.org/10.1016/j.cej.2023.142052,Cu2O-36,Cu1O0.5391,CuO,Cu2O,14.49,No,6.56,62.56,15.24,15.64,0.00,0.00,0.00,hollow,,55.00,75.00,105.00,55.00,75.00,105.00,,,0.00,92.19,7.81,110,0.301,111,0.213,glassy-carbon electrode,Ag/AgCl,KHCO3,0.1,6.8,-0.97,CH3OH,4.52,0.50,-9.14,H-cell,,,,1300.00,,,
30,"Rui Zhang,b , Feifei Chen , Haokun Jin , Yong Zhang , Xiaoya Hao , Yingda Liu , Tianming Feng , Xinghua Zhang, Zunming Lu, Weihua Wang , Feng Lu , Hong Dong , Hui Liu, Hui Liu, , Yahui Cheng",2023,Highly stability Cu+ species in hollow Cu2O nanoreactors by modulating cavity size for CO2 electroreduction to C2+ products,Chemical Engineering Journal,13.3,https://doi.org/10.1016/j.cej.2023.142052,Cu2O-36,Cu1O0.5391,CuO,Cu2O,14.49,No,6.56,62.56,15.24,15.64,0.00,0.00,0.00,hollow,,55.00,75.00,105.00,55.00,75.00,105.00,,,0.00,92.19,7.81,110,0.301,111,0.213,glassy-carbon electrode,Ag/AgCl,KHCO3,0.1,6.8,-0.97,C2H5OH,22.62,0.50,-9.14,H-cell,,,,1300.00,,,
30,"Rui Zhang,b , Feifei Chen , Haokun Jin , Yong Zhang , Xiaoya Hao , Yingda Liu , Tianming Feng , Xinghua Zhang, Zunming Lu, Weihua Wang , Feng Lu , Hong Dong , Hui Liu, Hui Liu, , Yahui Cheng",2023,Highly stability Cu+ species in hollow Cu2O nanoreactors by modulating cavity size for CO2 electroreduction to C2+ products,Chemical Engineering Journal,13.3,https://doi.org/10.1016/j.cej.2023.142052,Cu2O-36,Cu1O0.5391,CuO,Cu2O,14.49,No,6.56,62.56,15.24,15.64,0.00,0.00,0.00,hollow,,55.00,75.00,105.00,55.00,75.00,105.00,,,0.00,92.19,7.81,110,0.301,111,0.213,glassy-carbon electrode,Ag/AgCl,KHCO3,0.1,6.8,-0.97,CH3COOH,3.88,0.50,-9.14,H-cell,,,,1300.00,,,
30,"Rui Zhang,b , Feifei Chen , Haokun Jin , Yong Zhang , Xiaoya Hao , Yingda Liu , Tianming Feng , Xinghua Zhang, Zunming Lu, Weihua Wang , Feng Lu , Hong Dong , Hui Liu, Hui Liu, , Yahui Cheng",2023,Highly stability Cu+ species in hollow Cu2O nanoreactors by modulating cavity size for CO2 electroreduction to C2+ products,Chemical Engineering Journal,13.3,https://doi.org/10.1016/j.cej.2023.142052,Cu2O-36,Cu1O0.5391,CuO,Cu2O,14.49,No,6.56,62.56,15.24,15.64,0.00,0.00,0.00,hollow,,55.00,75.00,105.00,55.00,75.00,105.00,,,0.00,92.19,7.81,110,0.301,111,0.213,glassy-carbon electrode,Ag/AgCl,KHCO3,0.1,6.8,-0.97,C3H7OH,18.58,0.50,-9.14,H-cell,,,,1300.00,,,
30,"Rui Zhang,b , Feifei Chen , Haokun Jin , Yong Zhang , Xiaoya Hao , Yingda Liu , Tianming Feng , Xinghua Zhang, Zunming Lu, Weihua Wang , Feng Lu , Hong Dong , Hui Liu, Hui Liu, , Yahui Cheng",2023,Highly stability Cu+ species in hollow Cu2O nanoreactors by modulating cavity size for CO2 electroreduction to C2+ products,Chemical Engineering Journal,13.3,https://doi.org/10.1016/j.cej.2023.142052,Cu2O-36,Cu1O0.5391,CuO,Cu2O,14.49,No,6.56,62.56,15.24,15.64,0.00,0.00,0.00,hollow,,55.00,75.00,105.00,55.00,75.00,105.00,,,0.00,92.19,7.81,110,0.301,111,0.213,glassy-carbon electrode,Ag/AgCl,KHCO3,0.1,6.8,-0.97,H2,19.22,0.50,-9.14,H-cell,,,,1300.00,,,
30,"Rui Zhang,b , Feifei Chen , Haokun Jin , Yong Zhang , Xiaoya Hao , Yingda Liu , Tianming Feng , Xinghua Zhang, Zunming Lu, Weihua Wang , Feng Lu , Hong Dong , Hui Liu, Hui Liu, , Yahui Cheng",2023,Highly stability Cu+ species in hollow Cu2O nanoreactors by modulating cavity size for CO2 electroreduction to C2+ products,Chemical Engineering Journal,13.3,https://doi.org/10.1016/j.cej.2023.142052,Cu2O-36,Cu1O0.5391,CuO,Cu2O,14.49,No,6.56,62.56,15.24,15.64,0.00,0.00,0.00,hollow,,55.00,75.00,105.00,55.00,75.00,105.00,,,0.00,92.19,7.81,110,0.301,111,0.213,glassy-carbon electrode,Ag/AgCl,KHCO3,0.1,6.8,-0.91,C2H4,10.50,0.50,-5.78,H-cell,,,,1300.00,,,
30,"Rui Zhang,b , Feifei Chen , Haokun Jin , Yong Zhang , Xiaoya Hao , Yingda Liu , Tianming Feng , Xinghua Zhang, Zunming Lu, Weihua Wang , Feng Lu , Hong Dong , Hui Liu, Hui Liu, , Yahui Cheng",2023,Highly stability Cu+ species in hollow Cu2O nanoreactors by modulating cavity size for CO2 electroreduction to C2+ products,Chemical Engineering Journal,13.3,https://doi.org/10.1016/j.cej.2023.142052,Cu2O-36,Cu1O0.5391,CuO,Cu2O,14.49,No,6.56,62.56,15.24,15.64,0.00,0.00,0.00,hollow,,55.00,75.00,105.00,55.00,75.00,105.00,,,0.00,92.19,7.81,110,0.301,111,0.213,glassy-carbon electrode,Ag/AgCl,KHCO3,0.1,6.8,-0.91,CO,6.79,0.50,-5.78,H-cell,,,,1300.00,,,
30,"Rui Zhang,b , Feifei Chen , Haokun Jin , Yong Zhang , Xiaoya Hao , Yingda Liu , Tianming Feng , Xinghua Zhang, Zunming Lu, Weihua Wang , Feng Lu , Hong Dong , Hui Liu, Hui Liu, , Yahui Cheng",2023,Highly stability Cu+ species in hollow Cu2O nanoreactors by modulating cavity size for CO2 electroreduction to C2+ products,Chemical Engineering Journal,13.3,https://doi.org/10.1016/j.cej.2023.142052,Cu2O-36,Cu1O0.5391,CuO,Cu2O,14.49,No,6.56,62.56,15.24,15.64,0.00,0.00,0.00,hollow,,55.00,75.00,105.00,55.00,75.00,105.00,,,0.00,92.19,7.81,110,0.301,111,0.213,glassy-carbon electrode,Ag/AgCl,KHCO3,0.1,6.8,-0.91,HCOOH,12.60,0.50,-5.78,H-cell,,,,1300.00,,,
30,"Rui Zhang,b , Feifei Chen , Haokun Jin , Yong Zhang , Xiaoya Hao , Yingda Liu , Tianming Feng , Xinghua Zhang, Zunming Lu, Weihua Wang , Feng Lu , Hong Dong , Hui Liu, Hui Liu, , Yahui Cheng",2023,Highly stability Cu+ species in hollow Cu2O nanoreactors by modulating cavity size for CO2 electroreduction to C2+ products,Chemical Engineering Journal,13.3,https://doi.org/10.1016/j.cej.2023.142052,Cu2O-36,Cu1O0.5391,CuO,Cu2O,14.49,No,6.56,62.56,15.24,15.64,0.00,0.00,0.00,hollow,,55.00,75.00,105.00,55.00,75.00,105.00,,,0.00,92.19,7.81,110,0.301,111,0.213,glassy-carbon electrode,Ag/AgCl,KHCO3,0.1,6.8,-0.91,CH3OH,5.17,0.50,-5.78,H-cell,,,,1300.00,,,
30,"Rui Zhang,b , Feifei Chen , Haokun Jin , Yong Zhang , Xiaoya Hao , Yingda Liu , Tianming Feng , Xinghua Zhang, Zunming Lu, Weihua Wang , Feng Lu , Hong Dong , Hui Liu, Hui Liu, , Yahui Cheng",2023,Highly stability Cu+ species in hollow Cu2O nanoreactors by modulating cavity size for CO2 electroreduction to C2+ products,Chemical Engineering Journal,13.3,https://doi.org/10.1016/j.cej.2023.142052,Cu2O-36,Cu1O0.5391,CuO,Cu2O,14.49,No,6.56,62.56,15.24,15.64,0.00,0.00,0.00,hollow,,55.00,75.00,105.00,55.00,75.00,105.00,,,0.00,92.19,7.81,110,0.301,111,0.213,glassy-carbon electrode,Ag/AgCl,KHCO3,0.1,6.8,-0.91,C2H5OH,13.57,0.50,-5.78,H-cell,,,,1300.00,,,
30,"Rui Zhang,b , Feifei Chen , Haokun Jin , Yong Zhang , Xiaoya Hao , Yingda Liu , Tianming Feng , Xinghua Zhang, Zunming Lu, Weihua Wang , Feng Lu , Hong Dong , Hui Liu, Hui Liu, , Yahui Cheng",2023,Highly stability Cu+ species in hollow Cu2O nanoreactors by modulating cavity size for CO2 electroreduction to C2+ products,Chemical Engineering Journal,13.3,https://doi.org/10.1016/j.cej.2023.142052,Cu2O-36,Cu1O0.5391,CuO,Cu2O,14.49,No,6.56,62.56,15.24,15.64,0.00,0.00,0.00,hollow,,55.00,75.00,105.00,55.00,75.00,105.00,,,0.00,92.19,7.81,110,0.301,111,0.213,glassy-carbon electrode,Ag/AgCl,KHCO3,0.1,6.8,-0.91,CH3COOH,2.91,0.50,-5.78,H-cell,,,,1300.00,,,
30,"Rui Zhang,b , Feifei Chen , Haokun Jin , Yong Zhang , Xiaoya Hao , Yingda Liu , Tianming Feng , Xinghua Zhang, Zunming Lu, Weihua Wang , Feng Lu , Hong Dong , Hui Liu, Hui Liu, , Yahui Cheng",2023,Highly stability Cu+ species in hollow Cu2O nanoreactors by modulating cavity size for CO2 electroreduction to C2+ products,Chemical Engineering Journal,13.3,https://doi.org/10.1016/j.cej.2023.142052,Cu2O-36,Cu1O0.5391,CuO,Cu2O,14.49,No,6.56,62.56,15.24,15.64,0.00,0.00,0.00,hollow,,55.00,75.00,105.00,55.00,75.00,105.00,,,0.00,92.19,7.81,110,0.301,111,0.213,glassy-carbon electrode,Ag/AgCl,KHCO3,0.1,6.8,-0.91,C3H7OH,17.45,0.50,-5.78,H-cell,,,,1300.00,,,
30,"Rui Zhang,b , Feifei Chen , Haokun Jin , Yong Zhang , Xiaoya Hao , Yingda Liu , Tianming Feng , Xinghua Zhang, Zunming Lu, Weihua Wang , Feng Lu , Hong Dong , Hui Liu, Hui Liu, , Yahui Cheng",2023,Highly stability Cu+ species in hollow Cu2O nanoreactors by modulating cavity size for CO2 electroreduction to C2+ products,Chemical Engineering Journal,13.3,https://doi.org/10.1016/j.cej.2023.142052,Cu2O-36,Cu1O0.5391,CuO,Cu2O,14.49,No,6.56,62.56,15.24,15.64,0.00,0.00,0.00,hollow,,55.00,75.00,105.00,55.00,75.00,105.00,,,0.00,92.19,7.81,110,0.301,111,0.213,glassy-carbon electrode,Ag/AgCl,KHCO3,0.1,6.8,-0.91,H2,22.29,0.50,-5.78,H-cell,,,,1300.00,,,
30,"Rui Zhang,b , Feifei Chen , Haokun Jin , Yong Zhang , Xiaoya Hao , Yingda Liu , Tianming Feng , Xinghua Zhang, Zunming Lu, Weihua Wang , Feng Lu , Hong Dong , Hui Liu, Hui Liu, , Yahui Cheng",2023,Highly stability Cu+ species in hollow Cu2O nanoreactors by modulating cavity size for CO2 electroreduction to C2+ products,Chemical Engineering Journal,13.3,https://doi.org/10.1016/j.cej.2023.142052,Cu2O-36,Cu1O0.5391,CuO,Cu2O,14.49,No,6.56,62.56,15.24,15.64,0.00,0.00,0.00,hollow,,55.00,75.00,105.00,55.00,75.00,105.00,,,0.00,92.19,7.81,110,0.301,111,0.213,glassy-carbon electrode,Ag/AgCl,KHCO3,0.1,6.8,-0.85,C2H4,8.89,0.50,-3.56,H-cell,,,,1300.00,,,
30,"Rui Zhang,b , Feifei Chen , Haokun Jin , Yong Zhang , Xiaoya Hao , Yingda Liu , Tianming Feng , Xinghua Zhang, Zunming Lu, Weihua Wang , Feng Lu , Hong Dong , Hui Liu, Hui Liu, , Yahui Cheng",2023,Highly stability Cu+ species in hollow Cu2O nanoreactors by modulating cavity size for CO2 electroreduction to C2+ products,Chemical Engineering Journal,13.3,https://doi.org/10.1016/j.cej.2023.142052,Cu2O-36,Cu1O0.5391,CuO,Cu2O,14.49,No,6.56,62.56,15.24,15.64,0.00,0.00,0.00,hollow,,55.00,75.00,105.00,55.00,75.00,105.00,,,0.00,92.19,7.81,110,0.301,111,0.213,glassy-carbon electrode,Ag/AgCl,KHCO3,0.1,6.8,-0.85,CO,8.56,0.50,-3.56,H-cell,,,,1300.00,,,
30,"Rui Zhang,b , Feifei Chen , Haokun Jin , Yong Zhang , Xiaoya Hao , Yingda Liu , Tianming Feng , Xinghua Zhang, Zunming Lu, Weihua Wang , Feng Lu , Hong Dong , Hui Liu, Hui Liu, , Yahui Cheng",2023,Highly stability Cu+ species in hollow Cu2O nanoreactors by modulating cavity size for CO2 electroreduction to C2+ products,Chemical Engineering Journal,13.3,https://doi.org/10.1016/j.cej.2023.142052,Cu2O-36,Cu1O0.5391,CuO,Cu2O,14.49,No,6.56,62.56,15.24,15.64,0.00,0.00,0.00,hollow,,55.00,75.00,105.00,55.00,75.00,105.00,,,0.00,92.19,7.81,110,0.301,111,0.213,glassy-carbon electrode,Ag/AgCl,KHCO3,0.1,6.8,-0.85,HCOOH,14.86,0.50,-3.56,H-cell,,,,1300.00,,,
30,"Rui Zhang,b , Feifei Chen , Haokun Jin , Yong Zhang , Xiaoya Hao , Yingda Liu , Tianming Feng , Xinghua Zhang, Zunming Lu, Weihua Wang , Feng Lu , Hong Dong , Hui Liu, Hui Liu, , Yahui Cheng",2023,Highly stability Cu+ species in hollow Cu2O nanoreactors by modulating cavity size for CO2 electroreduction to C2+ products,Chemical Engineering Journal,13.3,https://doi.org/10.1016/j.cej.2023.142052,Cu2O-36,Cu1O0.5391,CuO,Cu2O,14.49,No,6.56,62.56,15.24,15.64,0.00,0.00,0.00,hollow,,55.00,75.00,105.00,55.00,75.00,105.00,,,0.00,92.19,7.81,110,0.301,111,0.213,glassy-carbon electrode,Ag/AgCl,KHCO3,0.1,6.8,-0.85,CH3OH,2.75,0.50,-3.56,H-cell,,,,1300.00,,,
30,"Rui Zhang,b , Feifei Chen , Haokun Jin , Yong Zhang , Xiaoya Hao , Yingda Liu , Tianming Feng , Xinghua Zhang, Zunming Lu, Weihua Wang , Feng Lu , Hong Dong , Hui Liu, Hui Liu, , Yahui Cheng",2023,Highly stability Cu+ species in hollow Cu2O nanoreactors by modulating cavity size for CO2 electroreduction to C2+ products,Chemical Engineering Journal,13.3,https://doi.org/10.1016/j.cej.2023.142052,Cu2O-36,Cu1O0.5391,CuO,Cu2O,14.49,No,6.56,62.56,15.24,15.64,0.00,0.00,0.00,hollow,,55.00,75.00,105.00,55.00,75.00,105.00,,,0.00,92.19,7.81,110,0.301,111,0.213,glassy-carbon electrode,Ag/AgCl,KHCO3,0.1,6.8,-0.85,C2H5OH,15.19,0.50,-3.56,H-cell,,,,1300.00,,,
30,"Rui Zhang,b , Feifei Chen , Haokun Jin , Yong Zhang , Xiaoya Hao , Yingda Liu , Tianming Feng , Xinghua Zhang, Zunming Lu, Weihua Wang , Feng Lu , Hong Dong , Hui Liu, Hui Liu, , Yahui Cheng",2023,Highly stability Cu+ species in hollow Cu2O nanoreactors by modulating cavity size for CO2 electroreduction to C2+ products,Chemical Engineering Journal,13.3,https://doi.org/10.1016/j.cej.2023.142052,Cu2O-36,Cu1O0.5391,CuO,Cu2O,14.49,No,6.56,62.56,15.24,15.64,0.00,0.00,0.00,hollow,,55.00,75.00,105.00,55.00,75.00,105.00,,,0.00,92.19,7.81,110,0.301,111,0.213,glassy-carbon electrode,Ag/AgCl,KHCO3,0.1,6.8,-0.85,CH3COOH,4.04,0.50,-3.56,H-cell,,,,1300.00,,,
30,"Rui Zhang,b , Feifei Chen , Haokun Jin , Yong Zhang , Xiaoya Hao , Yingda Liu , Tianming Feng , Xinghua Zhang, Zunming Lu, Weihua Wang , Feng Lu , Hong Dong , Hui Liu, Hui Liu, , Yahui Cheng",2023,Highly stability Cu+ species in hollow Cu2O nanoreactors by modulating cavity size for CO2 electroreduction to C2+ products,Chemical Engineering Journal,13.3,https://doi.org/10.1016/j.cej.2023.142052,Cu2O-36,Cu1O0.5391,CuO,Cu2O,14.49,No,6.56,62.56,15.24,15.64,0.00,0.00,0.00,hollow,,55.00,75.00,105.00,55.00,75.00,105.00,,,0.00,92.19,7.81,110,0.301,111,0.213,glassy-carbon electrode,Ag/AgCl,KHCO3,0.1,6.8,-0.85,C3H7OH,7.43,0.50,-3.56,H-cell,,,,1300.00,,,
30,"Rui Zhang,b , Feifei Chen , Haokun Jin , Yong Zhang , Xiaoya Hao , Yingda Liu , Tianming Feng , Xinghua Zhang, Zunming Lu, Weihua Wang , Feng Lu , Hong Dong , Hui Liu, Hui Liu, , Yahui Cheng",2023,Highly stability Cu+ species in hollow Cu2O nanoreactors by modulating cavity size for CO2 electroreduction to C2+ products,Chemical Engineering Journal,13.3,https://doi.org/10.1016/j.cej.2023.142052,Cu2O-36,Cu1O0.5391,CuO,Cu2O,14.49,No,6.56,62.56,15.24,15.64,0.00,0.00,0.00,hollow,,55.00,75.00,105.00,55.00,75.00,105.00,,,0.00,92.19,7.81,110,0.301,111,0.213,glassy-carbon electrode,Ag/AgCl,KHCO3,0.1,6.8,-0.85,H2,33.28,0.50,-3.56,H-cell,,,,1300.00,,,
16,,2019,Cubic Cu2O on nitrogen-doped carbon shells for electrocatalytic CO2 reduction to C2H4,Carbon,11.307.,https://doi.org/10.1016/j.carbon.2019.02.010,Cu2O/NCS,C0.8723O0.0827N0.0234Cu0.0216,Cu2O,C0.902O0.074N0.024,1.104,No,5.60,59.79,20.68,13.93,0.00,0.00,0.00,cubic,,48.00,88.85,129.69,48.00,88.85,129.69,,,0.00,100.00,0.00,110,0.301,200,0.213,glassy-carbon electrode,Ag/AgCl,KHCO3,0.1,6.8,-1.00,C2H4,14.77,,-8.28,H-cell,,,,58.00,,,
16,,2019,Cubic Cu2O on nitrogen-doped carbon shells for electrocatalytic CO2 reduction to C2H4,Carbon,11.307.,https://doi.org/10.1016/j.carbon.2019.02.010,Cu2O/NCS,C0.8723O0.0827N0.0234Cu0.0216,Cu2O,C0.902O0.074N0.024,1.104,No,5.60,59.79,20.68,13.93,0.00,0.00,0.00,cubic,,48.00,88.85,129.69,48.00,88.85,129.69,,,0.00,100.00,0.00,110,0.301,200,0.213,glassy-carbon electrode,Ag/AgCl,KHCO3,0.1,6.8,-1.10,C2H4,16.44,,-9.98,H-cell,,,,58.00,,,
16,,2019,Cubic Cu2O on nitrogen-doped carbon shells for electrocatalytic CO2 reduction to C2H4,Carbon,11.307.,https://doi.org/10.1016/j.carbon.2019.02.010,Cu2O/NCS,C0.8723O0.0827N0.0234Cu0.0216,Cu2O,C0.902O0.074N0.024,1.104,No,5.60,59.79,20.68,13.93,0.00,0.00,0.00,cubic,,48.00,88.85,129.69,48.00,88.85,129.69,,,0.00,100.00,0.00,110,0.301,200,0.213,glassy-carbon electrode,Ag/AgCl,KHCO3,0.1,6.8,-1.20,C2H4,20.13,,-12.17,H-cell,,,,58.00,,,
16,,2019,Cubic Cu2O on nitrogen-doped carbon shells for electrocatalytic CO2 reduction to C2H4,Carbon,11.307.,https://doi.org/10.1016/j.carbon.2019.02.010,Cu2O/NCS,C0.8723O0.0827N0.0234Cu0.0216,Cu2O,C0.902O0.074N0.024,1.104,No,5.60,59.79,20.68,13.93,0.00,0.00,0.00,cubic,,48.00,88.85,129.69,48.00,88.85,129.69,,,0.00,100.00,0.00,110,0.301,200,0.213,glassy-carbon electrode,Ag/AgCl,KHCO3,0.1,6.8,-1.30,C2H4,24.92,,-14.78,H-cell,,,,58.00,,,
16,,2019,Cubic Cu2O on nitrogen-doped carbon shells for electrocatalytic CO2 reduction to C2H4,Carbon,11.307.,https://doi.org/10.1016/j.carbon.2019.02.010,Cu2O/NCS,C0.8723O0.0827N0.0234Cu0.0216,Cu2O,C0.902O0.074N0.024,1.104,No,5.60,59.79,20.68,13.93,0.00,0.00,0.00,cubic,,48.00,88.85,129.69,48.00,88.85,129.69,,,0.00,100.00,0.00,110,0.301,200,0.213,glassy-carbon electrode,Ag/AgCl,KHCO3,0.1,6.8,-1.40,C2H4,19.33,,-17.16,H-cell,,,,58.00,,,
16,,2019,Cubic Cu2O on nitrogen-doped carbon shells for electrocatalytic CO2 reduction to C2H4,Carbon,11.307.,https://doi.org/10.1016/j.carbon.2019.02.010,Cu2O/NCS,C0.8723O0.0827N0.0234Cu0.0216,Cu2O,C0.902O0.074N0.024,1.104,No,5.60,59.79,20.68,13.93,0.00,0.00,0.00,cubic,,48.00,88.85,129.69,48.00,88.85,129.69,,,0.00,100.00,0.00,110,0.301,200,0.213,glassy-carbon electrode,Ag/AgCl,KHCO3,0.1,6.8,-1.00,H2,37.06,,-8.28,H-cell,,,,58.00,,,
16,,2019,Cubic Cu2O on nitrogen-doped carbon shells for electrocatalytic CO2 reduction to C2H4,Carbon,11.307.,https://doi.org/10.1016/j.carbon.2019.02.010,Cu2O/NCS,C0.8723O0.0827N0.0234Cu0.0216,Cu2O,C0.902O0.074N0.024,1.104,No,5.60,59.79,20.68,13.93,0.00,0.00,0.00,cubic,,48.00,88.85,129.69,48.00,88.85,129.69,,,0.00,100.00,0.00,110,0.301,200,0.213,glassy-carbon electrode,Ag/AgCl,KHCO3,0.1,6.8,-1.10,H2,38.98,,-9.98,H-cell,,,,58.00,,,
16,,2019,Cubic Cu2O on nitrogen-doped carbon shells for electrocatalytic CO2 reduction to C2H4,Carbon,11.307.,https://doi.org/10.1016/j.carbon.2019.02.010,Cu2O/NCS,C0.8723O0.0827N0.0234Cu0.0216,Cu2O,C0.902O0.074N0.024,1.104,No,5.60,59.79,20.68,13.93,0.00,0.00,0.00,cubic,,48.00,88.85,129.69,48.00,88.85,129.69,,,0.00,100.00,0.00,110,0.301,200,0.213,glassy-carbon electrode,Ag/AgCl,KHCO3,0.1,6.8,-1.20,H2,33.87,,-12.17,H-cell,,,,58.00,,,
16,,2019,Cubic Cu2O on nitrogen-doped carbon shells for electrocatalytic CO2 reduction to C2H4,Carbon,11.307.,https://doi.org/10.1016/j.carbon.2019.02.010,Cu2O/NCS,C0.8723O0.0827N0.0234Cu0.0216,Cu2O,C0.902O0.074N0.024,1.104,No,5.60,59.79,20.68,13.93,0.00,0.00,0.00,cubic,,48.00,88.85,129.69,48.00,88.85,129.69,,,0.00,100.00,0.00,110,0.301,200,0.213,glassy-carbon electrode,Ag/AgCl,KHCO3,0.1,6.8,-1.30,H2,45.05,,-14.78,H-cell,,,,58.00,,,
16,,2019,Cubic Cu2O on nitrogen-doped carbon shells for electrocatalytic CO2 reduction to C2H4,Carbon,11.307.,https://doi.org/10.1016/j.carbon.2019.02.010,Cu2O/NCS,C0.8723O0.0827N0.0234Cu0.0216,Cu2O,C0.902O0.074N0.024,1.104,No,5.60,59.79,20.68,13.93,0.00,0.00,0.00,cubic,,48.00,88.85,129.69,48.00,88.85,129.69,,,0.00,100.00,0.00,110,0.301,200,0.213,glassy-carbon electrode,Ag/AgCl,KHCO3,0.1,6.8,-1.40,H2,54.63,,-17.16,H-cell,,,,58.00,,,
16,,2019,Cubic Cu2O on nitrogen-doped carbon shells for electrocatalytic CO2 reduction to C2H4,Carbon,11.307.,https://doi.org/10.1016/j.carbon.2019.02.010,Cu2O/NCS,C0.8723O0.0827N0.0234Cu0.0216,Cu2O,C0.902O0.074N0.024,1.104,No,5.60,59.79,20.68,13.93,0.00,0.00,0.00,cubic,,48.00,88.85,129.69,48.00,88.85,129.69,,,0.00,100.00,0.00,110,0.301,200,0.213,glassy-carbon electrode,Ag/AgCl,KHCO3,0.1,6.8,-1.00,CO,12.41,,-8.28,H-cell,,,,58.00,,,
16,,2019,Cubic Cu2O on nitrogen-doped carbon shells for electrocatalytic CO2 reduction to C2H4,Carbon,11.307.,https://doi.org/10.1016/j.carbon.2019.02.010,Cu2O/NCS,C0.8723O0.0827N0.0234Cu0.0216,Cu2O,C0.902O0.074N0.024,1.104,No,5.60,59.79,20.68,13.93,0.00,0.00,0.00,cubic,,48.00,88.85,129.69,48.00,88.85,129.69,,,0.00,100.00,0.00,110,0.301,200,0.213,glassy-carbon electrode,Ag/AgCl,KHCO3,0.1,6.8,-1.10,CO,15.06,,-9.98,H-cell,,,,58.00,,,
16,,2019,Cubic Cu2O on nitrogen-doped carbon shells for electrocatalytic CO2 reduction to C2H4,Carbon,11.307.,https://doi.org/10.1016/j.carbon.2019.02.010,Cu2O/NCS,C0.8723O0.0827N0.0234Cu0.0216,Cu2O,C0.902O0.074N0.024,1.104,No,5.60,59.79,20.68,13.93,0.00,0.00,0.00,cubic,,48.00,88.85,129.69,48.00,88.85,129.69,,,0.00,100.00,0.00,110,0.301,200,0.213,glassy-carbon electrode,Ag/AgCl,KHCO3,0.1,6.8,-1.20,CO,18.80,,-12.17,H-cell,,,,58.00,,,
16,,2019,Cubic Cu2O on nitrogen-doped carbon shells for electrocatalytic CO2 reduction to C2H4,Carbon,11.307.,https://doi.org/10.1016/j.carbon.2019.02.010,Cu2O/NCS,C0.8723O0.0827N0.0234Cu0.0216,Cu2O,C0.902O0.074N0.024,1.104,No,5.60,59.79,20.68,13.93,0.00,0.00,0.00,cubic,,48.00,88.85,129.69,48.00,88.85,129.69,,,0.00,100.00,0.00,110,0.301,200,0.213,glassy-carbon electrode,Ag/AgCl,KHCO3,0.1,6.8,-1.30,CO,21.69,,-14.78,H-cell,,,,58.00,,,
16,,2019,Cubic Cu2O on nitrogen-doped carbon shells for electrocatalytic CO2 reduction to C2H4,Carbon,11.307.,https://doi.org/10.1016/j.carbon.2019.02.010,Cu2O/NCS,C0.8723O0.0827N0.0234Cu0.0216,Cu2O,C0.902O0.074N0.024,1.104,No,5.60,59.79,20.68,13.93,0.00,0.00,0.00,cubic,,48.00,88.85,129.69,48.00,88.85,129.69,,,0.00,100.00,0.00,110,0.301,200,0.213,glassy-carbon electrode,Ag/AgCl,KHCO3,0.1,6.8,-1.40,CO,20.36,,-17.16,H-cell,,,,58.00,,,
16,,2019,Cubic Cu2O on nitrogen-doped carbon shells for electrocatalytic CO2 reduction to C2H4,Carbon,11.307.,https://doi.org/10.1016/j.carbon.2019.02.010,Cu2O/NCS,C0.8723O0.0827N0.0234Cu0.0216,Cu2O,C0.902O0.074N0.024,1.104,No,5.60,59.79,20.68,13.93,0.00,0.00,0.00,cubic,,48.00,88.85,129.69,48.00,88.85,129.69,,,0.00,100.00,0.00,110,0.301,200,0.213,glassy-carbon electrode,Ag/AgCl,KHCO3,0.1,6.8,-1.00,HCOOH,18.82,,-8.28,H-cell,,,,58.00,,,
16,,2019,Cubic Cu2O on nitrogen-doped carbon shells for electrocatalytic CO2 reduction to C2H4,Carbon,11.307.,https://doi.org/10.1016/j.carbon.2019.02.010,Cu2O/NCS,C0.8723O0.0827N0.0234Cu0.0216,Cu2O,C0.902O0.074N0.024,1.104,No,5.60,59.79,20.68,13.93,0.00,0.00,0.00,cubic,,48.00,88.85,129.69,48.00,88.85,129.69,,,0.00,100.00,0.00,110,0.301,200,0.213,glassy-carbon electrode,Ag/AgCl,KHCO3,0.1,6.8,-1.10,HCOOH,16.77,,-9.98,H-cell,,,,58.00,,,
16,,2019,Cubic Cu2O on nitrogen-doped carbon shells for electrocatalytic CO2 reduction to C2H4,Carbon,11.307.,https://doi.org/10.1016/j.carbon.2019.02.010,Cu2O/NCS,C0.8723O0.0827N0.0234Cu0.0216,Cu2O,C0.902O0.074N0.024,1.104,No,5.60,59.79,20.68,13.93,0.00,0.00,0.00,cubic,,48.00,88.85,129.69,48.00,88.85,129.69,,,0.00,100.00,0.00,110,0.301,200,0.213,glassy-carbon electrode,Ag/AgCl,KHCO3,0.1,6.8,-1.20,HCOOH,7.83,,-12.17,H-cell,,,,58.00,,,
16,,2019,Cubic Cu2O on nitrogen-doped carbon shells for electrocatalytic CO2 reduction to C2H4,Carbon,11.307.,https://doi.org/10.1016/j.carbon.2019.02.010,Cu2O/NCS,C0.8723O0.0827N0.0234Cu0.0216,Cu2O,C0.902O0.074N0.024,1.104,No,5.60,59.79,20.68,13.93,0.00,0.00,0.00,cubic,,48.00,88.85,129.69,48.00,88.85,129.69,,,0.00,100.00,0.00,110,0.301,200,0.213,glassy-carbon electrode,Ag/AgCl,KHCO3,0.1,6.8,-1.30,HCOOH,13.60,,-14.78,H-cell,,,,58.00,,,
16,,2019,Cubic Cu2O on nitrogen-doped carbon shells for electrocatalytic CO2 reduction to C2H4,Carbon,11.307.,https://doi.org/10.1016/j.carbon.2019.02.010,Cu2O/NCS,C0.8723O0.0827N0.0234Cu0.0216,Cu2O,C0.902O0.074N0.024,1.104,No,5.60,59.79,20.68,13.93,0.00,0.00,0.00,cubic,,48.00,88.85,129.69,48.00,88.85,129.69,,,0.00,100.00,0.00,110,0.301,200,0.213,glassy-carbon electrode,Ag/AgCl,KHCO3,0.1,6.8,-1.40,HCOOH,14.91,,-17.16,H-cell,,,,58.00,,,
16,,2019,Cubic Cu2O on nitrogen-doped carbon shells for electrocatalytic CO2 reduction to C2H4,Carbon,11.307.,https://doi.org/10.1016/j.carbon.2019.02.010,Cu2O/NCS,C0.8723O0.0827N0.0234Cu0.0216,Cu2O,C0.902O0.074N0.024,1.104,No,5.60,59.79,20.68,13.93,0.00,0.00,0.00,cubic,,48.00,88.85,129.69,48.00,88.85,129.69,,,0.00,100.00,0.00,110,0.301,200,0.213,glassy-carbon electrode,Ag/AgCl,KHCO3,0.1,6.8,-1.00,C2H5OH,3.17,,-8.28,H-cell,,,,58.00,,,
16,,2019,Cubic Cu2O on nitrogen-doped carbon shells for electrocatalytic CO2 reduction to C2H4,Carbon,11.307.,https://doi.org/10.1016/j.carbon.2019.02.010,Cu2O/NCS,C0.8723O0.0827N0.0234Cu0.0216,Cu2O,C0.902O0.074N0.024,1.104,No,5.60,59.79,20.68,13.93,0.00,0.00,0.00,cubic,,48.00,88.85,129.69,48.00,88.85,129.69,,,0.00,100.00,0.00,110,0.301,200,0.213,glassy-carbon electrode,Ag/AgCl,KHCO3,0.1,6.8,-1.10,C2H5OH,2.42,,-9.98,H-cell,,,,58.00,,,
16,,2019,Cubic Cu2O on nitrogen-doped carbon shells for electrocatalytic CO2 reduction to C2H4,Carbon,11.307.,https://doi.org/10.1016/j.carbon.2019.02.010,Cu2O/NCS,C0.8723O0.0827N0.0234Cu0.0216,Cu2O,C0.902O0.074N0.024,1.104,No,5.60,59.79,20.68,13.93,0.00,0.00,0.00,cubic,,48.00,88.85,129.69,48.00,88.85,129.69,,,0.00,100.00,0.00,110,0.301,200,0.213,glassy-carbon electrode,Ag/AgCl,KHCO3,0.1,6.8,-1.20,C2H5OH,2.24,,-12.17,H-cell,,,,58.00,,,
16,,2019,Cubic Cu2O on nitrogen-doped carbon shells for electrocatalytic CO2 reduction to C2H4,Carbon,11.307.,https://doi.org/10.1016/j.carbon.2019.02.010,Cu2O/NCS,C0.8723O0.0827N0.0234Cu0.0216,Cu2O,C0.902O0.074N0.024,1.104,No,5.60,59.79,20.68,13.93,0.00,0.00,0.00,cubic,,48.00,88.85,129.69,48.00,88.85,129.69,,,0.00,100.00,0.00,110,0.301,200,0.213,glassy-carbon electrode,Ag/AgCl,KHCO3,0.1,6.8,-1.30,C2H5OH,1.49,,-14.78,H-cell,,,,58.00,,,
16,,2019,Cubic Cu2O on nitrogen-doped carbon shells for electrocatalytic CO2 reduction to C2H4,Carbon,11.307.,https://doi.org/10.1016/j.carbon.2019.02.010,Cu2O/NCS,C0.8723O0.0827N0.0234Cu0.0216,Cu2O,C0.902O0.074N0.024,1.104,No,5.60,59.79,20.68,13.93,0.00,0.00,0.00,cubic,,48.00,88.85,129.69,48.00,88.85,129.69,,,0.00,100.00,0.00,110,0.301,200,0.213,glassy-carbon electrode,Ag/AgCl,KHCO3,0.1,6.8,-1.40,C2H5OH,1.86,,-17.16,H-cell,,,,58.00,,,
16,,2019,Cubic Cu2O on nitrogen-doped carbon shells for electrocatalytic CO2 reduction to C2H4,Carbon,11.307.,https://doi.org/10.1016/j.carbon.2019.02.010,Cu2O/CS,C0.8821O0.0687N0.0168Cu0.0324,Cu2O,C0.912O0.054N0.017,1.66,No,7.80,63.14,19.33,9.73,0.00,0.00,0.00,cubic,,48.00,88.85,129.69,48.00,88.85,129.69,,,0.00,100.00,0.00,110,0.301,200,0.213,glassy-carbon electrode,Ag/AgCl,KHCO3,0.1,6.8,-1.00,C2H4,5.25,,-3.42,H-cell,,,,46.70,,,
16,,2019,Cubic Cu2O on nitrogen-doped carbon shells for electrocatalytic CO2 reduction to C2H4,Carbon,11.307.,https://doi.org/10.1016/j.carbon.2019.02.010,Cu2O/CS,C0.8821O0.0687N0.0168Cu0.0324,Cu2O,C0.912O0.054N0.017,1.66,No,7.80,63.14,19.33,9.73,0.00,0.00,0.00,cubic,,48.00,88.85,129.69,48.00,88.85,129.69,,,0.00,100.00,0.00,110,0.301,200,0.213,glassy-carbon electrode,Ag/AgCl,KHCO3,0.1,6.8,-1.10,C2H4,7.50,,-5.04,H-cell,,,,46.70,,,
16,,2019,Cubic Cu2O on nitrogen-doped carbon shells for electrocatalytic CO2 reduction to C2H4,Carbon,11.307.,https://doi.org/10.1016/j.carbon.2019.02.010,Cu2O/CS,C0.8821O0.0687N0.0168Cu0.0324,Cu2O,C0.912O0.054N0.017,1.66,No,7.80,63.14,19.33,9.73,0.00,0.00,0.00,cubic,,48.00,88.85,129.69,48.00,88.85,129.69,,,0.00,100.00,0.00,110,0.301,200,0.213,glassy-carbon electrode,Ag/AgCl,KHCO3,0.1,6.8,-1.20,C2H4,13.79,,-7.07,H-cell,,,,46.70,,,
16,,2019,Cubic Cu2O on nitrogen-doped carbon shells for electrocatalytic CO2 reduction to C2H4,Carbon,11.307.,https://doi.org/10.1016/j.carbon.2019.02.010,Cu2O/CS,C0.8821O0.0687N0.0168Cu0.0324,Cu2O,C0.912O0.054N0.017,1.66,No,7.80,63.14,19.33,9.73,0.00,0.00,0.00,cubic,,48.00,88.85,129.69,48.00,88.85,129.69,,,0.00,100.00,0.00,110,0.301,200,0.213,glassy-carbon electrode,Ag/AgCl,KHCO3,0.1,6.8,-1.30,C2H4,14.94,,-8.92,H-cell,,,,46.70,,,
16,,2019,Cubic Cu2O on nitrogen-doped carbon shells for electrocatalytic CO2 reduction to C2H4,Carbon,11.307.,https://doi.org/10.1016/j.carbon.2019.02.010,Cu2O/CS,C0.8821O0.0687N0.0168Cu0.0324,Cu2O,C0.912O0.054N0.017,1.66,No,7.80,63.14,19.33,9.73,0.00,0.00,0.00,cubic,,48.00,88.85,129.69,48.00,88.85,129.69,,,0.00,100.00,0.00,110,0.301,200,0.213,glassy-carbon electrode,Ag/AgCl,KHCO3,0.1,6.8,-1.40,C2H4,8.71,,-12.19,H-cell,,,,46.70,,,
