Repository: vovamirosh/CO2RR_PISH

File: Datasets/R_parent_2024_12_12.csv (part 11 of 38)
Number,Autor,Publication,Title,Journal,IF,DOI,Article name,Formula,Cat. compound,Support,"Cat./Support ratio, % (at)",XRD noises,"Cu2O-110, %","Cu2O-111, %","Cu2O-200, %","Cu2O-220, %","Cu-111, %","Cu-200, %","Cu-220, %",Morphology (TEM/SEM),"Pore size, nm",width min (nm),width aver (nm),width max (nm),length min (nm),length aver (nm),length max (nm),Crystal system,Simple cell,"Cu, % (at.)","Cu+, % (at.)","Cu(2+), % (at.)",Facet,"Distance, nm",Facet,"Distance2, nm",Base,Electrodes,electrolyte,"conc, M",pH,RHE vs V,Product,"FE, %","Time, h","Current density, mA/cm2",Type of reactor," Energy efficiency, %",Сarbon efficiency (equivalent to single-pass carbon efficiency (SPCE),"Loading, μg/cm2","Capacitance, (uF/cm2)","ECSA, cm2",R,"BET surface, m2/g"
16,,2019,Cubic Cu2O on nitrogen-doped carbon shells for electrocatalytic CO2 reduction to C2H4,Carbon,11.307.,https://doi.org/10.1016/j.carbon.2019.02.010,Cu2O/CS,C0.8821O0.0687N0.0168Cu0.0324,Cu2O,C0.912O0.054N0.017,1.66,No,7.80,63.14,19.33,9.73,0.00,0.00,0.00,cubic,,48.00,88.85,129.69,48.00,88.85,129.69,,,0.00,100.00,0.00,110,0.301,200,0.213,glassy-carbon electrode,Ag/AgCl,KHCO3,0.1,6.8,-1.00,H2,30.77,,-3.42,H-cell,,,,46.70,,,
16,,2019,Cubic Cu2O on nitrogen-doped carbon shells for electrocatalytic CO2 reduction to C2H4,Carbon,11.307.,https://doi.org/10.1016/j.carbon.2019.02.010,Cu2O/CS,C0.8821O0.0687N0.0168Cu0.0324,Cu2O,C0.912O0.054N0.017,1.66,No,7.80,63.14,19.33,9.73,0.00,0.00,0.00,cubic,,48.00,88.85,129.69,48.00,88.85,129.69,,,0.00,100.00,0.00,110,0.301,200,0.213,glassy-carbon electrode,Ag/AgCl,KHCO3,0.1,6.8,-1.10,H2,25.00,,-5.04,H-cell,,,,46.70,,,
16,,2019,Cubic Cu2O on nitrogen-doped carbon shells for electrocatalytic CO2 reduction to C2H4,Carbon,11.307.,https://doi.org/10.1016/j.carbon.2019.02.010,Cu2O/CS,C0.8821O0.0687N0.0168Cu0.0324,Cu2O,C0.912O0.054N0.017,1.66,No,7.80,63.14,19.33,9.73,0.00,0.00,0.00,cubic,,48.00,88.85,129.69,48.00,88.85,129.69,,,0.00,100.00,0.00,110,0.301,200,0.213,glassy-carbon electrode,Ag/AgCl,KHCO3,0.1,6.8,-1.20,H2,28.21,,-7.07,H-cell,,,,46.70,,,
16,,2019,Cubic Cu2O on nitrogen-doped carbon shells for electrocatalytic CO2 reduction to C2H4,Carbon,11.307.,https://doi.org/10.1016/j.carbon.2019.02.010,Cu2O/CS,C0.8821O0.0687N0.0168Cu0.0324,Cu2O,C0.912O0.054N0.017,1.66,No,7.80,63.14,19.33,9.73,0.00,0.00,0.00,cubic,,48.00,88.85,129.69,48.00,88.85,129.69,,,0.00,100.00,0.00,110,0.301,200,0.213,glassy-carbon electrode,Ag/AgCl,KHCO3,0.1,6.8,-1.30,H2,34.29,,-8.92,H-cell,,,,46.70,,,
16,,2019,Cubic Cu2O on nitrogen-doped carbon shells for electrocatalytic CO2 reduction to C2H4,Carbon,11.307.,https://doi.org/10.1016/j.carbon.2019.02.010,Cu2O/CS,C0.8821O0.0687N0.0168Cu0.0324,Cu2O,C0.912O0.054N0.017,1.66,No,7.80,63.14,19.33,9.73,0.00,0.00,0.00,cubic,,48.00,88.85,129.69,48.00,88.85,129.69,,,0.00,100.00,0.00,110,0.301,200,0.213,glassy-carbon electrode,Ag/AgCl,KHCO3,0.1,6.8,-1.40,H2,43.27,,-12.19,H-cell,,,,46.70,,,
16,,2019,Cubic Cu2O on nitrogen-doped carbon shells for electrocatalytic CO2 reduction to C2H4,Carbon,11.307.,https://doi.org/10.1016/j.carbon.2019.02.010,Cu2O/CS,C0.8821O0.0687N0.0168Cu0.0324,Cu2O,C0.912O0.054N0.017,1.66,No,7.80,63.14,19.33,9.73,0.00,0.00,0.00,cubic,,48.00,88.85,129.69,48.00,88.85,129.69,,,0.00,100.00,0.00,110,0.301,200,0.213,glassy-carbon electrode,Ag/AgCl,KHCO3,0.1,6.8,-1.00,CO,4.84,,-3.42,H-cell,,,,46.70,,,
16,,2019,Cubic Cu2O on nitrogen-doped carbon shells for electrocatalytic CO2 reduction to C2H4,Carbon,11.307.,https://doi.org/10.1016/j.carbon.2019.02.010,Cu2O/CS,C0.8821O0.0687N0.0168Cu0.0324,Cu2O,C0.912O0.054N0.017,1.66,No,7.80,63.14,19.33,9.73,0.00,0.00,0.00,cubic,,48.00,88.85,129.69,48.00,88.85,129.69,,,0.00,100.00,0.00,110,0.301,200,0.213,glassy-carbon electrode,Ag/AgCl,KHCO3,0.1,6.8,-1.10,CO,7.86,,-5.04,H-cell,,,,46.70,,,
16,,2019,Cubic Cu2O on nitrogen-doped carbon shells for electrocatalytic CO2 reduction to C2H4,Carbon,11.307.,https://doi.org/10.1016/j.carbon.2019.02.010,Cu2O/CS,C0.8821O0.0687N0.0168Cu0.0324,Cu2O,C0.912O0.054N0.017,1.66,No,7.80,63.14,19.33,9.73,0.00,0.00,0.00,cubic,,48.00,88.85,129.69,48.00,88.85,129.69,,,0.00,100.00,0.00,110,0.301,200,0.213,glassy-carbon electrode,Ag/AgCl,KHCO3,0.1,6.8,-1.20,CO,10.04,,-7.07,H-cell,,,,46.70,,,
16,,2019,Cubic Cu2O on nitrogen-doped carbon shells for electrocatalytic CO2 reduction to C2H4,Carbon,11.307.,https://doi.org/10.1016/j.carbon.2019.02.010,Cu2O/CS,C0.8821O0.0687N0.0168Cu0.0324,Cu2O,C0.912O0.054N0.017,1.66,No,7.80,63.14,19.33,9.73,0.00,0.00,0.00,cubic,,48.00,88.85,129.69,48.00,88.85,129.69,,,0.00,100.00,0.00,110,0.301,200,0.213,glassy-carbon electrode,Ag/AgCl,KHCO3,0.1,6.8,-1.30,CO,15.12,,-8.92,H-cell,,,,46.70,,,
16,,2019,Cubic Cu2O on nitrogen-doped carbon shells for electrocatalytic CO2 reduction to C2H4,Carbon,11.307.,https://doi.org/10.1016/j.carbon.2019.02.010,Cu2O/CS,C0.8821O0.0687N0.0168Cu0.0324,Cu2O,C0.912O0.054N0.017,1.66,No,7.80,63.14,19.33,9.73,0.00,0.00,0.00,cubic,,48.00,88.85,129.69,48.00,88.85,129.69,,,0.00,100.00,0.00,110,0.301,200,0.213,glassy-carbon electrode,Ag/AgCl,KHCO3,0.1,6.8,-1.40,CO,9.31,,-12.19,H-cell,,,,46.70,,,
16,,2019,Cubic Cu2O on nitrogen-doped carbon shells for electrocatalytic CO2 reduction to C2H4,Carbon,11.307.,https://doi.org/10.1016/j.carbon.2019.02.010,Cu2O/CS,C0.8821O0.0687N0.0168Cu0.0324,Cu2O,C0.912O0.054N0.017,1.66,No,7.80,63.14,19.33,9.73,0.00,0.00,0.00,cubic,,48.00,88.85,129.69,48.00,88.85,129.69,,,0.00,100.00,0.00,110,0.301,200,0.213,glassy-carbon electrode,Ag/AgCl,KHCO3,0.1,6.8,-1.20,CH4,9.24,,-7.07,H-cell,,,,46.70,,,
16,,2019,Cubic Cu2O on nitrogen-doped carbon shells for electrocatalytic CO2 reduction to C2H4,Carbon,11.307.,https://doi.org/10.1016/j.carbon.2019.02.010,Cu2O/CS,C0.8821O0.0687N0.0168Cu0.0324,Cu2O,C0.912O0.054N0.017,1.66,No,7.80,63.14,19.33,9.73,0.00,0.00,0.00,cubic,,48.00,88.85,129.69,48.00,88.85,129.69,,,0.00,100.00,0.00,110,0.301,200,0.213,glassy-carbon electrode,Ag/AgCl,KHCO3,0.1,6.8,-1.30,CH4,16.20,,-8.92,H-cell,,,,46.70,,,
16,,2019,Cubic Cu2O on nitrogen-doped carbon shells for electrocatalytic CO2 reduction to C2H4,Carbon,11.307.,https://doi.org/10.1016/j.carbon.2019.02.010,Cu2O/CS,C0.8821O0.0687N0.0168Cu0.0324,Cu2O,C0.912O0.054N0.017,1.66,No,7.80,63.14,19.33,9.73,0.00,0.00,0.00,cubic,,48.00,88.85,129.69,48.00,88.85,129.69,,,0.00,100.00,0.00,110,0.301,200,0.213,glassy-carbon electrode,Ag/AgCl,KHCO3,0.1,6.8,-1.40,CH4,23.94,,-12.19,H-cell,,,,46.70,,,
16,,2019,Cubic Cu2O on nitrogen-doped carbon shells for electrocatalytic CO2 reduction to C2H4,Carbon,11.307.,https://doi.org/10.1016/j.carbon.2019.02.010,Cu2O/CS,C0.8821O0.0687N0.0168Cu0.0324,Cu2O,C0.912O0.054N0.017,1.66,No,7.80,63.14,19.33,9.73,0.00,0.00,0.00,cubic,,48.00,88.85,129.69,48.00,88.85,129.69,,,0.00,100.00,0.00,110,0.301,200,0.213,glassy-carbon electrode,Ag/AgCl,KHCO3,0.1,6.8,-1.00,HCOOH,53.18,,-3.42,H-cell,,,,46.70,,,
16,,2019,Cubic Cu2O on nitrogen-doped carbon shells for electrocatalytic CO2 reduction to C2H4,Carbon,11.307.,https://doi.org/10.1016/j.carbon.2019.02.010,Cu2O/CS,C0.8821O0.0687N0.0168Cu0.0324,Cu2O,C0.912O0.054N0.017,1.66,No,7.80,63.14,19.33,9.73,0.00,0.00,0.00,cubic,,48.00,88.85,129.69,48.00,88.85,129.69,,,0.00,100.00,0.00,110,0.301,200,0.213,glassy-carbon electrode,Ag/AgCl,KHCO3,0.1,6.8,-1.00,C2H5OH,0.85,,-3.42,H-cell,,,,46.70,,,
16,,2019,Cubic Cu2O on nitrogen-doped carbon shells for electrocatalytic CO2 reduction to C2H4,Carbon,11.307.,https://doi.org/10.1016/j.carbon.2019.02.010,Cu2O/CS,C0.8821O0.0687N0.0168Cu0.0324,Cu2O,C0.912O0.054N0.017,1.66,No,7.80,63.14,19.33,9.73,0.00,0.00,0.00,cubic,,48.00,88.85,129.69,48.00,88.85,129.69,,,0.00,100.00,0.00,110,0.301,200,0.213,glassy-carbon electrode,Ag/AgCl,KHCO3,0.1,6.8,-1.10,HCOOH,46.23,,-5.04,H-cell,,,,46.70,,,
16,,2019,Cubic Cu2O on nitrogen-doped carbon shells for electrocatalytic CO2 reduction to C2H4,Carbon,11.307.,https://doi.org/10.1016/j.carbon.2019.02.010,Cu2O/CS,C0.8821O0.0687N0.0168Cu0.0324,Cu2O,C0.912O0.054N0.017,1.66,No,7.80,63.14,19.33,9.73,0.00,0.00,0.00,cubic,,48.00,88.85,129.69,48.00,88.85,129.69,,,0.00,100.00,0.00,110,0.301,200,0.213,glassy-carbon electrode,Ag/AgCl,KHCO3,0.1,6.8,-1.10,C2H5OH,0.68,,-5.04,H-cell,,,,46.70,,,
16,,2019,Cubic Cu2O on nitrogen-doped carbon shells for electrocatalytic CO2 reduction to C2H4,Carbon,11.307.,https://doi.org/10.1016/j.carbon.2019.02.010,Cu2O/CS,C0.8821O0.0687N0.0168Cu0.0324,Cu2O,C0.912O0.054N0.017,1.66,No,7.80,63.14,19.33,9.73,0.00,0.00,0.00,cubic,,48.00,88.85,129.69,48.00,88.85,129.69,,,0.00,100.00,0.00,110,0.301,200,0.213,glassy-carbon electrode,Ag/AgCl,KHCO3,0.1,6.8,-1.20,HCOOH,34.20,,-7.07,H-cell,,,,46.70,,,
16,,2019,Cubic Cu2O on nitrogen-doped carbon shells for electrocatalytic CO2 reduction to C2H4,Carbon,11.307.,https://doi.org/10.1016/j.carbon.2019.02.010,Cu2O/CS,C0.8821O0.0687N0.0168Cu0.0324,Cu2O,C0.912O0.054N0.017,1.66,No,7.80,63.14,19.33,9.73,0.00,0.00,0.00,cubic,,48.00,88.85,129.69,48.00,88.85,129.69,,,0.00,100.00,0.00,110,0.301,200,0.213,glassy-carbon electrode,Ag/AgCl,KHCO3,0.1,6.8,-1.20,C2H5OH,2.03,,-7.07,H-cell,,,,46.70,,,
16,,2019,Cubic Cu2O on nitrogen-doped carbon shells for electrocatalytic CO2 reduction to C2H4,Carbon,11.307.,https://doi.org/10.1016/j.carbon.2019.02.010,Cu2O/CS,C0.8821O0.0687N0.0168Cu0.0324,Cu2O,C0.912O0.054N0.017,1.66,No,7.80,63.14,19.33,9.73,0.00,0.00,0.00,cubic,,48.00,88.85,129.69,48.00,88.85,129.69,,,0.00,100.00,0.00,110,0.301,200,0.213,glassy-carbon electrode,Ag/AgCl,KHCO3,0.1,6.8,-1.30,HCOOH,23.02,,-8.92,H-cell,,,,46.70,,,
16,,2019,Cubic Cu2O on nitrogen-doped carbon shells for electrocatalytic CO2 reduction to C2H4,Carbon,11.307.,https://doi.org/10.1016/j.carbon.2019.02.010,Cu2O/CS,C0.8821O0.0687N0.0168Cu0.0324,Cu2O,C0.912O0.054N0.017,1.66,No,7.80,63.14,19.33,9.73,0.00,0.00,0.00,cubic,,48.00,88.85,129.69,48.00,88.85,129.69,,,0.00,100.00,0.00,110,0.301,200,0.213,glassy-carbon electrode,Ag/AgCl,KHCO3,0.1,6.8,-1.30,C2H5OH,2.37,,-8.92,H-cell,,,,46.70,,,
16,,2019,Cubic Cu2O on nitrogen-doped carbon shells for electrocatalytic CO2 reduction to C2H4,Carbon,11.307.,https://doi.org/10.1016/j.carbon.2019.02.010,Cu2O/CS,C0.8821O0.0687N0.0168Cu0.0324,Cu2O,C0.912O0.054N0.017,1.66,No,7.80,63.14,19.33,9.73,0.00,0.00,0.00,cubic,,48.00,88.85,129.69,48.00,88.85,129.69,,,0.00,100.00,0.00,110,0.301,200,0.213,glassy-carbon electrode,Ag/AgCl,KHCO3,0.1,6.8,-1.40,HCOOH,15.57,,-12.19,H-cell,,,,46.70,,,
16,,2019,Cubic Cu2O on nitrogen-doped carbon shells for electrocatalytic CO2 reduction to C2H4,Carbon,11.307.,https://doi.org/10.1016/j.carbon.2019.02.010,Cu2O/CS,C0.8821O0.0687N0.0168Cu0.0324,Cu2O,C0.912O0.054N0.017,1.66,No,7.80,63.14,19.33,9.73,0.00,0.00,0.00,cubic,,48.00,88.85,129.69,48.00,88.85,129.69,,,0.00,100.00,0.00,110,0.301,200,0.213,glassy-carbon electrode,Ag/AgCl,KHCO3,0.1,6.8,-1.40,C2H5OH,2.54,,-12.19,H-cell,,,,46.70,,,
24,"Chungseok Choi, Soonho Kwon, Tao Cheng, Mingjie Xu, Peter Tieu, Changsoo Lee, Jin Cai, Hyuck Mo Lee, Xiaoqing Pan, Xiangfeng Duan, William A. Goddard III",2020,Highly active and stable stepped Cu surface for enhanced electrochemical CO2 reduction to C2H4,Nature Catalysis,"42,8",https://doi.org/10.1038/s41929-020-00504-x, Syn-CuNW,Cu,Cu,,100.00,,,,,,,,,nanowire,,20.00,25.00,35.00,,,,,,100.00,0.00,0.00,220,0.127,111,,glassy-carbon electrode,Ag/AgCl,KHCO3,0.1,6.8,-0.89,H2,63.59,0.50,,H-cell,,,204.08,,,,
24,"Chungseok Choi, Soonho Kwon, Tao Cheng, Mingjie Xu, Peter Tieu, Changsoo Lee, Jin Cai, Hyuck Mo Lee, Xiaoqing Pan, Xiangfeng Duan, William A. Goddard III",2020,Highly active and stable stepped Cu surface for enhanced electrochemical CO2 reduction to C2H4,Nature Catalysis,"42,8",https://doi.org/10.1038/s41929-020-00504-x, Syn-CuNW,Cu,Cu,,100.00,,,,,,,,,nanowire,,20.00,25.00,35.00,,,,,,100.00,0.00,0.00,220,0.127,111,,glassy-carbon electrode,Ag/AgCl,KHCO3,0.1,6.8,-0.97,H2,49.02,0.50,,H-cell,,,204.08,,,,
24,"Chungseok Choi, Soonho Kwon, Tao Cheng, Mingjie Xu, Peter Tieu, Changsoo Lee, Jin Cai, Hyuck Mo Lee, Xiaoqing Pan, Xiangfeng Duan, William A. Goddard III",2020,Highly active and stable stepped Cu surface for enhanced electrochemical CO2 reduction to C2H4,Nature Catalysis,"42,8",https://doi.org/10.1038/s41929-020-00504-x, Syn-CuNW,Cu,Cu,,100.00,,,,,,,,,nanowire,,20.00,25.00,35.00,,,,,,100.00,0.00,0.00,220,0.127,111,,glassy-carbon electrode,Ag/AgCl,KHCO3,0.1,6.8,-1.00,H2,44.39,0.50,,H-cell,,,204.08,,,,
24,"Chungseok Choi, Soonho Kwon, Tao Cheng, Mingjie Xu, Peter Tieu, Changsoo Lee, Jin Cai, Hyuck Mo Lee, Xiaoqing Pan, Xiangfeng Duan, William A. Goddard III",2020,Highly active and stable stepped Cu surface for enhanced electrochemical CO2 reduction to C2H4,Nature Catalysis,"42,8",https://doi.org/10.1038/s41929-020-00504-x, Syn-CuNW,Cu,Cu,,100.00,,,,,,,,,nanowire,,20.00,25.00,35.00,,,,,,100.00,0.00,0.00,220,0.127,111,,glassy-carbon electrode,Ag/AgCl,KHCO3,0.1,6.8,-1.03,H2,51.03,0.50,,H-cell,,,204.08,,,,
24,"Chungseok Choi, Soonho Kwon, Tao Cheng, Mingjie Xu, Peter Tieu, Changsoo Lee, Jin Cai, Hyuck Mo Lee, Xiaoqing Pan, Xiangfeng Duan, William A. Goddard III",2020,Highly active and stable stepped Cu surface for enhanced electrochemical CO2 reduction to C2H4,Nature Catalysis,"42,8",https://doi.org/10.1038/s41929-020-00504-x, Syn-CuNW,Cu,Cu,,100.00,,,,,,,,,nanowire,,20.00,25.00,35.00,,,,,,100.00,0.00,0.00,220,0.127,111,,glassy-carbon electrode,Ag/AgCl,KHCO3,0.1,6.8,-1.07,H2,30.44,0.50,,H-cell,,,204.08,,,,
24,"Chungseok Choi, Soonho Kwon, Tao Cheng, Mingjie Xu, Peter Tieu, Changsoo Lee, Jin Cai, Hyuck Mo Lee, Xiaoqing Pan, Xiangfeng Duan, William A. Goddard III",2020,Highly active and stable stepped Cu surface for enhanced electrochemical CO2 reduction to C2H4,Nature Catalysis,"42,8",https://doi.org/10.1038/s41929-020-00504-x, Syn-CuNW,Cu,Cu,,100.00,,,,,,,,,nanowire,,20.00,25.00,35.00,,,,,,100.00,0.00,0.00,220,0.127,111,,glassy-carbon electrode,Ag/AgCl,KHCO3,0.1,6.8,-0.89,CO,4.25,0.50,,H-cell,,,204.08,,,,
24,"Chungseok Choi, Soonho Kwon, Tao Cheng, Mingjie Xu, Peter Tieu, Changsoo Lee, Jin Cai, Hyuck Mo Lee, Xiaoqing Pan, Xiangfeng Duan, William A. Goddard III",2020,Highly active and stable stepped Cu surface for enhanced electrochemical CO2 reduction to C2H4,Nature Catalysis,"42,8",https://doi.org/10.1038/s41929-020-00504-x, Syn-CuNW,Cu,Cu,,100.00,,,,,,,,,nanowire,,20.00,25.00,35.00,,,,,,100.00,0.00,0.00,220,0.127,111,,glassy-carbon electrode,Ag/AgCl,KHCO3,0.1,6.8,-0.97,CO,4.35,0.50,,H-cell,,,204.08,,,,
24,"Chungseok Choi, Soonho Kwon, Tao Cheng, Mingjie Xu, Peter Tieu, Changsoo Lee, Jin Cai, Hyuck Mo Lee, Xiaoqing Pan, Xiangfeng Duan, William A. Goddard III",2020,Highly active and stable stepped Cu surface for enhanced electrochemical CO2 reduction to C2H4,Nature Catalysis,"42,8",https://doi.org/10.1038/s41929-020-00504-x, Syn-CuNW,Cu,Cu,,100.00,,,,,,,,,nanowire,,20.00,25.00,35.00,,,,,,100.00,0.00,0.00,220,0.127,111,,glassy-carbon electrode,Ag/AgCl,KHCO3,0.1,6.8,-1.00,CO,2.23,0.50,,H-cell,,,204.08,,,,
24,"Chungseok Choi, Soonho Kwon, Tao Cheng, Mingjie Xu, Peter Tieu, Changsoo Lee, Jin Cai, Hyuck Mo Lee, Xiaoqing Pan, Xiangfeng Duan, William A. Goddard III",2020,Highly active and stable stepped Cu surface for enhanced electrochemical CO2 reduction to C2H4,Nature Catalysis,"42,8",https://doi.org/10.1038/s41929-020-00504-x, Syn-CuNW,Cu,Cu,,100.00,,,,,,,,,nanowire,,20.00,25.00,35.00,,,,,,100.00,0.00,0.00,220,0.127,111,,glassy-carbon electrode,Ag/AgCl,KHCO3,0.1,6.8,-1.03,CO,1.84,0.50,,H-cell,,,204.08,,,,
24,"Chungseok Choi, Soonho Kwon, Tao Cheng, Mingjie Xu, Peter Tieu, Changsoo Lee, Jin Cai, Hyuck Mo Lee, Xiaoqing Pan, Xiangfeng Duan, William A. Goddard III",2020,Highly active and stable stepped Cu surface for enhanced electrochemical CO2 reduction to C2H4,Nature Catalysis,"42,8",https://doi.org/10.1038/s41929-020-00504-x, Syn-CuNW,Cu,Cu,,100.00,,,,,,,,,nanowire,,20.00,25.00,35.00,,,,,,100.00,0.00,0.00,220,0.127,111,,glassy-carbon electrode,Ag/AgCl,KHCO3,0.1,6.8,-1.07,CO,1.76,0.50,,H-cell,,,204.08,,,,
24,"Chungseok Choi, Soonho Kwon, Tao Cheng, Mingjie Xu, Peter Tieu, Changsoo Lee, Jin Cai, Hyuck Mo Lee, Xiaoqing Pan, Xiangfeng Duan, William A. Goddard III",2020,Highly active and stable stepped Cu surface for enhanced electrochemical CO2 reduction to C2H4,Nature Catalysis,"42,8",https://doi.org/10.1038/s41929-020-00504-x, Syn-CuNW,Cu,Cu,,100.00,,,,,,,,,nanowire,,20.00,25.00,35.00,,,,,,100.00,0.00,0.00,220,0.127,111,,glassy-carbon electrode,Ag/AgCl,KHCO3,0.1,6.8,-0.97,CH4,2.18,0.50,,H-cell,,,204.08,,,,
24,"Chungseok Choi, Soonho Kwon, Tao Cheng, Mingjie Xu, Peter Tieu, Changsoo Lee, Jin Cai, Hyuck Mo Lee, Xiaoqing Pan, Xiangfeng Duan, William A. Goddard III",2020,Highly active and stable stepped Cu surface for enhanced electrochemical CO2 reduction to C2H4,Nature Catalysis,"42,8",https://doi.org/10.1038/s41929-020-00504-x, Syn-CuNW,Cu,Cu,,100.00,,,,,,,,,nanowire,,20.00,25.00,35.00,,,,,,100.00,0.00,0.00,220,0.127,111,,glassy-carbon electrode,Ag/AgCl,KHCO3,0.1,6.8,-1.00,CH4,6.09,0.50,,H-cell,,,204.08,,,,
24,"Chungseok Choi, Soonho Kwon, Tao Cheng, Mingjie Xu, Peter Tieu, Changsoo Lee, Jin Cai, Hyuck Mo Lee, Xiaoqing Pan, Xiangfeng Duan, William A. Goddard III",2020,Highly active and stable stepped Cu surface for enhanced electrochemical CO2 reduction to C2H4,Nature Catalysis,"42,8",https://doi.org/10.1038/s41929-020-00504-x, Syn-CuNW,Cu,Cu,,100.00,,,,,,,,,nanowire,,20.00,25.00,35.00,,,,,,100.00,0.00,0.00,220,0.127,111,,glassy-carbon electrode,Ag/AgCl,KHCO3,0.1,6.8,-1.03,CH4,4.29,0.50,,H-cell,,,204.08,,,,
24,"Chungseok Choi, Soonho Kwon, Tao Cheng, Mingjie Xu, Peter Tieu, Changsoo Lee, Jin Cai, Hyuck Mo Lee, Xiaoqing Pan, Xiangfeng Duan, William A. Goddard III",2020,Highly active and stable stepped Cu surface for enhanced electrochemical CO2 reduction to C2H4,Nature Catalysis,"42,8",https://doi.org/10.1038/s41929-020-00504-x, Syn-CuNW,Cu,Cu,,100.00,,,,,,,,,nanowire,,20.00,25.00,35.00,,,,,,100.00,0.00,0.00,220,0.127,111,,glassy-carbon electrode,Ag/AgCl,KHCO3,0.1,6.8,-1.07,CH4,24.44,0.50,,H-cell,,,204.08,,,,
24,"Chungseok Choi, Soonho Kwon, Tao Cheng, Mingjie Xu, Peter Tieu, Changsoo Lee, Jin Cai, Hyuck Mo Lee, Xiaoqing Pan, Xiangfeng Duan, William A. Goddard III",2020,Highly active and stable stepped Cu surface for enhanced electrochemical CO2 reduction to C2H4,Nature Catalysis,"42,8",https://doi.org/10.1038/s41929-020-00504-x, Syn-CuNW,Cu,Cu,,100.00,,,,,,,,,nanowire,,20.00,25.00,35.00,,,,,,100.00,0.00,0.00,220,0.127,111,,glassy-carbon electrode,Ag/AgCl,KHCO3,0.1,6.8,-0.89,C2H4,22.05,0.50,,H-cell,,,204.08,,,,
24,"Chungseok Choi, Soonho Kwon, Tao Cheng, Mingjie Xu, Peter Tieu, Changsoo Lee, Jin Cai, Hyuck Mo Lee, Xiaoqing Pan, Xiangfeng Duan, William A. Goddard III",2020,Highly active and stable stepped Cu surface for enhanced electrochemical CO2 reduction to C2H4,Nature Catalysis,"42,8",https://doi.org/10.1038/s41929-020-00504-x, Syn-CuNW,Cu,Cu,,100.00,,,,,,,,,nanowire,,20.00,25.00,35.00,,,,,,100.00,0.00,0.00,220,0.127,111,,glassy-carbon electrode,Ag/AgCl,KHCO3,0.1,6.8,-0.97,C2H4,30.76,0.50,,H-cell,,,204.08,,,,
24,"Chungseok Choi, Soonho Kwon, Tao Cheng, Mingjie Xu, Peter Tieu, Changsoo Lee, Jin Cai, Hyuck Mo Lee, Xiaoqing Pan, Xiangfeng Duan, William A. Goddard III",2020,Highly active and stable stepped Cu surface for enhanced electrochemical CO2 reduction to C2H4,Nature Catalysis,"42,8",https://doi.org/10.1038/s41929-020-00504-x, Syn-CuNW,Cu,Cu,,100.00,,,,,,,,,nanowire,,20.00,25.00,35.00,,,,,,100.00,0.00,0.00,220,0.127,111,,glassy-carbon electrode,Ag/AgCl,KHCO3,0.1,6.8,-1.00,C2H4,44.65,0.50,,H-cell,,,204.08,,,,
24,"Chungseok Choi, Soonho Kwon, Tao Cheng, Mingjie Xu, Peter Tieu, Changsoo Lee, Jin Cai, Hyuck Mo Lee, Xiaoqing Pan, Xiangfeng Duan, William A. Goddard III",2020,Highly active and stable stepped Cu surface for enhanced electrochemical CO2 reduction to C2H4,Nature Catalysis,"42,8",https://doi.org/10.1038/s41929-020-00504-x, Syn-CuNW,Cu,Cu,,100.00,,,,,,,,,nanowire,,20.00,25.00,35.00,,,,,,100.00,0.00,0.00,220,0.127,111,,glassy-carbon electrode,Ag/AgCl,KHCO3,0.1,6.8,-1.03,C2H4,34.48,0.50,,H-cell,,,204.08,,,,
24,"Chungseok Choi, Soonho Kwon, Tao Cheng, Mingjie Xu, Peter Tieu, Changsoo Lee, Jin Cai, Hyuck Mo Lee, Xiaoqing Pan, Xiangfeng Duan, William A. Goddard III",2020,Highly active and stable stepped Cu surface for enhanced electrochemical CO2 reduction to C2H4,Nature Catalysis,"42,8",https://doi.org/10.1038/s41929-020-00504-x, Syn-CuNW,Cu,Cu,,100.00,,,,,,,,,nanowire,,20.00,25.00,35.00,,,,,,100.00,0.00,0.00,220,0.127,111,,glassy-carbon electrode,Ag/AgCl,KHCO3,0.1,6.8,-1.07,C2H4,37.25,0.50,,H-cell,,,204.08,,,,
24,"Chungseok Choi, Soonho Kwon, Tao Cheng, Mingjie Xu, Peter Tieu, Changsoo Lee, Jin Cai, Hyuck Mo Lee, Xiaoqing Pan, Xiangfeng Duan, William A. Goddard III",2020,Highly active and stable stepped Cu surface for enhanced electrochemical CO2 reduction to C2H4,Nature Catalysis,"42,8",https://doi.org/10.1038/s41929-020-00504-x,A-CuNW,Cu,Cu,,100.00,,,,,,,,,nanowire,,25.00,25.00,25.00,,,,,,100.00,0.00,0.00,200,0.18,200,0.213,glassy-carbon electrode,Ag/AgCl,KHCO3,0.1,6.8,-0.76,H2,74.11,0.50,,H-cell,,,204.08,,,,
24,"Chungseok Choi, Soonho Kwon, Tao Cheng, Mingjie Xu, Peter Tieu, Changsoo Lee, Jin Cai, Hyuck Mo Lee, Xiaoqing Pan, Xiangfeng Duan, William A. Goddard III",2020,Highly active and stable stepped Cu surface for enhanced electrochemical CO2 reduction to C2H4,Nature Catalysis,"42,8",https://doi.org/10.1038/s41929-020-00504-x,A-CuNW,Cu,Cu,,100.00,,,,,,,,,nanowire,,25.00,25.00,25.00,,,,,,100.00,0.00,0.00,200,0.18,200,0.213,glassy-carbon electrode,Ag/AgCl,KHCO3,0.1,6.8,-0.76,CO,15.56,0.50,,H-cell,,,204.08,,,,
24,"Chungseok Choi, Soonho Kwon, Tao Cheng, Mingjie Xu, Peter Tieu, Changsoo Lee, Jin Cai, Hyuck Mo Lee, Xiaoqing Pan, Xiangfeng Duan, William A. Goddard III",2020,Highly active and stable stepped Cu surface for enhanced electrochemical CO2 reduction to C2H4,Nature Catalysis,"42,8",https://doi.org/10.1038/s41929-020-00504-x,A-CuNW,Cu,Cu,,100.00,,,,,,,,,nanowire,,25.00,25.00,25.00,,,,,,100.00,0.00,0.00,200,0.18,200,0.213,glassy-carbon electrode,Ag/AgCl,KHCO3,0.1,6.8,-0.76,C2H4,8.10,0.50,,H-cell,,,204.08,,,,
24,"Chungseok Choi, Soonho Kwon, Tao Cheng, Mingjie Xu, Peter Tieu, Changsoo Lee, Jin Cai, Hyuck Mo Lee, Xiaoqing Pan, Xiangfeng Duan, William A. Goddard III",2020,Highly active and stable stepped Cu surface for enhanced electrochemical CO2 reduction to C2H4,Nature Catalysis,"42,8",https://doi.org/10.1038/s41929-020-00504-x,A-CuNW,Cu,Cu,,100.00,,,,,,,,,nanowire,,25.00,25.00,25.00,,,,,,100.00,0.00,0.00,200,0.18,200,0.213,glassy-carbon electrode,Ag/AgCl,KHCO3,0.1,6.8,-0.76,HCOOH,1.53,0.50,,H-cell,,,204.08,,,,
24,"Chungseok Choi, Soonho Kwon, Tao Cheng, Mingjie Xu, Peter Tieu, Changsoo Lee, Jin Cai, Hyuck Mo Lee, Xiaoqing Pan, Xiangfeng Duan, William A. Goddard III",2020,Highly active and stable stepped Cu surface for enhanced electrochemical CO2 reduction to C2H4,Nature Catalysis,"42,8",https://doi.org/10.1038/s41929-020-00504-x,A-CuNW,Cu,Cu,,100.00,,,,,,,,,nanowire,,25.00,25.00,25.00,,,,,,100.00,0.00,0.00,200,0.18,200,0.213,glassy-carbon electrode,Ag/AgCl,KHCO3,0.1,6.8,-0.94,H2,25.60,0.50,,H-cell,,,204.08,,,,
24,"Chungseok Choi, Soonho Kwon, Tao Cheng, Mingjie Xu, Peter Tieu, Changsoo Lee, Jin Cai, Hyuck Mo Lee, Xiaoqing Pan, Xiangfeng Duan, William A. Goddard III",2020,Highly active and stable stepped Cu surface for enhanced electrochemical CO2 reduction to C2H4,Nature Catalysis,"42,8",https://doi.org/10.1038/s41929-020-00504-x,A-CuNW,Cu,Cu,,100.00,,,,,,,,,nanowire,,25.00,25.00,25.00,,,,,,100.00,0.00,0.00,200,0.18,200,0.213,glassy-carbon electrode,Ag/AgCl,KHCO3,0.1,6.8,-0.94,CO,4.05,0.50,,H-cell,,,204.08,,,,
24,"Chungseok Choi, Soonho Kwon, Tao Cheng, Mingjie Xu, Peter Tieu, Changsoo Lee, Jin Cai, Hyuck Mo Lee, Xiaoqing Pan, Xiangfeng Duan, William A. Goddard III",2020,Highly active and stable stepped Cu surface for enhanced electrochemical CO2 reduction to C2H4,Nature Catalysis,"42,8",https://doi.org/10.1038/s41929-020-00504-x,A-CuNW,Cu,Cu,,100.00,,,,,,,,,nanowire,,25.00,25.00,25.00,,,,,,100.00,0.00,0.00,200,0.18,200,0.213,glassy-carbon electrode,Ag/AgCl,KHCO3,0.1,6.8,-0.94,CH4,3.19,0.50,,H-cell,,,204.08,,,,
24,"Chungseok Choi, Soonho Kwon, Tao Cheng, Mingjie Xu, Peter Tieu, Changsoo Lee, Jin Cai, Hyuck Mo Lee, Xiaoqing Pan, Xiangfeng Duan, William A. Goddard III",2020,Highly active and stable stepped Cu surface for enhanced electrochemical CO2 reduction to C2H4,Nature Catalysis,"42,8",https://doi.org/10.1038/s41929-020-00504-x,A-CuNW,Cu,Cu,,100.00,,,,,,,,,nanowire,,25.00,25.00,25.00,,,,,,100.00,0.00,0.00,200,0.18,200,0.213,glassy-carbon electrode,Ag/AgCl,KHCO3,0.1,6.8,-0.94,C2H4,53.62,0.50,,H-cell,,,204.08,,,,
24,"Chungseok Choi, Soonho Kwon, Tao Cheng, Mingjie Xu, Peter Tieu, Changsoo Lee, Jin Cai, Hyuck Mo Lee, Xiaoqing Pan, Xiangfeng Duan, William A. Goddard III",2020,Highly active and stable stepped Cu surface for enhanced electrochemical CO2 reduction to C2H4,Nature Catalysis,"42,8",https://doi.org/10.1038/s41929-020-00504-x,A-CuNW,Cu,Cu,,100.00,,,,,,,,,nanowire,,25.00,25.00,25.00,,,,,,100.00,0.00,0.00,200,0.18,200,0.213,glassy-carbon electrode,Ag/AgCl,KHCO3,0.1,6.8,-0.94,HCOOH,1.51,0.50,,H-cell,,,204.08,,,,
24,"Chungseok Choi, Soonho Kwon, Tao Cheng, Mingjie Xu, Peter Tieu, Changsoo Lee, Jin Cai, Hyuck Mo Lee, Xiaoqing Pan, Xiangfeng Duan, William A. Goddard III",2020,Highly active and stable stepped Cu surface for enhanced electrochemical CO2 reduction to C2H4,Nature Catalysis,"42,8",https://doi.org/10.1038/s41929-020-00504-x,A-CuNW,Cu,Cu,,100.00,,,,,,,,,nanowire,,25.00,25.00,25.00,,,,,,100.00,0.00,0.00,200,0.18,200,0.213,glassy-carbon electrode,Ag/AgCl,KHCO3,0.1,6.8,-0.98,H2,28.82,0.50,,H-cell,,,204.08,,,,
24,"Chungseok Choi, Soonho Kwon, Tao Cheng, Mingjie Xu, Peter Tieu, Changsoo Lee, Jin Cai, Hyuck Mo Lee, Xiaoqing Pan, Xiangfeng Duan, William A. Goddard III",2020,Highly active and stable stepped Cu surface for enhanced electrochemical CO2 reduction to C2H4,Nature Catalysis,"42,8",https://doi.org/10.1038/s41929-020-00504-x,A-CuNW,Cu,Cu,,100.00,,,,,,,,,nanowire,,25.00,25.00,25.00,,,,,,100.00,0.00,0.00,200,0.18,200,0.213,glassy-carbon electrode,Ag/AgCl,KHCO3,0.1,6.8,-0.98,CO,3.35,0.50,,H-cell,,,204.08,,,,
24,"Chungseok Choi, Soonho Kwon, Tao Cheng, Mingjie Xu, Peter Tieu, Changsoo Lee, Jin Cai, Hyuck Mo Lee, Xiaoqing Pan, Xiangfeng Duan, William A. Goddard III",2020,Highly active and stable stepped Cu surface for enhanced electrochemical CO2 reduction to C2H4,Nature Catalysis,"42,8",https://doi.org/10.1038/s41929-020-00504-x,A-CuNW,Cu,Cu,,100.00,,,,,,,,,nanowire,,25.00,25.00,25.00,,,,,,100.00,0.00,0.00,200,0.18,200,0.213,glassy-carbon electrode,Ag/AgCl,KHCO3,0.1,6.8,-0.98,CH4,3.18,0.50,,H-cell,,,204.08,,,,
24,"Chungseok Choi, Soonho Kwon, Tao Cheng, Mingjie Xu, Peter Tieu, Changsoo Lee, Jin Cai, Hyuck Mo Lee, Xiaoqing Pan, Xiangfeng Duan, William A. Goddard III",2020,Highly active and stable stepped Cu surface for enhanced electrochemical CO2 reduction to C2H4,Nature Catalysis,"42,8",https://doi.org/10.1038/s41929-020-00504-x,A-CuNW,Cu,Cu,,100.00,,,,,,,,,nanowire,,25.00,25.00,25.00,,,,,,100.00,0.00,0.00,200,0.18,200,0.213,glassy-carbon electrode,Ag/AgCl,KHCO3,0.1,6.8,-0.98,C2H4,67.14,0.50,,H-cell,,,204.08,,,,
24,"Chungseok Choi, Soonho Kwon, Tao Cheng, Mingjie Xu, Peter Tieu, Changsoo Lee, Jin Cai, Hyuck Mo Lee, Xiaoqing Pan, Xiangfeng Duan, William A. Goddard III",2020,Highly active and stable stepped Cu surface for enhanced electrochemical CO2 reduction to C2H4,Nature Catalysis,"42,8",https://doi.org/10.1038/s41929-020-00504-x,A-CuNW,Cu,Cu,,100.00,,,,,,,,,nanowire,,25.00,25.00,25.00,,,,,,100.00,0.00,0.00,200,0.18,200,0.213,glassy-carbon electrode,Ag/AgCl,KHCO3,0.1,6.8,-0.98,C2H5OH,1.50,0.50,,H-cell,,,204.08,,,,
24,"Chungseok Choi, Soonho Kwon, Tao Cheng, Mingjie Xu, Peter Tieu, Changsoo Lee, Jin Cai, Hyuck Mo Lee, Xiaoqing Pan, Xiangfeng Duan, William A. Goddard III",2020,Highly active and stable stepped Cu surface for enhanced electrochemical CO2 reduction to C2H4,Nature Catalysis,"42,8",https://doi.org/10.1038/s41929-020-00504-x,A-CuNW,Cu,Cu,,100.00,,,,,,,,,nanowire,,25.00,25.00,25.00,,,,,,100.00,0.00,0.00,200,0.18,200,0.213,glassy-carbon electrode,Ag/AgCl,KHCO3,0.1,6.8,-0.98,CH3COOH,0.00,0.50,,H-cell,,,204.08,,,,
24,"Chungseok Choi, Soonho Kwon, Tao Cheng, Mingjie Xu, Peter Tieu, Changsoo Lee, Jin Cai, Hyuck Mo Lee, Xiaoqing Pan, Xiangfeng Duan, William A. Goddard III",2020,Highly active and stable stepped Cu surface for enhanced electrochemical CO2 reduction to C2H4,Nature Catalysis,"42,8",https://doi.org/10.1038/s41929-020-00504-x,A-CuNW,Cu,Cu,,100.00,,,,,,,,,nanowire,,25.00,25.00,25.00,,,,,,100.00,0.00,0.00,200,0.18,200,0.213,glassy-carbon electrode,Ag/AgCl,KHCO3,0.1,6.8,-0.98,HCOOH,0.73,0.50,,H-cell,,,204.08,,,,
24,"Chungseok Choi, Soonho Kwon, Tao Cheng, Mingjie Xu, Peter Tieu, Changsoo Lee, Jin Cai, Hyuck Mo Lee, Xiaoqing Pan, Xiangfeng Duan, William A. Goddard III",2020,Highly active and stable stepped Cu surface for enhanced electrochemical CO2 reduction to C2H4,Nature Catalysis,"42,8",https://doi.org/10.1038/s41929-020-00504-x,A-CuNW,Cu,Cu,,100.00,,,,,,,,,nanowire,,25.00,25.00,25.00,,,,,,100.00,0.00,0.00,200,0.18,200,0.213,glassy-carbon electrode,Ag/AgCl,KHCO3,0.1,6.8,-1.00,H2,19.90,0.50,,H-cell,,,204.08,,,,
24,"Chungseok Choi, Soonho Kwon, Tao Cheng, Mingjie Xu, Peter Tieu, Changsoo Lee, Jin Cai, Hyuck Mo Lee, Xiaoqing Pan, Xiangfeng Duan, William A. Goddard III",2020,Highly active and stable stepped Cu surface for enhanced electrochemical CO2 reduction to C2H4,Nature Catalysis,"42,8",https://doi.org/10.1038/s41929-020-00504-x,A-CuNW,Cu,Cu,,100.00,,,,,,,,,nanowire,,25.00,25.00,25.00,,,,,,100.00,0.00,0.00,200,0.18,200,0.213,glassy-carbon electrode,Ag/AgCl,KHCO3,0.1,6.8,-1.00,CO,3.05,0.50,,H-cell,,,204.08,,,,
24,"Chungseok Choi, Soonho Kwon, Tao Cheng, Mingjie Xu, Peter Tieu, Changsoo Lee, Jin Cai, Hyuck Mo Lee, Xiaoqing Pan, Xiangfeng Duan, William A. Goddard III",2020,Highly active and stable stepped Cu surface for enhanced electrochemical CO2 reduction to C2H4,Nature Catalysis,"42,8",https://doi.org/10.1038/s41929-020-00504-x,A-CuNW,Cu,Cu,,100.00,,,,,,,,,nanowire,,25.00,25.00,25.00,,,,,,100.00,0.00,0.00,200,0.18,200,0.213,glassy-carbon electrode,Ag/AgCl,KHCO3,0.1,6.8,-1.00,CH4,7.09,0.50,,H-cell,,,204.08,,,,
24,"Chungseok Choi, Soonho Kwon, Tao Cheng, Mingjie Xu, Peter Tieu, Changsoo Lee, Jin Cai, Hyuck Mo Lee, Xiaoqing Pan, Xiangfeng Duan, William A. Goddard III",2020,Highly active and stable stepped Cu surface for enhanced electrochemical CO2 reduction to C2H4,Nature Catalysis,"42,8",https://doi.org/10.1038/s41929-020-00504-x,A-CuNW,Cu,Cu,,100.00,,,,,,,,,nanowire,,25.00,25.00,25.00,,,,,,100.00,0.00,0.00,200,0.18,200,0.213,glassy-carbon electrode,Ag/AgCl,KHCO3,0.1,6.8,-1.00,C2H4,69.79,0.50,,H-cell,,,204.08,,,,
24,"Chungseok Choi, Soonho Kwon, Tao Cheng, Mingjie Xu, Peter Tieu, Changsoo Lee, Jin Cai, Hyuck Mo Lee, Xiaoqing Pan, Xiangfeng Duan, William A. Goddard III",2020,Highly active and stable stepped Cu surface for enhanced electrochemical CO2 reduction to C2H4,Nature Catalysis,"42,8",https://doi.org/10.1038/s41929-020-00504-x,A-CuNW,Cu,Cu,,100.00,,,,,,,,,nanowire,,25.00,25.00,25.00,,,,,,100.00,0.00,0.00,200,0.18,200,0.213,glassy-carbon electrode,Ag/AgCl,KHCO3,0.1,6.8,-1.00,C2H5OH,2.61,0.50,,H-cell,,,204.08,,,,
24,"Chungseok Choi, Soonho Kwon, Tao Cheng, Mingjie Xu, Peter Tieu, Changsoo Lee, Jin Cai, Hyuck Mo Lee, Xiaoqing Pan, Xiangfeng Duan, William A. Goddard III",2020,Highly active and stable stepped Cu surface for enhanced electrochemical CO2 reduction to C2H4,Nature Catalysis,"42,8",https://doi.org/10.1038/s41929-020-00504-x,A-CuNW,Cu,Cu,,100.00,,,,,,,,,nanowire,,25.00,25.00,25.00,,,,,,100.00,0.00,0.00,200,0.18,200,0.213,glassy-carbon electrode,Ag/AgCl,KHCO3,0.1,6.8,-1.00,CH3COOH,1.35,0.50,,H-cell,,,204.08,,,,
24,"Chungseok Choi, Soonho Kwon, Tao Cheng, Mingjie Xu, Peter Tieu, Changsoo Lee, Jin Cai, Hyuck Mo Lee, Xiaoqing Pan, Xiangfeng Duan, William A. Goddard III",2020,Highly active and stable stepped Cu surface for enhanced electrochemical CO2 reduction to C2H4,Nature Catalysis,"42,8",https://doi.org/10.1038/s41929-020-00504-x,A-CuNW,Cu,Cu,,100.00,,,,,,,,,nanowire,,25.00,25.00,25.00,,,,,,100.00,0.00,0.00,200,0.18,200,0.213,glassy-carbon electrode,Ag/AgCl,KHCO3,0.1,6.8,-1.00,HCOOH,0.43,0.50,,H-cell,,,204.08,,,,
24,"Chungseok Choi, Soonho Kwon, Tao Cheng, Mingjie Xu, Peter Tieu, Changsoo Lee, Jin Cai, Hyuck Mo Lee, Xiaoqing Pan, Xiangfeng Duan, William A. Goddard III",2020,Highly active and stable stepped Cu surface for enhanced electrochemical CO2 reduction to C2H4,Nature Catalysis,"42,8",https://doi.org/10.1038/s41929-020-00504-x,A-CuNW,Cu,Cu,,100.00,,,,,,,,,nanowire,,25.00,25.00,25.00,,,,,,100.00,0.00,0.00,200,0.18,200,0.213,glassy-carbon electrode,Ag/AgCl,KHCO3,0.1,6.8,-1.06,H2,16.30,0.50,,H-cell,,,204.08,,,,
24,"Chungseok Choi, Soonho Kwon, Tao Cheng, Mingjie Xu, Peter Tieu, Changsoo Lee, Jin Cai, Hyuck Mo Lee, Xiaoqing Pan, Xiangfeng Duan, William A. Goddard III",2020,Highly active and stable stepped Cu surface for enhanced electrochemical CO2 reduction to C2H4,Nature Catalysis,"42,8",https://doi.org/10.1038/s41929-020-00504-x,A-CuNW,Cu,Cu,,100.00,,,,,,,,,nanowire,,25.00,25.00,25.00,,,,,,100.00,0.00,0.00,200,0.18,200,0.213,glassy-carbon electrode,Ag/AgCl,KHCO3,0.1,6.8,-1.06,CO,1.65,0.50,,H-cell,,,204.08,,,,
24,"Chungseok Choi, Soonho Kwon, Tao Cheng, Mingjie Xu, Peter Tieu, Changsoo Lee, Jin Cai, Hyuck Mo Lee, Xiaoqing Pan, Xiangfeng Duan, William A. Goddard III",2020,Highly active and stable stepped Cu surface for enhanced electrochemical CO2 reduction to C2H4,Nature Catalysis,"42,8",https://doi.org/10.1038/s41929-020-00504-x,A-CuNW,Cu,Cu,,100.00,,,,,,,,,nanowire,,25.00,25.00,25.00,,,,,,100.00,0.00,0.00,200,0.18,200,0.213,glassy-carbon electrode,Ag/AgCl,KHCO3,0.1,6.8,-1.06,CH4,22.22,0.50,,H-cell,,,204.08,,,,
24,"Chungseok Choi, Soonho Kwon, Tao Cheng, Mingjie Xu, Peter Tieu, Changsoo Lee, Jin Cai, Hyuck Mo Lee, Xiaoqing Pan, Xiangfeng Duan, William A. Goddard III",2020,Highly active and stable stepped Cu surface for enhanced electrochemical CO2 reduction to C2H4,Nature Catalysis,"42,8",https://doi.org/10.1038/s41929-020-00504-x,A-CuNW,Cu,Cu,,100.00,,,,,,,,,nanowire,,25.00,25.00,25.00,,,,,,100.00,0.00,0.00,200,0.18,200,0.213,glassy-carbon electrode,Ag/AgCl,KHCO3,0.1,6.8,-1.06,C2H4,59.95,0.50,,H-cell,,,204.08,,,,
24,"Chungseok Choi, Soonho Kwon, Tao Cheng, Mingjie Xu, Peter Tieu, Changsoo Lee, Jin Cai, Hyuck Mo Lee, Xiaoqing Pan, Xiangfeng Duan, William A. Goddard III",2020,Highly active and stable stepped Cu surface for enhanced electrochemical CO2 reduction to C2H4,Nature Catalysis,"42,8",https://doi.org/10.1038/s41929-020-00504-x,A-CuNW,Cu,Cu,,100.00,,,,,,,,,nanowire,,25.00,25.00,25.00,,,,,,100.00,0.00,0.00,200,0.18,200,0.213,glassy-carbon electrode,Ag/AgCl,KHCO3,0.1,6.8,-1.06,C2H5OH,3.39,0.50,,H-cell,,,204.08,,,,
24,"Chungseok Choi, Soonho Kwon, Tao Cheng, Mingjie Xu, Peter Tieu, Changsoo Lee, Jin Cai, Hyuck Mo Lee, Xiaoqing Pan, Xiangfeng Duan, William A. Goddard III",2020,Highly active and stable stepped Cu surface for enhanced electrochemical CO2 reduction to C2H4,Nature Catalysis,"42,8",https://doi.org/10.1038/s41929-020-00504-x,A-CuNW,Cu,Cu,,100.00,,,,,,,,,nanowire,,25.00,25.00,25.00,,,,,,100.00,0.00,0.00,200,0.18,200,0.213,glassy-carbon electrode,Ag/AgCl,KHCO3,0.1,6.8,-1.06,HCOOH,0.24,0.50,,H-cell,,,204.08,,,,
29,"Fan, Longlong and Geng, Qinghong and Ma, Lian and Wang, Chengming and Li, Jun-Xuan and Zhu, Wei and Shao, Ruiwen and Li, Wei and Feng, Xiao and Yamauchi, Yusuke and Li, Cuiling and Jiang, Lei",2023,Evoking C2+ production from electrochemical CO2 reduction by the steric confinement effect of ordered porous Cu2O,Chemical Science,,https://doi.org/10.1039/D3SC04840C,3DOP Cu2OCO,Cu0.6807O0.3193,Cu2O,CuO,69.49,Medium,5.82,58.73,19.15,16.29,0.00,0.00,0.00,porrous cuboctahedron,217.5,1200.00,1500.00,1600.00,1200.00,1500.00,1600.00,,,0.00,82.00,18.00,200,0.21,111,0.25,glassy-carbon electrode,Ag/AgCl,KHCO3,0.1,6.8,-1.20,H2,18.20,,-14.60,H-cell,,,102.04,2900.00,,,
29,"Fan, Longlong and Geng, Qinghong and Ma, Lian and Wang, Chengming and Li, Jun-Xuan and Zhu, Wei and Shao, Ruiwen and Li, Wei and Feng, Xiao and Yamauchi, Yusuke and Li, Cuiling and Jiang, Lei",2023,Evoking C2+ production from electrochemical CO2 reduction by the steric confinement effect of ordered porous Cu2O,Chemical Science,,https://doi.org/10.1039/D3SC04840C,3DOP Cu2OCO,Cu0.6807O0.3193,Cu2O,CuO,69.49,Medium,5.82,58.73,19.15,16.29,0.00,0.00,0.00,porrous cuboctahedron,217.5,1200.00,1500.00,1600.00,1200.00,1500.00,1600.00,,,0.00,82.00,18.00,200,0.21,111,0.25,glassy-carbon electrode,Ag/AgCl,KHCO3,0.1,6.8,-1.20,CO,7.60,,-14.60,H-cell,,,102.04,2900.00,,,
29,"Fan, Longlong and Geng, Qinghong and Ma, Lian and Wang, Chengming and Li, Jun-Xuan and Zhu, Wei and Shao, Ruiwen and Li, Wei and Feng, Xiao and Yamauchi, Yusuke and Li, Cuiling and Jiang, Lei",2023,Evoking C2+ production from electrochemical CO2 reduction by the steric confinement effect of ordered porous Cu2O,Chemical Science,,https://doi.org/10.1039/D3SC04840C,3DOP Cu2OCO,Cu0.6807O0.3193,Cu2O,CuO,69.49,Medium,5.82,58.73,19.15,16.29,0.00,0.00,0.00,porrous cuboctahedron,217.5,1200.00,1500.00,1600.00,1200.00,1500.00,1600.00,,,0.00,82.00,18.00,200,0.21,111,0.25,glassy-carbon electrode,Ag/AgCl,KHCO3,0.1,6.8,-1.20,HCOOH,15.30,,-14.60,H-cell,,,102.04,2900.00,,,
29,"Fan, Longlong and Geng, Qinghong and Ma, Lian and Wang, Chengming and Li, Jun-Xuan and Zhu, Wei and Shao, Ruiwen and Li, Wei and Feng, Xiao and Yamauchi, Yusuke and Li, Cuiling and Jiang, Lei",2023,Evoking C2+ production from electrochemical CO2 reduction by the steric confinement effect of ordered porous Cu2O,Chemical Science,,https://doi.org/10.1039/D3SC04840C,3DOP Cu2OCO,Cu0.6807O0.3193,Cu2O,CuO,69.49,Medium,5.82,58.73,19.15,16.29,0.00,0.00,0.00,porrous cuboctahedron,217.5,1200.00,1500.00,1600.00,1200.00,1500.00,1600.00,,,0.00,82.00,18.00,200,0.21,111,0.25,glassy-carbon electrode,Ag/AgCl,KHCO3,0.1,6.8,-1.20,C2H4,30.20,,-14.60,H-cell,,,102.04,2900.00,,,
29,"Fan, Longlong and Geng, Qinghong and Ma, Lian and Wang, Chengming and Li, Jun-Xuan and Zhu, Wei and Shao, Ruiwen and Li, Wei and Feng, Xiao and Yamauchi, Yusuke and Li, Cuiling and Jiang, Lei",2023,Evoking C2+ production from electrochemical CO2 reduction by the steric confinement effect of ordered porous Cu2O,Chemical Science,,https://doi.org/10.1039/D3SC04840C,3DOP Cu2OCO,Cu0.6807O0.3193,Cu2O,CuO,69.49,Medium,5.82,58.73,19.15,16.29,0.00,0.00,0.00,porrous cuboctahedron,217.5,1200.00,1500.00,1600.00,1200.00,1500.00,1600.00,,,0.00,82.00,18.00,200,0.21,111,0.25,glassy-carbon electrode,Ag/AgCl,KHCO3,0.1,6.8,-1.20,C2H5OH,10.50,,-14.60,H-cell,,,102.04,2900.00,,,
29,"Fan, Longlong and Geng, Qinghong and Ma, Lian and Wang, Chengming and Li, Jun-Xuan and Zhu, Wei and Shao, Ruiwen and Li, Wei and Feng, Xiao and Yamauchi, Yusuke and Li, Cuiling and Jiang, Lei",2023,Evoking C2+ production from electrochemical CO2 reduction by the steric confinement effect of ordered porous Cu2O,Chemical Science,,https://doi.org/10.1039/D3SC04840C,3DOP Cu2OCO,Cu0.6807O0.3193,Cu2O,CuO,69.49,Medium,5.82,58.73,19.15,16.29,0.00,0.00,0.00,porrous cuboctahedron,217.5,1200.00,1500.00,1600.00,1200.00,1500.00,1600.00,,,0.00,82.00,18.00,200,0.21,111,0.25,glassy-carbon electrode,Ag/AgCl,KHCO3,0.1,6.8,-1.20,C3H7OH,5.90,,-14.60,H-cell,,,102.04,2900.00,,,
29,"Fan, Longlong and Geng, Qinghong and Ma, Lian and Wang, Chengming and Li, Jun-Xuan and Zhu, Wei and Shao, Ruiwen and Li, Wei and Feng, Xiao and Yamauchi, Yusuke and Li, Cuiling and Jiang, Lei",2023,Evoking C2+ production from electrochemical CO2 reduction by the steric confinement effect of ordered porous Cu2O,Chemical Science,,https://doi.org/10.1039/D3SC04840C,3DOP Cu2OCO,Cu0.6807O0.3193,Cu2O,CuO,69.49,Medium,5.82,58.73,19.15,16.29,0.00,0.00,0.00,porrous cuboctahedron,217.5,1200.00,1500.00,1600.00,1200.00,1500.00,1600.00,,,0.00,82.00,18.00,200,0.21,111,0.25,glassy-carbon electrode,Ag/AgCl,KHCO3,0.1,6.8,-1.30,H2,17.70,,-18.79,H-cell,,,102.04,2900.00,,,
29,"Fan, Longlong and Geng, Qinghong and Ma, Lian and Wang, Chengming and Li, Jun-Xuan and Zhu, Wei and Shao, Ruiwen and Li, Wei and Feng, Xiao and Yamauchi, Yusuke and Li, Cuiling and Jiang, Lei",2023,Evoking C2+ production from electrochemical CO2 reduction by the steric confinement effect of ordered porous Cu2O,Chemical Science,,https://doi.org/10.1039/D3SC04840C,3DOP Cu2OCO,Cu0.6807O0.3193,Cu2O,CuO,69.49,Medium,5.82,58.73,19.15,16.29,0.00,0.00,0.00,porrous cuboctahedron,217.5,1200.00,1500.00,1600.00,1200.00,1500.00,1600.00,,,0.00,82.00,18.00,200,0.21,111,0.25,glassy-carbon electrode,Ag/AgCl,KHCO3,0.1,6.8,-1.30,CO,5.80,,-18.79,H-cell,,,102.04,2900.00,,,
