Repository: vovamirosh/CO2RR_PISH

File: Datasets/R_parent_2024_12_12.csv (part 12 of 38)
Number,Autor,Publication,Title,Journal,IF,DOI,Article name,Formula,Cat. compound,Support,"Cat./Support ratio, % (at)",XRD noises,"Cu2O-110, %","Cu2O-111, %","Cu2O-200, %","Cu2O-220, %","Cu-111, %","Cu-200, %","Cu-220, %",Morphology (TEM/SEM),"Pore size, nm",width min (nm),width aver (nm),width max (nm),length min (nm),length aver (nm),length max (nm),Crystal system,Simple cell,"Cu, % (at.)","Cu+, % (at.)","Cu(2+), % (at.)",Facet,"Distance, nm",Facet,"Distance2, nm",Base,Electrodes,electrolyte,"conc, M",pH,RHE vs V,Product,"FE, %","Time, h","Current density, mA/cm2",Type of reactor," Energy efficiency, %",Сarbon efficiency (equivalent to single-pass carbon efficiency (SPCE),"Loading, μg/cm2","Capacitance, (uF/cm2)","ECSA, cm2",R,"BET surface, m2/g"
29,"Fan, Longlong and Geng, Qinghong and Ma, Lian and Wang, Chengming and Li, Jun-Xuan and Zhu, Wei and Shao, Ruiwen and Li, Wei and Feng, Xiao and Yamauchi, Yusuke and Li, Cuiling and Jiang, Lei",2023,Evoking C2+ production from electrochemical CO2 reduction by the steric confinement effect of ordered porous Cu2O,Chemical Science,,https://doi.org/10.1039/D3SC04840C,3DOP Cu2OCO,Cu0.6807O0.3193,Cu2O,CuO,69.49,Medium,5.82,58.73,19.15,16.29,0.00,0.00,0.00,porrous cuboctahedron,217.5,1200.00,1500.00,1600.00,1200.00,1500.00,1600.00,,,0.00,82.00,18.00,200,0.21,111,0.25,glassy-carbon electrode,Ag/AgCl,KHCO3,0.1,6.8,-1.30,CH4,1.90,,-18.79,H-cell,,,102.04,2900.00,,,
29,"Fan, Longlong and Geng, Qinghong and Ma, Lian and Wang, Chengming and Li, Jun-Xuan and Zhu, Wei and Shao, Ruiwen and Li, Wei and Feng, Xiao and Yamauchi, Yusuke and Li, Cuiling and Jiang, Lei",2023,Evoking C2+ production from electrochemical CO2 reduction by the steric confinement effect of ordered porous Cu2O,Chemical Science,,https://doi.org/10.1039/D3SC04840C,3DOP Cu2OCO,Cu0.6807O0.3193,Cu2O,CuO,69.49,Medium,5.82,58.73,19.15,16.29,0.00,0.00,0.00,porrous cuboctahedron,217.5,1200.00,1500.00,1600.00,1200.00,1500.00,1600.00,,,0.00,82.00,18.00,200,0.21,111,0.25,glassy-carbon electrode,Ag/AgCl,KHCO3,0.1,6.8,-1.30,HCOOH,13.30,,-18.79,H-cell,,,102.04,2900.00,,,
29,"Fan, Longlong and Geng, Qinghong and Ma, Lian and Wang, Chengming and Li, Jun-Xuan and Zhu, Wei and Shao, Ruiwen and Li, Wei and Feng, Xiao and Yamauchi, Yusuke and Li, Cuiling and Jiang, Lei",2023,Evoking C2+ production from electrochemical CO2 reduction by the steric confinement effect of ordered porous Cu2O,Chemical Science,,https://doi.org/10.1039/D3SC04840C,3DOP Cu2OCO,Cu0.6807O0.3193,Cu2O,CuO,69.49,Medium,5.82,58.73,19.15,16.29,0.00,0.00,0.00,porrous cuboctahedron,217.5,1200.00,1500.00,1600.00,1200.00,1500.00,1600.00,,,0.00,82.00,18.00,200,0.21,111,0.25,glassy-carbon electrode,Ag/AgCl,KHCO3,0.1,6.8,-1.30,C2H4,42.60,,-18.79,H-cell,,,102.04,2900.00,,,
29,"Fan, Longlong and Geng, Qinghong and Ma, Lian and Wang, Chengming and Li, Jun-Xuan and Zhu, Wei and Shao, Ruiwen and Li, Wei and Feng, Xiao and Yamauchi, Yusuke and Li, Cuiling and Jiang, Lei",2023,Evoking C2+ production from electrochemical CO2 reduction by the steric confinement effect of ordered porous Cu2O,Chemical Science,,https://doi.org/10.1039/D3SC04840C,3DOP Cu2OCO,Cu0.6807O0.3193,Cu2O,CuO,69.49,Medium,5.82,58.73,19.15,16.29,0.00,0.00,0.00,porrous cuboctahedron,217.5,1200.00,1500.00,1600.00,1200.00,1500.00,1600.00,,,0.00,82.00,18.00,200,0.21,111,0.25,glassy-carbon electrode,Ag/AgCl,KHCO3,0.1,6.8,-1.30,C2H5OH,7.70,,-18.79,H-cell,,,102.04,2900.00,,,
29,"Fan, Longlong and Geng, Qinghong and Ma, Lian and Wang, Chengming and Li, Jun-Xuan and Zhu, Wei and Shao, Ruiwen and Li, Wei and Feng, Xiao and Yamauchi, Yusuke and Li, Cuiling and Jiang, Lei",2023,Evoking C2+ production from electrochemical CO2 reduction by the steric confinement effect of ordered porous Cu2O,Chemical Science,,https://doi.org/10.1039/D3SC04840C,3DOP Cu2OCO,Cu0.6807O0.3193,Cu2O,CuO,69.49,Medium,5.82,58.73,19.15,16.29,0.00,0.00,0.00,porrous cuboctahedron,217.5,1200.00,1500.00,1600.00,1200.00,1500.00,1600.00,,,0.00,82.00,18.00,200,0.21,111,0.25,glassy-carbon electrode,Ag/AgCl,KHCO3,0.1,6.8,-1.30,C3H7OH,6.90,,-18.79,H-cell,,,102.04,2900.00,,,
29,"Fan, Longlong and Geng, Qinghong and Ma, Lian and Wang, Chengming and Li, Jun-Xuan and Zhu, Wei and Shao, Ruiwen and Li, Wei and Feng, Xiao and Yamauchi, Yusuke and Li, Cuiling and Jiang, Lei",2023,Evoking C2+ production from electrochemical CO2 reduction by the steric confinement effect of ordered porous Cu2O,Chemical Science,,https://doi.org/10.1039/D3SC04840C,3DOP Cu2OCO,Cu0.6807O0.3193,Cu2O,CuO,69.49,Medium,5.82,58.73,19.15,16.29,0.00,0.00,0.00,porrous cuboctahedron,217.5,1200.00,1500.00,1600.00,1200.00,1500.00,1600.00,,,0.00,82.00,18.00,200,0.21,111,0.25,glassy-carbon electrode,Ag/AgCl,KHCO3,0.1,6.8,-1.40,H2,13.40,,-23.22,H-cell,,,102.04,2900.00,,,
29,"Fan, Longlong and Geng, Qinghong and Ma, Lian and Wang, Chengming and Li, Jun-Xuan and Zhu, Wei and Shao, Ruiwen and Li, Wei and Feng, Xiao and Yamauchi, Yusuke and Li, Cuiling and Jiang, Lei",2023,Evoking C2+ production from electrochemical CO2 reduction by the steric confinement effect of ordered porous Cu2O,Chemical Science,,https://doi.org/10.1039/D3SC04840C,3DOP Cu2OCO,Cu0.6807O0.3193,Cu2O,CuO,69.49,Medium,5.82,58.73,19.15,16.29,0.00,0.00,0.00,porrous cuboctahedron,217.5,1200.00,1500.00,1600.00,1200.00,1500.00,1600.00,,,0.00,82.00,18.00,200,0.21,111,0.25,glassy-carbon electrode,Ag/AgCl,KHCO3,0.1,6.8,-1.40,CO,2.90,,-23.22,H-cell,,,102.04,2900.00,,,
29,"Fan, Longlong and Geng, Qinghong and Ma, Lian and Wang, Chengming and Li, Jun-Xuan and Zhu, Wei and Shao, Ruiwen and Li, Wei and Feng, Xiao and Yamauchi, Yusuke and Li, Cuiling and Jiang, Lei",2023,Evoking C2+ production from electrochemical CO2 reduction by the steric confinement effect of ordered porous Cu2O,Chemical Science,,https://doi.org/10.1039/D3SC04840C,3DOP Cu2OCO,Cu0.6807O0.3193,Cu2O,CuO,69.49,Medium,5.82,58.73,19.15,16.29,0.00,0.00,0.00,porrous cuboctahedron,217.5,1200.00,1500.00,1600.00,1200.00,1500.00,1600.00,,,0.00,82.00,18.00,200,0.21,111,0.25,glassy-carbon electrode,Ag/AgCl,KHCO3,0.1,6.8,-1.40,CH4,2.90,,-23.22,H-cell,,,102.04,2900.00,,,
29,"Fan, Longlong and Geng, Qinghong and Ma, Lian and Wang, Chengming and Li, Jun-Xuan and Zhu, Wei and Shao, Ruiwen and Li, Wei and Feng, Xiao and Yamauchi, Yusuke and Li, Cuiling and Jiang, Lei",2023,Evoking C2+ production from electrochemical CO2 reduction by the steric confinement effect of ordered porous Cu2O,Chemical Science,,https://doi.org/10.1039/D3SC04840C,3DOP Cu2OCO,Cu0.6807O0.3193,Cu2O,CuO,69.49,Medium,5.82,58.73,19.15,16.29,0.00,0.00,0.00,porrous cuboctahedron,217.5,1200.00,1500.00,1600.00,1200.00,1500.00,1600.00,,,0.00,82.00,18.00,200,0.21,111,0.25,glassy-carbon electrode,Ag/AgCl,KHCO3,0.1,6.8,-1.40,HCOOH,8.00,,-23.22,H-cell,,,102.04,2900.00,,,
29,"Fan, Longlong and Geng, Qinghong and Ma, Lian and Wang, Chengming and Li, Jun-Xuan and Zhu, Wei and Shao, Ruiwen and Li, Wei and Feng, Xiao and Yamauchi, Yusuke and Li, Cuiling and Jiang, Lei",2023,Evoking C2+ production from electrochemical CO2 reduction by the steric confinement effect of ordered porous Cu2O,Chemical Science,,https://doi.org/10.1039/D3SC04840C,3DOP Cu2OCO,Cu0.6807O0.3193,Cu2O,CuO,69.49,Medium,5.82,58.73,19.15,16.29,0.00,0.00,0.00,porrous cuboctahedron,217.5,1200.00,1500.00,1600.00,1200.00,1500.00,1600.00,,,0.00,82.00,18.00,200,0.21,111,0.25,glassy-carbon electrode,Ag/AgCl,KHCO3,0.1,6.8,-1.40,CH3COOH,2.00,,-23.22,H-cell,,,102.04,2900.00,,,
29,"Fan, Longlong and Geng, Qinghong and Ma, Lian and Wang, Chengming and Li, Jun-Xuan and Zhu, Wei and Shao, Ruiwen and Li, Wei and Feng, Xiao and Yamauchi, Yusuke and Li, Cuiling and Jiang, Lei",2023,Evoking C2+ production from electrochemical CO2 reduction by the steric confinement effect of ordered porous Cu2O,Chemical Science,,https://doi.org/10.1039/D3SC04840C,3DOP Cu2OCO,Cu0.6807O0.3193,Cu2O,CuO,69.49,Medium,5.82,58.73,19.15,16.29,0.00,0.00,0.00,porrous cuboctahedron,217.5,1200.00,1500.00,1600.00,1200.00,1500.00,1600.00,,,0.00,82.00,18.00,200,0.21,111,0.25,glassy-carbon electrode,Ag/AgCl,KHCO3,0.1,6.8,-1.40,C2H4,51.30,1.00,-23.22,H-cell,,,102.04,2900.00,,,
29,"Fan, Longlong and Geng, Qinghong and Ma, Lian and Wang, Chengming and Li, Jun-Xuan and Zhu, Wei and Shao, Ruiwen and Li, Wei and Feng, Xiao and Yamauchi, Yusuke and Li, Cuiling and Jiang, Lei",2023,Evoking C2+ production from electrochemical CO2 reduction by the steric confinement effect of ordered porous Cu2O,Chemical Science,,https://doi.org/10.1039/D3SC04840C,3DOP Cu2OCO,Cu0.6807O0.3193,Cu2O,CuO,69.49,Medium,5.82,58.73,19.15,16.29,0.00,0.00,0.00,porrous cuboctahedron,217.5,1200.00,1500.00,1600.00,1200.00,1500.00,1600.00,,,0.00,82.00,18.00,200,0.21,111,0.25,glassy-carbon electrode,Ag/AgCl,KHCO3,0.1,6.8,-1.40,C2H4,48.02,2.00,-23.22,H-cell,,,102.04,2900.00,,,
29,"Fan, Longlong and Geng, Qinghong and Ma, Lian and Wang, Chengming and Li, Jun-Xuan and Zhu, Wei and Shao, Ruiwen and Li, Wei and Feng, Xiao and Yamauchi, Yusuke and Li, Cuiling and Jiang, Lei",2023,Evoking C2+ production from electrochemical CO2 reduction by the steric confinement effect of ordered porous Cu2O,Chemical Science,,https://doi.org/10.1039/D3SC04840C,3DOP Cu2OCO,Cu0.6807O0.3193,Cu2O,CuO,69.49,Medium,5.82,58.73,19.15,16.29,0.00,0.00,0.00,porrous cuboctahedron,217.5,1200.00,1500.00,1600.00,1200.00,1500.00,1600.00,,,0.00,82.00,18.00,200,0.21,111,0.25,glassy-carbon electrode,Ag/AgCl,KHCO3,0.1,6.8,-1.40,C2H4,49.60,3.00,-23.22,H-cell,,,102.04,2900.00,,,
29,"Fan, Longlong and Geng, Qinghong and Ma, Lian and Wang, Chengming and Li, Jun-Xuan and Zhu, Wei and Shao, Ruiwen and Li, Wei and Feng, Xiao and Yamauchi, Yusuke and Li, Cuiling and Jiang, Lei",2023,Evoking C2+ production from electrochemical CO2 reduction by the steric confinement effect of ordered porous Cu2O,Chemical Science,,https://doi.org/10.1039/D3SC04840C,3DOP Cu2OCO,Cu0.6807O0.3193,Cu2O,CuO,69.49,Medium,5.82,58.73,19.15,16.29,0.00,0.00,0.00,porrous cuboctahedron,217.5,1200.00,1500.00,1600.00,1200.00,1500.00,1600.00,,,0.00,82.00,18.00,200,0.21,111,0.25,glassy-carbon electrode,Ag/AgCl,KHCO3,0.1,6.8,-1.40,C2H4,48.02,4.00,-23.22,H-cell,,,102.04,2900.00,,,
29,"Fan, Longlong and Geng, Qinghong and Ma, Lian and Wang, Chengming and Li, Jun-Xuan and Zhu, Wei and Shao, Ruiwen and Li, Wei and Feng, Xiao and Yamauchi, Yusuke and Li, Cuiling and Jiang, Lei",2023,Evoking C2+ production from electrochemical CO2 reduction by the steric confinement effect of ordered porous Cu2O,Chemical Science,,https://doi.org/10.1039/D3SC04840C,3DOP Cu2OCO,Cu0.6807O0.3193,Cu2O,CuO,69.49,Medium,5.82,58.73,19.15,16.29,0.00,0.00,0.00,porrous cuboctahedron,217.5,1200.00,1500.00,1600.00,1200.00,1500.00,1600.00,,,0.00,82.00,18.00,200,0.21,111,0.25,glassy-carbon electrode,Ag/AgCl,KHCO3,0.1,6.8,-1.40,C2H4,48.81,5.00,-23.22,H-cell,,,102.04,2900.00,,,
29,"Fan, Longlong and Geng, Qinghong and Ma, Lian and Wang, Chengming and Li, Jun-Xuan and Zhu, Wei and Shao, Ruiwen and Li, Wei and Feng, Xiao and Yamauchi, Yusuke and Li, Cuiling and Jiang, Lei",2023,Evoking C2+ production from electrochemical CO2 reduction by the steric confinement effect of ordered porous Cu2O,Chemical Science,,https://doi.org/10.1039/D3SC04840C,3DOP Cu2OCO,Cu0.6807O0.3193,Cu2O,CuO,69.49,Medium,5.82,58.73,19.15,16.29,0.00,0.00,0.00,porrous cuboctahedron,217.5,1200.00,1500.00,1600.00,1200.00,1500.00,1600.00,,,0.00,82.00,18.00,200,0.21,111,0.25,glassy-carbon electrode,Ag/AgCl,KHCO3,0.1,6.8,-1.40,C2H4,46.83,6.00,-23.22,H-cell,,,102.04,2900.00,,,
29,"Fan, Longlong and Geng, Qinghong and Ma, Lian and Wang, Chengming and Li, Jun-Xuan and Zhu, Wei and Shao, Ruiwen and Li, Wei and Feng, Xiao and Yamauchi, Yusuke and Li, Cuiling and Jiang, Lei",2023,Evoking C2+ production from electrochemical CO2 reduction by the steric confinement effect of ordered porous Cu2O,Chemical Science,,https://doi.org/10.1039/D3SC04840C,3DOP Cu2OCO,Cu0.6807O0.3193,Cu2O,CuO,69.49,Medium,5.82,58.73,19.15,16.29,0.00,0.00,0.00,porrous cuboctahedron,217.5,1200.00,1500.00,1600.00,1200.00,1500.00,1600.00,,,0.00,82.00,18.00,200,0.21,111,0.25,glassy-carbon electrode,Ag/AgCl,KHCO3,0.1,6.8,-1.40,C2H4,48.41,7.00,-23.22,H-cell,,,102.04,2900.00,,,
29,"Fan, Longlong and Geng, Qinghong and Ma, Lian and Wang, Chengming and Li, Jun-Xuan and Zhu, Wei and Shao, Ruiwen and Li, Wei and Feng, Xiao and Yamauchi, Yusuke and Li, Cuiling and Jiang, Lei",2023,Evoking C2+ production from electrochemical CO2 reduction by the steric confinement effect of ordered porous Cu2O,Chemical Science,,https://doi.org/10.1039/D3SC04840C,3DOP Cu2OCO,Cu0.6807O0.3193,Cu2O,CuO,69.49,Medium,5.82,58.73,19.15,16.29,0.00,0.00,0.00,porrous cuboctahedron,217.5,1200.00,1500.00,1600.00,1200.00,1500.00,1600.00,,,0.00,82.00,18.00,200,0.21,111,0.25,glassy-carbon electrode,Ag/AgCl,KHCO3,0.1,6.8,-1.40,C2H4,48.81,8.00,-23.22,H-cell,,,102.04,2900.00,,,
29,"Fan, Longlong and Geng, Qinghong and Ma, Lian and Wang, Chengming and Li, Jun-Xuan and Zhu, Wei and Shao, Ruiwen and Li, Wei and Feng, Xiao and Yamauchi, Yusuke and Li, Cuiling and Jiang, Lei",2023,Evoking C2+ production from electrochemical CO2 reduction by the steric confinement effect of ordered porous Cu2O,Chemical Science,,https://doi.org/10.1039/D3SC04840C,3DOP Cu2OCO,Cu0.6807O0.3193,Cu2O,CuO,69.49,Medium,5.82,58.73,19.15,16.29,0.00,0.00,0.00,porrous cuboctahedron,217.5,1200.00,1500.00,1600.00,1200.00,1500.00,1600.00,,,0.00,82.00,18.00,200,0.21,111,0.25,glassy-carbon electrode,Ag/AgCl,KHCO3,0.1,6.8,-1.40,C2H4,48.02,13.00,-23.22,H-cell,,,102.04,2900.00,,,
29,"Fan, Longlong and Geng, Qinghong and Ma, Lian and Wang, Chengming and Li, Jun-Xuan and Zhu, Wei and Shao, Ruiwen and Li, Wei and Feng, Xiao and Yamauchi, Yusuke and Li, Cuiling and Jiang, Lei",2023,Evoking C2+ production from electrochemical CO2 reduction by the steric confinement effect of ordered porous Cu2O,Chemical Science,,https://doi.org/10.1039/D3SC04840C,3DOP Cu2OCO,Cu0.6807O0.3193,Cu2O,CuO,69.49,Medium,5.82,58.73,19.15,16.29,0.00,0.00,0.00,porrous cuboctahedron,217.5,1200.00,1500.00,1600.00,1200.00,1500.00,1600.00,,,0.00,82.00,18.00,200,0.21,111,0.25,glassy-carbon electrode,Ag/AgCl,KHCO3,0.1,6.8,-1.40,C2H4,46.03,14.00,-23.22,H-cell,,,102.04,2900.00,,,
29,"Fan, Longlong and Geng, Qinghong and Ma, Lian and Wang, Chengming and Li, Jun-Xuan and Zhu, Wei and Shao, Ruiwen and Li, Wei and Feng, Xiao and Yamauchi, Yusuke and Li, Cuiling and Jiang, Lei",2023,Evoking C2+ production from electrochemical CO2 reduction by the steric confinement effect of ordered porous Cu2O,Chemical Science,,https://doi.org/10.1039/D3SC04840C,3DOP Cu2OCO,Cu0.6807O0.3193,Cu2O,CuO,69.49,Medium,5.82,58.73,19.15,16.29,0.00,0.00,0.00,porrous cuboctahedron,217.5,1200.00,1500.00,1600.00,1200.00,1500.00,1600.00,,,0.00,82.00,18.00,200,0.21,111,0.25,glassy-carbon electrode,Ag/AgCl,KHCO3,0.1,6.8,-1.40,C2H4,50.79,15.00,-23.22,H-cell,,,102.04,2900.00,,,
29,"Fan, Longlong and Geng, Qinghong and Ma, Lian and Wang, Chengming and Li, Jun-Xuan and Zhu, Wei and Shao, Ruiwen and Li, Wei and Feng, Xiao and Yamauchi, Yusuke and Li, Cuiling and Jiang, Lei",2023,Evoking C2+ production from electrochemical CO2 reduction by the steric confinement effect of ordered porous Cu2O,Chemical Science,,https://doi.org/10.1039/D3SC04840C,3DOP Cu2OCO,Cu0.6807O0.3193,Cu2O,CuO,69.49,Medium,5.82,58.73,19.15,16.29,0.00,0.00,0.00,porrous cuboctahedron,217.5,1200.00,1500.00,1600.00,1200.00,1500.00,1600.00,,,0.00,82.00,18.00,200,0.21,111,0.25,glassy-carbon electrode,Ag/AgCl,KHCO3,0.1,6.8,-1.40,C2H4,45.24,16.00,-23.22,H-cell,,,102.04,2900.00,,,
29,"Fan, Longlong and Geng, Qinghong and Ma, Lian and Wang, Chengming and Li, Jun-Xuan and Zhu, Wei and Shao, Ruiwen and Li, Wei and Feng, Xiao and Yamauchi, Yusuke and Li, Cuiling and Jiang, Lei",2023,Evoking C2+ production from electrochemical CO2 reduction by the steric confinement effect of ordered porous Cu2O,Chemical Science,,https://doi.org/10.1039/D3SC04840C,3DOP Cu2OCO,Cu0.6807O0.3193,Cu2O,CuO,69.49,Medium,5.82,58.73,19.15,16.29,0.00,0.00,0.00,porrous cuboctahedron,217.5,1200.00,1500.00,1600.00,1200.00,1500.00,1600.00,,,0.00,82.00,18.00,200,0.21,111,0.25,glassy-carbon electrode,Ag/AgCl,KHCO3,0.1,6.8,-1.40,C2H4,45.24,17.00,-23.22,H-cell,,,102.04,2900.00,,,
29,"Fan, Longlong and Geng, Qinghong and Ma, Lian and Wang, Chengming and Li, Jun-Xuan and Zhu, Wei and Shao, Ruiwen and Li, Wei and Feng, Xiao and Yamauchi, Yusuke and Li, Cuiling and Jiang, Lei",2023,Evoking C2+ production from electrochemical CO2 reduction by the steric confinement effect of ordered porous Cu2O,Chemical Science,,https://doi.org/10.1039/D3SC04840C,3DOP Cu2OCO,Cu0.6807O0.3193,Cu2O,CuO,69.49,Medium,5.82,58.73,19.15,16.29,0.00,0.00,0.00,porrous cuboctahedron,217.5,1200.00,1500.00,1600.00,1200.00,1500.00,1600.00,,,0.00,82.00,18.00,200,0.21,111,0.25,glassy-carbon electrode,Ag/AgCl,KHCO3,0.1,6.8,-1.40,C2H4,45.63,18.00,-23.22,H-cell,,,102.04,2900.00,,,
29,"Fan, Longlong and Geng, Qinghong and Ma, Lian and Wang, Chengming and Li, Jun-Xuan and Zhu, Wei and Shao, Ruiwen and Li, Wei and Feng, Xiao and Yamauchi, Yusuke and Li, Cuiling and Jiang, Lei",2023,Evoking C2+ production from electrochemical CO2 reduction by the steric confinement effect of ordered porous Cu2O,Chemical Science,,https://doi.org/10.1039/D3SC04840C,3DOP Cu2OCO,Cu0.6807O0.3193,Cu2O,CuO,69.49,Medium,5.82,58.73,19.15,16.29,0.00,0.00,0.00,porrous cuboctahedron,217.5,1200.00,1500.00,1600.00,1200.00,1500.00,1600.00,,,0.00,82.00,18.00,200,0.21,111,0.25,glassy-carbon electrode,Ag/AgCl,KHCO3,0.1,6.8,-1.40,C2H4,54.37,20.00,-23.22,H-cell,,,102.04,2900.00,,,
29,"Fan, Longlong and Geng, Qinghong and Ma, Lian and Wang, Chengming and Li, Jun-Xuan and Zhu, Wei and Shao, Ruiwen and Li, Wei and Feng, Xiao and Yamauchi, Yusuke and Li, Cuiling and Jiang, Lei",2023,Evoking C2+ production from electrochemical CO2 reduction by the steric confinement effect of ordered porous Cu2O,Chemical Science,,https://doi.org/10.1039/D3SC04840C,3DOP Cu2OCO,Cu0.6807O0.3193,Cu2O,CuO,69.49,Medium,5.82,58.73,19.15,16.29,0.00,0.00,0.00,porrous cuboctahedron,217.5,1200.00,1500.00,1600.00,1200.00,1500.00,1600.00,,,0.00,82.00,18.00,200,0.21,111,0.25,glassy-carbon electrode,Ag/AgCl,KHCO3,0.1,6.8,-1.40,C2H4,47.62,21.00,-23.22,H-cell,,,102.04,2900.00,,,
29,"Fan, Longlong and Geng, Qinghong and Ma, Lian and Wang, Chengming and Li, Jun-Xuan and Zhu, Wei and Shao, Ruiwen and Li, Wei and Feng, Xiao and Yamauchi, Yusuke and Li, Cuiling and Jiang, Lei",2023,Evoking C2+ production from electrochemical CO2 reduction by the steric confinement effect of ordered porous Cu2O,Chemical Science,,https://doi.org/10.1039/D3SC04840C,3DOP Cu2OCO,Cu0.6807O0.3193,Cu2O,CuO,69.49,Medium,5.82,58.73,19.15,16.29,0.00,0.00,0.00,porrous cuboctahedron,217.5,1200.00,1500.00,1600.00,1200.00,1500.00,1600.00,,,0.00,82.00,18.00,200,0.21,111,0.25,glassy-carbon electrode,Ag/AgCl,KHCO3,0.1,6.8,-1.40,C2H4,58.33,22.00,-23.22,H-cell,,,102.04,2900.00,,,
29,"Fan, Longlong and Geng, Qinghong and Ma, Lian and Wang, Chengming and Li, Jun-Xuan and Zhu, Wei and Shao, Ruiwen and Li, Wei and Feng, Xiao and Yamauchi, Yusuke and Li, Cuiling and Jiang, Lei",2023,Evoking C2+ production from electrochemical CO2 reduction by the steric confinement effect of ordered porous Cu2O,Chemical Science,,https://doi.org/10.1039/D3SC04840C,3DOP Cu2OCO,Cu0.6807O0.3193,Cu2O,CuO,69.49,Medium,5.82,58.73,19.15,16.29,0.00,0.00,0.00,porrous cuboctahedron,217.5,1200.00,1500.00,1600.00,1200.00,1500.00,1600.00,,,0.00,82.00,18.00,200,0.21,111,0.25,glassy-carbon electrode,Ag/AgCl,KHCO3,0.1,6.8,-1.40,C2H4,51.59,23.00,-23.22,H-cell,,,102.04,2900.00,,,
29,"Fan, Longlong and Geng, Qinghong and Ma, Lian and Wang, Chengming and Li, Jun-Xuan and Zhu, Wei and Shao, Ruiwen and Li, Wei and Feng, Xiao and Yamauchi, Yusuke and Li, Cuiling and Jiang, Lei",2023,Evoking C2+ production from electrochemical CO2 reduction by the steric confinement effect of ordered porous Cu2O,Chemical Science,,https://doi.org/10.1039/D3SC04840C,3DOP Cu2OCO,Cu0.6807O0.3193,Cu2O,CuO,69.49,Medium,5.82,58.73,19.15,16.29,0.00,0.00,0.00,porrous cuboctahedron,217.5,1200.00,1500.00,1600.00,1200.00,1500.00,1600.00,,,0.00,82.00,18.00,200,0.21,111,0.25,glassy-carbon electrode,Ag/AgCl,KHCO3,0.1,6.8,-1.40,C2H4,50.40,24.00,-23.22,H-cell,,,102.04,2900.00,,,
29,"Fan, Longlong and Geng, Qinghong and Ma, Lian and Wang, Chengming and Li, Jun-Xuan and Zhu, Wei and Shao, Ruiwen and Li, Wei and Feng, Xiao and Yamauchi, Yusuke and Li, Cuiling and Jiang, Lei",2023,Evoking C2+ production from electrochemical CO2 reduction by the steric confinement effect of ordered porous Cu2O,Chemical Science,,https://doi.org/10.1039/D3SC04840C,3DOP Cu2OCO,Cu0.6807O0.3193,Cu2O,CuO,69.49,Medium,5.82,58.73,19.15,16.29,0.00,0.00,0.00,porrous cuboctahedron,217.5,1200.00,1500.00,1600.00,1200.00,1500.00,1600.00,,,0.00,82.00,18.00,200,0.21,111,0.25,glassy-carbon electrode,Ag/AgCl,KHCO3,0.1,6.8,-1.40,C2H5OH,13.00,,-23.22,H-cell,,,102.04,2900.00,,,
29,"Fan, Longlong and Geng, Qinghong and Ma, Lian and Wang, Chengming and Li, Jun-Xuan and Zhu, Wei and Shao, Ruiwen and Li, Wei and Feng, Xiao and Yamauchi, Yusuke and Li, Cuiling and Jiang, Lei",2023,Evoking C2+ production from electrochemical CO2 reduction by the steric confinement effect of ordered porous Cu2O,Chemical Science,,https://doi.org/10.1039/D3SC04840C,3DOP Cu2OCO,Cu0.6807O0.3193,Cu2O,CuO,69.49,Medium,5.82,58.73,19.15,16.29,0.00,0.00,0.00,porrous cuboctahedron,217.5,1200.00,1500.00,1600.00,1200.00,1500.00,1600.00,,,0.00,82.00,18.00,200,0.21,111,0.25,glassy-carbon electrode,Ag/AgCl,KHCO3,0.1,6.8,-1.40,C3H7OH,7.10,,-23.22,H-cell,,,102.04,2900.00,,,
29,"Fan, Longlong and Geng, Qinghong and Ma, Lian and Wang, Chengming and Li, Jun-Xuan and Zhu, Wei and Shao, Ruiwen and Li, Wei and Feng, Xiao and Yamauchi, Yusuke and Li, Cuiling and Jiang, Lei",2023,Evoking C2+ production from electrochemical CO2 reduction by the steric confinement effect of ordered porous Cu2O,Chemical Science,,https://doi.org/10.1039/D3SC04840C,3DOP Cu2OCO,Cu0.6807O0.3193,Cu2O,CuO,69.49,Medium,5.82,58.73,19.15,16.29,0.00,0.00,0.00,porrous cuboctahedron,217.5,1200.00,1500.00,1600.00,1200.00,1500.00,1600.00,,,0.00,82.00,18.00,200,0.21,111,0.25,glassy-carbon electrode,Ag/AgCl,KHCO3,0.1,6.8,-1.50,H2,12.60,,-27.59,H-cell,,,102.04,2900.00,,,
29,"Fan, Longlong and Geng, Qinghong and Ma, Lian and Wang, Chengming and Li, Jun-Xuan and Zhu, Wei and Shao, Ruiwen and Li, Wei and Feng, Xiao and Yamauchi, Yusuke and Li, Cuiling and Jiang, Lei",2023,Evoking C2+ production from electrochemical CO2 reduction by the steric confinement effect of ordered porous Cu2O,Chemical Science,,https://doi.org/10.1039/D3SC04840C,3DOP Cu2OCO,Cu0.6807O0.3193,Cu2O,CuO,69.49,Medium,5.82,58.73,19.15,16.29,0.00,0.00,0.00,porrous cuboctahedron,217.5,1200.00,1500.00,1600.00,1200.00,1500.00,1600.00,,,0.00,82.00,18.00,200,0.21,111,0.25,glassy-carbon electrode,Ag/AgCl,KHCO3,0.1,6.8,-1.50,CO,2.70,,-27.59,H-cell,,,102.04,2900.00,,,
29,"Fan, Longlong and Geng, Qinghong and Ma, Lian and Wang, Chengming and Li, Jun-Xuan and Zhu, Wei and Shao, Ruiwen and Li, Wei and Feng, Xiao and Yamauchi, Yusuke and Li, Cuiling and Jiang, Lei",2023,Evoking C2+ production from electrochemical CO2 reduction by the steric confinement effect of ordered porous Cu2O,Chemical Science,,https://doi.org/10.1039/D3SC04840C,3DOP Cu2OCO,Cu0.6807O0.3193,Cu2O,CuO,69.49,Medium,5.82,58.73,19.15,16.29,0.00,0.00,0.00,porrous cuboctahedron,217.5,1200.00,1500.00,1600.00,1200.00,1500.00,1600.00,,,0.00,82.00,18.00,200,0.21,111,0.25,glassy-carbon electrode,Ag/AgCl,KHCO3,0.1,6.8,-1.50,CH4,2.50,,-27.59,H-cell,,,102.04,2900.00,,,
29,"Fan, Longlong and Geng, Qinghong and Ma, Lian and Wang, Chengming and Li, Jun-Xuan and Zhu, Wei and Shao, Ruiwen and Li, Wei and Feng, Xiao and Yamauchi, Yusuke and Li, Cuiling and Jiang, Lei",2023,Evoking C2+ production from electrochemical CO2 reduction by the steric confinement effect of ordered porous Cu2O,Chemical Science,,https://doi.org/10.1039/D3SC04840C,3DOP Cu2OCO,Cu0.6807O0.3193,Cu2O,CuO,69.49,Medium,5.82,58.73,19.15,16.29,0.00,0.00,0.00,porrous cuboctahedron,217.5,1200.00,1500.00,1600.00,1200.00,1500.00,1600.00,,,0.00,82.00,18.00,200,0.21,111,0.25,glassy-carbon electrode,Ag/AgCl,KHCO3,0.1,6.8,-1.50,HCOOH,9.80,,-27.59,H-cell,,,102.04,2900.00,,,
29,"Fan, Longlong and Geng, Qinghong and Ma, Lian and Wang, Chengming and Li, Jun-Xuan and Zhu, Wei and Shao, Ruiwen and Li, Wei and Feng, Xiao and Yamauchi, Yusuke and Li, Cuiling and Jiang, Lei",2023,Evoking C2+ production from electrochemical CO2 reduction by the steric confinement effect of ordered porous Cu2O,Chemical Science,,https://doi.org/10.1039/D3SC04840C,3DOP Cu2OCO,Cu0.6807O0.3193,Cu2O,CuO,69.49,Medium,5.82,58.73,19.15,16.29,0.00,0.00,0.00,porrous cuboctahedron,217.5,1200.00,1500.00,1600.00,1200.00,1500.00,1600.00,,,0.00,82.00,18.00,200,0.21,111,0.25,glassy-carbon electrode,Ag/AgCl,KHCO3,0.1,6.8,-1.50,CH3COOH,0.90,,-27.59,H-cell,,,102.04,2900.00,,,
29,"Fan, Longlong and Geng, Qinghong and Ma, Lian and Wang, Chengming and Li, Jun-Xuan and Zhu, Wei and Shao, Ruiwen and Li, Wei and Feng, Xiao and Yamauchi, Yusuke and Li, Cuiling and Jiang, Lei",2023,Evoking C2+ production from electrochemical CO2 reduction by the steric confinement effect of ordered porous Cu2O,Chemical Science,,https://doi.org/10.1039/D3SC04840C,3DOP Cu2OCO,Cu0.6807O0.3193,Cu2O,CuO,69.49,Medium,5.82,58.73,19.15,16.29,0.00,0.00,0.00,porrous cuboctahedron,217.5,1200.00,1500.00,1600.00,1200.00,1500.00,1600.00,,,0.00,82.00,18.00,200,0.21,111,0.25,glassy-carbon electrode,Ag/AgCl,KHCO3,0.1,6.8,-1.50,C2H4,46.00,,-27.59,H-cell,,,102.04,2900.00,,,
29,"Fan, Longlong and Geng, Qinghong and Ma, Lian and Wang, Chengming and Li, Jun-Xuan and Zhu, Wei and Shao, Ruiwen and Li, Wei and Feng, Xiao and Yamauchi, Yusuke and Li, Cuiling and Jiang, Lei",2023,Evoking C2+ production from electrochemical CO2 reduction by the steric confinement effect of ordered porous Cu2O,Chemical Science,,https://doi.org/10.1039/D3SC04840C,3DOP Cu2OCO,Cu0.6807O0.3193,Cu2O,CuO,69.49,Medium,5.82,58.73,19.15,16.29,0.00,0.00,0.00,porrous cuboctahedron,217.5,1200.00,1500.00,1600.00,1200.00,1500.00,1600.00,,,0.00,82.00,18.00,200,0.21,111,0.25,glassy-carbon electrode,Ag/AgCl,KHCO3,0.1,6.8,-1.50,C2H5OH,11.20,,-27.59,H-cell,,,102.04,2900.00,,,
29,"Fan, Longlong and Geng, Qinghong and Ma, Lian and Wang, Chengming and Li, Jun-Xuan and Zhu, Wei and Shao, Ruiwen and Li, Wei and Feng, Xiao and Yamauchi, Yusuke and Li, Cuiling and Jiang, Lei",2023,Evoking C2+ production from electrochemical CO2 reduction by the steric confinement effect of ordered porous Cu2O,Chemical Science,,https://doi.org/10.1039/D3SC04840C,3DOP Cu2OCO,Cu0.6807O0.3193,Cu2O,CuO,69.49,Medium,5.82,58.73,19.15,16.29,0.00,0.00,0.00,porrous cuboctahedron,217.5,1200.00,1500.00,1600.00,1200.00,1500.00,1600.00,,,0.00,82.00,18.00,200,0.21,111,0.25,glassy-carbon electrode,Ag/AgCl,KHCO3,0.1,6.8,-1.50,C3H7OH,7.40,,-27.59,H-cell,,,102.04,2900.00,,,
29,"Fan, Longlong and Geng, Qinghong and Ma, Lian and Wang, Chengming and Li, Jun-Xuan and Zhu, Wei and Shao, Ruiwen and Li, Wei and Feng, Xiao and Yamauchi, Yusuke and Li, Cuiling and Jiang, Lei",2023,Evoking C2+ production from electrochemical CO2 reduction by the steric confinement effect of ordered porous Cu2O,Chemical Science,,https://doi.org/10.1039/D3SC04840C,3DOP Cu2OCO,Cu0.6807O0.3193,Cu2O,CuO,69.49,Medium,5.82,58.73,19.15,16.29,0.00,0.00,0.00,porrous cuboctahedron,217.5,1200.00,1500.00,1600.00,1200.00,1500.00,1600.00,,,0.00,82.00,18.00,200,0.21,111,0.25,glassy-carbon electrode,Ag/AgCl,KHCO3,0.1,6.8,-1.60,H2,14.90,,-32.69,H-cell,,,102.04,2900.00,,,
29,"Fan, Longlong and Geng, Qinghong and Ma, Lian and Wang, Chengming and Li, Jun-Xuan and Zhu, Wei and Shao, Ruiwen and Li, Wei and Feng, Xiao and Yamauchi, Yusuke and Li, Cuiling and Jiang, Lei",2023,Evoking C2+ production from electrochemical CO2 reduction by the steric confinement effect of ordered porous Cu2O,Chemical Science,,https://doi.org/10.1039/D3SC04840C,3DOP Cu2OCO,Cu0.6807O0.3193,Cu2O,CuO,69.49,Medium,5.82,58.73,19.15,16.29,0.00,0.00,0.00,porrous cuboctahedron,217.5,1200.00,1500.00,1600.00,1200.00,1500.00,1600.00,,,0.00,82.00,18.00,200,0.21,111,0.25,glassy-carbon electrode,Ag/AgCl,KHCO3,0.1,6.8,-1.60,CO,1.60,,-32.69,H-cell,,,102.04,2900.00,,,
29,"Fan, Longlong and Geng, Qinghong and Ma, Lian and Wang, Chengming and Li, Jun-Xuan and Zhu, Wei and Shao, Ruiwen and Li, Wei and Feng, Xiao and Yamauchi, Yusuke and Li, Cuiling and Jiang, Lei",2023,Evoking C2+ production from electrochemical CO2 reduction by the steric confinement effect of ordered porous Cu2O,Chemical Science,,https://doi.org/10.1039/D3SC04840C,3DOP Cu2OCO,Cu0.6807O0.3193,Cu2O,CuO,69.49,Medium,5.82,58.73,19.15,16.29,0.00,0.00,0.00,porrous cuboctahedron,217.5,1200.00,1500.00,1600.00,1200.00,1500.00,1600.00,,,0.00,82.00,18.00,200,0.21,111,0.25,glassy-carbon electrode,Ag/AgCl,KHCO3,0.1,6.8,-1.60,CH4,4.00,,-32.69,H-cell,,,102.04,2900.00,,,
29,"Fan, Longlong and Geng, Qinghong and Ma, Lian and Wang, Chengming and Li, Jun-Xuan and Zhu, Wei and Shao, Ruiwen and Li, Wei and Feng, Xiao and Yamauchi, Yusuke and Li, Cuiling and Jiang, Lei",2023,Evoking C2+ production from electrochemical CO2 reduction by the steric confinement effect of ordered porous Cu2O,Chemical Science,,https://doi.org/10.1039/D3SC04840C,3DOP Cu2OCO,Cu0.6807O0.3193,Cu2O,CuO,69.49,Medium,5.82,58.73,19.15,16.29,0.00,0.00,0.00,porrous cuboctahedron,217.5,1200.00,1500.00,1600.00,1200.00,1500.00,1600.00,,,0.00,82.00,18.00,200,0.21,111,0.25,glassy-carbon electrode,Ag/AgCl,KHCO3,0.1,6.8,-1.60,HCOOH,5.20,,-32.69,H-cell,,,102.04,2900.00,,,
29,"Fan, Longlong and Geng, Qinghong and Ma, Lian and Wang, Chengming and Li, Jun-Xuan and Zhu, Wei and Shao, Ruiwen and Li, Wei and Feng, Xiao and Yamauchi, Yusuke and Li, Cuiling and Jiang, Lei",2023,Evoking C2+ production from electrochemical CO2 reduction by the steric confinement effect of ordered porous Cu2O,Chemical Science,,https://doi.org/10.1039/D3SC04840C,3DOP Cu2OCO,Cu0.6807O0.3193,Cu2O,CuO,69.49,Medium,5.82,58.73,19.15,16.29,0.00,0.00,0.00,porrous cuboctahedron,217.5,1200.00,1500.00,1600.00,1200.00,1500.00,1600.00,,,0.00,82.00,18.00,200,0.21,111,0.25,glassy-carbon electrode,Ag/AgCl,KHCO3,0.1,6.8,-1.60,CH3COOH,0.80,,-32.69,H-cell,,,102.04,2900.00,,,
29,"Fan, Longlong and Geng, Qinghong and Ma, Lian and Wang, Chengming and Li, Jun-Xuan and Zhu, Wei and Shao, Ruiwen and Li, Wei and Feng, Xiao and Yamauchi, Yusuke and Li, Cuiling and Jiang, Lei",2023,Evoking C2+ production from electrochemical CO2 reduction by the steric confinement effect of ordered porous Cu2O,Chemical Science,,https://doi.org/10.1039/D3SC04840C,3DOP Cu2OCO,Cu0.6807O0.3193,Cu2O,CuO,69.49,Medium,5.82,58.73,19.15,16.29,0.00,0.00,0.00,porrous cuboctahedron,217.5,1200.00,1500.00,1600.00,1200.00,1500.00,1600.00,,,0.00,82.00,18.00,200,0.21,111,0.25,glassy-carbon electrode,Ag/AgCl,KHCO3,0.1,6.8,-1.60,C2H4,48.60,,-32.69,H-cell,,,102.04,2900.00,,,
29,"Fan, Longlong and Geng, Qinghong and Ma, Lian and Wang, Chengming and Li, Jun-Xuan and Zhu, Wei and Shao, Ruiwen and Li, Wei and Feng, Xiao and Yamauchi, Yusuke and Li, Cuiling and Jiang, Lei",2023,Evoking C2+ production from electrochemical CO2 reduction by the steric confinement effect of ordered porous Cu2O,Chemical Science,,https://doi.org/10.1039/D3SC04840C,3DOP Cu2OCO,Cu0.6807O0.3193,Cu2O,CuO,69.49,Medium,5.82,58.73,19.15,16.29,0.00,0.00,0.00,porrous cuboctahedron,217.5,1200.00,1500.00,1600.00,1200.00,1500.00,1600.00,,,0.00,82.00,18.00,200,0.21,111,0.25,glassy-carbon electrode,Ag/AgCl,KHCO3,0.1,6.8,-1.60,C2H5OH,11.30,,-32.69,H-cell,,,102.04,2900.00,,,
29,"Fan, Longlong and Geng, Qinghong and Ma, Lian and Wang, Chengming and Li, Jun-Xuan and Zhu, Wei and Shao, Ruiwen and Li, Wei and Feng, Xiao and Yamauchi, Yusuke and Li, Cuiling and Jiang, Lei",2023,Evoking C2+ production from electrochemical CO2 reduction by the steric confinement effect of ordered porous Cu2O,Chemical Science,,https://doi.org/10.1039/D3SC04840C,3DOP Cu2OCO,Cu0.6807O0.3193,Cu2O,CuO,69.49,Medium,5.82,58.73,19.15,16.29,0.00,0.00,0.00,porrous cuboctahedron,217.5,1200.00,1500.00,1600.00,1200.00,1500.00,1600.00,,,0.00,82.00,18.00,200,0.21,111,0.25,glassy-carbon electrode,Ag/AgCl,KHCO3,0.1,6.8,-1.60,C3H7OH,4.40,,-32.69,H-cell,,,102.04,2900.00,,,
29,"Fan, Longlong and Geng, Qinghong and Ma, Lian and Wang, Chengming and Li, Jun-Xuan and Zhu, Wei and Shao, Ruiwen and Li, Wei and Feng, Xiao and Yamauchi, Yusuke and Li, Cuiling and Jiang, Lei",2023,Evoking C2+ production from electrochemical CO2 reduction by the steric confinement effect of ordered porous Cu2O,Chemical Science,,https://doi.org/10.1039/D3SC04840C,3DOP Cu2OCO,Cu0.6807O0.3193,Cu2O,CuO,69.49,Medium,5.82,58.73,19.15,16.29,0.00,0.00,0.00,porrous cuboctahedron,217.5,1200.00,1500.00,1600.00,1200.00,1500.00,1600.00,,,0.00,82.00,18.00,200,0.21,111,0.25,glassy-carbon electrode,Ag/AgCl,KHCO3,0.1,6.8,-1.70,H2,24.00,,-40.91,H-cell,,,102.04,2900.00,,,
29,"Fan, Longlong and Geng, Qinghong and Ma, Lian and Wang, Chengming and Li, Jun-Xuan and Zhu, Wei and Shao, Ruiwen and Li, Wei and Feng, Xiao and Yamauchi, Yusuke and Li, Cuiling and Jiang, Lei",2023,Evoking C2+ production from electrochemical CO2 reduction by the steric confinement effect of ordered porous Cu2O,Chemical Science,,https://doi.org/10.1039/D3SC04840C,3DOP Cu2OCO,Cu0.6807O0.3193,Cu2O,CuO,69.49,Medium,5.82,58.73,19.15,16.29,0.00,0.00,0.00,porrous cuboctahedron,217.5,1200.00,1500.00,1600.00,1200.00,1500.00,1600.00,,,0.00,82.00,18.00,200,0.21,111,0.25,glassy-carbon electrode,Ag/AgCl,KHCO3,0.1,6.8,-1.70,CO,1.00,,-40.91,H-cell,,,102.04,2900.00,,,
29,"Fan, Longlong and Geng, Qinghong and Ma, Lian and Wang, Chengming and Li, Jun-Xuan and Zhu, Wei and Shao, Ruiwen and Li, Wei and Feng, Xiao and Yamauchi, Yusuke and Li, Cuiling and Jiang, Lei",2023,Evoking C2+ production from electrochemical CO2 reduction by the steric confinement effect of ordered porous Cu2O,Chemical Science,,https://doi.org/10.1039/D3SC04840C,3DOP Cu2OCO,Cu0.6807O0.3193,Cu2O,CuO,69.49,Medium,5.82,58.73,19.15,16.29,0.00,0.00,0.00,porrous cuboctahedron,217.5,1200.00,1500.00,1600.00,1200.00,1500.00,1600.00,,,0.00,82.00,18.00,200,0.21,111,0.25,glassy-carbon electrode,Ag/AgCl,KHCO3,0.1,6.8,-1.70,CH4,5.90,,-40.91,H-cell,,,102.04,2900.00,,,
29,"Fan, Longlong and Geng, Qinghong and Ma, Lian and Wang, Chengming and Li, Jun-Xuan and Zhu, Wei and Shao, Ruiwen and Li, Wei and Feng, Xiao and Yamauchi, Yusuke and Li, Cuiling and Jiang, Lei",2023,Evoking C2+ production from electrochemical CO2 reduction by the steric confinement effect of ordered porous Cu2O,Chemical Science,,https://doi.org/10.1039/D3SC04840C,3DOP Cu2OCO,Cu0.6807O0.3193,Cu2O,CuO,69.49,Medium,5.82,58.73,19.15,16.29,0.00,0.00,0.00,porrous cuboctahedron,217.5,1200.00,1500.00,1600.00,1200.00,1500.00,1600.00,,,0.00,82.00,18.00,200,0.21,111,0.25,glassy-carbon electrode,Ag/AgCl,KHCO3,0.1,6.8,-1.70,HCOOH,2.90,,-40.91,H-cell,,,102.04,2900.00,,,
29,"Fan, Longlong and Geng, Qinghong and Ma, Lian and Wang, Chengming and Li, Jun-Xuan and Zhu, Wei and Shao, Ruiwen and Li, Wei and Feng, Xiao and Yamauchi, Yusuke and Li, Cuiling and Jiang, Lei",2023,Evoking C2+ production from electrochemical CO2 reduction by the steric confinement effect of ordered porous Cu2O,Chemical Science,,https://doi.org/10.1039/D3SC04840C,3DOP Cu2OCO,Cu0.6807O0.3193,Cu2O,CuO,69.49,Medium,5.82,58.73,19.15,16.29,0.00,0.00,0.00,porrous cuboctahedron,217.5,1200.00,1500.00,1600.00,1200.00,1500.00,1600.00,,,0.00,82.00,18.00,200,0.21,111,0.25,glassy-carbon electrode,Ag/AgCl,KHCO3,0.1,6.8,-1.70,CH3COOH,0.90,,-40.91,H-cell,,,102.04,2900.00,,,
29,"Fan, Longlong and Geng, Qinghong and Ma, Lian and Wang, Chengming and Li, Jun-Xuan and Zhu, Wei and Shao, Ruiwen and Li, Wei and Feng, Xiao and Yamauchi, Yusuke and Li, Cuiling and Jiang, Lei",2023,Evoking C2+ production from electrochemical CO2 reduction by the steric confinement effect of ordered porous Cu2O,Chemical Science,,https://doi.org/10.1039/D3SC04840C,3DOP Cu2OCO,Cu0.6807O0.3193,Cu2O,CuO,69.49,Medium,5.82,58.73,19.15,16.29,0.00,0.00,0.00,porrous cuboctahedron,217.5,1200.00,1500.00,1600.00,1200.00,1500.00,1600.00,,,0.00,82.00,18.00,200,0.21,111,0.25,glassy-carbon electrode,Ag/AgCl,KHCO3,0.1,6.8,-1.70,C2H4,37.40,,-40.91,H-cell,,,102.04,2900.00,,,
29,"Fan, Longlong and Geng, Qinghong and Ma, Lian and Wang, Chengming and Li, Jun-Xuan and Zhu, Wei and Shao, Ruiwen and Li, Wei and Feng, Xiao and Yamauchi, Yusuke and Li, Cuiling and Jiang, Lei",2023,Evoking C2+ production from electrochemical CO2 reduction by the steric confinement effect of ordered porous Cu2O,Chemical Science,,https://doi.org/10.1039/D3SC04840C,3DOP Cu2OCO,Cu0.6807O0.3193,Cu2O,CuO,69.49,Medium,5.82,58.73,19.15,16.29,0.00,0.00,0.00,porrous cuboctahedron,217.5,1200.00,1500.00,1600.00,1200.00,1500.00,1600.00,,,0.00,82.00,18.00,200,0.21,111,0.25,glassy-carbon electrode,Ag/AgCl,KHCO3,0.1,6.8,-1.70,C2H5OH,10.10,,-40.91,H-cell,,,102.04,2900.00,,,
29,"Fan, Longlong and Geng, Qinghong and Ma, Lian and Wang, Chengming and Li, Jun-Xuan and Zhu, Wei and Shao, Ruiwen and Li, Wei and Feng, Xiao and Yamauchi, Yusuke and Li, Cuiling and Jiang, Lei",2023,Evoking C2+ production from electrochemical CO2 reduction by the steric confinement effect of ordered porous Cu2O,Chemical Science,,https://doi.org/10.1039/D3SC04840C,3DOP Cu2OCO,Cu0.6807O0.3193,Cu2O,CuO,69.49,Medium,5.82,58.73,19.15,16.29,0.00,0.00,0.00,porrous cuboctahedron,217.5,1200.00,1500.00,1600.00,1200.00,1500.00,1600.00,,,0.00,82.00,18.00,200,0.21,111,0.25,glassy-carbon electrode,Ag/AgCl,KHCO3,0.1,6.8,-1.70,C3H7OH,3.60,,-40.91,H-cell,,,102.04,2900.00,,,
29,"Fan, Longlong and Geng, Qinghong and Ma, Lian and Wang, Chengming and Li, Jun-Xuan and Zhu, Wei and Shao, Ruiwen and Li, Wei and Feng, Xiao and Yamauchi, Yusuke and Li, Cuiling and Jiang, Lei",2023,Evoking C2+ production from electrochemical CO2 reduction by the steric confinement effect of ordered porous Cu2O,Chemical Science,,https://doi.org/10.1039/D3SC04840C,3DOP Cu2OCO,Cu0.6807O0.3193,Cu2O,CuO,69.49,Medium,5.82,58.73,19.15,16.29,0.00,0.00,0.00,porrous cuboctahedron,217.5,1200.00,1500.00,1600.00,1200.00,1500.00,1600.00,,,0.00,82.00,18.00,200,0.21,111,0.25,gasdiffusion electrode,Ag/AgCl,KOH,1,14,-1.56,H2,4.70,,-200.00,Flow cell,,,102.04,2900.00,,,
29,"Fan, Longlong and Geng, Qinghong and Ma, Lian and Wang, Chengming and Li, Jun-Xuan and Zhu, Wei and Shao, Ruiwen and Li, Wei and Feng, Xiao and Yamauchi, Yusuke and Li, Cuiling and Jiang, Lei",2023,Evoking C2+ production from electrochemical CO2 reduction by the steric confinement effect of ordered porous Cu2O,Chemical Science,,https://doi.org/10.1039/D3SC04840C,3DOP Cu2OCO,Cu0.6807O0.3193,Cu2O,CuO,69.49,Medium,5.82,58.73,19.15,16.29,0.00,0.00,0.00,porrous cuboctahedron,217.5,1200.00,1500.00,1600.00,1200.00,1500.00,1600.00,,,0.00,82.00,18.00,200,0.21,111,0.25,gasdiffusion electrode,Ag/AgCl,KOH,1,14,-1.56,CO,25.30,,-200.00,Flow cell,,,102.04,2900.00,,,
29,"Fan, Longlong and Geng, Qinghong and Ma, Lian and Wang, Chengming and Li, Jun-Xuan and Zhu, Wei and Shao, Ruiwen and Li, Wei and Feng, Xiao and Yamauchi, Yusuke and Li, Cuiling and Jiang, Lei",2023,Evoking C2+ production from electrochemical CO2 reduction by the steric confinement effect of ordered porous Cu2O,Chemical Science,,https://doi.org/10.1039/D3SC04840C,3DOP Cu2OCO,Cu0.6807O0.3193,Cu2O,CuO,69.49,Medium,5.82,58.73,19.15,16.29,0.00,0.00,0.00,porrous cuboctahedron,217.5,1200.00,1500.00,1600.00,1200.00,1500.00,1600.00,,,0.00,82.00,18.00,200,0.21,111,0.25,gasdiffusion electrode,Ag/AgCl,KOH,1,14,-1.56,CH4,0.60,,-200.00,Flow cell,,,102.04,2900.00,,,
29,"Fan, Longlong and Geng, Qinghong and Ma, Lian and Wang, Chengming and Li, Jun-Xuan and Zhu, Wei and Shao, Ruiwen and Li, Wei and Feng, Xiao and Yamauchi, Yusuke and Li, Cuiling and Jiang, Lei",2023,Evoking C2+ production from electrochemical CO2 reduction by the steric confinement effect of ordered porous Cu2O,Chemical Science,,https://doi.org/10.1039/D3SC04840C,3DOP Cu2OCO,Cu0.6807O0.3193,Cu2O,CuO,69.49,Medium,5.82,58.73,19.15,16.29,0.00,0.00,0.00,porrous cuboctahedron,217.5,1200.00,1500.00,1600.00,1200.00,1500.00,1600.00,,,0.00,82.00,18.00,200,0.21,111,0.25,gasdiffusion electrode,Ag/AgCl,KOH,1,14,-1.56,HCOOH,6.20,,-200.00,Flow cell,,,102.04,2900.00,,,
