Repository: vovamirosh/CO2RR_PISH

File: Datasets/R_parent_2024_12_12.csv (part 13 of 38)
Number,Autor,Publication,Title,Journal,IF,DOI,Article name,Formula,Cat. compound,Support,"Cat./Support ratio, % (at)",XRD noises,"Cu2O-110, %","Cu2O-111, %","Cu2O-200, %","Cu2O-220, %","Cu-111, %","Cu-200, %","Cu-220, %",Morphology (TEM/SEM),"Pore size, nm",width min (nm),width aver (nm),width max (nm),length min (nm),length aver (nm),length max (nm),Crystal system,Simple cell,"Cu, % (at.)","Cu+, % (at.)","Cu(2+), % (at.)",Facet,"Distance, nm",Facet,"Distance2, nm",Base,Electrodes,electrolyte,"conc, M",pH,RHE vs V,Product,"FE, %","Time, h","Current density, mA/cm2",Type of reactor," Energy efficiency, %",Сarbon efficiency (equivalent to single-pass carbon efficiency (SPCE),"Loading, μg/cm2","Capacitance, (uF/cm2)","ECSA, cm2",R,"BET surface, m2/g"
29,"Fan, Longlong and Geng, Qinghong and Ma, Lian and Wang, Chengming and Li, Jun-Xuan and Zhu, Wei and Shao, Ruiwen and Li, Wei and Feng, Xiao and Yamauchi, Yusuke and Li, Cuiling and Jiang, Lei",2023,Evoking C2+ production from electrochemical CO2 reduction by the steric confinement effect of ordered porous Cu2O,Chemical Science,,https://doi.org/10.1039/D3SC04840C,3DOP Cu2OCO,Cu0.6807O0.3193,Cu2O,CuO,69.49,Medium,5.82,58.73,19.15,16.29,0.00,0.00,0.00,porrous cuboctahedron,217.5,1200.00,1500.00,1600.00,1200.00,1500.00,1600.00,,,0.00,82.00,18.00,200,0.21,111,0.25,gasdiffusion electrode,Ag/AgCl,KOH,1,14,-1.56,CH3COOH,3.00,,-200.00,Flow cell,,,102.04,2900.00,,,
29,"Fan, Longlong and Geng, Qinghong and Ma, Lian and Wang, Chengming and Li, Jun-Xuan and Zhu, Wei and Shao, Ruiwen and Li, Wei and Feng, Xiao and Yamauchi, Yusuke and Li, Cuiling and Jiang, Lei",2023,Evoking C2+ production from electrochemical CO2 reduction by the steric confinement effect of ordered porous Cu2O,Chemical Science,,https://doi.org/10.1039/D3SC04840C,3DOP Cu2OCO,Cu0.6807O0.3193,Cu2O,CuO,69.49,Medium,5.82,58.73,19.15,16.29,0.00,0.00,0.00,porrous cuboctahedron,217.5,1200.00,1500.00,1600.00,1200.00,1500.00,1600.00,,,0.00,82.00,18.00,200,0.21,111,0.25,gasdiffusion electrode,Ag/AgCl,KOH,1,14,-1.56,C2H4,23.10,,-200.00,Flow cell,,,102.04,2900.00,,,
29,"Fan, Longlong and Geng, Qinghong and Ma, Lian and Wang, Chengming and Li, Jun-Xuan and Zhu, Wei and Shao, Ruiwen and Li, Wei and Feng, Xiao and Yamauchi, Yusuke and Li, Cuiling and Jiang, Lei",2023,Evoking C2+ production from electrochemical CO2 reduction by the steric confinement effect of ordered porous Cu2O,Chemical Science,,https://doi.org/10.1039/D3SC04840C,3DOP Cu2OCO,Cu0.6807O0.3193,Cu2O,CuO,69.49,Medium,5.82,58.73,19.15,16.29,0.00,0.00,0.00,porrous cuboctahedron,217.5,1200.00,1500.00,1600.00,1200.00,1500.00,1600.00,,,0.00,82.00,18.00,200,0.21,111,0.25,gasdiffusion electrode,Ag/AgCl,KOH,1,14,-1.56,C2H5OH,13.30,,-200.00,Flow cell,,,102.04,2900.00,,,
29,"Fan, Longlong and Geng, Qinghong and Ma, Lian and Wang, Chengming and Li, Jun-Xuan and Zhu, Wei and Shao, Ruiwen and Li, Wei and Feng, Xiao and Yamauchi, Yusuke and Li, Cuiling and Jiang, Lei",2023,Evoking C2+ production from electrochemical CO2 reduction by the steric confinement effect of ordered porous Cu2O,Chemical Science,,https://doi.org/10.1039/D3SC04840C,3DOP Cu2OCO,Cu0.6807O0.3193,Cu2O,CuO,69.49,Medium,5.82,58.73,19.15,16.29,0.00,0.00,0.00,porrous cuboctahedron,217.5,1200.00,1500.00,1600.00,1200.00,1500.00,1600.00,,,0.00,82.00,18.00,200,0.21,111,0.25,gasdiffusion electrode,Ag/AgCl,KOH,1,14,-1.56,C3H7OH,6.40,,-200.00,Flow cell,,,102.04,2900.00,,,
29,"Fan, Longlong and Geng, Qinghong and Ma, Lian and Wang, Chengming and Li, Jun-Xuan and Zhu, Wei and Shao, Ruiwen and Li, Wei and Feng, Xiao and Yamauchi, Yusuke and Li, Cuiling and Jiang, Lei",2023,Evoking C2+ production from electrochemical CO2 reduction by the steric confinement effect of ordered porous Cu2O,Chemical Science,,https://doi.org/10.1039/D3SC04840C,3DOP Cu2OCO,Cu0.6807O0.3193,Cu2O,CuO,69.49,Medium,5.82,58.73,19.15,16.29,0.00,0.00,0.00,porrous cuboctahedron,217.5,1200.00,1500.00,1600.00,1200.00,1500.00,1600.00,,,0.00,82.00,18.00,200,0.21,111,0.25,gasdiffusion electrode,Ag/AgCl,KOH,1,14,-2.06,H2,3.70,,-400.00,Flow cell,,,102.04,2900.00,,,
29,"Fan, Longlong and Geng, Qinghong and Ma, Lian and Wang, Chengming and Li, Jun-Xuan and Zhu, Wei and Shao, Ruiwen and Li, Wei and Feng, Xiao and Yamauchi, Yusuke and Li, Cuiling and Jiang, Lei",2023,Evoking C2+ production from electrochemical CO2 reduction by the steric confinement effect of ordered porous Cu2O,Chemical Science,,https://doi.org/10.1039/D3SC04840C,3DOP Cu2OCO,Cu0.6807O0.3193,Cu2O,CuO,69.49,Medium,5.82,58.73,19.15,16.29,0.00,0.00,0.00,porrous cuboctahedron,217.5,1200.00,1500.00,1600.00,1200.00,1500.00,1600.00,,,0.00,82.00,18.00,200,0.21,111,0.25,gasdiffusion electrode,Ag/AgCl,KOH,1,14,-2.06,CO,31.00,,-400.00,Flow cell,,,102.04,2900.00,,,
29,"Fan, Longlong and Geng, Qinghong and Ma, Lian and Wang, Chengming and Li, Jun-Xuan and Zhu, Wei and Shao, Ruiwen and Li, Wei and Feng, Xiao and Yamauchi, Yusuke and Li, Cuiling and Jiang, Lei",2023,Evoking C2+ production from electrochemical CO2 reduction by the steric confinement effect of ordered porous Cu2O,Chemical Science,,https://doi.org/10.1039/D3SC04840C,3DOP Cu2OCO,Cu0.6807O0.3193,Cu2O,CuO,69.49,Medium,5.82,58.73,19.15,16.29,0.00,0.00,0.00,porrous cuboctahedron,217.5,1200.00,1500.00,1600.00,1200.00,1500.00,1600.00,,,0.00,82.00,18.00,200,0.21,111,0.25,gasdiffusion electrode,Ag/AgCl,KOH,1,14,-2.06,CH4,0.20,,-400.00,Flow cell,,,102.04,2900.00,,,
29,"Fan, Longlong and Geng, Qinghong and Ma, Lian and Wang, Chengming and Li, Jun-Xuan and Zhu, Wei and Shao, Ruiwen and Li, Wei and Feng, Xiao and Yamauchi, Yusuke and Li, Cuiling and Jiang, Lei",2023,Evoking C2+ production from electrochemical CO2 reduction by the steric confinement effect of ordered porous Cu2O,Chemical Science,,https://doi.org/10.1039/D3SC04840C,3DOP Cu2OCO,Cu0.6807O0.3193,Cu2O,CuO,69.49,Medium,5.82,58.73,19.15,16.29,0.00,0.00,0.00,porrous cuboctahedron,217.5,1200.00,1500.00,1600.00,1200.00,1500.00,1600.00,,,0.00,82.00,18.00,200,0.21,111,0.25,gasdiffusion electrode,Ag/AgCl,KOH,1,14,-2.06,HCOOH,3.40,,-400.00,Flow cell,,,102.04,2900.00,,,
29,"Fan, Longlong and Geng, Qinghong and Ma, Lian and Wang, Chengming and Li, Jun-Xuan and Zhu, Wei and Shao, Ruiwen and Li, Wei and Feng, Xiao and Yamauchi, Yusuke and Li, Cuiling and Jiang, Lei",2023,Evoking C2+ production from electrochemical CO2 reduction by the steric confinement effect of ordered porous Cu2O,Chemical Science,,https://doi.org/10.1039/D3SC04840C,3DOP Cu2OCO,Cu0.6807O0.3193,Cu2O,CuO,69.49,Medium,5.82,58.73,19.15,16.29,0.00,0.00,0.00,porrous cuboctahedron,217.5,1200.00,1500.00,1600.00,1200.00,1500.00,1600.00,,,0.00,82.00,18.00,200,0.21,111,0.25,gasdiffusion electrode,Ag/AgCl,KOH,1,14,-2.06,CH3COOH,8.10,,-400.00,Flow cell,,,102.04,2900.00,,,
29,"Fan, Longlong and Geng, Qinghong and Ma, Lian and Wang, Chengming and Li, Jun-Xuan and Zhu, Wei and Shao, Ruiwen and Li, Wei and Feng, Xiao and Yamauchi, Yusuke and Li, Cuiling and Jiang, Lei",2023,Evoking C2+ production from electrochemical CO2 reduction by the steric confinement effect of ordered porous Cu2O,Chemical Science,,https://doi.org/10.1039/D3SC04840C,3DOP Cu2OCO,Cu0.6807O0.3193,Cu2O,CuO,69.49,Medium,5.82,58.73,19.15,16.29,0.00,0.00,0.00,porrous cuboctahedron,217.5,1200.00,1500.00,1600.00,1200.00,1500.00,1600.00,,,0.00,82.00,18.00,200,0.21,111,0.25,gasdiffusion electrode,Ag/AgCl,KOH,1,14,-2.06,C2H4,28.00,,-400.00,Flow cell,,,102.04,2900.00,,,
29,"Fan, Longlong and Geng, Qinghong and Ma, Lian and Wang, Chengming and Li, Jun-Xuan and Zhu, Wei and Shao, Ruiwen and Li, Wei and Feng, Xiao and Yamauchi, Yusuke and Li, Cuiling and Jiang, Lei",2023,Evoking C2+ production from electrochemical CO2 reduction by the steric confinement effect of ordered porous Cu2O,Chemical Science,,https://doi.org/10.1039/D3SC04840C,3DOP Cu2OCO,Cu0.6807O0.3193,Cu2O,CuO,69.49,Medium,5.82,58.73,19.15,16.29,0.00,0.00,0.00,porrous cuboctahedron,217.5,1200.00,1500.00,1600.00,1200.00,1500.00,1600.00,,,0.00,82.00,18.00,200,0.21,111,0.25,gasdiffusion electrode,Ag/AgCl,KOH,1,14,-2.06,C2H5OH,21.60,,-400.00,Flow cell,,,102.04,2900.00,,,
29,"Fan, Longlong and Geng, Qinghong and Ma, Lian and Wang, Chengming and Li, Jun-Xuan and Zhu, Wei and Shao, Ruiwen and Li, Wei and Feng, Xiao and Yamauchi, Yusuke and Li, Cuiling and Jiang, Lei",2023,Evoking C2+ production from electrochemical CO2 reduction by the steric confinement effect of ordered porous Cu2O,Chemical Science,,https://doi.org/10.1039/D3SC04840C,3DOP Cu2OCO,Cu0.6807O0.3193,Cu2O,CuO,69.49,Medium,5.82,58.73,19.15,16.29,0.00,0.00,0.00,porrous cuboctahedron,217.5,1200.00,1500.00,1600.00,1200.00,1500.00,1600.00,,,0.00,82.00,18.00,200,0.21,111,0.25,gasdiffusion electrode,Ag/AgCl,KOH,1,14,-2.06,C3H7OH,2.40,,-400.00,Flow cell,,,102.04,2900.00,,,
29,"Fan, Longlong and Geng, Qinghong and Ma, Lian and Wang, Chengming and Li, Jun-Xuan and Zhu, Wei and Shao, Ruiwen and Li, Wei and Feng, Xiao and Yamauchi, Yusuke and Li, Cuiling and Jiang, Lei",2023,Evoking C2+ production from electrochemical CO2 reduction by the steric confinement effect of ordered porous Cu2O,Chemical Science,,https://doi.org/10.1039/D3SC04840C,3DOP Cu2OCO,Cu0.6807O0.3193,Cu2O,CuO,69.49,Medium,5.82,58.73,19.15,16.29,0.00,0.00,0.00,porrous cuboctahedron,217.5,1200.00,1500.00,1600.00,1200.00,1500.00,1600.00,,,0.00,82.00,18.00,200,0.21,111,0.25,gasdiffusion electrode,Ag/AgCl,KOH,1,14,-2.56,H2,5.00,,-600.00,Flow cell,,,102.04,2900.00,,,
29,"Fan, Longlong and Geng, Qinghong and Ma, Lian and Wang, Chengming and Li, Jun-Xuan and Zhu, Wei and Shao, Ruiwen and Li, Wei and Feng, Xiao and Yamauchi, Yusuke and Li, Cuiling and Jiang, Lei",2023,Evoking C2+ production from electrochemical CO2 reduction by the steric confinement effect of ordered porous Cu2O,Chemical Science,,https://doi.org/10.1039/D3SC04840C,3DOP Cu2OCO,Cu0.6807O0.3193,Cu2O,CuO,69.49,Medium,5.82,58.73,19.15,16.29,0.00,0.00,0.00,porrous cuboctahedron,217.5,1200.00,1500.00,1600.00,1200.00,1500.00,1600.00,,,0.00,82.00,18.00,200,0.21,111,0.25,gasdiffusion electrode,Ag/AgCl,KOH,1,14,-2.56,CO,13.50,,-600.00,Flow cell,,,102.04,2900.00,,,
29,"Fan, Longlong and Geng, Qinghong and Ma, Lian and Wang, Chengming and Li, Jun-Xuan and Zhu, Wei and Shao, Ruiwen and Li, Wei and Feng, Xiao and Yamauchi, Yusuke and Li, Cuiling and Jiang, Lei",2023,Evoking C2+ production from electrochemical CO2 reduction by the steric confinement effect of ordered porous Cu2O,Chemical Science,,https://doi.org/10.1039/D3SC04840C,3DOP Cu2OCO,Cu0.6807O0.3193,Cu2O,CuO,69.49,Medium,5.82,58.73,19.15,16.29,0.00,0.00,0.00,porrous cuboctahedron,217.5,1200.00,1500.00,1600.00,1200.00,1500.00,1600.00,,,0.00,82.00,18.00,200,0.21,111,0.25,gasdiffusion electrode,Ag/AgCl,KOH,1,14,-2.56,CH4,0.70,,-600.00,Flow cell,,,102.04,2900.00,,,
29,"Fan, Longlong and Geng, Qinghong and Ma, Lian and Wang, Chengming and Li, Jun-Xuan and Zhu, Wei and Shao, Ruiwen and Li, Wei and Feng, Xiao and Yamauchi, Yusuke and Li, Cuiling and Jiang, Lei",2023,Evoking C2+ production from electrochemical CO2 reduction by the steric confinement effect of ordered porous Cu2O,Chemical Science,,https://doi.org/10.1039/D3SC04840C,3DOP Cu2OCO,Cu0.6807O0.3193,Cu2O,CuO,69.49,Medium,5.82,58.73,19.15,16.29,0.00,0.00,0.00,porrous cuboctahedron,217.5,1200.00,1500.00,1600.00,1200.00,1500.00,1600.00,,,0.00,82.00,18.00,200,0.21,111,0.25,gasdiffusion electrode,Ag/AgCl,KOH,1,14,-2.56,HCOOH,2.60,,-600.00,Flow cell,,,102.04,2900.00,,,
29,"Fan, Longlong and Geng, Qinghong and Ma, Lian and Wang, Chengming and Li, Jun-Xuan and Zhu, Wei and Shao, Ruiwen and Li, Wei and Feng, Xiao and Yamauchi, Yusuke and Li, Cuiling and Jiang, Lei",2023,Evoking C2+ production from electrochemical CO2 reduction by the steric confinement effect of ordered porous Cu2O,Chemical Science,,https://doi.org/10.1039/D3SC04840C,3DOP Cu2OCO,Cu0.6807O0.3193,Cu2O,CuO,69.49,Medium,5.82,58.73,19.15,16.29,0.00,0.00,0.00,porrous cuboctahedron,217.5,1200.00,1500.00,1600.00,1200.00,1500.00,1600.00,,,0.00,82.00,18.00,200,0.21,111,0.25,gasdiffusion electrode,Ag/AgCl,KOH,1,14,-2.56,CH3COOH,7.10,,-600.00,Flow cell,,,102.04,2900.00,,,
29,"Fan, Longlong and Geng, Qinghong and Ma, Lian and Wang, Chengming and Li, Jun-Xuan and Zhu, Wei and Shao, Ruiwen and Li, Wei and Feng, Xiao and Yamauchi, Yusuke and Li, Cuiling and Jiang, Lei",2023,Evoking C2+ production from electrochemical CO2 reduction by the steric confinement effect of ordered porous Cu2O,Chemical Science,,https://doi.org/10.1039/D3SC04840C,3DOP Cu2OCO,Cu0.6807O0.3193,Cu2O,CuO,69.49,Medium,5.82,58.73,19.15,16.29,0.00,0.00,0.00,porrous cuboctahedron,217.5,1200.00,1500.00,1600.00,1200.00,1500.00,1600.00,,,0.00,82.00,18.00,200,0.21,111,0.25,gasdiffusion electrode,Ag/AgCl,KOH,1,14,-2.56,C2H4,52.30,,-600.00,Flow cell,,,102.04,2900.00,,,
29,"Fan, Longlong and Geng, Qinghong and Ma, Lian and Wang, Chengming and Li, Jun-Xuan and Zhu, Wei and Shao, Ruiwen and Li, Wei and Feng, Xiao and Yamauchi, Yusuke and Li, Cuiling and Jiang, Lei",2023,Evoking C2+ production from electrochemical CO2 reduction by the steric confinement effect of ordered porous Cu2O,Chemical Science,,https://doi.org/10.1039/D3SC04840C,3DOP Cu2OCO,Cu0.6807O0.3193,Cu2O,CuO,69.49,Medium,5.82,58.73,19.15,16.29,0.00,0.00,0.00,porrous cuboctahedron,217.5,1200.00,1500.00,1600.00,1200.00,1500.00,1600.00,,,0.00,82.00,18.00,200,0.21,111,0.25,gasdiffusion electrode,Ag/AgCl,KOH,1,14,-2.56,C2H5OH,15.30,,-600.00,Flow cell,,,102.04,2900.00,,,
29,"Fan, Longlong and Geng, Qinghong and Ma, Lian and Wang, Chengming and Li, Jun-Xuan and Zhu, Wei and Shao, Ruiwen and Li, Wei and Feng, Xiao and Yamauchi, Yusuke and Li, Cuiling and Jiang, Lei",2023,Evoking C2+ production from electrochemical CO2 reduction by the steric confinement effect of ordered porous Cu2O,Chemical Science,,https://doi.org/10.1039/D3SC04840C,3DOP Cu2OCO,Cu0.6807O0.3193,Cu2O,CuO,69.49,Medium,5.82,58.73,19.15,16.29,0.00,0.00,0.00,porrous cuboctahedron,217.5,1200.00,1500.00,1600.00,1200.00,1500.00,1600.00,,,0.00,82.00,18.00,200,0.21,111,0.25,gasdiffusion electrode,Ag/AgCl,KOH,1,14,-2.56,C3H7OH,2.70,,-600.00,Flow cell,,,102.04,2900.00,,,
29,"Fan, Longlong and Geng, Qinghong and Ma, Lian and Wang, Chengming and Li, Jun-Xuan and Zhu, Wei and Shao, Ruiwen and Li, Wei and Feng, Xiao and Yamauchi, Yusuke and Li, Cuiling and Jiang, Lei",2023,Evoking C2+ production from electrochemical CO2 reduction by the steric confinement effect of ordered porous Cu2O,Chemical Science,,https://doi.org/10.1039/D3SC04840C,3DOP Cu2OCO,Cu0.6807O0.3193,Cu2O,CuO,69.49,Medium,5.82,58.73,19.15,16.29,0.00,0.00,0.00,porrous cuboctahedron,217.5,1200.00,1500.00,1600.00,1200.00,1500.00,1600.00,,,0.00,82.00,18.00,200,0.21,111,0.25,gasdiffusion electrode,Ag/AgCl,KOH,1,14,-3.06,H2,3.80,,-800.00,Flow cell,,,102.04,2900.00,,,
29,"Fan, Longlong and Geng, Qinghong and Ma, Lian and Wang, Chengming and Li, Jun-Xuan and Zhu, Wei and Shao, Ruiwen and Li, Wei and Feng, Xiao and Yamauchi, Yusuke and Li, Cuiling and Jiang, Lei",2023,Evoking C2+ production from electrochemical CO2 reduction by the steric confinement effect of ordered porous Cu2O,Chemical Science,,https://doi.org/10.1039/D3SC04840C,3DOP Cu2OCO,Cu0.6807O0.3193,Cu2O,CuO,69.49,Medium,5.82,58.73,19.15,16.29,0.00,0.00,0.00,porrous cuboctahedron,217.5,1200.00,1500.00,1600.00,1200.00,1500.00,1600.00,,,0.00,82.00,18.00,200,0.21,111,0.25,gasdiffusion electrode,Ag/AgCl,KOH,1,14,-3.06,CO,17.60,,-800.00,Flow cell,,,102.04,2900.00,,,
29,"Fan, Longlong and Geng, Qinghong and Ma, Lian and Wang, Chengming and Li, Jun-Xuan and Zhu, Wei and Shao, Ruiwen and Li, Wei and Feng, Xiao and Yamauchi, Yusuke and Li, Cuiling and Jiang, Lei",2023,Evoking C2+ production from electrochemical CO2 reduction by the steric confinement effect of ordered porous Cu2O,Chemical Science,,https://doi.org/10.1039/D3SC04840C,3DOP Cu2OCO,Cu0.6807O0.3193,Cu2O,CuO,69.49,Medium,5.82,58.73,19.15,16.29,0.00,0.00,0.00,porrous cuboctahedron,217.5,1200.00,1500.00,1600.00,1200.00,1500.00,1600.00,,,0.00,82.00,18.00,200,0.21,111,0.25,gasdiffusion electrode,Ag/AgCl,KOH,1,14,-3.06,CH4,0.20,,-800.00,Flow cell,,,102.04,2900.00,,,
29,"Fan, Longlong and Geng, Qinghong and Ma, Lian and Wang, Chengming and Li, Jun-Xuan and Zhu, Wei and Shao, Ruiwen and Li, Wei and Feng, Xiao and Yamauchi, Yusuke and Li, Cuiling and Jiang, Lei",2023,Evoking C2+ production from electrochemical CO2 reduction by the steric confinement effect of ordered porous Cu2O,Chemical Science,,https://doi.org/10.1039/D3SC04840C,3DOP Cu2OCO,Cu0.6807O0.3193,Cu2O,CuO,69.49,Medium,5.82,58.73,19.15,16.29,0.00,0.00,0.00,porrous cuboctahedron,217.5,1200.00,1500.00,1600.00,1200.00,1500.00,1600.00,,,0.00,82.00,18.00,200,0.21,111,0.25,gasdiffusion electrode,Ag/AgCl,KOH,1,14,-3.06,HCOOH,2.30,,-800.00,Flow cell,,,102.04,2900.00,,,
29,"Fan, Longlong and Geng, Qinghong and Ma, Lian and Wang, Chengming and Li, Jun-Xuan and Zhu, Wei and Shao, Ruiwen and Li, Wei and Feng, Xiao and Yamauchi, Yusuke and Li, Cuiling and Jiang, Lei",2023,Evoking C2+ production from electrochemical CO2 reduction by the steric confinement effect of ordered porous Cu2O,Chemical Science,,https://doi.org/10.1039/D3SC04840C,3DOP Cu2OCO,Cu0.6807O0.3193,Cu2O,CuO,69.49,Medium,5.82,58.73,19.15,16.29,0.00,0.00,0.00,porrous cuboctahedron,217.5,1200.00,1500.00,1600.00,1200.00,1500.00,1600.00,,,0.00,82.00,18.00,200,0.21,111,0.25,gasdiffusion electrode,Ag/AgCl,KOH,1,14,-3.06,CH3COOH,9.80,,-800.00,Flow cell,,,102.04,2900.00,,,
29,"Fan, Longlong and Geng, Qinghong and Ma, Lian and Wang, Chengming and Li, Jun-Xuan and Zhu, Wei and Shao, Ruiwen and Li, Wei and Feng, Xiao and Yamauchi, Yusuke and Li, Cuiling and Jiang, Lei",2023,Evoking C2+ production from electrochemical CO2 reduction by the steric confinement effect of ordered porous Cu2O,Chemical Science,,https://doi.org/10.1039/D3SC04840C,3DOP Cu2OCO,Cu0.6807O0.3193,Cu2O,CuO,69.49,Medium,5.82,58.73,19.15,16.29,0.00,0.00,0.00,porrous cuboctahedron,217.5,1200.00,1500.00,1600.00,1200.00,1500.00,1600.00,,,0.00,82.00,18.00,200,0.21,111,0.25,gasdiffusion electrode,Ag/AgCl,KOH,1,14,-3.06,C2H4,58.20,,-800.00,Flow cell,,,102.04,2900.00,,,
29,"Fan, Longlong and Geng, Qinghong and Ma, Lian and Wang, Chengming and Li, Jun-Xuan and Zhu, Wei and Shao, Ruiwen and Li, Wei and Feng, Xiao and Yamauchi, Yusuke and Li, Cuiling and Jiang, Lei",2023,Evoking C2+ production from electrochemical CO2 reduction by the steric confinement effect of ordered porous Cu2O,Chemical Science,,https://doi.org/10.1039/D3SC04840C,3DOP Cu2OCO,Cu0.6807O0.3193,Cu2O,CuO,69.49,Medium,5.82,58.73,19.15,16.29,0.00,0.00,0.00,porrous cuboctahedron,217.5,1200.00,1500.00,1600.00,1200.00,1500.00,1600.00,,,0.00,82.00,18.00,200,0.21,111,0.25,gasdiffusion electrode,Ag/AgCl,KOH,1,14,-3.06,C2H5OH,12.20,,-800.00,Flow cell,,,102.04,2900.00,,,
29,"Fan, Longlong and Geng, Qinghong and Ma, Lian and Wang, Chengming and Li, Jun-Xuan and Zhu, Wei and Shao, Ruiwen and Li, Wei and Feng, Xiao and Yamauchi, Yusuke and Li, Cuiling and Jiang, Lei",2023,Evoking C2+ production from electrochemical CO2 reduction by the steric confinement effect of ordered porous Cu2O,Chemical Science,,https://doi.org/10.1039/D3SC04840C,3DOP Cu2OCO,Cu0.6807O0.3193,Cu2O,CuO,69.49,Medium,5.82,58.73,19.15,16.29,0.00,0.00,0.00,porrous cuboctahedron,217.5,1200.00,1500.00,1600.00,1200.00,1500.00,1600.00,,,0.00,82.00,18.00,200,0.21,111,0.25,gasdiffusion electrode,Ag/AgCl,KOH,1,14,-3.06,C3H7OH,0.80,,-800.00,Flow cell,,,102.04,2900.00,,,
29,"Fan, Longlong and Geng, Qinghong and Ma, Lian and Wang, Chengming and Li, Jun-Xuan and Zhu, Wei and Shao, Ruiwen and Li, Wei and Feng, Xiao and Yamauchi, Yusuke and Li, Cuiling and Jiang, Lei",2023,Evoking C2+ production from electrochemical CO2 reduction by the steric confinement effect of ordered porous Cu2O,Chemical Science,,https://doi.org/10.1039/D3SC04840C,3DOP Cu2OCO,Cu0.6807O0.3193,Cu2O,CuO,69.49,Medium,5.82,58.73,19.15,16.29,0.00,0.00,0.00,porrous cuboctahedron,217.5,1200.00,1500.00,1600.00,1200.00,1500.00,1600.00,,,0.00,82.00,18.00,200,0.21,111,0.25,gasdiffusion electrode,Ag/AgCl,KOH,1,14,-3.56,H2,3.70,,-1000.00,Flow cell,,,102.04,2900.00,,,
29,"Fan, Longlong and Geng, Qinghong and Ma, Lian and Wang, Chengming and Li, Jun-Xuan and Zhu, Wei and Shao, Ruiwen and Li, Wei and Feng, Xiao and Yamauchi, Yusuke and Li, Cuiling and Jiang, Lei",2023,Evoking C2+ production from electrochemical CO2 reduction by the steric confinement effect of ordered porous Cu2O,Chemical Science,,https://doi.org/10.1039/D3SC04840C,3DOP Cu2OCO,Cu0.6807O0.3193,Cu2O,CuO,69.49,Medium,5.82,58.73,19.15,16.29,0.00,0.00,0.00,porrous cuboctahedron,217.5,1200.00,1500.00,1600.00,1200.00,1500.00,1600.00,,,0.00,82.00,18.00,200,0.21,111,0.25,gasdiffusion electrode,Ag/AgCl,KOH,1,14,-3.56,CO,14.10,,-1000.00,Flow cell,,,102.04,2900.00,,,
29,"Fan, Longlong and Geng, Qinghong and Ma, Lian and Wang, Chengming and Li, Jun-Xuan and Zhu, Wei and Shao, Ruiwen and Li, Wei and Feng, Xiao and Yamauchi, Yusuke and Li, Cuiling and Jiang, Lei",2023,Evoking C2+ production from electrochemical CO2 reduction by the steric confinement effect of ordered porous Cu2O,Chemical Science,,https://doi.org/10.1039/D3SC04840C,3DOP Cu2OCO,Cu0.6807O0.3193,Cu2O,CuO,69.49,Medium,5.82,58.73,19.15,16.29,0.00,0.00,0.00,porrous cuboctahedron,217.5,1200.00,1500.00,1600.00,1200.00,1500.00,1600.00,,,0.00,82.00,18.00,200,0.21,111,0.25,gasdiffusion electrode,Ag/AgCl,KOH,1,14,-3.56,CH4,0.30,,-1000.00,Flow cell,,,102.04,2900.00,,,
29,"Fan, Longlong and Geng, Qinghong and Ma, Lian and Wang, Chengming and Li, Jun-Xuan and Zhu, Wei and Shao, Ruiwen and Li, Wei and Feng, Xiao and Yamauchi, Yusuke and Li, Cuiling and Jiang, Lei",2023,Evoking C2+ production from electrochemical CO2 reduction by the steric confinement effect of ordered porous Cu2O,Chemical Science,,https://doi.org/10.1039/D3SC04840C,3DOP Cu2OCO,Cu0.6807O0.3193,Cu2O,CuO,69.49,Medium,5.82,58.73,19.15,16.29,0.00,0.00,0.00,porrous cuboctahedron,217.5,1200.00,1500.00,1600.00,1200.00,1500.00,1600.00,,,0.00,82.00,18.00,200,0.21,111,0.25,gasdiffusion electrode,Ag/AgCl,KOH,1,14,-3.56,HCOOH,1.70,,-1000.00,Flow cell,,,102.04,2900.00,,,
29,"Fan, Longlong and Geng, Qinghong and Ma, Lian and Wang, Chengming and Li, Jun-Xuan and Zhu, Wei and Shao, Ruiwen and Li, Wei and Feng, Xiao and Yamauchi, Yusuke and Li, Cuiling and Jiang, Lei",2023,Evoking C2+ production from electrochemical CO2 reduction by the steric confinement effect of ordered porous Cu2O,Chemical Science,,https://doi.org/10.1039/D3SC04840C,3DOP Cu2OCO,Cu0.6807O0.3193,Cu2O,CuO,69.49,Medium,5.82,58.73,19.15,16.29,0.00,0.00,0.00,porrous cuboctahedron,217.5,1200.00,1500.00,1600.00,1200.00,1500.00,1600.00,,,0.00,82.00,18.00,200,0.21,111,0.25,gasdiffusion electrode,Ag/AgCl,KOH,1,14,-3.56,CH3COOH,6.00,,-1000.00,Flow cell,,,102.04,2900.00,,,
29,"Fan, Longlong and Geng, Qinghong and Ma, Lian and Wang, Chengming and Li, Jun-Xuan and Zhu, Wei and Shao, Ruiwen and Li, Wei and Feng, Xiao and Yamauchi, Yusuke and Li, Cuiling and Jiang, Lei",2023,Evoking C2+ production from electrochemical CO2 reduction by the steric confinement effect of ordered porous Cu2O,Chemical Science,,https://doi.org/10.1039/D3SC04840C,3DOP Cu2OCO,Cu0.6807O0.3193,Cu2O,CuO,69.49,Medium,5.82,58.73,19.15,16.29,0.00,0.00,0.00,porrous cuboctahedron,217.5,1200.00,1500.00,1600.00,1200.00,1500.00,1600.00,,,0.00,82.00,18.00,200,0.21,111,0.25,gasdiffusion electrode,Ag/AgCl,KOH,1,14,-3.56,C2H4,61.30,,-1000.00,Flow cell,,,102.04,2900.00,,,
29,"Fan, Longlong and Geng, Qinghong and Ma, Lian and Wang, Chengming and Li, Jun-Xuan and Zhu, Wei and Shao, Ruiwen and Li, Wei and Feng, Xiao and Yamauchi, Yusuke and Li, Cuiling and Jiang, Lei",2023,Evoking C2+ production from electrochemical CO2 reduction by the steric confinement effect of ordered porous Cu2O,Chemical Science,,https://doi.org/10.1039/D3SC04840C,3DOP Cu2OCO,Cu0.6807O0.3193,Cu2O,CuO,69.49,Medium,5.82,58.73,19.15,16.29,0.00,0.00,0.00,porrous cuboctahedron,217.5,1200.00,1500.00,1600.00,1200.00,1500.00,1600.00,,,0.00,82.00,18.00,200,0.21,111,0.25,gasdiffusion electrode,Ag/AgCl,KOH,1,14,-3.56,C2H5OH,14.90,,-1000.00,Flow cell,,,102.04,2900.00,,,
29,"Fan, Longlong and Geng, Qinghong and Ma, Lian and Wang, Chengming and Li, Jun-Xuan and Zhu, Wei and Shao, Ruiwen and Li, Wei and Feng, Xiao and Yamauchi, Yusuke and Li, Cuiling and Jiang, Lei",2023,Evoking C2+ production from electrochemical CO2 reduction by the steric confinement effect of ordered porous Cu2O,Chemical Science,,https://doi.org/10.1039/D3SC04840C,3DOP Cu2OCO,Cu0.6807O0.3193,Cu2O,CuO,69.49,Medium,5.82,58.73,19.15,16.29,0.00,0.00,0.00,porrous cuboctahedron,217.5,1200.00,1500.00,1600.00,1200.00,1500.00,1600.00,,,0.00,82.00,18.00,200,0.21,111,0.25,gasdiffusion electrode,Ag/AgCl,KOH,1,14,-3.56,C3H7OH,1.80,,-1000.00,Flow cell,,,102.04,2900.00,,,
29,"Fan, Longlong and Geng, Qinghong and Ma, Lian and Wang, Chengming and Li, Jun-Xuan and Zhu, Wei and Shao, Ruiwen and Li, Wei and Feng, Xiao and Yamauchi, Yusuke and Li, Cuiling and Jiang, Lei",2023,Evoking C2+ production from electrochemical CO2 reduction by the steric confinement effect of ordered porous Cu2O,Chemical Science,,https://doi.org/10.1039/D3SC04840C,3DOP Cu2OCO,Cu0.6807O0.3193,Cu2O,CuO,69.49,Medium,5.82,58.73,19.15,16.29,0.00,0.00,0.00,porrous cuboctahedron,217.5,1200.00,1500.00,1600.00,1200.00,1500.00,1600.00,,,0.00,82.00,18.00,200,0.21,111,0.25,gasdiffusion electrode,Ag/AgCl,KOH,1,14,-4.06,H2,10.70,,-1200.00,Flow cell,,,102.04,2900.00,,,
29,"Fan, Longlong and Geng, Qinghong and Ma, Lian and Wang, Chengming and Li, Jun-Xuan and Zhu, Wei and Shao, Ruiwen and Li, Wei and Feng, Xiao and Yamauchi, Yusuke and Li, Cuiling and Jiang, Lei",2023,Evoking C2+ production from electrochemical CO2 reduction by the steric confinement effect of ordered porous Cu2O,Chemical Science,,https://doi.org/10.1039/D3SC04840C,3DOP Cu2OCO,Cu0.6807O0.3193,Cu2O,CuO,69.49,Medium,5.82,58.73,19.15,16.29,0.00,0.00,0.00,porrous cuboctahedron,217.5,1200.00,1500.00,1600.00,1200.00,1500.00,1600.00,,,0.00,82.00,18.00,200,0.21,111,0.25,gasdiffusion electrode,Ag/AgCl,KOH,1,14,-4.06,CO,9.80,,-1200.00,Flow cell,,,102.04,2900.00,,,
29,"Fan, Longlong and Geng, Qinghong and Ma, Lian and Wang, Chengming and Li, Jun-Xuan and Zhu, Wei and Shao, Ruiwen and Li, Wei and Feng, Xiao and Yamauchi, Yusuke and Li, Cuiling and Jiang, Lei",2023,Evoking C2+ production from electrochemical CO2 reduction by the steric confinement effect of ordered porous Cu2O,Chemical Science,,https://doi.org/10.1039/D3SC04840C,3DOP Cu2OCO,Cu0.6807O0.3193,Cu2O,CuO,69.49,Medium,5.82,58.73,19.15,16.29,0.00,0.00,0.00,porrous cuboctahedron,217.5,1200.00,1500.00,1600.00,1200.00,1500.00,1600.00,,,0.00,82.00,18.00,200,0.21,111,0.25,gasdiffusion electrode,Ag/AgCl,KOH,1,14,-4.06,CH4,3.00,,-1200.00,Flow cell,,,102.04,2900.00,,,
29,"Fan, Longlong and Geng, Qinghong and Ma, Lian and Wang, Chengming and Li, Jun-Xuan and Zhu, Wei and Shao, Ruiwen and Li, Wei and Feng, Xiao and Yamauchi, Yusuke and Li, Cuiling and Jiang, Lei",2023,Evoking C2+ production from electrochemical CO2 reduction by the steric confinement effect of ordered porous Cu2O,Chemical Science,,https://doi.org/10.1039/D3SC04840C,3DOP Cu2OCO,Cu0.6807O0.3193,Cu2O,CuO,69.49,Medium,5.82,58.73,19.15,16.29,0.00,0.00,0.00,porrous cuboctahedron,217.5,1200.00,1500.00,1600.00,1200.00,1500.00,1600.00,,,0.00,82.00,18.00,200,0.21,111,0.25,gasdiffusion electrode,Ag/AgCl,KOH,1,14,-4.06,HCOOH,1.80,,-1200.00,Flow cell,,,102.04,2900.00,,,
29,"Fan, Longlong and Geng, Qinghong and Ma, Lian and Wang, Chengming and Li, Jun-Xuan and Zhu, Wei and Shao, Ruiwen and Li, Wei and Feng, Xiao and Yamauchi, Yusuke and Li, Cuiling and Jiang, Lei",2023,Evoking C2+ production from electrochemical CO2 reduction by the steric confinement effect of ordered porous Cu2O,Chemical Science,,https://doi.org/10.1039/D3SC04840C,3DOP Cu2OCO,Cu0.6807O0.3193,Cu2O,CuO,69.49,Medium,5.82,58.73,19.15,16.29,0.00,0.00,0.00,porrous cuboctahedron,217.5,1200.00,1500.00,1600.00,1200.00,1500.00,1600.00,,,0.00,82.00,18.00,200,0.21,111,0.25,gasdiffusion electrode,Ag/AgCl,KOH,1,14,-4.06,CH3COOH,8.70,,-1200.00,Flow cell,,,102.04,2900.00,,,
29,"Fan, Longlong and Geng, Qinghong and Ma, Lian and Wang, Chengming and Li, Jun-Xuan and Zhu, Wei and Shao, Ruiwen and Li, Wei and Feng, Xiao and Yamauchi, Yusuke and Li, Cuiling and Jiang, Lei",2023,Evoking C2+ production from electrochemical CO2 reduction by the steric confinement effect of ordered porous Cu2O,Chemical Science,,https://doi.org/10.1039/D3SC04840C,3DOP Cu2OCO,Cu0.6807O0.3193,Cu2O,CuO,69.49,Medium,5.82,58.73,19.15,16.29,0.00,0.00,0.00,porrous cuboctahedron,217.5,1200.00,1500.00,1600.00,1200.00,1500.00,1600.00,,,0.00,82.00,18.00,200,0.21,111,0.25,gasdiffusion electrode,Ag/AgCl,KOH,1,14,-4.06,C2H4,48.70,,-1200.00,Flow cell,,,102.04,2900.00,,,
29,"Fan, Longlong and Geng, Qinghong and Ma, Lian and Wang, Chengming and Li, Jun-Xuan and Zhu, Wei and Shao, Ruiwen and Li, Wei and Feng, Xiao and Yamauchi, Yusuke and Li, Cuiling and Jiang, Lei",2023,Evoking C2+ production from electrochemical CO2 reduction by the steric confinement effect of ordered porous Cu2O,Chemical Science,,https://doi.org/10.1039/D3SC04840C,3DOP Cu2OCO,Cu0.6807O0.3193,Cu2O,CuO,69.49,Medium,5.82,58.73,19.15,16.29,0.00,0.00,0.00,porrous cuboctahedron,217.5,1200.00,1500.00,1600.00,1200.00,1500.00,1600.00,,,0.00,82.00,18.00,200,0.21,111,0.25,gasdiffusion electrode,Ag/AgCl,KOH,1,14,-4.06,C2H5OH,15.20,,-1200.00,Flow cell,,,102.04,2900.00,,,
29,"Fan, Longlong and Geng, Qinghong and Ma, Lian and Wang, Chengming and Li, Jun-Xuan and Zhu, Wei and Shao, Ruiwen and Li, Wei and Feng, Xiao and Yamauchi, Yusuke and Li, Cuiling and Jiang, Lei",2023,Evoking C2+ production from electrochemical CO2 reduction by the steric confinement effect of ordered porous Cu2O,Chemical Science,,https://doi.org/10.1039/D3SC04840C,3DOP Cu2OCO,Cu0.6807O0.3193,Cu2O,CuO,69.49,Medium,5.82,58.73,19.15,16.29,0.00,0.00,0.00,porrous cuboctahedron,217.5,1200.00,1500.00,1600.00,1200.00,1500.00,1600.00,,,0.00,82.00,18.00,200,0.21,111,0.25,gasdiffusion electrode,Ag/AgCl,KOH,1,14,-4.06,C3H7OH,1.10,,-1200.00,Flow cell,,,102.04,2900.00,,,
29,"Fan, Longlong and Geng, Qinghong and Ma, Lian and Wang, Chengming and Li, Jun-Xuan and Zhu, Wei and Shao, Ruiwen and Li, Wei and Feng, Xiao and Yamauchi, Yusuke and Li, Cuiling and Jiang, Lei",2023,Evoking C2+ production from electrochemical CO2 reduction by the steric confinement effect of ordered porous Cu2O,Chemical Science,,https://doi.org/10.1039/D3SC04840C,Cu2O-CO,Cu1O0.655,Cu2O,CuO,52.67,No,4.67,56.27,21.91,17.15,0.00,0.00,0.00,cuboctahedron,,750.00,750.00,750.00,750.00,750.00,750.00,,,0.00,69.00,31.00,200,0.21,111,0.25,glassy-carbon electrode,Ag/AgCl,KHCO3,0.1,6.8,-1.20,H2,27.40,,-4.62,H-cell,,,102.04,1600.00,,,
29,"Fan, Longlong and Geng, Qinghong and Ma, Lian and Wang, Chengming and Li, Jun-Xuan and Zhu, Wei and Shao, Ruiwen and Li, Wei and Feng, Xiao and Yamauchi, Yusuke and Li, Cuiling and Jiang, Lei",2023,Evoking C2+ production from electrochemical CO2 reduction by the steric confinement effect of ordered porous Cu2O,Chemical Science,,https://doi.org/10.1039/D3SC04840C,Cu2O-CO,Cu1O0.655,Cu2O,CuO,52.67,No,4.67,56.27,21.91,17.15,0.00,0.00,0.00,cuboctahedron,,750.00,750.00,750.00,750.00,750.00,750.00,,,0.00,69.00,31.00,200,0.21,111,0.25,glassy-carbon electrode,Ag/AgCl,KHCO3,0.1,6.8,-1.20,CO,4.10,,-4.62,H-cell,,,102.04,1600.00,,,
29,"Fan, Longlong and Geng, Qinghong and Ma, Lian and Wang, Chengming and Li, Jun-Xuan and Zhu, Wei and Shao, Ruiwen and Li, Wei and Feng, Xiao and Yamauchi, Yusuke and Li, Cuiling and Jiang, Lei",2023,Evoking C2+ production from electrochemical CO2 reduction by the steric confinement effect of ordered porous Cu2O,Chemical Science,,https://doi.org/10.1039/D3SC04840C,Cu2O-CO,Cu1O0.655,Cu2O,CuO,52.67,No,4.67,56.27,21.91,17.15,0.00,0.00,0.00,cuboctahedron,,750.00,750.00,750.00,750.00,750.00,750.00,,,0.00,69.00,31.00,200,0.21,111,0.25,glassy-carbon electrode,Ag/AgCl,KHCO3,0.1,6.8,-1.20,CH4,5.90,,-4.62,H-cell,,,102.04,1600.00,,,
29,"Fan, Longlong and Geng, Qinghong and Ma, Lian and Wang, Chengming and Li, Jun-Xuan and Zhu, Wei and Shao, Ruiwen and Li, Wei and Feng, Xiao and Yamauchi, Yusuke and Li, Cuiling and Jiang, Lei",2023,Evoking C2+ production from electrochemical CO2 reduction by the steric confinement effect of ordered porous Cu2O,Chemical Science,,https://doi.org/10.1039/D3SC04840C,Cu2O-CO,Cu1O0.655,Cu2O,CuO,52.67,No,4.67,56.27,21.91,17.15,0.00,0.00,0.00,cuboctahedron,,750.00,750.00,750.00,750.00,750.00,750.00,,,0.00,69.00,31.00,200,0.21,111,0.25,glassy-carbon electrode,Ag/AgCl,KHCO3,0.1,6.8,-1.20,HCOOH,16.90,,-4.62,H-cell,,,102.04,1600.00,,,
29,"Fan, Longlong and Geng, Qinghong and Ma, Lian and Wang, Chengming and Li, Jun-Xuan and Zhu, Wei and Shao, Ruiwen and Li, Wei and Feng, Xiao and Yamauchi, Yusuke and Li, Cuiling and Jiang, Lei",2023,Evoking C2+ production from electrochemical CO2 reduction by the steric confinement effect of ordered porous Cu2O,Chemical Science,,https://doi.org/10.1039/D3SC04840C,Cu2O-CO,Cu1O0.655,Cu2O,CuO,52.67,No,4.67,56.27,21.91,17.15,0.00,0.00,0.00,cuboctahedron,,750.00,750.00,750.00,750.00,750.00,750.00,,,0.00,69.00,31.00,200,0.21,111,0.25,glassy-carbon electrode,Ag/AgCl,KHCO3,0.1,6.8,-1.20,CH3COOH,0.40,,-4.62,H-cell,,,102.04,1600.00,,,
29,"Fan, Longlong and Geng, Qinghong and Ma, Lian and Wang, Chengming and Li, Jun-Xuan and Zhu, Wei and Shao, Ruiwen and Li, Wei and Feng, Xiao and Yamauchi, Yusuke and Li, Cuiling and Jiang, Lei",2023,Evoking C2+ production from electrochemical CO2 reduction by the steric confinement effect of ordered porous Cu2O,Chemical Science,,https://doi.org/10.1039/D3SC04840C,Cu2O-CO,Cu1O0.655,Cu2O,CuO,52.67,No,4.67,56.27,21.91,17.15,0.00,0.00,0.00,cuboctahedron,,750.00,750.00,750.00,750.00,750.00,750.00,,,0.00,69.00,31.00,200,0.21,111,0.25,glassy-carbon electrode,Ag/AgCl,KHCO3,0.1,6.8,-1.20,C2H4,30.60,,-4.62,H-cell,,,102.04,1600.00,,,
29,"Fan, Longlong and Geng, Qinghong and Ma, Lian and Wang, Chengming and Li, Jun-Xuan and Zhu, Wei and Shao, Ruiwen and Li, Wei and Feng, Xiao and Yamauchi, Yusuke and Li, Cuiling and Jiang, Lei",2023,Evoking C2+ production from electrochemical CO2 reduction by the steric confinement effect of ordered porous Cu2O,Chemical Science,,https://doi.org/10.1039/D3SC04840C,Cu2O-CO,Cu1O0.655,Cu2O,CuO,52.67,No,4.67,56.27,21.91,17.15,0.00,0.00,0.00,cuboctahedron,,750.00,750.00,750.00,750.00,750.00,750.00,,,0.00,69.00,31.00,200,0.21,111,0.25,glassy-carbon electrode,Ag/AgCl,KHCO3,0.1,6.8,-1.20,C2H5OH,8.20,,-4.62,H-cell,,,102.04,1600.00,,,
29,"Fan, Longlong and Geng, Qinghong and Ma, Lian and Wang, Chengming and Li, Jun-Xuan and Zhu, Wei and Shao, Ruiwen and Li, Wei and Feng, Xiao and Yamauchi, Yusuke and Li, Cuiling and Jiang, Lei",2023,Evoking C2+ production from electrochemical CO2 reduction by the steric confinement effect of ordered porous Cu2O,Chemical Science,,https://doi.org/10.1039/D3SC04840C,Cu2O-CO,Cu1O0.655,Cu2O,CuO,52.67,No,4.67,56.27,21.91,17.15,0.00,0.00,0.00,cuboctahedron,,750.00,750.00,750.00,750.00,750.00,750.00,,,0.00,69.00,31.00,200,0.21,111,0.25,glassy-carbon electrode,Ag/AgCl,KHCO3,0.1,6.8,-1.20,C3H7OH,0.90,,-4.62,H-cell,,,102.04,1600.00,,,
29,"Fan, Longlong and Geng, Qinghong and Ma, Lian and Wang, Chengming and Li, Jun-Xuan and Zhu, Wei and Shao, Ruiwen and Li, Wei and Feng, Xiao and Yamauchi, Yusuke and Li, Cuiling and Jiang, Lei",2023,Evoking C2+ production from electrochemical CO2 reduction by the steric confinement effect of ordered porous Cu2O,Chemical Science,,https://doi.org/10.1039/D3SC04840C,Cu2O-CO,Cu1O0.655,Cu2O,CuO,52.67,No,4.67,56.27,21.91,17.15,0.00,0.00,0.00,cuboctahedron,,750.00,750.00,750.00,750.00,750.00,750.00,,,0.00,69.00,31.00,200,0.21,111,0.25,glassy-carbon electrode,Ag/AgCl,KHCO3,0.1,6.8,-1.30,H2,11.00,,-6.98,H-cell,,,102.04,1600.00,,,
29,"Fan, Longlong and Geng, Qinghong and Ma, Lian and Wang, Chengming and Li, Jun-Xuan and Zhu, Wei and Shao, Ruiwen and Li, Wei and Feng, Xiao and Yamauchi, Yusuke and Li, Cuiling and Jiang, Lei",2023,Evoking C2+ production from electrochemical CO2 reduction by the steric confinement effect of ordered porous Cu2O,Chemical Science,,https://doi.org/10.1039/D3SC04840C,Cu2O-CO,Cu1O0.655,Cu2O,CuO,52.67,No,4.67,56.27,21.91,17.15,0.00,0.00,0.00,cuboctahedron,,750.00,750.00,750.00,750.00,750.00,750.00,,,0.00,69.00,31.00,200,0.21,111,0.25,glassy-carbon electrode,Ag/AgCl,KHCO3,0.1,6.8,-1.30,CO,1.90,,-6.98,H-cell,,,102.04,1600.00,,,
29,"Fan, Longlong and Geng, Qinghong and Ma, Lian and Wang, Chengming and Li, Jun-Xuan and Zhu, Wei and Shao, Ruiwen and Li, Wei and Feng, Xiao and Yamauchi, Yusuke and Li, Cuiling and Jiang, Lei",2023,Evoking C2+ production from electrochemical CO2 reduction by the steric confinement effect of ordered porous Cu2O,Chemical Science,,https://doi.org/10.1039/D3SC04840C,Cu2O-CO,Cu1O0.655,Cu2O,CuO,52.67,No,4.67,56.27,21.91,17.15,0.00,0.00,0.00,cuboctahedron,,750.00,750.00,750.00,750.00,750.00,750.00,,,0.00,69.00,31.00,200,0.21,111,0.25,glassy-carbon electrode,Ag/AgCl,KHCO3,0.1,6.8,-1.30,CH4,10.30,,-6.98,H-cell,,,102.04,1600.00,,,
29,"Fan, Longlong and Geng, Qinghong and Ma, Lian and Wang, Chengming and Li, Jun-Xuan and Zhu, Wei and Shao, Ruiwen and Li, Wei and Feng, Xiao and Yamauchi, Yusuke and Li, Cuiling and Jiang, Lei",2023,Evoking C2+ production from electrochemical CO2 reduction by the steric confinement effect of ordered porous Cu2O,Chemical Science,,https://doi.org/10.1039/D3SC04840C,Cu2O-CO,Cu1O0.655,Cu2O,CuO,52.67,No,4.67,56.27,21.91,17.15,0.00,0.00,0.00,cuboctahedron,,750.00,750.00,750.00,750.00,750.00,750.00,,,0.00,69.00,31.00,200,0.21,111,0.25,glassy-carbon electrode,Ag/AgCl,KHCO3,0.1,6.8,-1.30,HCOOH,8.00,,-6.98,H-cell,,,102.04,1600.00,,,
29,"Fan, Longlong and Geng, Qinghong and Ma, Lian and Wang, Chengming and Li, Jun-Xuan and Zhu, Wei and Shao, Ruiwen and Li, Wei and Feng, Xiao and Yamauchi, Yusuke and Li, Cuiling and Jiang, Lei",2023,Evoking C2+ production from electrochemical CO2 reduction by the steric confinement effect of ordered porous Cu2O,Chemical Science,,https://doi.org/10.1039/D3SC04840C,Cu2O-CO,Cu1O0.655,Cu2O,CuO,52.67,No,4.67,56.27,21.91,17.15,0.00,0.00,0.00,cuboctahedron,,750.00,750.00,750.00,750.00,750.00,750.00,,,0.00,69.00,31.00,200,0.21,111,0.25,glassy-carbon electrode,Ag/AgCl,KHCO3,0.1,6.8,-1.30,C2H4,37.20,,-6.98,H-cell,,,102.04,1600.00,,,
29,"Fan, Longlong and Geng, Qinghong and Ma, Lian and Wang, Chengming and Li, Jun-Xuan and Zhu, Wei and Shao, Ruiwen and Li, Wei and Feng, Xiao and Yamauchi, Yusuke and Li, Cuiling and Jiang, Lei",2023,Evoking C2+ production from electrochemical CO2 reduction by the steric confinement effect of ordered porous Cu2O,Chemical Science,,https://doi.org/10.1039/D3SC04840C,Cu2O-CO,Cu1O0.655,Cu2O,CuO,52.67,No,4.67,56.27,21.91,17.15,0.00,0.00,0.00,cuboctahedron,,750.00,750.00,750.00,750.00,750.00,750.00,,,0.00,69.00,31.00,200,0.21,111,0.25,glassy-carbon electrode,Ag/AgCl,KHCO3,0.1,6.8,-1.30,C2H5OH,7.40,,-6.98,H-cell,,,102.04,1600.00,,,
29,"Fan, Longlong and Geng, Qinghong and Ma, Lian and Wang, Chengming and Li, Jun-Xuan and Zhu, Wei and Shao, Ruiwen and Li, Wei and Feng, Xiao and Yamauchi, Yusuke and Li, Cuiling and Jiang, Lei",2023,Evoking C2+ production from electrochemical CO2 reduction by the steric confinement effect of ordered porous Cu2O,Chemical Science,,https://doi.org/10.1039/D3SC04840C,Cu2O-CO,Cu1O0.655,Cu2O,CuO,52.67,No,4.67,56.27,21.91,17.15,0.00,0.00,0.00,cuboctahedron,,750.00,750.00,750.00,750.00,750.00,750.00,,,0.00,69.00,31.00,200,0.21,111,0.25,glassy-carbon electrode,Ag/AgCl,KHCO3,0.1,6.8,-1.30,C3H7OH,6.50,,-6.98,H-cell,,,102.04,1600.00,,,
29,"Fan, Longlong and Geng, Qinghong and Ma, Lian and Wang, Chengming and Li, Jun-Xuan and Zhu, Wei and Shao, Ruiwen and Li, Wei and Feng, Xiao and Yamauchi, Yusuke and Li, Cuiling and Jiang, Lei",2023,Evoking C2+ production from electrochemical CO2 reduction by the steric confinement effect of ordered porous Cu2O,Chemical Science,,https://doi.org/10.1039/D3SC04840C,Cu2O-CO,Cu1O0.655,Cu2O,CuO,52.67,No,4.67,56.27,21.91,17.15,0.00,0.00,0.00,cuboctahedron,,750.00,750.00,750.00,750.00,750.00,750.00,,,0.00,69.00,31.00,200,0.21,111,0.25,glassy-carbon electrode,Ag/AgCl,KHCO3,0.1,6.8,-1.40,H2,14.00,,-10.33,H-cell,,,102.04,1600.00,,,
