Repository: vovamirosh/CO2RR_PISH

File: Datasets/R_parent_2024_12_12.csv (part 14 of 38)
Number,Autor,Publication,Title,Journal,IF,DOI,Article name,Formula,Cat. compound,Support,"Cat./Support ratio, % (at)",XRD noises,"Cu2O-110, %","Cu2O-111, %","Cu2O-200, %","Cu2O-220, %","Cu-111, %","Cu-200, %","Cu-220, %",Morphology (TEM/SEM),"Pore size, nm",width min (nm),width aver (nm),width max (nm),length min (nm),length aver (nm),length max (nm),Crystal system,Simple cell,"Cu, % (at.)","Cu+, % (at.)","Cu(2+), % (at.)",Facet,"Distance, nm",Facet,"Distance2, nm",Base,Electrodes,electrolyte,"conc, M",pH,RHE vs V,Product,"FE, %","Time, h","Current density, mA/cm2",Type of reactor," Energy efficiency, %",Сarbon efficiency (equivalent to single-pass carbon efficiency (SPCE),"Loading, μg/cm2","Capacitance, (uF/cm2)","ECSA, cm2",R,"BET surface, m2/g"
29,"Fan, Longlong and Geng, Qinghong and Ma, Lian and Wang, Chengming and Li, Jun-Xuan and Zhu, Wei and Shao, Ruiwen and Li, Wei and Feng, Xiao and Yamauchi, Yusuke and Li, Cuiling and Jiang, Lei",2023,Evoking C2+ production from electrochemical CO2 reduction by the steric confinement effect of ordered porous Cu2O,Chemical Science,,https://doi.org/10.1039/D3SC04840C,Cu2O-CO,Cu1O0.655,Cu2O,CuO,52.67,No,4.67,56.27,21.91,17.15,0.00,0.00,0.00,cuboctahedron,,750.00,750.00,750.00,750.00,750.00,750.00,,,0.00,69.00,31.00,200,0.21,111,0.25,glassy-carbon electrode,Ag/AgCl,KHCO3,0.1,6.8,-1.40,CO,0.90,,-10.33,H-cell,,,102.04,1600.00,,,
29,"Fan, Longlong and Geng, Qinghong and Ma, Lian and Wang, Chengming and Li, Jun-Xuan and Zhu, Wei and Shao, Ruiwen and Li, Wei and Feng, Xiao and Yamauchi, Yusuke and Li, Cuiling and Jiang, Lei",2023,Evoking C2+ production from electrochemical CO2 reduction by the steric confinement effect of ordered porous Cu2O,Chemical Science,,https://doi.org/10.1039/D3SC04840C,Cu2O-CO,Cu1O0.655,Cu2O,CuO,52.67,No,4.67,56.27,21.91,17.15,0.00,0.00,0.00,cuboctahedron,,750.00,750.00,750.00,750.00,750.00,750.00,,,0.00,69.00,31.00,200,0.21,111,0.25,glassy-carbon electrode,Ag/AgCl,KHCO3,0.1,6.8,-1.40,CH4,14.90,,-10.33,H-cell,,,102.04,1600.00,,,
29,"Fan, Longlong and Geng, Qinghong and Ma, Lian and Wang, Chengming and Li, Jun-Xuan and Zhu, Wei and Shao, Ruiwen and Li, Wei and Feng, Xiao and Yamauchi, Yusuke and Li, Cuiling and Jiang, Lei",2023,Evoking C2+ production from electrochemical CO2 reduction by the steric confinement effect of ordered porous Cu2O,Chemical Science,,https://doi.org/10.1039/D3SC04840C,Cu2O-CO,Cu1O0.655,Cu2O,CuO,52.67,No,4.67,56.27,21.91,17.15,0.00,0.00,0.00,cuboctahedron,,750.00,750.00,750.00,750.00,750.00,750.00,,,0.00,69.00,31.00,200,0.21,111,0.25,glassy-carbon electrode,Ag/AgCl,KHCO3,0.1,6.8,-1.40,HCOOH,4.30,,-10.33,H-cell,,,102.04,1600.00,,,
29,"Fan, Longlong and Geng, Qinghong and Ma, Lian and Wang, Chengming and Li, Jun-Xuan and Zhu, Wei and Shao, Ruiwen and Li, Wei and Feng, Xiao and Yamauchi, Yusuke and Li, Cuiling and Jiang, Lei",2023,Evoking C2+ production from electrochemical CO2 reduction by the steric confinement effect of ordered porous Cu2O,Chemical Science,,https://doi.org/10.1039/D3SC04840C,Cu2O-CO,Cu1O0.655,Cu2O,CuO,52.67,No,4.67,56.27,21.91,17.15,0.00,0.00,0.00,cuboctahedron,,750.00,750.00,750.00,750.00,750.00,750.00,,,0.00,69.00,31.00,200,0.21,111,0.25,glassy-carbon electrode,Ag/AgCl,KHCO3,0.1,6.8,-1.40,CH3COOH,0.80,,-10.33,H-cell,,,102.04,1600.00,,,
29,"Fan, Longlong and Geng, Qinghong and Ma, Lian and Wang, Chengming and Li, Jun-Xuan and Zhu, Wei and Shao, Ruiwen and Li, Wei and Feng, Xiao and Yamauchi, Yusuke and Li, Cuiling and Jiang, Lei",2023,Evoking C2+ production from electrochemical CO2 reduction by the steric confinement effect of ordered porous Cu2O,Chemical Science,,https://doi.org/10.1039/D3SC04840C,Cu2O-CO,Cu1O0.655,Cu2O,CuO,52.67,No,4.67,56.27,21.91,17.15,0.00,0.00,0.00,cuboctahedron,,750.00,750.00,750.00,750.00,750.00,750.00,,,0.00,69.00,31.00,200,0.21,111,0.25,glassy-carbon electrode,Ag/AgCl,KHCO3,0.1,6.8,-1.40,C2H4,37.90,,-10.33,H-cell,,,102.04,1600.00,,,
29,"Fan, Longlong and Geng, Qinghong and Ma, Lian and Wang, Chengming and Li, Jun-Xuan and Zhu, Wei and Shao, Ruiwen and Li, Wei and Feng, Xiao and Yamauchi, Yusuke and Li, Cuiling and Jiang, Lei",2023,Evoking C2+ production from electrochemical CO2 reduction by the steric confinement effect of ordered porous Cu2O,Chemical Science,,https://doi.org/10.1039/D3SC04840C,Cu2O-CO,Cu1O0.655,Cu2O,CuO,52.67,No,4.67,56.27,21.91,17.15,0.00,0.00,0.00,cuboctahedron,,750.00,750.00,750.00,750.00,750.00,750.00,,,0.00,69.00,31.00,200,0.21,111,0.25,glassy-carbon electrode,Ag/AgCl,KHCO3,0.1,6.8,-1.40,C2H5OH,14.80,,-10.33,H-cell,,,102.04,1600.00,,,
29,"Fan, Longlong and Geng, Qinghong and Ma, Lian and Wang, Chengming and Li, Jun-Xuan and Zhu, Wei and Shao, Ruiwen and Li, Wei and Feng, Xiao and Yamauchi, Yusuke and Li, Cuiling and Jiang, Lei",2023,Evoking C2+ production from electrochemical CO2 reduction by the steric confinement effect of ordered porous Cu2O,Chemical Science,,https://doi.org/10.1039/D3SC04840C,Cu2O-CO,Cu1O0.655,Cu2O,CuO,52.67,No,4.67,56.27,21.91,17.15,0.00,0.00,0.00,cuboctahedron,,750.00,750.00,750.00,750.00,750.00,750.00,,,0.00,69.00,31.00,200,0.21,111,0.25,glassy-carbon electrode,Ag/AgCl,KHCO3,0.1,6.8,-1.40,C3H7OH,2.80,,-10.33,H-cell,,,102.04,1600.00,,,
29,"Fan, Longlong and Geng, Qinghong and Ma, Lian and Wang, Chengming and Li, Jun-Xuan and Zhu, Wei and Shao, Ruiwen and Li, Wei and Feng, Xiao and Yamauchi, Yusuke and Li, Cuiling and Jiang, Lei",2023,Evoking C2+ production from electrochemical CO2 reduction by the steric confinement effect of ordered porous Cu2O,Chemical Science,,https://doi.org/10.1039/D3SC04840C,Cu2O-CO,Cu1O0.655,Cu2O,CuO,52.67,No,4.67,56.27,21.91,17.15,0.00,0.00,0.00,cuboctahedron,,750.00,750.00,750.00,750.00,750.00,750.00,,,0.00,69.00,31.00,200,0.21,111,0.25,glassy-carbon electrode,Ag/AgCl,KHCO3,0.1,6.8,-1.50,H2,11.70,,-14.02,H-cell,,,102.04,1600.00,,,
29,"Fan, Longlong and Geng, Qinghong and Ma, Lian and Wang, Chengming and Li, Jun-Xuan and Zhu, Wei and Shao, Ruiwen and Li, Wei and Feng, Xiao and Yamauchi, Yusuke and Li, Cuiling and Jiang, Lei",2023,Evoking C2+ production from electrochemical CO2 reduction by the steric confinement effect of ordered porous Cu2O,Chemical Science,,https://doi.org/10.1039/D3SC04840C,Cu2O-CO,Cu1O0.655,Cu2O,CuO,52.67,No,4.67,56.27,21.91,17.15,0.00,0.00,0.00,cuboctahedron,,750.00,750.00,750.00,750.00,750.00,750.00,,,0.00,69.00,31.00,200,0.21,111,0.25,glassy-carbon electrode,Ag/AgCl,KHCO3,0.1,6.8,-1.50,CO,0.70,,-14.02,H-cell,,,102.04,1600.00,,,
29,"Fan, Longlong and Geng, Qinghong and Ma, Lian and Wang, Chengming and Li, Jun-Xuan and Zhu, Wei and Shao, Ruiwen and Li, Wei and Feng, Xiao and Yamauchi, Yusuke and Li, Cuiling and Jiang, Lei",2023,Evoking C2+ production from electrochemical CO2 reduction by the steric confinement effect of ordered porous Cu2O,Chemical Science,,https://doi.org/10.1039/D3SC04840C,Cu2O-CO,Cu1O0.655,Cu2O,CuO,52.67,No,4.67,56.27,21.91,17.15,0.00,0.00,0.00,cuboctahedron,,750.00,750.00,750.00,750.00,750.00,750.00,,,0.00,69.00,31.00,200,0.21,111,0.25,glassy-carbon electrode,Ag/AgCl,KHCO3,0.1,6.8,-1.50,CH4,14.10,,-14.02,H-cell,,,102.04,1600.00,,,
29,"Fan, Longlong and Geng, Qinghong and Ma, Lian and Wang, Chengming and Li, Jun-Xuan and Zhu, Wei and Shao, Ruiwen and Li, Wei and Feng, Xiao and Yamauchi, Yusuke and Li, Cuiling and Jiang, Lei",2023,Evoking C2+ production from electrochemical CO2 reduction by the steric confinement effect of ordered porous Cu2O,Chemical Science,,https://doi.org/10.1039/D3SC04840C,Cu2O-CO,Cu1O0.655,Cu2O,CuO,52.67,No,4.67,56.27,21.91,17.15,0.00,0.00,0.00,cuboctahedron,,750.00,750.00,750.00,750.00,750.00,750.00,,,0.00,69.00,31.00,200,0.21,111,0.25,glassy-carbon electrode,Ag/AgCl,KHCO3,0.1,6.8,-1.50,HCOOH,2.90,,-14.02,H-cell,,,102.04,1600.00,,,
29,"Fan, Longlong and Geng, Qinghong and Ma, Lian and Wang, Chengming and Li, Jun-Xuan and Zhu, Wei and Shao, Ruiwen and Li, Wei and Feng, Xiao and Yamauchi, Yusuke and Li, Cuiling and Jiang, Lei",2023,Evoking C2+ production from electrochemical CO2 reduction by the steric confinement effect of ordered porous Cu2O,Chemical Science,,https://doi.org/10.1039/D3SC04840C,Cu2O-CO,Cu1O0.655,Cu2O,CuO,52.67,No,4.67,56.27,21.91,17.15,0.00,0.00,0.00,cuboctahedron,,750.00,750.00,750.00,750.00,750.00,750.00,,,0.00,69.00,31.00,200,0.21,111,0.25,glassy-carbon electrode,Ag/AgCl,KHCO3,0.1,6.8,-1.50,CH3COOH,1.50,,-14.02,H-cell,,,102.04,1600.00,,,
29,"Fan, Longlong and Geng, Qinghong and Ma, Lian and Wang, Chengming and Li, Jun-Xuan and Zhu, Wei and Shao, Ruiwen and Li, Wei and Feng, Xiao and Yamauchi, Yusuke and Li, Cuiling and Jiang, Lei",2023,Evoking C2+ production from electrochemical CO2 reduction by the steric confinement effect of ordered porous Cu2O,Chemical Science,,https://doi.org/10.1039/D3SC04840C,Cu2O-CO,Cu1O0.655,Cu2O,CuO,52.67,No,4.67,56.27,21.91,17.15,0.00,0.00,0.00,cuboctahedron,,750.00,750.00,750.00,750.00,750.00,750.00,,,0.00,69.00,31.00,200,0.21,111,0.25,glassy-carbon electrode,Ag/AgCl,KHCO3,0.1,6.8,-1.50,C2H4,37.10,,-14.02,H-cell,,,102.04,1600.00,,,
29,"Fan, Longlong and Geng, Qinghong and Ma, Lian and Wang, Chengming and Li, Jun-Xuan and Zhu, Wei and Shao, Ruiwen and Li, Wei and Feng, Xiao and Yamauchi, Yusuke and Li, Cuiling and Jiang, Lei",2023,Evoking C2+ production from electrochemical CO2 reduction by the steric confinement effect of ordered porous Cu2O,Chemical Science,,https://doi.org/10.1039/D3SC04840C,Cu2O-CO,Cu1O0.655,Cu2O,CuO,52.67,No,4.67,56.27,21.91,17.15,0.00,0.00,0.00,cuboctahedron,,750.00,750.00,750.00,750.00,750.00,750.00,,,0.00,69.00,31.00,200,0.21,111,0.25,glassy-carbon electrode,Ag/AgCl,KHCO3,0.1,6.8,-1.50,C2H5OH,15.20,,-14.02,H-cell,,,102.04,1600.00,,,
29,"Fan, Longlong and Geng, Qinghong and Ma, Lian and Wang, Chengming and Li, Jun-Xuan and Zhu, Wei and Shao, Ruiwen and Li, Wei and Feng, Xiao and Yamauchi, Yusuke and Li, Cuiling and Jiang, Lei",2023,Evoking C2+ production from electrochemical CO2 reduction by the steric confinement effect of ordered porous Cu2O,Chemical Science,,https://doi.org/10.1039/D3SC04840C,Cu2O-CO,Cu1O0.655,Cu2O,CuO,52.67,No,4.67,56.27,21.91,17.15,0.00,0.00,0.00,cuboctahedron,,750.00,750.00,750.00,750.00,750.00,750.00,,,0.00,69.00,31.00,200,0.21,111,0.25,glassy-carbon electrode,Ag/AgCl,KHCO3,0.1,6.8,-1.60,H2,23.30,,-17.60,H-cell,,,102.04,1600.00,,,
29,"Fan, Longlong and Geng, Qinghong and Ma, Lian and Wang, Chengming and Li, Jun-Xuan and Zhu, Wei and Shao, Ruiwen and Li, Wei and Feng, Xiao and Yamauchi, Yusuke and Li, Cuiling and Jiang, Lei",2023,Evoking C2+ production from electrochemical CO2 reduction by the steric confinement effect of ordered porous Cu2O,Chemical Science,,https://doi.org/10.1039/D3SC04840C,Cu2O-CO,Cu1O0.655,Cu2O,CuO,52.67,No,4.67,56.27,21.91,17.15,0.00,0.00,0.00,cuboctahedron,,750.00,750.00,750.00,750.00,750.00,750.00,,,0.00,69.00,31.00,200,0.21,111,0.25,glassy-carbon electrode,Ag/AgCl,KHCO3,0.1,6.8,-1.60,CO,0.40,,-17.60,H-cell,,,102.04,1600.00,,,
29,"Fan, Longlong and Geng, Qinghong and Ma, Lian and Wang, Chengming and Li, Jun-Xuan and Zhu, Wei and Shao, Ruiwen and Li, Wei and Feng, Xiao and Yamauchi, Yusuke and Li, Cuiling and Jiang, Lei",2023,Evoking C2+ production from electrochemical CO2 reduction by the steric confinement effect of ordered porous Cu2O,Chemical Science,,https://doi.org/10.1039/D3SC04840C,Cu2O-CO,Cu1O0.655,Cu2O,CuO,52.67,No,4.67,56.27,21.91,17.15,0.00,0.00,0.00,cuboctahedron,,750.00,750.00,750.00,750.00,750.00,750.00,,,0.00,69.00,31.00,200,0.21,111,0.25,glassy-carbon electrode,Ag/AgCl,KHCO3,0.1,6.8,-1.60,CH4,17.60,,-17.60,H-cell,,,102.04,1600.00,,,
29,"Fan, Longlong and Geng, Qinghong and Ma, Lian and Wang, Chengming and Li, Jun-Xuan and Zhu, Wei and Shao, Ruiwen and Li, Wei and Feng, Xiao and Yamauchi, Yusuke and Li, Cuiling and Jiang, Lei",2023,Evoking C2+ production from electrochemical CO2 reduction by the steric confinement effect of ordered porous Cu2O,Chemical Science,,https://doi.org/10.1039/D3SC04840C,Cu2O-CO,Cu1O0.655,Cu2O,CuO,52.67,No,4.67,56.27,21.91,17.15,0.00,0.00,0.00,cuboctahedron,,750.00,750.00,750.00,750.00,750.00,750.00,,,0.00,69.00,31.00,200,0.21,111,0.25,glassy-carbon electrode,Ag/AgCl,KHCO3,0.1,6.8,-1.60,HCOOH,2.30,,-17.60,H-cell,,,102.04,1600.00,,,
29,"Fan, Longlong and Geng, Qinghong and Ma, Lian and Wang, Chengming and Li, Jun-Xuan and Zhu, Wei and Shao, Ruiwen and Li, Wei and Feng, Xiao and Yamauchi, Yusuke and Li, Cuiling and Jiang, Lei",2023,Evoking C2+ production from electrochemical CO2 reduction by the steric confinement effect of ordered porous Cu2O,Chemical Science,,https://doi.org/10.1039/D3SC04840C,Cu2O-CO,Cu1O0.655,Cu2O,CuO,52.67,No,4.67,56.27,21.91,17.15,0.00,0.00,0.00,cuboctahedron,,750.00,750.00,750.00,750.00,750.00,750.00,,,0.00,69.00,31.00,200,0.21,111,0.25,glassy-carbon electrode,Ag/AgCl,KHCO3,0.1,6.8,-1.60,CH3COOH,1.40,,-17.60,H-cell,,,102.04,1600.00,,,
29,"Fan, Longlong and Geng, Qinghong and Ma, Lian and Wang, Chengming and Li, Jun-Xuan and Zhu, Wei and Shao, Ruiwen and Li, Wei and Feng, Xiao and Yamauchi, Yusuke and Li, Cuiling and Jiang, Lei",2023,Evoking C2+ production from electrochemical CO2 reduction by the steric confinement effect of ordered porous Cu2O,Chemical Science,,https://doi.org/10.1039/D3SC04840C,Cu2O-CO,Cu1O0.655,Cu2O,CuO,52.67,No,4.67,56.27,21.91,17.15,0.00,0.00,0.00,cuboctahedron,,750.00,750.00,750.00,750.00,750.00,750.00,,,0.00,69.00,31.00,200,0.21,111,0.25,glassy-carbon electrode,Ag/AgCl,KHCO3,0.1,6.8,-1.60,C2H4,20.50,,-17.60,H-cell,,,102.04,1600.00,,,
29,"Fan, Longlong and Geng, Qinghong and Ma, Lian and Wang, Chengming and Li, Jun-Xuan and Zhu, Wei and Shao, Ruiwen and Li, Wei and Feng, Xiao and Yamauchi, Yusuke and Li, Cuiling and Jiang, Lei",2023,Evoking C2+ production from electrochemical CO2 reduction by the steric confinement effect of ordered porous Cu2O,Chemical Science,,https://doi.org/10.1039/D3SC04840C,Cu2O-CO,Cu1O0.655,Cu2O,CuO,52.67,No,4.67,56.27,21.91,17.15,0.00,0.00,0.00,cuboctahedron,,750.00,750.00,750.00,750.00,750.00,750.00,,,0.00,69.00,31.00,200,0.21,111,0.25,glassy-carbon electrode,Ag/AgCl,KHCO3,0.1,6.8,-1.60,C2H5OH,9.20,,-17.60,H-cell,,,102.04,1600.00,,,
29,"Fan, Longlong and Geng, Qinghong and Ma, Lian and Wang, Chengming and Li, Jun-Xuan and Zhu, Wei and Shao, Ruiwen and Li, Wei and Feng, Xiao and Yamauchi, Yusuke and Li, Cuiling and Jiang, Lei",2023,Evoking C2+ production from electrochemical CO2 reduction by the steric confinement effect of ordered porous Cu2O,Chemical Science,,https://doi.org/10.1039/D3SC04840C,Cu2O-CO,Cu1O0.655,Cu2O,CuO,52.67,No,4.67,56.27,21.91,17.15,0.00,0.00,0.00,cuboctahedron,,750.00,750.00,750.00,750.00,750.00,750.00,,,0.00,69.00,31.00,200,0.21,111,0.25,glassy-carbon electrode,Ag/AgCl,KHCO3,0.1,6.8,-1.60,C3H7OH,4.50,,-17.60,H-cell,,,102.04,1600.00,,,
29,"Fan, Longlong and Geng, Qinghong and Ma, Lian and Wang, Chengming and Li, Jun-Xuan and Zhu, Wei and Shao, Ruiwen and Li, Wei and Feng, Xiao and Yamauchi, Yusuke and Li, Cuiling and Jiang, Lei",2023,Evoking C2+ production from electrochemical CO2 reduction by the steric confinement effect of ordered porous Cu2O,Chemical Science,,https://doi.org/10.1039/D3SC04840C,Cu2O-CO,Cu1O0.655,Cu2O,CuO,52.67,No,4.67,56.27,21.91,17.15,0.00,0.00,0.00,cuboctahedron,,750.00,750.00,750.00,750.00,750.00,750.00,,,0.00,69.00,31.00,200,0.21,111,0.25,glassy-carbon electrode,Ag/AgCl,KHCO3,0.1,6.8,-1.70,H2,43.40,,-26.43,H-cell,,,102.04,1600.00,,,
29,"Fan, Longlong and Geng, Qinghong and Ma, Lian and Wang, Chengming and Li, Jun-Xuan and Zhu, Wei and Shao, Ruiwen and Li, Wei and Feng, Xiao and Yamauchi, Yusuke and Li, Cuiling and Jiang, Lei",2023,Evoking C2+ production from electrochemical CO2 reduction by the steric confinement effect of ordered porous Cu2O,Chemical Science,,https://doi.org/10.1039/D3SC04840C,Cu2O-CO,Cu1O0.655,Cu2O,CuO,52.67,No,4.67,56.27,21.91,17.15,0.00,0.00,0.00,cuboctahedron,,750.00,750.00,750.00,750.00,750.00,750.00,,,0.00,69.00,31.00,200,0.21,111,0.25,glassy-carbon electrode,Ag/AgCl,KHCO3,0.1,6.8,-1.70,CO,0.50,,-26.43,H-cell,,,102.04,1600.00,,,
29,"Fan, Longlong and Geng, Qinghong and Ma, Lian and Wang, Chengming and Li, Jun-Xuan and Zhu, Wei and Shao, Ruiwen and Li, Wei and Feng, Xiao and Yamauchi, Yusuke and Li, Cuiling and Jiang, Lei",2023,Evoking C2+ production from electrochemical CO2 reduction by the steric confinement effect of ordered porous Cu2O,Chemical Science,,https://doi.org/10.1039/D3SC04840C,Cu2O-CO,Cu1O0.655,Cu2O,CuO,52.67,No,4.67,56.27,21.91,17.15,0.00,0.00,0.00,cuboctahedron,,750.00,750.00,750.00,750.00,750.00,750.00,,,0.00,69.00,31.00,200,0.21,111,0.25,glassy-carbon electrode,Ag/AgCl,KHCO3,0.1,6.8,-1.70,CH4,20.60,,-26.43,H-cell,,,102.04,1600.00,,,
29,"Fan, Longlong and Geng, Qinghong and Ma, Lian and Wang, Chengming and Li, Jun-Xuan and Zhu, Wei and Shao, Ruiwen and Li, Wei and Feng, Xiao and Yamauchi, Yusuke and Li, Cuiling and Jiang, Lei",2023,Evoking C2+ production from electrochemical CO2 reduction by the steric confinement effect of ordered porous Cu2O,Chemical Science,,https://doi.org/10.1039/D3SC04840C,Cu2O-CO,Cu1O0.655,Cu2O,CuO,52.67,No,4.67,56.27,21.91,17.15,0.00,0.00,0.00,cuboctahedron,,750.00,750.00,750.00,750.00,750.00,750.00,,,0.00,69.00,31.00,200,0.21,111,0.25,glassy-carbon electrode,Ag/AgCl,KHCO3,0.1,6.8,-1.70,HCOOH,1.80,,-26.43,H-cell,,,102.04,1600.00,,,
29,"Fan, Longlong and Geng, Qinghong and Ma, Lian and Wang, Chengming and Li, Jun-Xuan and Zhu, Wei and Shao, Ruiwen and Li, Wei and Feng, Xiao and Yamauchi, Yusuke and Li, Cuiling and Jiang, Lei",2023,Evoking C2+ production from electrochemical CO2 reduction by the steric confinement effect of ordered porous Cu2O,Chemical Science,,https://doi.org/10.1039/D3SC04840C,Cu2O-CO,Cu1O0.655,Cu2O,CuO,52.67,No,4.67,56.27,21.91,17.15,0.00,0.00,0.00,cuboctahedron,,750.00,750.00,750.00,750.00,750.00,750.00,,,0.00,69.00,31.00,200,0.21,111,0.25,glassy-carbon electrode,Ag/AgCl,KHCO3,0.1,6.8,-1.70,CH3COOH,0.70,,-26.43,H-cell,,,102.04,1600.00,,,
29,"Fan, Longlong and Geng, Qinghong and Ma, Lian and Wang, Chengming and Li, Jun-Xuan and Zhu, Wei and Shao, Ruiwen and Li, Wei and Feng, Xiao and Yamauchi, Yusuke and Li, Cuiling and Jiang, Lei",2023,Evoking C2+ production from electrochemical CO2 reduction by the steric confinement effect of ordered porous Cu2O,Chemical Science,,https://doi.org/10.1039/D3SC04840C,Cu2O-CO,Cu1O0.655,Cu2O,CuO,52.67,No,4.67,56.27,21.91,17.15,0.00,0.00,0.00,cuboctahedron,,750.00,750.00,750.00,750.00,750.00,750.00,,,0.00,69.00,31.00,200,0.21,111,0.25,glassy-carbon electrode,Ag/AgCl,KHCO3,0.1,6.8,-1.70,C2H4,15.50,,-26.43,H-cell,,,102.04,1600.00,,,
29,"Fan, Longlong and Geng, Qinghong and Ma, Lian and Wang, Chengming and Li, Jun-Xuan and Zhu, Wei and Shao, Ruiwen and Li, Wei and Feng, Xiao and Yamauchi, Yusuke and Li, Cuiling and Jiang, Lei",2023,Evoking C2+ production from electrochemical CO2 reduction by the steric confinement effect of ordered porous Cu2O,Chemical Science,,https://doi.org/10.1039/D3SC04840C,Cu2O-CO,Cu1O0.655,Cu2O,CuO,52.67,No,4.67,56.27,21.91,17.15,0.00,0.00,0.00,cuboctahedron,,750.00,750.00,750.00,750.00,750.00,750.00,,,0.00,69.00,31.00,200,0.21,111,0.25,glassy-carbon electrode,Ag/AgCl,KHCO3,0.1,6.8,-1.70,C2H5OH,1.40,,-26.43,H-cell,,,102.04,1600.00,,,
29,"Fan, Longlong and Geng, Qinghong and Ma, Lian and Wang, Chengming and Li, Jun-Xuan and Zhu, Wei and Shao, Ruiwen and Li, Wei and Feng, Xiao and Yamauchi, Yusuke and Li, Cuiling and Jiang, Lei",2023,Evoking C2+ production from electrochemical CO2 reduction by the steric confinement effect of ordered porous Cu2O,Chemical Science,,https://doi.org/10.1039/D3SC04840C,Cu2O-CO,Cu1O0.655,Cu2O,CuO,52.67,No,4.67,56.27,21.91,17.15,0.00,0.00,0.00,cuboctahedron,,750.00,750.00,750.00,750.00,750.00,750.00,,,0.00,69.00,31.00,200,0.21,111,0.25,glassy-carbon electrode,Ag/AgCl,KHCO3,0.1,6.8,-1.70,C3H7OH,0.60,,-26.43,H-cell,,,102.04,1600.00,,,
29,"Fan, Longlong and Geng, Qinghong and Ma, Lian and Wang, Chengming and Li, Jun-Xuan and Zhu, Wei and Shao, Ruiwen and Li, Wei and Feng, Xiao and Yamauchi, Yusuke and Li, Cuiling and Jiang, Lei",2023,Evoking C2+ production from electrochemical CO2 reduction by the steric confinement effect of ordered porous Cu2O,Chemical Science,,https://doi.org/10.1039/D3SC04840C,Cu2O-CO,Cu1O0.655,Cu2O,CuO,52.67,No,4.67,56.27,21.91,17.15,0.00,0.00,0.00,cuboctahedron,,750.00,750.00,750.00,750.00,750.00,750.00,,,0.00,69.00,31.00,200,0.21,111,0.25,glassy-carbon electrode,Ag/AgCl,KOH,1,14,-1.56,H2,36.00,,-200.00,Flow cell,,,102.04,1600.00,,,
29,"Fan, Longlong and Geng, Qinghong and Ma, Lian and Wang, Chengming and Li, Jun-Xuan and Zhu, Wei and Shao, Ruiwen and Li, Wei and Feng, Xiao and Yamauchi, Yusuke and Li, Cuiling and Jiang, Lei",2023,Evoking C2+ production from electrochemical CO2 reduction by the steric confinement effect of ordered porous Cu2O,Chemical Science,,https://doi.org/10.1039/D3SC04840C,Cu2O-CO,Cu1O0.655,Cu2O,CuO,52.67,No,4.67,56.27,21.91,17.15,0.00,0.00,0.00,cuboctahedron,,750.00,750.00,750.00,750.00,750.00,750.00,,,0.00,69.00,31.00,200,0.21,111,0.25,glassy-carbon electrode,Ag/AgCl,KOH,1,14,-1.56,CO,19.30,,-200.00,Flow cell,,,102.04,1600.00,,,
29,"Fan, Longlong and Geng, Qinghong and Ma, Lian and Wang, Chengming and Li, Jun-Xuan and Zhu, Wei and Shao, Ruiwen and Li, Wei and Feng, Xiao and Yamauchi, Yusuke and Li, Cuiling and Jiang, Lei",2023,Evoking C2+ production from electrochemical CO2 reduction by the steric confinement effect of ordered porous Cu2O,Chemical Science,,https://doi.org/10.1039/D3SC04840C,Cu2O-CO,Cu1O0.655,Cu2O,CuO,52.67,No,4.67,56.27,21.91,17.15,0.00,0.00,0.00,cuboctahedron,,750.00,750.00,750.00,750.00,750.00,750.00,,,0.00,69.00,31.00,200,0.21,111,0.25,glassy-carbon electrode,Ag/AgCl,KOH,1,14,-1.56,CH4,11.40,,-200.00,Flow cell,,,102.04,1600.00,,,
29,"Fan, Longlong and Geng, Qinghong and Ma, Lian and Wang, Chengming and Li, Jun-Xuan and Zhu, Wei and Shao, Ruiwen and Li, Wei and Feng, Xiao and Yamauchi, Yusuke and Li, Cuiling and Jiang, Lei",2023,Evoking C2+ production from electrochemical CO2 reduction by the steric confinement effect of ordered porous Cu2O,Chemical Science,,https://doi.org/10.1039/D3SC04840C,Cu2O-CO,Cu1O0.655,Cu2O,CuO,52.67,No,4.67,56.27,21.91,17.15,0.00,0.00,0.00,cuboctahedron,,750.00,750.00,750.00,750.00,750.00,750.00,,,0.00,69.00,31.00,200,0.21,111,0.25,glassy-carbon electrode,Ag/AgCl,KOH,1,14,-1.56,HCOOH,3.10,,-200.00,Flow cell,,,102.04,1600.00,,,
29,"Fan, Longlong and Geng, Qinghong and Ma, Lian and Wang, Chengming and Li, Jun-Xuan and Zhu, Wei and Shao, Ruiwen and Li, Wei and Feng, Xiao and Yamauchi, Yusuke and Li, Cuiling and Jiang, Lei",2023,Evoking C2+ production from electrochemical CO2 reduction by the steric confinement effect of ordered porous Cu2O,Chemical Science,,https://doi.org/10.1039/D3SC04840C,Cu2O-CO,Cu1O0.655,Cu2O,CuO,52.67,No,4.67,56.27,21.91,17.15,0.00,0.00,0.00,cuboctahedron,,750.00,750.00,750.00,750.00,750.00,750.00,,,0.00,69.00,31.00,200,0.21,111,0.25,glassy-carbon electrode,Ag/AgCl,KOH,1,14,-1.56,CH3COOH,2.50,,-200.00,Flow cell,,,102.04,1600.00,,,
29,"Fan, Longlong and Geng, Qinghong and Ma, Lian and Wang, Chengming and Li, Jun-Xuan and Zhu, Wei and Shao, Ruiwen and Li, Wei and Feng, Xiao and Yamauchi, Yusuke and Li, Cuiling and Jiang, Lei",2023,Evoking C2+ production from electrochemical CO2 reduction by the steric confinement effect of ordered porous Cu2O,Chemical Science,,https://doi.org/10.1039/D3SC04840C,Cu2O-CO,Cu1O0.655,Cu2O,CuO,52.67,No,4.67,56.27,21.91,17.15,0.00,0.00,0.00,cuboctahedron,,750.00,750.00,750.00,750.00,750.00,750.00,,,0.00,69.00,31.00,200,0.21,111,0.25,glassy-carbon electrode,Ag/AgCl,KOH,1,14,-1.56,C2H4,21.20,,-200.00,Flow cell,,,102.04,1600.00,,,
29,"Fan, Longlong and Geng, Qinghong and Ma, Lian and Wang, Chengming and Li, Jun-Xuan and Zhu, Wei and Shao, Ruiwen and Li, Wei and Feng, Xiao and Yamauchi, Yusuke and Li, Cuiling and Jiang, Lei",2023,Evoking C2+ production from electrochemical CO2 reduction by the steric confinement effect of ordered porous Cu2O,Chemical Science,,https://doi.org/10.1039/D3SC04840C,Cu2O-CO,Cu1O0.655,Cu2O,CuO,52.67,No,4.67,56.27,21.91,17.15,0.00,0.00,0.00,cuboctahedron,,750.00,750.00,750.00,750.00,750.00,750.00,,,0.00,69.00,31.00,200,0.21,111,0.25,glassy-carbon electrode,Ag/AgCl,KOH,1,14,-1.56,C2H5OH,8.80,,-200.00,Flow cell,,,102.04,1600.00,,,
29,"Fan, Longlong and Geng, Qinghong and Ma, Lian and Wang, Chengming and Li, Jun-Xuan and Zhu, Wei and Shao, Ruiwen and Li, Wei and Feng, Xiao and Yamauchi, Yusuke and Li, Cuiling and Jiang, Lei",2023,Evoking C2+ production from electrochemical CO2 reduction by the steric confinement effect of ordered porous Cu2O,Chemical Science,,https://doi.org/10.1039/D3SC04840C,Cu2O-CO,Cu1O0.655,Cu2O,CuO,52.67,No,4.67,56.27,21.91,17.15,0.00,0.00,0.00,cuboctahedron,,750.00,750.00,750.00,750.00,750.00,750.00,,,0.00,69.00,31.00,200,0.21,111,0.25,glassy-carbon electrode,Ag/AgCl,KOH,1,14,-2.06,H2,21.50,,-400.00,Flow cell,,,102.04,1600.00,,,
29,"Fan, Longlong and Geng, Qinghong and Ma, Lian and Wang, Chengming and Li, Jun-Xuan and Zhu, Wei and Shao, Ruiwen and Li, Wei and Feng, Xiao and Yamauchi, Yusuke and Li, Cuiling and Jiang, Lei",2023,Evoking C2+ production from electrochemical CO2 reduction by the steric confinement effect of ordered porous Cu2O,Chemical Science,,https://doi.org/10.1039/D3SC04840C,Cu2O-CO,Cu1O0.655,Cu2O,CuO,52.67,No,4.67,56.27,21.91,17.15,0.00,0.00,0.00,cuboctahedron,,750.00,750.00,750.00,750.00,750.00,750.00,,,0.00,69.00,31.00,200,0.21,111,0.25,glassy-carbon electrode,Ag/AgCl,KOH,1,14,-2.06,CO,14.60,,-400.00,Flow cell,,,102.04,1600.00,,,
29,"Fan, Longlong and Geng, Qinghong and Ma, Lian and Wang, Chengming and Li, Jun-Xuan and Zhu, Wei and Shao, Ruiwen and Li, Wei and Feng, Xiao and Yamauchi, Yusuke and Li, Cuiling and Jiang, Lei",2023,Evoking C2+ production from electrochemical CO2 reduction by the steric confinement effect of ordered porous Cu2O,Chemical Science,,https://doi.org/10.1039/D3SC04840C,Cu2O-CO,Cu1O0.655,Cu2O,CuO,52.67,No,4.67,56.27,21.91,17.15,0.00,0.00,0.00,cuboctahedron,,750.00,750.00,750.00,750.00,750.00,750.00,,,0.00,69.00,31.00,200,0.21,111,0.25,glassy-carbon electrode,Ag/AgCl,KOH,1,14,-2.06,CH4,9.20,,-400.00,Flow cell,,,102.04,1600.00,,,
29,"Fan, Longlong and Geng, Qinghong and Ma, Lian and Wang, Chengming and Li, Jun-Xuan and Zhu, Wei and Shao, Ruiwen and Li, Wei and Feng, Xiao and Yamauchi, Yusuke and Li, Cuiling and Jiang, Lei",2023,Evoking C2+ production from electrochemical CO2 reduction by the steric confinement effect of ordered porous Cu2O,Chemical Science,,https://doi.org/10.1039/D3SC04840C,Cu2O-CO,Cu1O0.655,Cu2O,CuO,52.67,No,4.67,56.27,21.91,17.15,0.00,0.00,0.00,cuboctahedron,,750.00,750.00,750.00,750.00,750.00,750.00,,,0.00,69.00,31.00,200,0.21,111,0.25,glassy-carbon electrode,Ag/AgCl,KOH,1,14,-2.06,HCOOH,3.30,,-400.00,Flow cell,,,102.04,1600.00,,,
29,"Fan, Longlong and Geng, Qinghong and Ma, Lian and Wang, Chengming and Li, Jun-Xuan and Zhu, Wei and Shao, Ruiwen and Li, Wei and Feng, Xiao and Yamauchi, Yusuke and Li, Cuiling and Jiang, Lei",2023,Evoking C2+ production from electrochemical CO2 reduction by the steric confinement effect of ordered porous Cu2O,Chemical Science,,https://doi.org/10.1039/D3SC04840C,Cu2O-CO,Cu1O0.655,Cu2O,CuO,52.67,No,4.67,56.27,21.91,17.15,0.00,0.00,0.00,cuboctahedron,,750.00,750.00,750.00,750.00,750.00,750.00,,,0.00,69.00,31.00,200,0.21,111,0.25,glassy-carbon electrode,Ag/AgCl,KOH,1,14,-2.06,CH3COOH,5.20,,-400.00,Flow cell,,,102.04,1600.00,,,
29,"Fan, Longlong and Geng, Qinghong and Ma, Lian and Wang, Chengming and Li, Jun-Xuan and Zhu, Wei and Shao, Ruiwen and Li, Wei and Feng, Xiao and Yamauchi, Yusuke and Li, Cuiling and Jiang, Lei",2023,Evoking C2+ production from electrochemical CO2 reduction by the steric confinement effect of ordered porous Cu2O,Chemical Science,,https://doi.org/10.1039/D3SC04840C,Cu2O-CO,Cu1O0.655,Cu2O,CuO,52.67,No,4.67,56.27,21.91,17.15,0.00,0.00,0.00,cuboctahedron,,750.00,750.00,750.00,750.00,750.00,750.00,,,0.00,69.00,31.00,200,0.21,111,0.25,glassy-carbon electrode,Ag/AgCl,KOH,1,14,-2.06,C2H4,19.30,,-400.00,Flow cell,,,102.04,1600.00,,,
29,"Fan, Longlong and Geng, Qinghong and Ma, Lian and Wang, Chengming and Li, Jun-Xuan and Zhu, Wei and Shao, Ruiwen and Li, Wei and Feng, Xiao and Yamauchi, Yusuke and Li, Cuiling and Jiang, Lei",2023,Evoking C2+ production from electrochemical CO2 reduction by the steric confinement effect of ordered porous Cu2O,Chemical Science,,https://doi.org/10.1039/D3SC04840C,Cu2O-CO,Cu1O0.655,Cu2O,CuO,52.67,No,4.67,56.27,21.91,17.15,0.00,0.00,0.00,cuboctahedron,,750.00,750.00,750.00,750.00,750.00,750.00,,,0.00,69.00,31.00,200,0.21,111,0.25,glassy-carbon electrode,Ag/AgCl,KOH,1,14,-2.06,C2H5OH,11.80,,-400.00,Flow cell,,,102.04,1600.00,,,
29,"Fan, Longlong and Geng, Qinghong and Ma, Lian and Wang, Chengming and Li, Jun-Xuan and Zhu, Wei and Shao, Ruiwen and Li, Wei and Feng, Xiao and Yamauchi, Yusuke and Li, Cuiling and Jiang, Lei",2023,Evoking C2+ production from electrochemical CO2 reduction by the steric confinement effect of ordered porous Cu2O,Chemical Science,,https://doi.org/10.1039/D3SC04840C,Cu2O-CO,Cu1O0.655,Cu2O,CuO,52.67,No,4.67,56.27,21.91,17.15,0.00,0.00,0.00,cuboctahedron,,750.00,750.00,750.00,750.00,750.00,750.00,,,0.00,69.00,31.00,200,0.21,111,0.25,glassy-carbon electrode,Ag/AgCl,KOH,1,14,-2.06,C3H7OH,0.30,,-400.00,Flow cell,,,102.04,1600.00,,,
29,"Fan, Longlong and Geng, Qinghong and Ma, Lian and Wang, Chengming and Li, Jun-Xuan and Zhu, Wei and Shao, Ruiwen and Li, Wei and Feng, Xiao and Yamauchi, Yusuke and Li, Cuiling and Jiang, Lei",2023,Evoking C2+ production from electrochemical CO2 reduction by the steric confinement effect of ordered porous Cu2O,Chemical Science,,https://doi.org/10.1039/D3SC04840C,Cu2O-CO,Cu1O0.655,Cu2O,CuO,52.67,No,4.67,56.27,21.91,17.15,0.00,0.00,0.00,cuboctahedron,,750.00,750.00,750.00,750.00,750.00,750.00,,,0.00,69.00,31.00,200,0.21,111,0.25,glassy-carbon electrode,Ag/AgCl,KOH,1,14,-2.56,H2,20.00,,-600.00,Flow cell,,,102.04,1600.00,,,
29,"Fan, Longlong and Geng, Qinghong and Ma, Lian and Wang, Chengming and Li, Jun-Xuan and Zhu, Wei and Shao, Ruiwen and Li, Wei and Feng, Xiao and Yamauchi, Yusuke and Li, Cuiling and Jiang, Lei",2023,Evoking C2+ production from electrochemical CO2 reduction by the steric confinement effect of ordered porous Cu2O,Chemical Science,,https://doi.org/10.1039/D3SC04840C,Cu2O-CO,Cu1O0.655,Cu2O,CuO,52.67,No,4.67,56.27,21.91,17.15,0.00,0.00,0.00,cuboctahedron,,750.00,750.00,750.00,750.00,750.00,750.00,,,0.00,69.00,31.00,200,0.21,111,0.25,glassy-carbon electrode,Ag/AgCl,KOH,1,14,-2.56,CO,10.60,,-600.00,Flow cell,,,102.04,1600.00,,,
29,"Fan, Longlong and Geng, Qinghong and Ma, Lian and Wang, Chengming and Li, Jun-Xuan and Zhu, Wei and Shao, Ruiwen and Li, Wei and Feng, Xiao and Yamauchi, Yusuke and Li, Cuiling and Jiang, Lei",2023,Evoking C2+ production from electrochemical CO2 reduction by the steric confinement effect of ordered porous Cu2O,Chemical Science,,https://doi.org/10.1039/D3SC04840C,Cu2O-CO,Cu1O0.655,Cu2O,CuO,52.67,No,4.67,56.27,21.91,17.15,0.00,0.00,0.00,cuboctahedron,,750.00,750.00,750.00,750.00,750.00,750.00,,,0.00,69.00,31.00,200,0.21,111,0.25,glassy-carbon electrode,Ag/AgCl,KOH,1,14,-2.56,CH4,14.60,,-600.00,Flow cell,,,102.04,1600.00,,,
29,"Fan, Longlong and Geng, Qinghong and Ma, Lian and Wang, Chengming and Li, Jun-Xuan and Zhu, Wei and Shao, Ruiwen and Li, Wei and Feng, Xiao and Yamauchi, Yusuke and Li, Cuiling and Jiang, Lei",2023,Evoking C2+ production from electrochemical CO2 reduction by the steric confinement effect of ordered porous Cu2O,Chemical Science,,https://doi.org/10.1039/D3SC04840C,Cu2O-CO,Cu1O0.655,Cu2O,CuO,52.67,No,4.67,56.27,21.91,17.15,0.00,0.00,0.00,cuboctahedron,,750.00,750.00,750.00,750.00,750.00,750.00,,,0.00,69.00,31.00,200,0.21,111,0.25,glassy-carbon electrode,Ag/AgCl,KOH,1,14,-2.56,HCOOH,2.30,,-600.00,Flow cell,,,102.04,1600.00,,,
29,"Fan, Longlong and Geng, Qinghong and Ma, Lian and Wang, Chengming and Li, Jun-Xuan and Zhu, Wei and Shao, Ruiwen and Li, Wei and Feng, Xiao and Yamauchi, Yusuke and Li, Cuiling and Jiang, Lei",2023,Evoking C2+ production from electrochemical CO2 reduction by the steric confinement effect of ordered porous Cu2O,Chemical Science,,https://doi.org/10.1039/D3SC04840C,Cu2O-CO,Cu1O0.655,Cu2O,CuO,52.67,No,4.67,56.27,21.91,17.15,0.00,0.00,0.00,cuboctahedron,,750.00,750.00,750.00,750.00,750.00,750.00,,,0.00,69.00,31.00,200,0.21,111,0.25,glassy-carbon electrode,Ag/AgCl,KOH,1,14,-2.56,CH3COOH,5.30,,-600.00,Flow cell,,,102.04,1600.00,,,
29,"Fan, Longlong and Geng, Qinghong and Ma, Lian and Wang, Chengming and Li, Jun-Xuan and Zhu, Wei and Shao, Ruiwen and Li, Wei and Feng, Xiao and Yamauchi, Yusuke and Li, Cuiling and Jiang, Lei",2023,Evoking C2+ production from electrochemical CO2 reduction by the steric confinement effect of ordered porous Cu2O,Chemical Science,,https://doi.org/10.1039/D3SC04840C,Cu2O-CO,Cu1O0.655,Cu2O,CuO,52.67,No,4.67,56.27,21.91,17.15,0.00,0.00,0.00,cuboctahedron,,750.00,750.00,750.00,750.00,750.00,750.00,,,0.00,69.00,31.00,200,0.21,111,0.25,glassy-carbon electrode,Ag/AgCl,KOH,1,14,-2.56,C2H4,23.80,,-600.00,Flow cell,,,102.04,1600.00,,,
29,"Fan, Longlong and Geng, Qinghong and Ma, Lian and Wang, Chengming and Li, Jun-Xuan and Zhu, Wei and Shao, Ruiwen and Li, Wei and Feng, Xiao and Yamauchi, Yusuke and Li, Cuiling and Jiang, Lei",2023,Evoking C2+ production from electrochemical CO2 reduction by the steric confinement effect of ordered porous Cu2O,Chemical Science,,https://doi.org/10.1039/D3SC04840C,Cu2O-CO,Cu1O0.655,Cu2O,CuO,52.67,No,4.67,56.27,21.91,17.15,0.00,0.00,0.00,cuboctahedron,,750.00,750.00,750.00,750.00,750.00,750.00,,,0.00,69.00,31.00,200,0.21,111,0.25,glassy-carbon electrode,Ag/AgCl,KOH,1,14,-2.56,C2H5OH,10.90,,-600.00,Flow cell,,,102.04,1600.00,,,
29,"Fan, Longlong and Geng, Qinghong and Ma, Lian and Wang, Chengming and Li, Jun-Xuan and Zhu, Wei and Shao, Ruiwen and Li, Wei and Feng, Xiao and Yamauchi, Yusuke and Li, Cuiling and Jiang, Lei",2023,Evoking C2+ production from electrochemical CO2 reduction by the steric confinement effect of ordered porous Cu2O,Chemical Science,,https://doi.org/10.1039/D3SC04840C,Cu2O-CO,Cu1O0.655,Cu2O,CuO,52.67,No,4.67,56.27,21.91,17.15,0.00,0.00,0.00,cuboctahedron,,750.00,750.00,750.00,750.00,750.00,750.00,,,0.00,69.00,31.00,200,0.21,111,0.25,glassy-carbon electrode,Ag/AgCl,KOH,1,14,-2.56,C3H7OH,0.30,,-600.00,Flow cell,,,102.04,1600.00,,,
29,"Fan, Longlong and Geng, Qinghong and Ma, Lian and Wang, Chengming and Li, Jun-Xuan and Zhu, Wei and Shao, Ruiwen and Li, Wei and Feng, Xiao and Yamauchi, Yusuke and Li, Cuiling and Jiang, Lei",2023,Evoking C2+ production from electrochemical CO2 reduction by the steric confinement effect of ordered porous Cu2O,Chemical Science,,https://doi.org/10.1039/D3SC04840C,Cu2O-CO,Cu1O0.655,Cu2O,CuO,52.67,No,4.67,56.27,21.91,17.15,0.00,0.00,0.00,cuboctahedron,,750.00,750.00,750.00,750.00,750.00,750.00,,,0.00,69.00,31.00,200,0.21,111,0.25,glassy-carbon electrode,Ag/AgCl,KOH,1,14,-3.06,H2,19.50,,-800.00,Flow cell,,,102.04,1600.00,,,
29,"Fan, Longlong and Geng, Qinghong and Ma, Lian and Wang, Chengming and Li, Jun-Xuan and Zhu, Wei and Shao, Ruiwen and Li, Wei and Feng, Xiao and Yamauchi, Yusuke and Li, Cuiling and Jiang, Lei",2023,Evoking C2+ production from electrochemical CO2 reduction by the steric confinement effect of ordered porous Cu2O,Chemical Science,,https://doi.org/10.1039/D3SC04840C,Cu2O-CO,Cu1O0.655,Cu2O,CuO,52.67,No,4.67,56.27,21.91,17.15,0.00,0.00,0.00,cuboctahedron,,750.00,750.00,750.00,750.00,750.00,750.00,,,0.00,69.00,31.00,200,0.21,111,0.25,glassy-carbon electrode,Ag/AgCl,KOH,1,14,-3.06,CO,6.40,,-800.00,Flow cell,,,102.04,1600.00,,,
29,"Fan, Longlong and Geng, Qinghong and Ma, Lian and Wang, Chengming and Li, Jun-Xuan and Zhu, Wei and Shao, Ruiwen and Li, Wei and Feng, Xiao and Yamauchi, Yusuke and Li, Cuiling and Jiang, Lei",2023,Evoking C2+ production from electrochemical CO2 reduction by the steric confinement effect of ordered porous Cu2O,Chemical Science,,https://doi.org/10.1039/D3SC04840C,Cu2O-CO,Cu1O0.655,Cu2O,CuO,52.67,No,4.67,56.27,21.91,17.15,0.00,0.00,0.00,cuboctahedron,,750.00,750.00,750.00,750.00,750.00,750.00,,,0.00,69.00,31.00,200,0.21,111,0.25,glassy-carbon electrode,Ag/AgCl,KOH,1,14,-3.06,CH4,18.90,,-800.00,Flow cell,,,102.04,1600.00,,,
29,"Fan, Longlong and Geng, Qinghong and Ma, Lian and Wang, Chengming and Li, Jun-Xuan and Zhu, Wei and Shao, Ruiwen and Li, Wei and Feng, Xiao and Yamauchi, Yusuke and Li, Cuiling and Jiang, Lei",2023,Evoking C2+ production from electrochemical CO2 reduction by the steric confinement effect of ordered porous Cu2O,Chemical Science,,https://doi.org/10.1039/D3SC04840C,Cu2O-CO,Cu1O0.655,Cu2O,CuO,52.67,No,4.67,56.27,21.91,17.15,0.00,0.00,0.00,cuboctahedron,,750.00,750.00,750.00,750.00,750.00,750.00,,,0.00,69.00,31.00,200,0.21,111,0.25,glassy-carbon electrode,Ag/AgCl,KOH,1,14,-3.06,HCOOH,4.20,,-800.00,Flow cell,,,102.04,1600.00,,,
29,"Fan, Longlong and Geng, Qinghong and Ma, Lian and Wang, Chengming and Li, Jun-Xuan and Zhu, Wei and Shao, Ruiwen and Li, Wei and Feng, Xiao and Yamauchi, Yusuke and Li, Cuiling and Jiang, Lei",2023,Evoking C2+ production from electrochemical CO2 reduction by the steric confinement effect of ordered porous Cu2O,Chemical Science,,https://doi.org/10.1039/D3SC04840C,Cu2O-CO,Cu1O0.655,Cu2O,CuO,52.67,No,4.67,56.27,21.91,17.15,0.00,0.00,0.00,cuboctahedron,,750.00,750.00,750.00,750.00,750.00,750.00,,,0.00,69.00,31.00,200,0.21,111,0.25,glassy-carbon electrode,Ag/AgCl,KOH,1,14,-3.06,CH3COOH,9.00,,-800.00,Flow cell,,,102.04,1600.00,,,
29,"Fan, Longlong and Geng, Qinghong and Ma, Lian and Wang, Chengming and Li, Jun-Xuan and Zhu, Wei and Shao, Ruiwen and Li, Wei and Feng, Xiao and Yamauchi, Yusuke and Li, Cuiling and Jiang, Lei",2023,Evoking C2+ production from electrochemical CO2 reduction by the steric confinement effect of ordered porous Cu2O,Chemical Science,,https://doi.org/10.1039/D3SC04840C,Cu2O-CO,Cu1O0.655,Cu2O,CuO,52.67,No,4.67,56.27,21.91,17.15,0.00,0.00,0.00,cuboctahedron,,750.00,750.00,750.00,750.00,750.00,750.00,,,0.00,69.00,31.00,200,0.21,111,0.25,glassy-carbon electrode,Ag/AgCl,KOH,1,14,-3.06,C2H4,17.20,,-800.00,Flow cell,,,102.04,1600.00,,,
29,"Fan, Longlong and Geng, Qinghong and Ma, Lian and Wang, Chengming and Li, Jun-Xuan and Zhu, Wei and Shao, Ruiwen and Li, Wei and Feng, Xiao and Yamauchi, Yusuke and Li, Cuiling and Jiang, Lei",2023,Evoking C2+ production from electrochemical CO2 reduction by the steric confinement effect of ordered porous Cu2O,Chemical Science,,https://doi.org/10.1039/D3SC04840C,Cu2O-CO,Cu1O0.655,Cu2O,CuO,52.67,No,4.67,56.27,21.91,17.15,0.00,0.00,0.00,cuboctahedron,,750.00,750.00,750.00,750.00,750.00,750.00,,,0.00,69.00,31.00,200,0.21,111,0.25,glassy-carbon electrode,Ag/AgCl,KOH,1,14,-3.06,C2H5OH,14.70,,-800.00,Flow cell,,,102.04,1600.00,,,
29,"Fan, Longlong and Geng, Qinghong and Ma, Lian and Wang, Chengming and Li, Jun-Xuan and Zhu, Wei and Shao, Ruiwen and Li, Wei and Feng, Xiao and Yamauchi, Yusuke and Li, Cuiling and Jiang, Lei",2023,Evoking C2+ production from electrochemical CO2 reduction by the steric confinement effect of ordered porous Cu2O,Chemical Science,,https://doi.org/10.1039/D3SC04840C,Cu2O-CO,Cu1O0.655,Cu2O,CuO,52.67,No,4.67,56.27,21.91,17.15,0.00,0.00,0.00,cuboctahedron,,750.00,750.00,750.00,750.00,750.00,750.00,,,0.00,69.00,31.00,200,0.21,111,0.25,glassy-carbon electrode,Ag/AgCl,KOH,1,14,-3.06,C3H7OH,0.30,,-800.00,Flow cell,,,102.04,1600.00,,,
29,"Fan, Longlong and Geng, Qinghong and Ma, Lian and Wang, Chengming and Li, Jun-Xuan and Zhu, Wei and Shao, Ruiwen and Li, Wei and Feng, Xiao and Yamauchi, Yusuke and Li, Cuiling and Jiang, Lei",2023,Evoking C2+ production from electrochemical CO2 reduction by the steric confinement effect of ordered porous Cu2O,Chemical Science,,https://doi.org/10.1039/D3SC04840C,Cu2O-CO,Cu1O0.655,Cu2O,CuO,52.67,No,4.67,56.27,21.91,17.15,0.00,0.00,0.00,cuboctahedron,,750.00,750.00,750.00,750.00,750.00,750.00,,,0.00,69.00,31.00,200,0.21,111,0.25,glassy-carbon electrode,Ag/AgCl,KOH,1,14,-3.56,H2,20.80,,-1000.00,Flow cell,,,102.04,1600.00,,,
29,"Fan, Longlong and Geng, Qinghong and Ma, Lian and Wang, Chengming and Li, Jun-Xuan and Zhu, Wei and Shao, Ruiwen and Li, Wei and Feng, Xiao and Yamauchi, Yusuke and Li, Cuiling and Jiang, Lei",2023,Evoking C2+ production from electrochemical CO2 reduction by the steric confinement effect of ordered porous Cu2O,Chemical Science,,https://doi.org/10.1039/D3SC04840C,Cu2O-CO,Cu1O0.655,Cu2O,CuO,52.67,No,4.67,56.27,21.91,17.15,0.00,0.00,0.00,cuboctahedron,,750.00,750.00,750.00,750.00,750.00,750.00,,,0.00,69.00,31.00,200,0.21,111,0.25,glassy-carbon electrode,Ag/AgCl,KOH,1,14,-3.56,CO,6.60,,-1000.00,Flow cell,,,102.04,1600.00,,,
