Repository: vovamirosh/CO2RR_PISH

File: Datasets/R_parent_2024_12_12.csv (part 15 of 38)
Number,Autor,Publication,Title,Journal,IF,DOI,Article name,Formula,Cat. compound,Support,"Cat./Support ratio, % (at)",XRD noises,"Cu2O-110, %","Cu2O-111, %","Cu2O-200, %","Cu2O-220, %","Cu-111, %","Cu-200, %","Cu-220, %",Morphology (TEM/SEM),"Pore size, nm",width min (nm),width aver (nm),width max (nm),length min (nm),length aver (nm),length max (nm),Crystal system,Simple cell,"Cu, % (at.)","Cu+, % (at.)","Cu(2+), % (at.)",Facet,"Distance, nm",Facet,"Distance2, nm",Base,Electrodes,electrolyte,"conc, M",pH,RHE vs V,Product,"FE, %","Time, h","Current density, mA/cm2",Type of reactor," Energy efficiency, %",Сarbon efficiency (equivalent to single-pass carbon efficiency (SPCE),"Loading, μg/cm2","Capacitance, (uF/cm2)","ECSA, cm2",R,"BET surface, m2/g"
29,"Fan, Longlong and Geng, Qinghong and Ma, Lian and Wang, Chengming and Li, Jun-Xuan and Zhu, Wei and Shao, Ruiwen and Li, Wei and Feng, Xiao and Yamauchi, Yusuke and Li, Cuiling and Jiang, Lei",2023,Evoking C2+ production from electrochemical CO2 reduction by the steric confinement effect of ordered porous Cu2O,Chemical Science,,https://doi.org/10.1039/D3SC04840C,Cu2O-CO,Cu1O0.655,Cu2O,CuO,52.67,No,4.67,56.27,21.91,17.15,0.00,0.00,0.00,cuboctahedron,,750.00,750.00,750.00,750.00,750.00,750.00,,,0.00,69.00,31.00,200,0.21,111,0.25,glassy-carbon electrode,Ag/AgCl,KOH,1,14,-3.56,CH4,17.60,,-1000.00,Flow cell,,,102.04,1600.00,,,
29,"Fan, Longlong and Geng, Qinghong and Ma, Lian and Wang, Chengming and Li, Jun-Xuan and Zhu, Wei and Shao, Ruiwen and Li, Wei and Feng, Xiao and Yamauchi, Yusuke and Li, Cuiling and Jiang, Lei",2023,Evoking C2+ production from electrochemical CO2 reduction by the steric confinement effect of ordered porous Cu2O,Chemical Science,,https://doi.org/10.1039/D3SC04840C,Cu2O-CO,Cu1O0.655,Cu2O,CuO,52.67,No,4.67,56.27,21.91,17.15,0.00,0.00,0.00,cuboctahedron,,750.00,750.00,750.00,750.00,750.00,750.00,,,0.00,69.00,31.00,200,0.21,111,0.25,glassy-carbon electrode,Ag/AgCl,KOH,1,14,-3.56,HCOOH,3.50,,-1000.00,Flow cell,,,102.04,1600.00,,,
29,"Fan, Longlong and Geng, Qinghong and Ma, Lian and Wang, Chengming and Li, Jun-Xuan and Zhu, Wei and Shao, Ruiwen and Li, Wei and Feng, Xiao and Yamauchi, Yusuke and Li, Cuiling and Jiang, Lei",2023,Evoking C2+ production from electrochemical CO2 reduction by the steric confinement effect of ordered porous Cu2O,Chemical Science,,https://doi.org/10.1039/D3SC04840C,Cu2O-CO,Cu1O0.655,Cu2O,CuO,52.67,No,4.67,56.27,21.91,17.15,0.00,0.00,0.00,cuboctahedron,,750.00,750.00,750.00,750.00,750.00,750.00,,,0.00,69.00,31.00,200,0.21,111,0.25,glassy-carbon electrode,Ag/AgCl,KOH,1,14,-3.56,CH3COOH,9.10,,-1000.00,Flow cell,,,102.04,1600.00,,,
29,"Fan, Longlong and Geng, Qinghong and Ma, Lian and Wang, Chengming and Li, Jun-Xuan and Zhu, Wei and Shao, Ruiwen and Li, Wei and Feng, Xiao and Yamauchi, Yusuke and Li, Cuiling and Jiang, Lei",2023,Evoking C2+ production from electrochemical CO2 reduction by the steric confinement effect of ordered porous Cu2O,Chemical Science,,https://doi.org/10.1039/D3SC04840C,Cu2O-CO,Cu1O0.655,Cu2O,CuO,52.67,No,4.67,56.27,21.91,17.15,0.00,0.00,0.00,cuboctahedron,,750.00,750.00,750.00,750.00,750.00,750.00,,,0.00,69.00,31.00,200,0.21,111,0.25,glassy-carbon electrode,Ag/AgCl,KOH,1,14,-3.56,C2H4,15.80,,-1000.00,Flow cell,,,102.04,1600.00,,,
29,"Fan, Longlong and Geng, Qinghong and Ma, Lian and Wang, Chengming and Li, Jun-Xuan and Zhu, Wei and Shao, Ruiwen and Li, Wei and Feng, Xiao and Yamauchi, Yusuke and Li, Cuiling and Jiang, Lei",2023,Evoking C2+ production from electrochemical CO2 reduction by the steric confinement effect of ordered porous Cu2O,Chemical Science,,https://doi.org/10.1039/D3SC04840C,Cu2O-CO,Cu1O0.655,Cu2O,CuO,52.67,No,4.67,56.27,21.91,17.15,0.00,0.00,0.00,cuboctahedron,,750.00,750.00,750.00,750.00,750.00,750.00,,,0.00,69.00,31.00,200,0.21,111,0.25,glassy-carbon electrode,Ag/AgCl,KOH,1,14,-3.56,C2H5OH,13.10,,-1000.00,Flow cell,,,102.04,1600.00,,,
29,"Fan, Longlong and Geng, Qinghong and Ma, Lian and Wang, Chengming and Li, Jun-Xuan and Zhu, Wei and Shao, Ruiwen and Li, Wei and Feng, Xiao and Yamauchi, Yusuke and Li, Cuiling and Jiang, Lei",2023,Evoking C2+ production from electrochemical CO2 reduction by the steric confinement effect of ordered porous Cu2O,Chemical Science,,https://doi.org/10.1039/D3SC04840C,Cu2O-CO,Cu1O0.655,Cu2O,CuO,52.67,No,4.67,56.27,21.91,17.15,0.00,0.00,0.00,cuboctahedron,,750.00,750.00,750.00,750.00,750.00,750.00,,,0.00,69.00,31.00,200,0.21,111,0.25,glassy-carbon electrode,Ag/AgCl,KOH,1,14,-3.56,C3H7OH,1.10,,-1000.00,Flow cell,,,102.04,1600.00,,,
,"Xiang, Kaisong; Zhu, Fangfang; Liu, Yucheng; Pan, Yifan; Wang, Xiaoyang; Yan, Xu; Liu, Hui",2019,A strategy to eliminate carbon deposition on a copper electrode in order to enhance its stability in CO2RR catalysis by introducing crystal defects,Electrochemistry Communications,5.4,,,,Cu,,,,,,,,,,,needle,,,,,,,,,,,,,,,,,,Ag/AgCl,KHCO3,0.50,,-1.40,C2H4,9.46,,,,,,,,,,
,"Xiang, Kaisong; Zhu, Fangfang; Liu, Yucheng; Pan, Yifan; Wang, Xiaoyang; Yan, Xu; Liu, Hui",2019,A strategy to eliminate carbon deposition on a copper electrode in order to enhance its stability in CO2RR catalysis by introducing crystal defects,Electrochemistry Communications,5.4,,,,Annealed Cu nanoneedles,,,,,,,,,,,needle,,,,,,,,,,,,,,,,,,Ag/AgCl,KHCO3,0.50,,-1.40,C2H4,10.30,,,,,,,,,,
,"Xiang, Kaisong; Zhu, Fangfang; Liu, Yucheng; Pan, Yifan; Wang, Xiaoyang; Yan, Xu; Liu, Hui",2019,A strategy to eliminate carbon deposition on a copper electrode in order to enhance its stability in CO2RR catalysis by introducing crystal defects,Electrochemistry Communications,5.4,,,,Annealed Cu nanoneedles,,,,,,,,,,,needle,,,,,,,,,,,,,,,,,,Ag/AgCl,KHCO3,0.50,,-1.40,C2H4,8.39,,,,,,,,,,
,"Xiang, Kaisong; Zhu, Fangfang; Liu, Yucheng; Pan, Yifan; Wang, Xiaoyang; Yan, Xu; Liu, Hui",2019,A strategy to eliminate carbon deposition on a copper electrode in order to enhance its stability in CO2RR catalysis by introducing crystal defects,Electrochemistry Communications,5.4,,,,Annealed Cu nanoneedles,,,,,,,,,,,needle,,,,,,,,,,,,,,,,,,Ag/AgCl,KHCO3,0.50,,-1.40,C2H4,6.71,,,,,,,,,,
,"Xiang, Kaisong; Zhu, Fangfang; Liu, Yucheng; Pan, Yifan; Wang, Xiaoyang; Yan, Xu; Liu, Hui",2019,A strategy to eliminate carbon deposition on a copper electrode in order to enhance its stability in CO2RR catalysis by introducing crystal defects,Electrochemistry Communications,5.4,,,,Annealed Cu nanoneedles,,,,,,,,,,,needle,,,,,,,,,,,,,,,,,,Ag/AgCl,KHCO3,0.50,,-1.40,C2H4,6.11,,,,,,,,,,
,"Xiang, Kaisong; Zhu, Fangfang; Liu, Yucheng; Pan, Yifan; Wang, Xiaoyang; Yan, Xu; Liu, Hui",2019,A strategy to eliminate carbon deposition on a copper electrode in order to enhance its stability in CO2RR catalysis by introducing crystal defects,Electrochemistry Communications,5.4,,,,Annealed Cu nanoneedles,,,,,,,,,,,needle,,,,,,,,,,,,,,,,,,Ag/AgCl,KHCO3,0.50,,-1.40,C2H4,2.52,,,,,,,,,,
,"Xiang, Kaisong; Zhu, Fangfang; Liu, Yucheng; Pan, Yifan; Wang, Xiaoyang; Yan, Xu; Liu, Hui",2019,A strategy to eliminate carbon deposition on a copper electrode in order to enhance its stability in CO2RR catalysis by introducing crystal defects,Electrochemistry Communications,5.4,,,,Annealed Cu nanoneedles,,,,,,,,,,,needle,,,,,,,,,,,,,,,,,,Ag/AgCl,KHCO3,0.50,,-1.40,CH4,6.95,,,,,,,,,,
,"Xiang, Kaisong; Zhu, Fangfang; Liu, Yucheng; Pan, Yifan; Wang, Xiaoyang; Yan, Xu; Liu, Hui",2019,A strategy to eliminate carbon deposition on a copper electrode in order to enhance its stability in CO2RR catalysis by introducing crystal defects,Electrochemistry Communications,5.4,,,,Annealed Cu nanoneedles,,,,,,,,,,,needle,,,,,,,,,,,,,,,,,,Ag/AgCl,KHCO3,0.50,,-1.40,CH4,3.83,,,,,,,,,,
,"Xiang, Kaisong; Zhu, Fangfang; Liu, Yucheng; Pan, Yifan; Wang, Xiaoyang; Yan, Xu; Liu, Hui",2019,A strategy to eliminate carbon deposition on a copper electrode in order to enhance its stability in CO2RR catalysis by introducing crystal defects,Electrochemistry Communications,5.4,,,,Annealed Cu nanoneedles,,,,,,,,,,,needle,,,,,,,,,,,,,,,,,,Ag/AgCl,KHCO3,0.50,,-1.40,CH4,3.59,,,,,,,,,,
,"Xiang, Kaisong; Zhu, Fangfang; Liu, Yucheng; Pan, Yifan; Wang, Xiaoyang; Yan, Xu; Liu, Hui",2019,A strategy to eliminate carbon deposition on a copper electrode in order to enhance its stability in CO2RR catalysis by introducing crystal defects,Electrochemistry Communications,5.4,,,,Annealed Cu nanoneedles,,,,,,,,,,,needle,,,,,,,,,,,,,,,,,,Ag/AgCl,KHCO3,0.50,,-1.40,CH4,3.12,,,,,,,,,,
,"Xiang, Kaisong; Zhu, Fangfang; Liu, Yucheng; Pan, Yifan; Wang, Xiaoyang; Yan, Xu; Liu, Hui",2019,A strategy to eliminate carbon deposition on a copper electrode in order to enhance its stability in CO2RR catalysis by introducing crystal defects,Electrochemistry Communications,5.4,,,,Annealed Cu nanoneedles,,,,,,,,,,,needle,,,,,,,,,,,,,,,,,,Ag/AgCl,KHCO3,0.50,,-1.40,CH4,3.35,,,,,,,,,,
,"Xiang, Kaisong; Zhu, Fangfang; Liu, Yucheng; Pan, Yifan; Wang, Xiaoyang; Yan, Xu; Liu, Hui",2019,A strategy to eliminate carbon deposition on a copper electrode in order to enhance its stability in CO2RR catalysis by introducing crystal defects,Electrochemistry Communications,5.4,,,,Annealed Cu nanoneedles,,,,,,,,,,,needle,,,,,,,,,,,,,,,,,,Ag/AgCl,KHCO3,0.50,,-1.40,CH4,2.76,,,,,,,,,,
,"Xiang, Kaisong; Zhu, Fangfang; Liu, Yucheng; Pan, Yifan; Wang, Xiaoyang; Yan, Xu; Liu, Hui",2019,A strategy to eliminate carbon deposition on a copper electrode in order to enhance its stability in CO2RR catalysis by introducing crystal defects,Electrochemistry Communications,5.4,,,,Annealed Cu nanoneedles,,,,,,,,,,,needle,,,,,,,,,,,,,,,,,,Ag/AgCl,KHCO3,0.50,,-1.40,CO,9.82,,,,,,,,,,
,"Xiang, Kaisong; Zhu, Fangfang; Liu, Yucheng; Pan, Yifan; Wang, Xiaoyang; Yan, Xu; Liu, Hui",2019,A strategy to eliminate carbon deposition on a copper electrode in order to enhance its stability in CO2RR catalysis by introducing crystal defects,Electrochemistry Communications,5.4,,,,Annealed Cu nanoneedles,,,,,,,,,,,needle,,,,,,,,,,,,,,,,,,Ag/AgCl,KHCO3,0.50,,-1.40,CO,8.99,,,,,,,,,,
,"Xiang, Kaisong; Zhu, Fangfang; Liu, Yucheng; Pan, Yifan; Wang, Xiaoyang; Yan, Xu; Liu, Hui",2019,A strategy to eliminate carbon deposition on a copper electrode in order to enhance its stability in CO2RR catalysis by introducing crystal defects,Electrochemistry Communications,5.4,,,,Annealed Cu nanoneedles,,,,,,,,,,,needle,,,,,,,,,,,,,,,,,,Ag/AgCl,KHCO3,0.50,,-1.40,CO,6.11,,,,,,,,,,
,"Xiang, Kaisong; Zhu, Fangfang; Liu, Yucheng; Pan, Yifan; Wang, Xiaoyang; Yan, Xu; Liu, Hui",2019,A strategy to eliminate carbon deposition on a copper electrode in order to enhance its stability in CO2RR catalysis by introducing crystal defects,Electrochemistry Communications,5.4,,,,Annealed Cu nanoneedles,,,,,,,,,,,needle,,,,,,,,,,,,,,,,,,Ag/AgCl,KHCO3,0.50,,-1.40,CO,3.35,,,,,,,,,,
,"Xiang, Kaisong; Zhu, Fangfang; Liu, Yucheng; Pan, Yifan; Wang, Xiaoyang; Yan, Xu; Liu, Hui",2019,A strategy to eliminate carbon deposition on a copper electrode in order to enhance its stability in CO2RR catalysis by introducing crystal defects,Electrochemistry Communications,5.4,,,,Annealed Cu nanoneedles,,,,,,,,,,,needle,,,,,,,,,,,,,,,,,,Ag/AgCl,KHCO3,0.50,,-1.40,CO,4.19,,,,,,,,,,
,"Xiang, Kaisong; Zhu, Fangfang; Liu, Yucheng; Pan, Yifan; Wang, Xiaoyang; Yan, Xu; Liu, Hui",2019,A strategy to eliminate carbon deposition on a copper electrode in order to enhance its stability in CO2RR catalysis by introducing crystal defects,Electrochemistry Communications,5.4,,,,Annealed Cu nanoneedles,,,,,,,,,,,needle,,,,,,,,,,,,,,,,,,Ag/AgCl,KHCO3,0.50,,-1.40,CO,4.19,,,,,,,,,,
,"Xiang, Kaisong; Zhu, Fangfang; Liu, Yucheng; Pan, Yifan; Wang, Xiaoyang; Yan, Xu; Liu, Hui",2019,A strategy to eliminate carbon deposition on a copper electrode in order to enhance its stability in CO2RR catalysis by introducing crystal defects,Electrochemistry Communications,5.4,,,,Annealed Cu nanoneedles,,,,,,,,,,,needle,,,,,,,,,,,,,,,,,,Ag/AgCl,KHCO3,0.50,,-1.40,H2,7.91,,,,,,,,,,
,"Xiang, Kaisong; Zhu, Fangfang; Liu, Yucheng; Pan, Yifan; Wang, Xiaoyang; Yan, Xu; Liu, Hui",2019,A strategy to eliminate carbon deposition on a copper electrode in order to enhance its stability in CO2RR catalysis by introducing crystal defects,Electrochemistry Communications,5.4,,,,Annealed Cu nanoneedles,,,,,,,,,,,needle,,,,,,,,,,,,,,,,,,Ag/AgCl,KHCO3,0.50,,-1.40,H2,15.22,,,,,,,,,,
,"Xiang, Kaisong; Zhu, Fangfang; Liu, Yucheng; Pan, Yifan; Wang, Xiaoyang; Yan, Xu; Liu, Hui",2019,A strategy to eliminate carbon deposition on a copper electrode in order to enhance its stability in CO2RR catalysis by introducing crystal defects,Electrochemistry Communications,5.4,,,,Annealed Cu nanoneedles,,,,,,,,,,,needle,,,,,,,,,,,,,,,,,,Ag/AgCl,KHCO3,0.50,,-1.40,H2,19.65,,,,,,,,,,
,"Xiang, Kaisong; Zhu, Fangfang; Liu, Yucheng; Pan, Yifan; Wang, Xiaoyang; Yan, Xu; Liu, Hui",2019,A strategy to eliminate carbon deposition on a copper electrode in order to enhance its stability in CO2RR catalysis by introducing crystal defects,Electrochemistry Communications,5.4,,,,Annealed Cu nanoneedles,,,,,,,,,,,needle,,,,,,,,,,,,,,,,,,Ag/AgCl,KHCO3,0.50,,-1.40,H2,21.92,,,,,,,,,,
,"Xiang, Kaisong; Zhu, Fangfang; Liu, Yucheng; Pan, Yifan; Wang, Xiaoyang; Yan, Xu; Liu, Hui",2019,A strategy to eliminate carbon deposition on a copper electrode in order to enhance its stability in CO2RR catalysis by introducing crystal defects,Electrochemistry Communications,5.4,,,,Annealed Cu nanoneedles,,,,,,,,,,,needle,,,,,,,,,,,,,,,,,,Ag/AgCl,KHCO3,0.50,,-1.40,H2,25.88,,,,,,,,,,
,"Xiang, Kaisong; Zhu, Fangfang; Liu, Yucheng; Pan, Yifan; Wang, Xiaoyang; Yan, Xu; Liu, Hui",2019,A strategy to eliminate carbon deposition on a copper electrode in order to enhance its stability in CO2RR catalysis by introducing crystal defects,Electrochemistry Communications,5.4,,,,Annealed Cu nanoneedles,,,,,,,,,,,needle,,,,,,,,,,,,,,,,,,Ag/AgCl,KHCO3,0.50,,-1.40,H2,29.11,,,,,,,,,,
,"Xiang, Kaisong; Zhu, Fangfang; Liu, Yucheng; Pan, Yifan; Wang, Xiaoyang; Yan, Xu; Liu, Hui",2019,A strategy to eliminate carbon deposition on a copper electrode in order to enhance its stability in CO2RR catalysis by introducing crystal defects,Electrochemistry Communications,5.4,,,,Cu nanoneedles,,,,,,,,,,,needle,,,,,,,,,,,,,,,,,,Ag/AgCl,KHCO3,0.50,,-1.40,C2H4,15.66,,,,,,,,,,
,"Xiang, Kaisong; Zhu, Fangfang; Liu, Yucheng; Pan, Yifan; Wang, Xiaoyang; Yan, Xu; Liu, Hui",2019,A strategy to eliminate carbon deposition on a copper electrode in order to enhance its stability in CO2RR catalysis by introducing crystal defects,Electrochemistry Communications,5.4,,,,Cu nanoneedles,,,,,,,,,,,needle,,,,,,,,,,,,,,,,,,Ag/AgCl,KHCO3,0.50,,-1.40,C2H4,16.50,,,,,,,,,,
,"Xiang, Kaisong; Zhu, Fangfang; Liu, Yucheng; Pan, Yifan; Wang, Xiaoyang; Yan, Xu; Liu, Hui",2019,A strategy to eliminate carbon deposition on a copper electrode in order to enhance its stability in CO2RR catalysis by introducing crystal defects,Electrochemistry Communications,5.4,,,,Cu nanoneedles,,,,,,,,,,,needle,,,,,,,,,,,,,,,,,,Ag/AgCl,KHCO3,0.50,,-1.40,C2H4,16.63,,,,,,,,,,
,"Xiang, Kaisong; Zhu, Fangfang; Liu, Yucheng; Pan, Yifan; Wang, Xiaoyang; Yan, Xu; Liu, Hui",2019,A strategy to eliminate carbon deposition on a copper electrode in order to enhance its stability in CO2RR catalysis by introducing crystal defects,Electrochemistry Communications,5.4,,,,Cu nanoneedles,,,,,,,,,,,needle,,,,,,,,,,,,,,,,,,Ag/AgCl,KHCO3,0.50,,-1.40,C2H4,15.90,,,,,,,,,,
,"Xiang, Kaisong; Zhu, Fangfang; Liu, Yucheng; Pan, Yifan; Wang, Xiaoyang; Yan, Xu; Liu, Hui",2019,A strategy to eliminate carbon deposition on a copper electrode in order to enhance its stability in CO2RR catalysis by introducing crystal defects,Electrochemistry Communications,5.4,,,,Cu nanoneedles,,,,,,,,,,,needle,,,,,,,,,,,,,,,,,,Ag/AgCl,KHCO3,0.50,,-1.40,C2H4,15.05,,,,,,,,,,
,"Xiang, Kaisong; Zhu, Fangfang; Liu, Yucheng; Pan, Yifan; Wang, Xiaoyang; Yan, Xu; Liu, Hui",2019,A strategy to eliminate carbon deposition on a copper electrode in order to enhance its stability in CO2RR catalysis by introducing crystal defects,Electrochemistry Communications,5.4,,,,Cu nanoneedles,,,,,,,,,,,needle,,,,,,,,,,,,,,,,,,Ag/AgCl,KHCO3,0.50,,-1.40,C2H4,15.29,,,,,,,,,,
,"Xiang, Kaisong; Zhu, Fangfang; Liu, Yucheng; Pan, Yifan; Wang, Xiaoyang; Yan, Xu; Liu, Hui",2019,A strategy to eliminate carbon deposition on a copper electrode in order to enhance its stability in CO2RR catalysis by introducing crystal defects,Electrochemistry Communications,5.4,,,,Cu nanoneedles,,,,,,,,,,,needle,,,,,,,,,,,,,,,,,,Ag/AgCl,KHCO3,0.50,,-1.40,CH4,3.40,,,,,,,,,,
,"Xiang, Kaisong; Zhu, Fangfang; Liu, Yucheng; Pan, Yifan; Wang, Xiaoyang; Yan, Xu; Liu, Hui",2019,A strategy to eliminate carbon deposition on a copper electrode in order to enhance its stability in CO2RR catalysis by introducing crystal defects,Electrochemistry Communications,5.4,,,,Cu nanoneedles,,,,,,,,,,,needle,,,,,,,,,,,,,,,,,,Ag/AgCl,KHCO3,0.50,,-1.40,CH4,3.76,,,,,,,,,,
,"Xiang, Kaisong; Zhu, Fangfang; Liu, Yucheng; Pan, Yifan; Wang, Xiaoyang; Yan, Xu; Liu, Hui",2019,A strategy to eliminate carbon deposition on a copper electrode in order to enhance its stability in CO2RR catalysis by introducing crystal defects,Electrochemistry Communications,5.4,,,,Cu nanoneedles,,,,,,,,,,,needle,,,,,,,,,,,,,,,,,,Ag/AgCl,KHCO3,0.50,,-1.40,CH4,3.28,,,,,,,,,,
,"Xiang, Kaisong; Zhu, Fangfang; Liu, Yucheng; Pan, Yifan; Wang, Xiaoyang; Yan, Xu; Liu, Hui",2019,A strategy to eliminate carbon deposition on a copper electrode in order to enhance its stability in CO2RR catalysis by introducing crystal defects,Electrochemistry Communications,5.4,,,,Cu nanoneedles,,,,,,,,,,,needle,,,,,,,,,,,,,,,,,,Ag/AgCl,KHCO3,0.50,,-1.40,CH4,3.76,,,,,,,,,,
,"Xiang, Kaisong; Zhu, Fangfang; Liu, Yucheng; Pan, Yifan; Wang, Xiaoyang; Yan, Xu; Liu, Hui",2019,A strategy to eliminate carbon deposition on a copper electrode in order to enhance its stability in CO2RR catalysis by introducing crystal defects,Electrochemistry Communications,5.4,,,,Cu nanoneedles,,,,,,,,,,,needle,,,,,,,,,,,,,,,,,,Ag/AgCl,KHCO3,0.50,,-1.40,CH4,4.00,,,,,,,,,,
,"Xiang, Kaisong; Zhu, Fangfang; Liu, Yucheng; Pan, Yifan; Wang, Xiaoyang; Yan, Xu; Liu, Hui",2019,A strategy to eliminate carbon deposition on a copper electrode in order to enhance its stability in CO2RR catalysis by introducing crystal defects,Electrochemistry Communications,5.4,,,,Cu nanoneedles,,,,,,,,,,,needle,,,,,,,,,,,,,,,,,,Ag/AgCl,KHCO3,0.50,,-1.40,CH4,4.61,,,,,,,,,,
,"Xiang, Kaisong; Zhu, Fangfang; Liu, Yucheng; Pan, Yifan; Wang, Xiaoyang; Yan, Xu; Liu, Hui",2019,A strategy to eliminate carbon deposition on a copper electrode in order to enhance its stability in CO2RR catalysis by introducing crystal defects,Electrochemistry Communications,5.4,,,,Cu nanoneedles,,,,,,,,,,,needle,,,,,,,,,,,,,,,,,,Ag/AgCl,KHCO3,0.50,,-1.40,CO,3.76,,,,,,,,,,
,"Xiang, Kaisong; Zhu, Fangfang; Liu, Yucheng; Pan, Yifan; Wang, Xiaoyang; Yan, Xu; Liu, Hui",2019,A strategy to eliminate carbon deposition on a copper electrode in order to enhance its stability in CO2RR catalysis by introducing crystal defects,Electrochemistry Communications,5.4,,,,Cu nanoneedles,,,,,,,,,,,needle,,,,,,,,,,,,,,,,,,Ag/AgCl,KHCO3,0.50,,-1.40,CO,3.52,,,,,,,,,,
,"Xiang, Kaisong; Zhu, Fangfang; Liu, Yucheng; Pan, Yifan; Wang, Xiaoyang; Yan, Xu; Liu, Hui",2019,A strategy to eliminate carbon deposition on a copper electrode in order to enhance its stability in CO2RR catalysis by introducing crystal defects,Electrochemistry Communications,5.4,,,,Cu nanoneedles,,,,,,,,,,,needle,,,,,,,,,,,,,,,,,,Ag/AgCl,KHCO3,0.50,,-1.40,CO,4.25,,,,,,,,,,
,"Xiang, Kaisong; Zhu, Fangfang; Liu, Yucheng; Pan, Yifan; Wang, Xiaoyang; Yan, Xu; Liu, Hui",2019,A strategy to eliminate carbon deposition on a copper electrode in order to enhance its stability in CO2RR catalysis by introducing crystal defects,Electrochemistry Communications,5.4,,,,Cu nanoneedles,,,,,,,,,,,needle,,,,,,,,,,,,,,,,,,Ag/AgCl,KHCO3,0.50,,-1.40,CO,4.13,,,,,,,,,,
,"Xiang, Kaisong; Zhu, Fangfang; Liu, Yucheng; Pan, Yifan; Wang, Xiaoyang; Yan, Xu; Liu, Hui",2019,A strategy to eliminate carbon deposition on a copper electrode in order to enhance its stability in CO2RR catalysis by introducing crystal defects,Electrochemistry Communications,5.4,,,,Cu nanoneedles,,,,,,,,,,,needle,,,,,,,,,,,,,,,,,,Ag/AgCl,KHCO3,0.50,,-1.40,CO,4.13,,,,,,,,,,
,"Xiang, Kaisong; Zhu, Fangfang; Liu, Yucheng; Pan, Yifan; Wang, Xiaoyang; Yan, Xu; Liu, Hui",2019,A strategy to eliminate carbon deposition on a copper electrode in order to enhance its stability in CO2RR catalysis by introducing crystal defects,Electrochemistry Communications,5.4,,,,Cu nanoneedles,,,,,,,,,,,needle,,,,,,,,,,,,,,,,,,Ag/AgCl,KHCO3,0.50,,-1.40,CO,4.73,,,,,,,,,,
,"Xiang, Kaisong; Zhu, Fangfang; Liu, Yucheng; Pan, Yifan; Wang, Xiaoyang; Yan, Xu; Liu, Hui",2019,A strategy to eliminate carbon deposition on a copper electrode in order to enhance its stability in CO2RR catalysis by introducing crystal defects,Electrochemistry Communications,5.4,,,,Cu nanoneedles,,,,,,,,,,,needle,,,,,,,,,,,,,,,,,,Ag/AgCl,KHCO3,0.50,,-1.40,H2,6.07,,,,,,,,,,
,"Xiang, Kaisong; Zhu, Fangfang; Liu, Yucheng; Pan, Yifan; Wang, Xiaoyang; Yan, Xu; Liu, Hui",2019,A strategy to eliminate carbon deposition on a copper electrode in order to enhance its stability in CO2RR catalysis by introducing crystal defects,Electrochemistry Communications,5.4,,,,Cu nanoneedles,,,,,,,,,,,needle,,,,,,,,,,,,,,,,,,Ag/AgCl,KHCO3,0.50,,-1.40,H2,6.55,,,,,,,,,,
,"Xiang, Kaisong; Zhu, Fangfang; Liu, Yucheng; Pan, Yifan; Wang, Xiaoyang; Yan, Xu; Liu, Hui",2019,A strategy to eliminate carbon deposition on a copper electrode in order to enhance its stability in CO2RR catalysis by introducing crystal defects,Electrochemistry Communications,5.4,,,,Cu nanoneedles,,,,,,,,,,,needle,,,,,,,,,,,,,,,,,,Ag/AgCl,KHCO3,0.50,,-1.40,H2,6.43,,,,,,,,,,
,"Xiang, Kaisong; Zhu, Fangfang; Liu, Yucheng; Pan, Yifan; Wang, Xiaoyang; Yan, Xu; Liu, Hui",2019,A strategy to eliminate carbon deposition on a copper electrode in order to enhance its stability in CO2RR catalysis by introducing crystal defects,Electrochemistry Communications,5.4,,,,Cu nanoneedles,,,,,,,,,,,needle,,,,,,,,,,,,,,,,,,Ag/AgCl,KHCO3,0.50,,-1.40,H2,6.19,,,,,,,,,,
,"Xiang, Kaisong; Zhu, Fangfang; Liu, Yucheng; Pan, Yifan; Wang, Xiaoyang; Yan, Xu; Liu, Hui",2019,A strategy to eliminate carbon deposition on a copper electrode in order to enhance its stability in CO2RR catalysis by introducing crystal defects,Electrochemistry Communications,5.4,,,,Cu nanoneedles,,,,,,,,,,,needle,,,,,,,,,,,,,,,,,,Ag/AgCl,KHCO3,0.50,,-1.40,H2,6.43,,,,,,,,,,
,"Xiang, Kaisong; Zhu, Fangfang; Liu, Yucheng; Pan, Yifan; Wang, Xiaoyang; Yan, Xu; Liu, Hui",2019,A strategy to eliminate carbon deposition on a copper electrode in order to enhance its stability in CO2RR catalysis by introducing crystal defects,Electrochemistry Communications,5.4,,,,Cu nanoneedles,,,,,,,,,,,needle,,,,,,,,,,,,,,,,,,Ag/AgCl,KHCO3,0.50,,-1.40,H2,6.31,,,,,,,,,,
,"Xiang, Kaisong; Zhu, Fangfang; Liu, Yucheng; Pan, Yifan; Wang, Xiaoyang; Yan, Xu; Liu, Hui",2019,A strategy to eliminate carbon deposition on a copper electrode in order to enhance its stability in CO2RR catalysis by introducing crystal defects,Electrochemistry Communications,5.4,,,,oxidation treatment Cu nanoneedles,,,,,,,,,,,needle,,,,,,,,,,,,,,,,,,Ag/AgCl,KHCO3,0.50,,-1.40,C2H4,50.23,,,,,,,,,,
,"Xiang, Kaisong; Zhu, Fangfang; Liu, Yucheng; Pan, Yifan; Wang, Xiaoyang; Yan, Xu; Liu, Hui",2019,A strategy to eliminate carbon deposition on a copper electrode in order to enhance its stability in CO2RR catalysis by introducing crystal defects,Electrochemistry Communications,5.4,,,,oxidation treatment Cu nanoneedles,,,,,,,,,,,needle,,,,,,,,,,,,,,,,,,Ag/AgCl,KHCO3,0.50,,-1.40,C2H4,47.88,,,,,,,,,,
,"Xiang, Kaisong; Zhu, Fangfang; Liu, Yucheng; Pan, Yifan; Wang, Xiaoyang; Yan, Xu; Liu, Hui",2019,A strategy to eliminate carbon deposition on a copper electrode in order to enhance its stability in CO2RR catalysis by introducing crystal defects,Electrochemistry Communications,5.4,,,,oxidation treatment Cu nanoneedles,,,,,,,,,,,needle,,,,,,,,,,,,,,,,,,Ag/AgCl,KHCO3,0.50,,-1.40,C2H4,50.15,,,,,,,,,,
,"Xiang, Kaisong; Zhu, Fangfang; Liu, Yucheng; Pan, Yifan; Wang, Xiaoyang; Yan, Xu; Liu, Hui",2019,A strategy to eliminate carbon deposition on a copper electrode in order to enhance its stability in CO2RR catalysis by introducing crystal defects,Electrochemistry Communications,5.4,,,,oxidation treatment Cu nanoneedles,,,,,,,,,,,needle,,,,,,,,,,,,,,,,,,Ag/AgCl,KHCO3,0.50,,-1.40,C2H4,50.92,,,,,,,,,,
,"Xiang, Kaisong; Zhu, Fangfang; Liu, Yucheng; Pan, Yifan; Wang, Xiaoyang; Yan, Xu; Liu, Hui",2019,A strategy to eliminate carbon deposition on a copper electrode in order to enhance its stability in CO2RR catalysis by introducing crystal defects,Electrochemistry Communications,5.4,,,,oxidation treatment Cu nanoneedles,,,,,,,,,,,needle,,,,,,,,,,,,,,,,,,Ag/AgCl,KHCO3,0.50,,-1.40,C2H4,51.51,,,,,,,,,,
,"Xiang, Kaisong; Zhu, Fangfang; Liu, Yucheng; Pan, Yifan; Wang, Xiaoyang; Yan, Xu; Liu, Hui",2019,A strategy to eliminate carbon deposition on a copper electrode in order to enhance its stability in CO2RR catalysis by introducing crystal defects,Electrochemistry Communications,5.4,,,,oxidation treatment Cu nanoneedles,,,,,,,,,,,needle,,,,,,,,,,,,,,,,,,Ag/AgCl,KHCO3,0.50,,-1.40,C2H4,52.28,,,,,,,,,,
,"Xiang, Kaisong; Zhu, Fangfang; Liu, Yucheng; Pan, Yifan; Wang, Xiaoyang; Yan, Xu; Liu, Hui",2019,A strategy to eliminate carbon deposition on a copper electrode in order to enhance its stability in CO2RR catalysis by introducing crystal defects,Electrochemistry Communications,5.4,,,,oxidation treatment Cu nanoneedles,,,,,,,,,,,needle,,,,,,,,,,,,,,,,,,Ag/AgCl,KHCO3,0.50,,-1.40,CH4,1.59,,,,,,,,,,
,"Xiang, Kaisong; Zhu, Fangfang; Liu, Yucheng; Pan, Yifan; Wang, Xiaoyang; Yan, Xu; Liu, Hui",2019,A strategy to eliminate carbon deposition on a copper electrode in order to enhance its stability in CO2RR catalysis by introducing crystal defects,Electrochemistry Communications,5.4,,,,oxidation treatment Cu nanoneedles,,,,,,,,,,,needle,,,,,,,,,,,,,,,,,,Ag/AgCl,KHCO3,0.50,,-1.40,CH4,1.52,,,,,,,,,,
,"Xiang, Kaisong; Zhu, Fangfang; Liu, Yucheng; Pan, Yifan; Wang, Xiaoyang; Yan, Xu; Liu, Hui",2019,A strategy to eliminate carbon deposition on a copper electrode in order to enhance its stability in CO2RR catalysis by introducing crystal defects,Electrochemistry Communications,5.4,,,,oxidation treatment Cu nanoneedles,,,,,,,,,,,needle,,,,,,,,,,,,,,,,,,Ag/AgCl,KHCO3,0.50,,-1.40,CH4,1.75,,,,,,,,,,
,"Xiang, Kaisong; Zhu, Fangfang; Liu, Yucheng; Pan, Yifan; Wang, Xiaoyang; Yan, Xu; Liu, Hui",2019,A strategy to eliminate carbon deposition on a copper electrode in order to enhance its stability in CO2RR catalysis by introducing crystal defects,Electrochemistry Communications,5.4,,,,oxidation treatment Cu nanoneedles,,,,,,,,,,,needle,,,,,,,,,,,,,,,,,,Ag/AgCl,KHCO3,0.50,,-1.40,CH4,2.13,,,,,,,,,,
,"Xiang, Kaisong; Zhu, Fangfang; Liu, Yucheng; Pan, Yifan; Wang, Xiaoyang; Yan, Xu; Liu, Hui",2019,A strategy to eliminate carbon deposition on a copper electrode in order to enhance its stability in CO2RR catalysis by introducing crystal defects,Electrochemistry Communications,5.4,,,,oxidation treatment Cu nanoneedles,,,,,,,,,,,needle,,,,,,,,,,,,,,,,,,Ag/AgCl,KHCO3,0.50,,-1.40,CH4,1.75,,,,,,,,,,
,"Xiang, Kaisong; Zhu, Fangfang; Liu, Yucheng; Pan, Yifan; Wang, Xiaoyang; Yan, Xu; Liu, Hui",2019,A strategy to eliminate carbon deposition on a copper electrode in order to enhance its stability in CO2RR catalysis by introducing crystal defects,Electrochemistry Communications,5.4,,,,oxidation treatment Cu nanoneedles,,,,,,,,,,,needle,,,,,,,,,,,,,,,,,,Ag/AgCl,KHCO3,0.50,,-1.40,CH4,1.55,,,,,,,,,,
,"Xiang, Kaisong; Zhu, Fangfang; Liu, Yucheng; Pan, Yifan; Wang, Xiaoyang; Yan, Xu; Liu, Hui",2019,A strategy to eliminate carbon deposition on a copper electrode in order to enhance its stability in CO2RR catalysis by introducing crystal defects,Electrochemistry Communications,5.4,,,,oxidation treatment Cu nanoneedles,,,,,,,,,,,needle,,,,,,,,,,,,,,,,,,Ag/AgCl,KHCO3,0.50,,-1.40,CO,3.09,,,,,,,,,,
,"Xiang, Kaisong; Zhu, Fangfang; Liu, Yucheng; Pan, Yifan; Wang, Xiaoyang; Yan, Xu; Liu, Hui",2019,A strategy to eliminate carbon deposition on a copper electrode in order to enhance its stability in CO2RR catalysis by introducing crystal defects,Electrochemistry Communications,5.4,,,,oxidation treatment Cu nanoneedles,,,,,,,,,,,needle,,,,,,,,,,,,,,,,,,Ag/AgCl,KHCO3,0.50,,-1.40,CO,2.61,,,,,,,,,,
,"Xiang, Kaisong; Zhu, Fangfang; Liu, Yucheng; Pan, Yifan; Wang, Xiaoyang; Yan, Xu; Liu, Hui",2019,A strategy to eliminate carbon deposition on a copper electrode in order to enhance its stability in CO2RR catalysis by introducing crystal defects,Electrochemistry Communications,5.4,,,,oxidation treatment Cu nanoneedles,,,,,,,,,,,needle,,,,,,,,,,,,,,,,,,Ag/AgCl,KHCO3,0.50,,-1.40,CO,2.79,,,,,,,,,,
,"Xiang, Kaisong; Zhu, Fangfang; Liu, Yucheng; Pan, Yifan; Wang, Xiaoyang; Yan, Xu; Liu, Hui",2019,A strategy to eliminate carbon deposition on a copper electrode in order to enhance its stability in CO2RR catalysis by introducing crystal defects,Electrochemistry Communications,5.4,,,,oxidation treatment Cu nanoneedles,,,,,,,,,,,needle,,,,,,,,,,,,,,,,,,Ag/AgCl,KHCO3,0.50,,-1.40,CO,2.83,,,,,,,,,,
,"Xiang, Kaisong; Zhu, Fangfang; Liu, Yucheng; Pan, Yifan; Wang, Xiaoyang; Yan, Xu; Liu, Hui",2019,A strategy to eliminate carbon deposition on a copper electrode in order to enhance its stability in CO2RR catalysis by introducing crystal defects,Electrochemistry Communications,5.4,,,,oxidation treatment Cu nanoneedles,,,,,,,,,,,needle,,,,,,,,,,,,,,,,,,Ag/AgCl,KHCO3,0.50,,-1.40,CO,3.56,,,,,,,,,,
,"Xiang, Kaisong; Zhu, Fangfang; Liu, Yucheng; Pan, Yifan; Wang, Xiaoyang; Yan, Xu; Liu, Hui",2019,A strategy to eliminate carbon deposition on a copper electrode in order to enhance its stability in CO2RR catalysis by introducing crystal defects,Electrochemistry Communications,5.4,,,,oxidation treatment Cu nanoneedles,,,,,,,,,,,needle,,,,,,,,,,,,,,,,,,Ag/AgCl,KHCO3,0.50,,-1.40,CO,3.88,,,,,,,,,,
,"Xiang, Kaisong; Zhu, Fangfang; Liu, Yucheng; Pan, Yifan; Wang, Xiaoyang; Yan, Xu; Liu, Hui",2019,A strategy to eliminate carbon deposition on a copper electrode in order to enhance its stability in CO2RR catalysis by introducing crystal defects,Electrochemistry Communications,5.4,,,,oxidation treatment Cu nanoneedles,,,,,,,,,,,needle,,,,,,,,,,,,,,,,,,Ag/AgCl,KHCO3,0.50,,-1.40,H2,9.20,,,,,,,,,,
,"Xiang, Kaisong; Zhu, Fangfang; Liu, Yucheng; Pan, Yifan; Wang, Xiaoyang; Yan, Xu; Liu, Hui",2019,A strategy to eliminate carbon deposition on a copper electrode in order to enhance its stability in CO2RR catalysis by introducing crystal defects,Electrochemistry Communications,5.4,,,,oxidation treatment Cu nanoneedles,,,,,,,,,,,needle,,,,,,,,,,,,,,,,,,Ag/AgCl,KHCO3,0.50,,-1.40,H2,8.68,,,,,,,,,,
,"Xiang, Kaisong; Zhu, Fangfang; Liu, Yucheng; Pan, Yifan; Wang, Xiaoyang; Yan, Xu; Liu, Hui",2019,A strategy to eliminate carbon deposition on a copper electrode in order to enhance its stability in CO2RR catalysis by introducing crystal defects,Electrochemistry Communications,5.4,,,,oxidation treatment Cu nanoneedles,,,,,,,,,,,needle,,,,,,,,,,,,,,,,,,Ag/AgCl,KHCO3,0.50,,-1.40,H2,8.94,,,,,,,,,,
,"Xiang, Kaisong; Zhu, Fangfang; Liu, Yucheng; Pan, Yifan; Wang, Xiaoyang; Yan, Xu; Liu, Hui",2019,A strategy to eliminate carbon deposition on a copper electrode in order to enhance its stability in CO2RR catalysis by introducing crystal defects,Electrochemistry Communications,5.4,,,,oxidation treatment Cu nanoneedles,,,,,,,,,,,needle,,,,,,,,,,,,,,,,,,Ag/AgCl,KHCO3,0.50,,-1.40,H2,8.07,,,,,,,,,,
,"Xiang, Kaisong; Zhu, Fangfang; Liu, Yucheng; Pan, Yifan; Wang, Xiaoyang; Yan, Xu; Liu, Hui",2019,A strategy to eliminate carbon deposition on a copper electrode in order to enhance its stability in CO2RR catalysis by introducing crystal defects,Electrochemistry Communications,5.4,,,,oxidation treatment Cu nanoneedles,,,,,,,,,,,needle,,,,,,,,,,,,,,,,,,Ag/AgCl,KHCO3,0.50,,-1.40,H2,7.95,,,,,,,,,,
,"Xiang, Kaisong; Zhu, Fangfang; Liu, Yucheng; Pan, Yifan; Wang, Xiaoyang; Yan, Xu; Liu, Hui",2019,A strategy to eliminate carbon deposition on a copper electrode in order to enhance its stability in CO2RR catalysis by introducing crystal defects,Electrochemistry Communications,5.4,,,,oxidation treatment Cu nanoneedles,,,,,,,,,,,needle,,,,,,,,,,,,,,,,,,Ag/AgCl,KHCO3,0.50,,-1.40,H2,8.19,,,,,,,,,,
,"Chunxiao Liu, Menglu Zhang, Jiawei Li, Weiqing Xue, Tingting Zheng, Prof, Chuan Xia, Prof, Jie Zeng",2021,Nanoconfinement Engineering over Hollow Multi-Shell Structured Copper towards Efficient Electrocatalytical C−C coupling,Angewandte Chemie,16.6,,,,1-shell Hollow Multi-Shell Structured Copper,,,,,,,,,,,hollow,,,,,,,,,,,,,,,,,,Ag/AgCl,KHCO3,0.50,,-0.65,C3H7OH,0.00,,,,,,,,,,
,"Chunxiao Liu, Menglu Zhang, Jiawei Li, Weiqing Xue, Tingting Zheng, Prof, Chuan Xia, Prof, Jie Zeng",2021,Nanoconfinement Engineering over Hollow Multi-Shell Structured Copper towards Efficient Electrocatalytical C−C coupling,Angewandte Chemie,16.6,,,,1-shell Hollow Multi-Shell Structured Copper,,,,,,,,,,,hollow,,,,,,,,,,,,,,,,,,Ag/AgCl,KHCO3,0.50,,-0.65,acetate,7.10,,,,,,,,,,
,"Chunxiao Liu, Menglu Zhang, Jiawei Li, Weiqing Xue, Tingting Zheng, Prof, Chuan Xia, Prof, Jie Zeng",2021,Nanoconfinement Engineering over Hollow Multi-Shell Structured Copper towards Efficient Electrocatalytical C−C coupling,Angewandte Chemie,16.6,,,,1-shell Hollow Multi-Shell Structured Copper,,,,,,,,,,,hollow,,,,,,,,,,,,,,,,,,Ag/AgCl,KHCO3,0.50,,-0.65,C2H5OH,17.15,,,,,,,,,,
,"Chunxiao Liu, Menglu Zhang, Jiawei Li, Weiqing Xue, Tingting Zheng, Prof, Chuan Xia, Prof, Jie Zeng",2021,Nanoconfinement Engineering over Hollow Multi-Shell Structured Copper towards Efficient Electrocatalytical C−C coupling,Angewandte Chemie,16.6,,,,1-shell Hollow Multi-Shell Structured Copper,,,,,,,,,,,hollow,,,,,,,,,,,,,,,,,,Ag/AgCl,KHCO3,0.50,,-0.65,C2H2,9.34,,,,,,,,,,
,"Chunxiao Liu, Menglu Zhang, Jiawei Li, Weiqing Xue, Tingting Zheng, Prof, Chuan Xia, Prof, Jie Zeng",2021,Nanoconfinement Engineering over Hollow Multi-Shell Structured Copper towards Efficient Electrocatalytical C−C coupling,Angewandte Chemie,16.6,,,,1-shell Hollow Multi-Shell Structured Copper,,,,,,,,,,,hollow,,,,,,,,,,,,,,,,,,Ag/AgCl,KHCO3,0.50,,-0.65,HCOOH,15.49,,,,,,,,,,
,"Chunxiao Liu, Menglu Zhang, Jiawei Li, Weiqing Xue, Tingting Zheng, Prof, Chuan Xia, Prof, Jie Zeng",2021,Nanoconfinement Engineering over Hollow Multi-Shell Structured Copper towards Efficient Electrocatalytical C−C coupling,Angewandte Chemie,16.6,,,,1-shell Hollow Multi-Shell Structured Copper,,,,,,,,,,,hollow,,,,,,,,,,,,,,,,,,Ag/AgCl,KHCO3,0.50,,-0.65,CH4,5.80,,,,,,,,,,
,"Chunxiao Liu, Menglu Zhang, Jiawei Li, Weiqing Xue, Tingting Zheng, Prof, Chuan Xia, Prof, Jie Zeng",2021,Nanoconfinement Engineering over Hollow Multi-Shell Structured Copper towards Efficient Electrocatalytical C−C coupling,Angewandte Chemie,16.6,,,,1-shell Hollow Multi-Shell Structured Copper,,,,,,,,,,,hollow,,,,,,,,,,,,,,,,,,Ag/AgCl,KHCO3,0.50,,-0.65,CO,37.73,,,,,,,,,,
,"Chunxiao Liu, Menglu Zhang, Jiawei Li, Weiqing Xue, Tingting Zheng, Prof, Chuan Xia, Prof, Jie Zeng",2021,Nanoconfinement Engineering over Hollow Multi-Shell Structured Copper towards Efficient Electrocatalytical C−C coupling,Angewandte Chemie,16.6,,,,1-shell Hollow Multi-Shell Structured Copper,,,,,,,,,,,hollow,,,,,,,,,,,,,,,,,,Ag/AgCl,KHCO3,0.50,,-0.65,H2,15.47,,,,,,,,,,
,"Chunxiao Liu, Menglu Zhang, Jiawei Li, Weiqing Xue, Tingting Zheng, Prof, Chuan Xia, Prof, Jie Zeng",2021,Nanoconfinement Engineering over Hollow Multi-Shell Structured Copper towards Efficient Electrocatalytical C−C coupling,Angewandte Chemie,16.6,,,,1-shell Hollow Multi-Shell Structured Copper,,,,,,,,,,,hollow,,,,,,,,,,,,,,,,,,Ag/AgCl,KHCO3,0.50,,-0.79,C3H7OH,5.09,,,,,,,,,,
,"Chunxiao Liu, Menglu Zhang, Jiawei Li, Weiqing Xue, Tingting Zheng, Prof, Chuan Xia, Prof, Jie Zeng",2021,Nanoconfinement Engineering over Hollow Multi-Shell Structured Copper towards Efficient Electrocatalytical C−C coupling,Angewandte Chemie,16.6,,,,1-shell Hollow Multi-Shell Structured Copper,,,,,,,,,,,hollow,,,,,,,,,,,,,,,,,,Ag/AgCl,KHCO3,0.50,,-0.79,acetate,9.94,,,,,,,,,,
,"Chunxiao Liu, Menglu Zhang, Jiawei Li, Weiqing Xue, Tingting Zheng, Prof, Chuan Xia, Prof, Jie Zeng",2021,Nanoconfinement Engineering over Hollow Multi-Shell Structured Copper towards Efficient Electrocatalytical C−C coupling,Angewandte Chemie,16.6,,,,1-shell Hollow Multi-Shell Structured Copper,,,,,,,,,,,hollow,,,,,,,,,,,,,,,,,,Ag/AgCl,KHCO3,0.50,,-0.79,C2H5OH,21.05,,,,,,,,,,
,"Chunxiao Liu, Menglu Zhang, Jiawei Li, Weiqing Xue, Tingting Zheng, Prof, Chuan Xia, Prof, Jie Zeng",2021,Nanoconfinement Engineering over Hollow Multi-Shell Structured Copper towards Efficient Electrocatalytical C−C coupling,Angewandte Chemie,16.6,,,,1-shell Hollow Multi-Shell Structured Copper,,,,,,,,,,,hollow,,,,,,,,,,,,,,,,,,Ag/AgCl,KHCO3,0.50,,-0.79,C2H2,11.59,,,,,,,,,,
,"Chunxiao Liu, Menglu Zhang, Jiawei Li, Weiqing Xue, Tingting Zheng, Prof, Chuan Xia, Prof, Jie Zeng",2021,Nanoconfinement Engineering over Hollow Multi-Shell Structured Copper towards Efficient Electrocatalytical C−C coupling,Angewandte Chemie,16.6,,,,1-shell Hollow Multi-Shell Structured Copper,,,,,,,,,,,hollow,,,,,,,,,,,,,,,,,,Ag/AgCl,KHCO3,0.50,,-0.79,HCOOH,10.88,,,,,,,,,,
,"Chunxiao Liu, Menglu Zhang, Jiawei Li, Weiqing Xue, Tingting Zheng, Prof, Chuan Xia, Prof, Jie Zeng",2021,Nanoconfinement Engineering over Hollow Multi-Shell Structured Copper towards Efficient Electrocatalytical C−C coupling,Angewandte Chemie,16.6,,,,1-shell Hollow Multi-Shell Structured Copper,,,,,,,,,,,hollow,,,,,,,,,,,,,,,,,,Ag/AgCl,KHCO3,0.50,,-0.79,CH4,6.74,,,,,,,,,,
,"Chunxiao Liu, Menglu Zhang, Jiawei Li, Weiqing Xue, Tingting Zheng, Prof, Chuan Xia, Prof, Jie Zeng",2021,Nanoconfinement Engineering over Hollow Multi-Shell Structured Copper towards Efficient Electrocatalytical C−C coupling,Angewandte Chemie,16.6,,,,1-shell Hollow Multi-Shell Structured Copper,,,,,,,,,,,hollow,,,,,,,,,,,,,,,,,,Ag/AgCl,KHCO3,0.50,,-0.79,CO,20.58,,,,,,,,,,
,"Chunxiao Liu, Menglu Zhang, Jiawei Li, Weiqing Xue, Tingting Zheng, Prof, Chuan Xia, Prof, Jie Zeng",2021,Nanoconfinement Engineering over Hollow Multi-Shell Structured Copper towards Efficient Electrocatalytical C−C coupling,Angewandte Chemie,16.6,,,,1-shell Hollow Multi-Shell Structured Copper,,,,,,,,,,,hollow,,,,,,,,,,,,,,,,,,Ag/AgCl,KHCO3,0.50,,-0.79,H2,14.17,,,,,,,,,,
,"Chunxiao Liu, Menglu Zhang, Jiawei Li, Weiqing Xue, Tingting Zheng, Prof, Chuan Xia, Prof, Jie Zeng",2021,Nanoconfinement Engineering over Hollow Multi-Shell Structured Copper towards Efficient Electrocatalytical C−C coupling,Angewandte Chemie,16.6,,,,1-shell Hollow Multi-Shell Structured Copper,,,,,,,,,,,hollow,,,,,,,,,,,,,,,,,,Ag/AgCl,KHCO3,0.50,,-0.85,C3H7OH,0.18,,,,,,,,,,
,"Chunxiao Liu, Menglu Zhang, Jiawei Li, Weiqing Xue, Tingting Zheng, Prof, Chuan Xia, Prof, Jie Zeng",2021,Nanoconfinement Engineering over Hollow Multi-Shell Structured Copper towards Efficient Electrocatalytical C−C coupling,Angewandte Chemie,16.6,,,,1-shell Hollow Multi-Shell Structured Copper,,,,,,,,,,,hollow,,,,,,,,,,,,,,,,,,Ag/AgCl,KHCO3,0.50,,-0.85,acetate,16.25,,,,,,,,,,
,"Chunxiao Liu, Menglu Zhang, Jiawei Li, Weiqing Xue, Tingting Zheng, Prof, Chuan Xia, Prof, Jie Zeng",2021,Nanoconfinement Engineering over Hollow Multi-Shell Structured Copper towards Efficient Electrocatalytical C−C coupling,Angewandte Chemie,16.6,,,,1-shell Hollow Multi-Shell Structured Copper,,,,,,,,,,,hollow,,,,,,,,,,,,,,,,,,Ag/AgCl,KHCO3,0.50,,-0.85,C2H5OH,22.93,,,,,,,,,,
,"Chunxiao Liu, Menglu Zhang, Jiawei Li, Weiqing Xue, Tingting Zheng, Prof, Chuan Xia, Prof, Jie Zeng",2021,Nanoconfinement Engineering over Hollow Multi-Shell Structured Copper towards Efficient Electrocatalytical C−C coupling,Angewandte Chemie,16.6,,,,1-shell Hollow Multi-Shell Structured Copper,,,,,,,,,,,hollow,,,,,,,,,,,,,,,,,,Ag/AgCl,KHCO3,0.50,,-0.85,C2H2,13.00,,,,,,,,,,
,"Chunxiao Liu, Menglu Zhang, Jiawei Li, Weiqing Xue, Tingting Zheng, Prof, Chuan Xia, Prof, Jie Zeng",2021,Nanoconfinement Engineering over Hollow Multi-Shell Structured Copper towards Efficient Electrocatalytical C−C coupling,Angewandte Chemie,16.6,,,,1-shell Hollow Multi-Shell Structured Copper,,,,,,,,,,,hollow,,,,,,,,,,,,,,,,,,Ag/AgCl,KHCO3,0.50,,-0.85,HCOOH,8.49,,,,,,,,,,
