Repository: vovamirosh/CO2RR_PISH

File: Datasets/R_parent_2024_12_12.csv (part 16 of 38)
Number,Autor,Publication,Title,Journal,IF,DOI,Article name,Formula,Cat. compound,Support,"Cat./Support ratio, % (at)",XRD noises,"Cu2O-110, %","Cu2O-111, %","Cu2O-200, %","Cu2O-220, %","Cu-111, %","Cu-200, %","Cu-220, %",Morphology (TEM/SEM),"Pore size, nm",width min (nm),width aver (nm),width max (nm),length min (nm),length aver (nm),length max (nm),Crystal system,Simple cell,"Cu, % (at.)","Cu+, % (at.)","Cu(2+), % (at.)",Facet,"Distance, nm",Facet,"Distance2, nm",Base,Electrodes,electrolyte,"conc, M",pH,RHE vs V,Product,"FE, %","Time, h","Current density, mA/cm2",Type of reactor," Energy efficiency, %",Сarbon efficiency (equivalent to single-pass carbon efficiency (SPCE),"Loading, μg/cm2","Capacitance, (uF/cm2)","ECSA, cm2",R,"BET surface, m2/g"
,"Chunxiao Liu, Menglu Zhang, Jiawei Li, Weiqing Xue, Tingting Zheng, Prof, Chuan Xia, Prof, Jie Zeng",2021,Nanoconfinement Engineering over Hollow Multi-Shell Structured Copper towards Efficient Electrocatalytical C−C coupling,Angewandte Chemie,16.6,,,,1-shell Hollow Multi-Shell Structured Copper,,,,,,,,,,,hollow,,,,,,,,,,,,,,,,,,Ag/AgCl,KHCO3,0.50,,-0.85,CH4,9.75,,,,,,,,,,
,"Chunxiao Liu, Menglu Zhang, Jiawei Li, Weiqing Xue, Tingting Zheng, Prof, Chuan Xia, Prof, Jie Zeng",2021,Nanoconfinement Engineering over Hollow Multi-Shell Structured Copper towards Efficient Electrocatalytical C−C coupling,Angewandte Chemie,16.6,,,,1-shell Hollow Multi-Shell Structured Copper,,,,,,,,,,,hollow,,,,,,,,,,,,,,,,,,Ag/AgCl,KHCO3,0.50,,-0.85,CO,15.17,,,,,,,,,,
,"Chunxiao Liu, Menglu Zhang, Jiawei Li, Weiqing Xue, Tingting Zheng, Prof, Chuan Xia, Prof, Jie Zeng",2021,Nanoconfinement Engineering over Hollow Multi-Shell Structured Copper towards Efficient Electrocatalytical C−C coupling,Angewandte Chemie,16.6,,,,1-shell Hollow Multi-Shell Structured Copper,,,,,,,,,,,hollow,,,,,,,,,,,,,,,,,,Ag/AgCl,KHCO3,0.50,,-0.85,H2,13.85,,,,,,,,,,
,"Chunxiao Liu, Menglu Zhang, Jiawei Li, Weiqing Xue, Tingting Zheng, Prof, Chuan Xia, Prof, Jie Zeng",2021,Nanoconfinement Engineering over Hollow Multi-Shell Structured Copper towards Efficient Electrocatalytical C−C coupling,Angewandte Chemie,16.6,,,,1-shell Hollow Multi-Shell Structured Copper,,,,,,,,,,,hollow,,,,,,,,,,,,,,,,,,Ag/AgCl,KHCO3,0.50,,-0.88,C3H7OH,0.00,,,,,,,,,,
,"Chunxiao Liu, Menglu Zhang, Jiawei Li, Weiqing Xue, Tingting Zheng, Prof, Chuan Xia, Prof, Jie Zeng",2021,Nanoconfinement Engineering over Hollow Multi-Shell Structured Copper towards Efficient Electrocatalytical C−C coupling,Angewandte Chemie,16.6,,,,1-shell Hollow Multi-Shell Structured Copper,,,,,,,,,,,hollow,,,,,,,,,,,,,,,,,,Ag/AgCl,KHCO3,0.50,,-0.88,acetate,16.98,,,,,,,,,,
,"Chunxiao Liu, Menglu Zhang, Jiawei Li, Weiqing Xue, Tingting Zheng, Prof, Chuan Xia, Prof, Jie Zeng",2021,Nanoconfinement Engineering over Hollow Multi-Shell Structured Copper towards Efficient Electrocatalytical C−C coupling,Angewandte Chemie,16.6,,,,1-shell Hollow Multi-Shell Structured Copper,,,,,,,,,,,hollow,,,,,,,,,,,,,,,,,,Ag/AgCl,KHCO3,0.50,,-0.88,C2H5OH,19.32,,,,,,,,,,
,"Chunxiao Liu, Menglu Zhang, Jiawei Li, Weiqing Xue, Tingting Zheng, Prof, Chuan Xia, Prof, Jie Zeng",2021,Nanoconfinement Engineering over Hollow Multi-Shell Structured Copper towards Efficient Electrocatalytical C−C coupling,Angewandte Chemie,16.6,,,,1-shell Hollow Multi-Shell Structured Copper,,,,,,,,,,,hollow,,,,,,,,,,,,,,,,,,Ag/AgCl,KHCO3,0.50,,-0.88,C2H2,10.65,,,,,,,,,,
,"Chunxiao Liu, Menglu Zhang, Jiawei Li, Weiqing Xue, Tingting Zheng, Prof, Chuan Xia, Prof, Jie Zeng",2021,Nanoconfinement Engineering over Hollow Multi-Shell Structured Copper towards Efficient Electrocatalytical C−C coupling,Angewandte Chemie,16.6,,,,1-shell Hollow Multi-Shell Structured Copper,,,,,,,,,,,hollow,,,,,,,,,,,,,,,,,,Ag/AgCl,KHCO3,0.50,,-0.88,HCOOH,10.65,,,,,,,,,,
,"Chunxiao Liu, Menglu Zhang, Jiawei Li, Weiqing Xue, Tingting Zheng, Prof, Chuan Xia, Prof, Jie Zeng",2021,Nanoconfinement Engineering over Hollow Multi-Shell Structured Copper towards Efficient Electrocatalytical C−C coupling,Angewandte Chemie,16.6,,,,1-shell Hollow Multi-Shell Structured Copper,,,,,,,,,,,hollow,,,,,,,,,,,,,,,,,,Ag/AgCl,KHCO3,0.50,,-0.88,CH4,12.82,,,,,,,,,,
,"Chunxiao Liu, Menglu Zhang, Jiawei Li, Weiqing Xue, Tingting Zheng, Prof, Chuan Xia, Prof, Jie Zeng",2021,Nanoconfinement Engineering over Hollow Multi-Shell Structured Copper towards Efficient Electrocatalytical C−C coupling,Angewandte Chemie,16.6,,,,1-shell Hollow Multi-Shell Structured Copper,,,,,,,,,,,hollow,,,,,,,,,,,,,,,,,,Ag/AgCl,KHCO3,0.50,,-0.88,CO,12.82,,,,,,,,,,
,"Chunxiao Liu, Menglu Zhang, Jiawei Li, Weiqing Xue, Tingting Zheng, Prof, Chuan Xia, Prof, Jie Zeng",2021,Nanoconfinement Engineering over Hollow Multi-Shell Structured Copper towards Efficient Electrocatalytical C−C coupling,Angewandte Chemie,16.6,,,,1-shell Hollow Multi-Shell Structured Copper,,,,,,,,,,,hollow,,,,,,,,,,,,,,,,,,Ag/AgCl,KHCO3,0.50,,-0.88,H2,15.53,,,,,,,,,,
,"Chunxiao Liu, Menglu Zhang, Jiawei Li, Weiqing Xue, Tingting Zheng, Prof, Chuan Xia, Prof, Jie Zeng",2021,Nanoconfinement Engineering over Hollow Multi-Shell Structured Copper towards Efficient Electrocatalytical C−C coupling,Angewandte Chemie,16.6,,,,1-shell Hollow Multi-Shell Structured Copper,,,,,,,,,,,hollow,,,,,,,,,,,,,,,,,,Ag/AgCl,KHCO3,0.50,,-0.91,C3H7OH,0.00,,,,,,,,,,
,"Chunxiao Liu, Menglu Zhang, Jiawei Li, Weiqing Xue, Tingting Zheng, Prof, Chuan Xia, Prof, Jie Zeng",2021,Nanoconfinement Engineering over Hollow Multi-Shell Structured Copper towards Efficient Electrocatalytical C−C coupling,Angewandte Chemie,16.6,,,,1-shell Hollow Multi-Shell Structured Copper,,,,,,,,,,,hollow,,,,,,,,,,,,,,,,,,Ag/AgCl,KHCO3,0.50,,-0.91,acetate,11.74,,,,,,,,,,
,"Chunxiao Liu, Menglu Zhang, Jiawei Li, Weiqing Xue, Tingting Zheng, Prof, Chuan Xia, Prof, Jie Zeng",2021,Nanoconfinement Engineering over Hollow Multi-Shell Structured Copper towards Efficient Electrocatalytical C−C coupling,Angewandte Chemie,16.6,,,,1-shell Hollow Multi-Shell Structured Copper,,,,,,,,,,,hollow,,,,,,,,,,,,,,,,,,Ag/AgCl,KHCO3,0.50,,-0.91,C2H5OH,15.71,,,,,,,,,,
,"Chunxiao Liu, Menglu Zhang, Jiawei Li, Weiqing Xue, Tingting Zheng, Prof, Chuan Xia, Prof, Jie Zeng",2021,Nanoconfinement Engineering over Hollow Multi-Shell Structured Copper towards Efficient Electrocatalytical C−C coupling,Angewandte Chemie,16.6,,,,1-shell Hollow Multi-Shell Structured Copper,,,,,,,,,,,hollow,,,,,,,,,,,,,,,,,,Ag/AgCl,KHCO3,0.50,,-0.91,C2H2,7.22,,,,,,,,,,
,"Chunxiao Liu, Menglu Zhang, Jiawei Li, Weiqing Xue, Tingting Zheng, Prof, Chuan Xia, Prof, Jie Zeng",2021,Nanoconfinement Engineering over Hollow Multi-Shell Structured Copper towards Efficient Electrocatalytical C−C coupling,Angewandte Chemie,16.6,,,,1-shell Hollow Multi-Shell Structured Copper,,,,,,,,,,,hollow,,,,,,,,,,,,,,,,,,Ag/AgCl,KHCO3,0.50,,-0.91,HCOOH,18.96,,,,,,,,,,
,"Chunxiao Liu, Menglu Zhang, Jiawei Li, Weiqing Xue, Tingting Zheng, Prof, Chuan Xia, Prof, Jie Zeng",2021,Nanoconfinement Engineering over Hollow Multi-Shell Structured Copper towards Efficient Electrocatalytical C−C coupling,Angewandte Chemie,16.6,,,,1-shell Hollow Multi-Shell Structured Copper,,,,,,,,,,,hollow,,,,,,,,,,,,,,,,,,Ag/AgCl,KHCO3,0.50,,-0.91,CH4,13.00,,,,,,,,,,
,"Chunxiao Liu, Menglu Zhang, Jiawei Li, Weiqing Xue, Tingting Zheng, Prof, Chuan Xia, Prof, Jie Zeng",2021,Nanoconfinement Engineering over Hollow Multi-Shell Structured Copper towards Efficient Electrocatalytical C−C coupling,Angewandte Chemie,16.6,,,,1-shell Hollow Multi-Shell Structured Copper,,,,,,,,,,,hollow,,,,,,,,,,,,,,,,,,Ag/AgCl,KHCO3,0.50,,-0.91,CO,15.53,,,,,,,,,,
,"Chunxiao Liu, Menglu Zhang, Jiawei Li, Weiqing Xue, Tingting Zheng, Prof, Chuan Xia, Prof, Jie Zeng",2021,Nanoconfinement Engineering over Hollow Multi-Shell Structured Copper towards Efficient Electrocatalytical C−C coupling,Angewandte Chemie,16.6,,,,1-shell Hollow Multi-Shell Structured Copper,,,,,,,,,,,hollow,,,,,,,,,,,,,,,,,,Ag/AgCl,KHCO3,0.50,,-0.91,H2,19.50,,,,,,,,,,
,"Chunxiao Liu, Menglu Zhang, Jiawei Li, Weiqing Xue, Tingting Zheng, Prof, Chuan Xia, Prof, Jie Zeng",2021,Nanoconfinement Engineering over Hollow Multi-Shell Structured Copper towards Efficient Electrocatalytical C−C coupling,Angewandte Chemie,16.6,,,,2-shell Hollow Multi-Shell Structured Copper,,,,,,,,,,,hollow,,,,,,,,,,,,,,,,,,Ag/AgCl,KHCO3,0.50,,-0.65,C3H7OH,3.08,,,,,,,,,,
,"Chunxiao Liu, Menglu Zhang, Jiawei Li, Weiqing Xue, Tingting Zheng, Prof, Chuan Xia, Prof, Jie Zeng",2021,Nanoconfinement Engineering over Hollow Multi-Shell Structured Copper towards Efficient Electrocatalytical C−C coupling,Angewandte Chemie,16.6,,,,2-shell Hollow Multi-Shell Structured Copper,,,,,,,,,,,hollow,,,,,,,,,,,,,,,,,,Ag/AgCl,KHCO3,0.50,,-0.65,acetate,0.00,,,,,,,,,,
,"Chunxiao Liu, Menglu Zhang, Jiawei Li, Weiqing Xue, Tingting Zheng, Prof, Chuan Xia, Prof, Jie Zeng",2021,Nanoconfinement Engineering over Hollow Multi-Shell Structured Copper towards Efficient Electrocatalytical C−C coupling,Angewandte Chemie,16.6,,,,2-shell Hollow Multi-Shell Structured Copper,,,,,,,,,,,hollow,,,,,,,,,,,,,,,,,,Ag/AgCl,KHCO3,0.50,,-0.65,C2H5OH,20.11,,,,,,,,,,
,"Chunxiao Liu, Menglu Zhang, Jiawei Li, Weiqing Xue, Tingting Zheng, Prof, Chuan Xia, Prof, Jie Zeng",2021,Nanoconfinement Engineering over Hollow Multi-Shell Structured Copper towards Efficient Electrocatalytical C−C coupling,Angewandte Chemie,16.6,,,,2-shell Hollow Multi-Shell Structured Copper,,,,,,,,,,,hollow,,,,,,,,,,,,,,,,,,Ag/AgCl,KHCO3,0.50,,-0.65,C2H2,8.52,,,,,,,,,,
,"Chunxiao Liu, Menglu Zhang, Jiawei Li, Weiqing Xue, Tingting Zheng, Prof, Chuan Xia, Prof, Jie Zeng",2021,Nanoconfinement Engineering over Hollow Multi-Shell Structured Copper towards Efficient Electrocatalytical C−C coupling,Angewandte Chemie,16.6,,,,2-shell Hollow Multi-Shell Structured Copper,,,,,,,,,,,hollow,,,,,,,,,,,,,,,,,,Ag/AgCl,KHCO3,0.50,,-0.65,HCOOH,31.82,,,,,,,,,,
,"Chunxiao Liu, Menglu Zhang, Jiawei Li, Weiqing Xue, Tingting Zheng, Prof, Chuan Xia, Prof, Jie Zeng",2021,Nanoconfinement Engineering over Hollow Multi-Shell Structured Copper towards Efficient Electrocatalytical C−C coupling,Angewandte Chemie,16.6,,,,2-shell Hollow Multi-Shell Structured Copper,,,,,,,,,,,hollow,,,,,,,,,,,,,,,,,,Ag/AgCl,KHCO3,0.50,,-0.65,CH4,0.00,,,,,,,,,,
,"Chunxiao Liu, Menglu Zhang, Jiawei Li, Weiqing Xue, Tingting Zheng, Prof, Chuan Xia, Prof, Jie Zeng",2021,Nanoconfinement Engineering over Hollow Multi-Shell Structured Copper towards Efficient Electrocatalytical C−C coupling,Angewandte Chemie,16.6,,,,2-shell Hollow Multi-Shell Structured Copper,,,,,,,,,,,hollow,,,,,,,,,,,,,,,,,,Ag/AgCl,KHCO3,0.50,,-0.65,CO,27.80,,,,,,,,,,
,"Chunxiao Liu, Menglu Zhang, Jiawei Li, Weiqing Xue, Tingting Zheng, Prof, Chuan Xia, Prof, Jie Zeng",2021,Nanoconfinement Engineering over Hollow Multi-Shell Structured Copper towards Efficient Electrocatalytical C−C coupling,Angewandte Chemie,16.6,,,,2-shell Hollow Multi-Shell Structured Copper,,,,,,,,,,,hollow,,,,,,,,,,,,,,,,,,Ag/AgCl,KHCO3,0.50,,-0.65,H2,14.79,,,,,,,,,,
,"Chunxiao Liu, Menglu Zhang, Jiawei Li, Weiqing Xue, Tingting Zheng, Prof, Chuan Xia, Prof, Jie Zeng",2021,Nanoconfinement Engineering over Hollow Multi-Shell Structured Copper towards Efficient Electrocatalytical C−C coupling,Angewandte Chemie,16.6,,,,2-shell Hollow Multi-Shell Structured Copper,,,,,,,,,,,hollow,,,,,,,,,,,,,,,,,,Ag/AgCl,KHCO3,0.50,,-0.79,C3H7OH,4.97,,,,,,,,,,
,"Chunxiao Liu, Menglu Zhang, Jiawei Li, Weiqing Xue, Tingting Zheng, Prof, Chuan Xia, Prof, Jie Zeng",2021,Nanoconfinement Engineering over Hollow Multi-Shell Structured Copper towards Efficient Electrocatalytical C−C coupling,Angewandte Chemie,16.6,,,,2-shell Hollow Multi-Shell Structured Copper,,,,,,,,,,,hollow,,,,,,,,,,,,,,,,,,Ag/AgCl,KHCO3,0.50,,-0.79,acetate,7.22,,,,,,,,,,
,"Chunxiao Liu, Menglu Zhang, Jiawei Li, Weiqing Xue, Tingting Zheng, Prof, Chuan Xia, Prof, Jie Zeng",2021,Nanoconfinement Engineering over Hollow Multi-Shell Structured Copper towards Efficient Electrocatalytical C−C coupling,Angewandte Chemie,16.6,,,,2-shell Hollow Multi-Shell Structured Copper,,,,,,,,,,,hollow,,,,,,,,,,,,,,,,,,Ag/AgCl,KHCO3,0.50,,-0.79,C2H5OH,28.39,,,,,,,,,,
,"Chunxiao Liu, Menglu Zhang, Jiawei Li, Weiqing Xue, Tingting Zheng, Prof, Chuan Xia, Prof, Jie Zeng",2021,Nanoconfinement Engineering over Hollow Multi-Shell Structured Copper towards Efficient Electrocatalytical C−C coupling,Angewandte Chemie,16.6,,,,2-shell Hollow Multi-Shell Structured Copper,,,,,,,,,,,hollow,,,,,,,,,,,,,,,,,,Ag/AgCl,KHCO3,0.50,,-0.79,C2H2,18.33,,,,,,,,,,
,"Chunxiao Liu, Menglu Zhang, Jiawei Li, Weiqing Xue, Tingting Zheng, Prof, Chuan Xia, Prof, Jie Zeng",2021,Nanoconfinement Engineering over Hollow Multi-Shell Structured Copper towards Efficient Electrocatalytical C−C coupling,Angewandte Chemie,16.6,,,,2-shell Hollow Multi-Shell Structured Copper,,,,,,,,,,,hollow,,,,,,,,,,,,,,,,,,Ag/AgCl,KHCO3,0.50,,-0.79,HCOOH,17.62,,,,,,,,,,
,"Chunxiao Liu, Menglu Zhang, Jiawei Li, Weiqing Xue, Tingting Zheng, Prof, Chuan Xia, Prof, Jie Zeng",2021,Nanoconfinement Engineering over Hollow Multi-Shell Structured Copper towards Efficient Electrocatalytical C−C coupling,Angewandte Chemie,16.6,,,,2-shell Hollow Multi-Shell Structured Copper,,,,,,,,,,,hollow,,,,,,,,,,,,,,,,,,Ag/AgCl,KHCO3,0.50,,-0.79,CH4,4.26,,,,,,,,,,
,"Chunxiao Liu, Menglu Zhang, Jiawei Li, Weiqing Xue, Tingting Zheng, Prof, Chuan Xia, Prof, Jie Zeng",2021,Nanoconfinement Engineering over Hollow Multi-Shell Structured Copper towards Efficient Electrocatalytical C−C coupling,Angewandte Chemie,16.6,,,,2-shell Hollow Multi-Shell Structured Copper,,,,,,,,,,,hollow,,,,,,,,,,,,,,,,,,Ag/AgCl,KHCO3,0.50,,-0.79,CO,13.96,,,,,,,,,,
,"Chunxiao Liu, Menglu Zhang, Jiawei Li, Weiqing Xue, Tingting Zheng, Prof, Chuan Xia, Prof, Jie Zeng",2021,Nanoconfinement Engineering over Hollow Multi-Shell Structured Copper towards Efficient Electrocatalytical C−C coupling,Angewandte Chemie,16.6,,,,2-shell Hollow Multi-Shell Structured Copper,,,,,,,,,,,hollow,,,,,,,,,,,,,,,,,,Ag/AgCl,KHCO3,0.50,,-0.79,H2,9.58,,,,,,,,,,
,"Chunxiao Liu, Menglu Zhang, Jiawei Li, Weiqing Xue, Tingting Zheng, Prof, Chuan Xia, Prof, Jie Zeng",2021,Nanoconfinement Engineering over Hollow Multi-Shell Structured Copper towards Efficient Electrocatalytical C−C coupling,Angewandte Chemie,16.6,,,,2-shell Hollow Multi-Shell Structured Copper,,,,,,,,,,,hollow,,,,,,,,,,,,,,,,,,Ag/AgCl,KHCO3,0.50,,-0.85,C3H7OH,0.00,,,,,,,,,,
,"Chunxiao Liu, Menglu Zhang, Jiawei Li, Weiqing Xue, Tingting Zheng, Prof, Chuan Xia, Prof, Jie Zeng",2021,Nanoconfinement Engineering over Hollow Multi-Shell Structured Copper towards Efficient Electrocatalytical C−C coupling,Angewandte Chemie,16.6,,,,2-shell Hollow Multi-Shell Structured Copper,,,,,,,,,,,hollow,,,,,,,,,,,,,,,,,,Ag/AgCl,KHCO3,0.50,,-0.85,acetate,14.19,,,,,,,,,,
,"Chunxiao Liu, Menglu Zhang, Jiawei Li, Weiqing Xue, Tingting Zheng, Prof, Chuan Xia, Prof, Jie Zeng",2021,Nanoconfinement Engineering over Hollow Multi-Shell Structured Copper towards Efficient Electrocatalytical C−C coupling,Angewandte Chemie,16.6,,,,2-shell Hollow Multi-Shell Structured Copper,,,,,,,,,,,hollow,,,,,,,,,,,,,,,,,,Ag/AgCl,KHCO3,0.50,,-0.85,C2H5OH,28.15,,,,,,,,,,
,"Chunxiao Liu, Menglu Zhang, Jiawei Li, Weiqing Xue, Tingting Zheng, Prof, Chuan Xia, Prof, Jie Zeng",2021,Nanoconfinement Engineering over Hollow Multi-Shell Structured Copper towards Efficient Electrocatalytical C−C coupling,Angewandte Chemie,16.6,,,,2-shell Hollow Multi-Shell Structured Copper,,,,,,,,,,,hollow,,,,,,,,,,,,,,,,,,Ag/AgCl,KHCO3,0.50,,-0.85,C2H2,21.65,,,,,,,,,,
,"Chunxiao Liu, Menglu Zhang, Jiawei Li, Weiqing Xue, Tingting Zheng, Prof, Chuan Xia, Prof, Jie Zeng",2021,Nanoconfinement Engineering over Hollow Multi-Shell Structured Copper towards Efficient Electrocatalytical C−C coupling,Angewandte Chemie,16.6,,,,2-shell Hollow Multi-Shell Structured Copper,,,,,,,,,,,hollow,,,,,,,,,,,,,,,,,,Ag/AgCl,KHCO3,0.50,,-0.85,HCOOH,13.01,,,,,,,,,,
,"Chunxiao Liu, Menglu Zhang, Jiawei Li, Weiqing Xue, Tingting Zheng, Prof, Chuan Xia, Prof, Jie Zeng",2021,Nanoconfinement Engineering over Hollow Multi-Shell Structured Copper towards Efficient Electrocatalytical C−C coupling,Angewandte Chemie,16.6,,,,2-shell Hollow Multi-Shell Structured Copper,,,,,,,,,,,hollow,,,,,,,,,,,,,,,,,,Ag/AgCl,KHCO3,0.50,,-0.85,CH4,0.00,,,,,,,,,,
,"Chunxiao Liu, Menglu Zhang, Jiawei Li, Weiqing Xue, Tingting Zheng, Prof, Chuan Xia, Prof, Jie Zeng",2021,Nanoconfinement Engineering over Hollow Multi-Shell Structured Copper towards Efficient Electrocatalytical C−C coupling,Angewandte Chemie,16.6,,,,2-shell Hollow Multi-Shell Structured Copper,,,,,,,,,,,hollow,,,,,,,,,,,,,,,,,,Ag/AgCl,KHCO3,0.50,,-0.85,CO,9.11,,,,,,,,,,
,"Chunxiao Liu, Menglu Zhang, Jiawei Li, Weiqing Xue, Tingting Zheng, Prof, Chuan Xia, Prof, Jie Zeng",2021,Nanoconfinement Engineering over Hollow Multi-Shell Structured Copper towards Efficient Electrocatalytical C−C coupling,Angewandte Chemie,16.6,,,,2-shell Hollow Multi-Shell Structured Copper,,,,,,,,,,,hollow,,,,,,,,,,,,,,,,,,Ag/AgCl,KHCO3,0.50,,-0.85,H2,10.65,,,,,,,,,,
,"Chunxiao Liu, Menglu Zhang, Jiawei Li, Weiqing Xue, Tingting Zheng, Prof, Chuan Xia, Prof, Jie Zeng",2021,Nanoconfinement Engineering over Hollow Multi-Shell Structured Copper towards Efficient Electrocatalytical C−C coupling,Angewandte Chemie,16.6,,,,2-shell Hollow Multi-Shell Structured Copper,,,,,,,,,,,hollow,,,,,,,,,,,,,,,,,,Ag/AgCl,KHCO3,0.50,,-0.88,C3H7OH,-0.12,,,,,,,,,,
,"Chunxiao Liu, Menglu Zhang, Jiawei Li, Weiqing Xue, Tingting Zheng, Prof, Chuan Xia, Prof, Jie Zeng",2021,Nanoconfinement Engineering over Hollow Multi-Shell Structured Copper towards Efficient Electrocatalytical C−C coupling,Angewandte Chemie,16.6,,,,2-shell Hollow Multi-Shell Structured Copper,,,,,,,,,,,hollow,,,,,,,,,,,,,,,,,,Ag/AgCl,KHCO3,0.50,,-0.88,acetate,13.13,,,,,,,,,,
,"Chunxiao Liu, Menglu Zhang, Jiawei Li, Weiqing Xue, Tingting Zheng, Prof, Chuan Xia, Prof, Jie Zeng",2021,Nanoconfinement Engineering over Hollow Multi-Shell Structured Copper towards Efficient Electrocatalytical C−C coupling,Angewandte Chemie,16.6,,,,2-shell Hollow Multi-Shell Structured Copper,,,,,,,,,,,hollow,,,,,,,,,,,,,,,,,,Ag/AgCl,KHCO3,0.50,,-0.88,C2H5OH,27.32,,,,,,,,,,
,"Chunxiao Liu, Menglu Zhang, Jiawei Li, Weiqing Xue, Tingting Zheng, Prof, Chuan Xia, Prof, Jie Zeng",2021,Nanoconfinement Engineering over Hollow Multi-Shell Structured Copper towards Efficient Electrocatalytical C−C coupling,Angewandte Chemie,16.6,,,,2-shell Hollow Multi-Shell Structured Copper,,,,,,,,,,,hollow,,,,,,,,,,,,,,,,,,Ag/AgCl,KHCO3,0.50,,-0.88,C2H2,21.53,,,,,,,,,,
,"Chunxiao Liu, Menglu Zhang, Jiawei Li, Weiqing Xue, Tingting Zheng, Prof, Chuan Xia, Prof, Jie Zeng",2021,Nanoconfinement Engineering over Hollow Multi-Shell Structured Copper towards Efficient Electrocatalytical C−C coupling,Angewandte Chemie,16.6,,,,2-shell Hollow Multi-Shell Structured Copper,,,,,,,,,,,hollow,,,,,,,,,,,,,,,,,,Ag/AgCl,KHCO3,0.50,,-0.88,HCOOH,9.23,,,,,,,,,,
,"Chunxiao Liu, Menglu Zhang, Jiawei Li, Weiqing Xue, Tingting Zheng, Prof, Chuan Xia, Prof, Jie Zeng",2021,Nanoconfinement Engineering over Hollow Multi-Shell Structured Copper towards Efficient Electrocatalytical C−C coupling,Angewandte Chemie,16.6,,,,2-shell Hollow Multi-Shell Structured Copper,,,,,,,,,,,hollow,,,,,,,,,,,,,,,,,,Ag/AgCl,KHCO3,0.50,,-0.88,CH4,3.67,,,,,,,,,,
,"Chunxiao Liu, Menglu Zhang, Jiawei Li, Weiqing Xue, Tingting Zheng, Prof, Chuan Xia, Prof, Jie Zeng",2021,Nanoconfinement Engineering over Hollow Multi-Shell Structured Copper towards Efficient Electrocatalytical C−C coupling,Angewandte Chemie,16.6,,,,2-shell Hollow Multi-Shell Structured Copper,,,,,,,,,,,hollow,,,,,,,,,,,,,,,,,,Ag/AgCl,KHCO3,0.50,,-0.88,CO,5.91,,,,,,,,,,
,"Chunxiao Liu, Menglu Zhang, Jiawei Li, Weiqing Xue, Tingting Zheng, Prof, Chuan Xia, Prof, Jie Zeng",2021,Nanoconfinement Engineering over Hollow Multi-Shell Structured Copper towards Efficient Electrocatalytical C−C coupling,Angewandte Chemie,16.6,,,,2-shell Hollow Multi-Shell Structured Copper,,,,,,,,,,,hollow,,,,,,,,,,,,,,,,,,Ag/AgCl,KHCO3,0.50,,-0.88,H2,12.18,,,,,,,,,,
,"Chunxiao Liu, Menglu Zhang, Jiawei Li, Weiqing Xue, Tingting Zheng, Prof, Chuan Xia, Prof, Jie Zeng",2021,Nanoconfinement Engineering over Hollow Multi-Shell Structured Copper towards Efficient Electrocatalytical C−C coupling,Angewandte Chemie,16.6,,,,2-shell Hollow Multi-Shell Structured Copper,,,,,,,,,,,hollow,,,,,,,,,,,,,,,,,,Ag/AgCl,KHCO3,0.50,,-0.91,C3H7OH,0.00,,,,,,,,,,
,"Chunxiao Liu, Menglu Zhang, Jiawei Li, Weiqing Xue, Tingting Zheng, Prof, Chuan Xia, Prof, Jie Zeng",2021,Nanoconfinement Engineering over Hollow Multi-Shell Structured Copper towards Efficient Electrocatalytical C−C coupling,Angewandte Chemie,16.6,,,,2-shell Hollow Multi-Shell Structured Copper,,,,,,,,,,,hollow,,,,,,,,,,,,,,,,,,Ag/AgCl,KHCO3,0.50,,-0.91,acetate,17.03,,,,,,,,,,
,"Chunxiao Liu, Menglu Zhang, Jiawei Li, Weiqing Xue, Tingting Zheng, Prof, Chuan Xia, Prof, Jie Zeng",2021,Nanoconfinement Engineering over Hollow Multi-Shell Structured Copper towards Efficient Electrocatalytical C−C coupling,Angewandte Chemie,16.6,,,,2-shell Hollow Multi-Shell Structured Copper,,,,,,,,,,,hollow,,,,,,,,,,,,,,,,,,Ag/AgCl,KHCO3,0.50,,-0.91,C2H5OH,22.24,,,,,,,,,,
,"Chunxiao Liu, Menglu Zhang, Jiawei Li, Weiqing Xue, Tingting Zheng, Prof, Chuan Xia, Prof, Jie Zeng",2021,Nanoconfinement Engineering over Hollow Multi-Shell Structured Copper towards Efficient Electrocatalytical C−C coupling,Angewandte Chemie,16.6,,,,2-shell Hollow Multi-Shell Structured Copper,,,,,,,,,,,hollow,,,,,,,,,,,,,,,,,,Ag/AgCl,KHCO3,0.50,,-0.91,C2H2,17.62,,,,,,,,,,
,"Chunxiao Liu, Menglu Zhang, Jiawei Li, Weiqing Xue, Tingting Zheng, Prof, Chuan Xia, Prof, Jie Zeng",2021,Nanoconfinement Engineering over Hollow Multi-Shell Structured Copper towards Efficient Electrocatalytical C−C coupling,Angewandte Chemie,16.6,,,,2-shell Hollow Multi-Shell Structured Copper,,,,,,,,,,,hollow,,,,,,,,,,,,,,,,,,Ag/AgCl,KHCO3,0.50,,-0.91,HCOOH,10.05,,,,,,,,,,
,"Chunxiao Liu, Menglu Zhang, Jiawei Li, Weiqing Xue, Tingting Zheng, Prof, Chuan Xia, Prof, Jie Zeng",2021,Nanoconfinement Engineering over Hollow Multi-Shell Structured Copper towards Efficient Electrocatalytical C−C coupling,Angewandte Chemie,16.6,,,,2-shell Hollow Multi-Shell Structured Copper,,,,,,,,,,,hollow,,,,,,,,,,,,,,,,,,Ag/AgCl,KHCO3,0.50,,-0.91,CH4,6.15,,,,,,,,,,
,"Chunxiao Liu, Menglu Zhang, Jiawei Li, Weiqing Xue, Tingting Zheng, Prof, Chuan Xia, Prof, Jie Zeng",2021,Nanoconfinement Engineering over Hollow Multi-Shell Structured Copper towards Efficient Electrocatalytical C−C coupling,Angewandte Chemie,16.6,,,,2-shell Hollow Multi-Shell Structured Copper,,,,,,,,,,,hollow,,,,,,,,,,,,,,,,,,Ag/AgCl,KHCO3,0.50,,-0.91,CO,4.97,,,,,,,,,,
,"Chunxiao Liu, Menglu Zhang, Jiawei Li, Weiqing Xue, Tingting Zheng, Prof, Chuan Xia, Prof, Jie Zeng",2021,Nanoconfinement Engineering over Hollow Multi-Shell Structured Copper towards Efficient Electrocatalytical C−C coupling,Angewandte Chemie,16.6,,,,2-shell Hollow Multi-Shell Structured Copper,,,,,,,,,,,hollow,,,,,,,,,,,,,,,,,,Ag/AgCl,KHCO3,0.50,,-0.91,H2,14.55,,,,,,,,,,
,"Chunxiao Liu, Menglu Zhang, Jiawei Li, Weiqing Xue, Tingting Zheng, Prof, Chuan Xia, Prof, Jie Zeng",2021,Nanoconfinement Engineering over Hollow Multi-Shell Structured Copper towards Efficient Electrocatalytical C−C coupling,Angewandte Chemie,16.6,,,,3-shell Hollow Multi-Shell Structured Copper,,,,,,,,,,,hollow,,,,,,,,,,,,,,,,,,Ag/AgCl,KHCO3,0.50,,-0.65,C3H7OH,12.77,,,,,,,,,,
,"Chunxiao Liu, Menglu Zhang, Jiawei Li, Weiqing Xue, Tingting Zheng, Prof, Chuan Xia, Prof, Jie Zeng",2021,Nanoconfinement Engineering over Hollow Multi-Shell Structured Copper towards Efficient Electrocatalytical C−C coupling,Angewandte Chemie,16.6,,,,3-shell Hollow Multi-Shell Structured Copper,,,,,,,,,,,hollow,,,,,,,,,,,,,,,,,,Ag/AgCl,KHCO3,0.50,,-0.65,acetate,3.90,,,,,,,,,,
,"Chunxiao Liu, Menglu Zhang, Jiawei Li, Weiqing Xue, Tingting Zheng, Prof, Chuan Xia, Prof, Jie Zeng",2021,Nanoconfinement Engineering over Hollow Multi-Shell Structured Copper towards Efficient Electrocatalytical C−C coupling,Angewandte Chemie,16.6,,,,3-shell Hollow Multi-Shell Structured Copper,,,,,,,,,,,hollow,,,,,,,,,,,,,,,,,,Ag/AgCl,KHCO3,0.50,,-0.65,C2H5OH,17.03,,,,,,,,,,
,"Chunxiao Liu, Menglu Zhang, Jiawei Li, Weiqing Xue, Tingting Zheng, Prof, Chuan Xia, Prof, Jie Zeng",2021,Nanoconfinement Engineering over Hollow Multi-Shell Structured Copper towards Efficient Electrocatalytical C−C coupling,Angewandte Chemie,16.6,,,,3-shell Hollow Multi-Shell Structured Copper,,,,,,,,,,,hollow,,,,,,,,,,,,,,,,,,Ag/AgCl,KHCO3,0.50,,-0.65,C2H2,20.82,,,,,,,,,,
,"Chunxiao Liu, Menglu Zhang, Jiawei Li, Weiqing Xue, Tingting Zheng, Prof, Chuan Xia, Prof, Jie Zeng",2021,Nanoconfinement Engineering over Hollow Multi-Shell Structured Copper towards Efficient Electrocatalytical C−C coupling,Angewandte Chemie,16.6,,,,3-shell Hollow Multi-Shell Structured Copper,,,,,,,,,,,hollow,,,,,,,,,,,,,,,,,,Ag/AgCl,KHCO3,0.50,,-0.65,HCOOH,17.15,,,,,,,,,,
,"Chunxiao Liu, Menglu Zhang, Jiawei Li, Weiqing Xue, Tingting Zheng, Prof, Chuan Xia, Prof, Jie Zeng",2021,Nanoconfinement Engineering over Hollow Multi-Shell Structured Copper towards Efficient Electrocatalytical C−C coupling,Angewandte Chemie,16.6,,,,3-shell Hollow Multi-Shell Structured Copper,,,,,,,,,,,hollow,,,,,,,,,,,,,,,,,,Ag/AgCl,KHCO3,0.50,,-0.65,CH4,0.00,,,,,,,,,,
,"Chunxiao Liu, Menglu Zhang, Jiawei Li, Weiqing Xue, Tingting Zheng, Prof, Chuan Xia, Prof, Jie Zeng",2021,Nanoconfinement Engineering over Hollow Multi-Shell Structured Copper towards Efficient Electrocatalytical C−C coupling,Angewandte Chemie,16.6,,,,3-shell Hollow Multi-Shell Structured Copper,,,,,,,,,,,hollow,,,,,,,,,,,,,,,,,,Ag/AgCl,KHCO3,0.50,,-0.65,CO,11.24,,,,,,,,,,
,"Chunxiao Liu, Menglu Zhang, Jiawei Li, Weiqing Xue, Tingting Zheng, Prof, Chuan Xia, Prof, Jie Zeng",2021,Nanoconfinement Engineering over Hollow Multi-Shell Structured Copper towards Efficient Electrocatalytical C−C coupling,Angewandte Chemie,16.6,,,,3-shell Hollow Multi-Shell Structured Copper,,,,,,,,,,,hollow,,,,,,,,,,,,,,,,,,Ag/AgCl,KHCO3,0.50,,-0.65,H2,20.11,,,,,,,,,,
,"Chunxiao Liu, Menglu Zhang, Jiawei Li, Weiqing Xue, Tingting Zheng, Prof, Chuan Xia, Prof, Jie Zeng",2021,Nanoconfinement Engineering over Hollow Multi-Shell Structured Copper towards Efficient Electrocatalytical C−C coupling,Angewandte Chemie,16.6,,,,3-shell Hollow Multi-Shell Structured Copper,,,,,,,,,,,hollow,,,,,,,,,,,,,,,,,,Ag/AgCl,KHCO3,0.50,,-0.79,C3H7OH,9.23,,,,,,,,,,
,"Chunxiao Liu, Menglu Zhang, Jiawei Li, Weiqing Xue, Tingting Zheng, Prof, Chuan Xia, Prof, Jie Zeng",2021,Nanoconfinement Engineering over Hollow Multi-Shell Structured Copper towards Efficient Electrocatalytical C−C coupling,Angewandte Chemie,16.6,,,,3-shell Hollow Multi-Shell Structured Copper,,,,,,,,,,,hollow,,,,,,,,,,,,,,,,,,Ag/AgCl,KHCO3,0.50,,-0.79,acetate,6.98,,,,,,,,,,
,"Chunxiao Liu, Menglu Zhang, Jiawei Li, Weiqing Xue, Tingting Zheng, Prof, Chuan Xia, Prof, Jie Zeng",2021,Nanoconfinement Engineering over Hollow Multi-Shell Structured Copper towards Efficient Electrocatalytical C−C coupling,Angewandte Chemie,16.6,,,,3-shell Hollow Multi-Shell Structured Copper,,,,,,,,,,,hollow,,,,,,,,,,,,,,,,,,Ag/AgCl,KHCO3,0.50,,-0.79,C2H5OH,28.51,,,,,,,,,,
,"Chunxiao Liu, Menglu Zhang, Jiawei Li, Weiqing Xue, Tingting Zheng, Prof, Chuan Xia, Prof, Jie Zeng",2021,Nanoconfinement Engineering over Hollow Multi-Shell Structured Copper towards Efficient Electrocatalytical C−C coupling,Angewandte Chemie,16.6,,,,3-shell Hollow Multi-Shell Structured Copper,,,,,,,,,,,hollow,,,,,,,,,,,,,,,,,,Ag/AgCl,KHCO3,0.50,,-0.79,C2H2,25.67,,,,,,,,,,
,"Chunxiao Liu, Menglu Zhang, Jiawei Li, Weiqing Xue, Tingting Zheng, Prof, Chuan Xia, Prof, Jie Zeng",2021,Nanoconfinement Engineering over Hollow Multi-Shell Structured Copper towards Efficient Electrocatalytical C−C coupling,Angewandte Chemie,16.6,,,,3-shell Hollow Multi-Shell Structured Copper,,,,,,,,,,,hollow,,,,,,,,,,,,,,,,,,Ag/AgCl,KHCO3,0.50,,-0.79,HCOOH,12.06,,,,,,,,,,
,"Chunxiao Liu, Menglu Zhang, Jiawei Li, Weiqing Xue, Tingting Zheng, Prof, Chuan Xia, Prof, Jie Zeng",2021,Nanoconfinement Engineering over Hollow Multi-Shell Structured Copper towards Efficient Electrocatalytical C−C coupling,Angewandte Chemie,16.6,,,,3-shell Hollow Multi-Shell Structured Copper,,,,,,,,,,,hollow,,,,,,,,,,,,,,,,,,Ag/AgCl,KHCO3,0.50,,-0.79,CH4,0.00,,,,,,,,,,
,"Chunxiao Liu, Menglu Zhang, Jiawei Li, Weiqing Xue, Tingting Zheng, Prof, Chuan Xia, Prof, Jie Zeng",2021,Nanoconfinement Engineering over Hollow Multi-Shell Structured Copper towards Efficient Electrocatalytical C−C coupling,Angewandte Chemie,16.6,,,,3-shell Hollow Multi-Shell Structured Copper,,,,,,,,,,,hollow,,,,,,,,,,,,,,,,,,Ag/AgCl,KHCO3,0.50,,-0.79,CO,7.10,,,,,,,,,,
,"Chunxiao Liu, Menglu Zhang, Jiawei Li, Weiqing Xue, Tingting Zheng, Prof, Chuan Xia, Prof, Jie Zeng",2021,Nanoconfinement Engineering over Hollow Multi-Shell Structured Copper towards Efficient Electrocatalytical C−C coupling,Angewandte Chemie,16.6,,,,3-shell Hollow Multi-Shell Structured Copper,,,,,,,,,,,hollow,,,,,,,,,,,,,,,,,,Ag/AgCl,KHCO3,0.50,,-0.79,H2,14.55,,,,,,,,,,
,"Chunxiao Liu, Menglu Zhang, Jiawei Li, Weiqing Xue, Tingting Zheng, Prof, Chuan Xia, Prof, Jie Zeng",2021,Nanoconfinement Engineering over Hollow Multi-Shell Structured Copper towards Efficient Electrocatalytical C−C coupling,Angewandte Chemie,16.6,,,,3-shell Hollow Multi-Shell Structured Copper,,,,,,,,,,,hollow,,,,,,,,,,,,,,,,,,Ag/AgCl,KHCO3,0.50,,-0.85,C3H7OH,5.68,,,,,,,,,,
,"Chunxiao Liu, Menglu Zhang, Jiawei Li, Weiqing Xue, Tingting Zheng, Prof, Chuan Xia, Prof, Jie Zeng",2021,Nanoconfinement Engineering over Hollow Multi-Shell Structured Copper towards Efficient Electrocatalytical C−C coupling,Angewandte Chemie,16.6,,,,3-shell Hollow Multi-Shell Structured Copper,,,,,,,,,,,hollow,,,,,,,,,,,,,,,,,,Ag/AgCl,KHCO3,0.50,,-0.85,acetate,10.29,,,,,,,,,,
,"Chunxiao Liu, Menglu Zhang, Jiawei Li, Weiqing Xue, Tingting Zheng, Prof, Chuan Xia, Prof, Jie Zeng",2021,Nanoconfinement Engineering over Hollow Multi-Shell Structured Copper towards Efficient Electrocatalytical C−C coupling,Angewandte Chemie,16.6,,,,3-shell Hollow Multi-Shell Structured Copper,,,,,,,,,,,hollow,,,,,,,,,,,,,,,,,,Ag/AgCl,KHCO3,0.50,,-0.85,C2H5OH,31.46,,,,,,,,,,
,"Chunxiao Liu, Menglu Zhang, Jiawei Li, Weiqing Xue, Tingting Zheng, Prof, Chuan Xia, Prof, Jie Zeng",2021,Nanoconfinement Engineering over Hollow Multi-Shell Structured Copper towards Efficient Electrocatalytical C−C coupling,Angewandte Chemie,16.6,,,,3-shell Hollow Multi-Shell Structured Copper,,,,,,,,,,,hollow,,,,,,,,,,,,,,,,,,Ag/AgCl,KHCO3,0.50,,-0.85,C2H2,29.22,,,,,,,,,,
,"Chunxiao Liu, Menglu Zhang, Jiawei Li, Weiqing Xue, Tingting Zheng, Prof, Chuan Xia, Prof, Jie Zeng",2021,Nanoconfinement Engineering over Hollow Multi-Shell Structured Copper towards Efficient Electrocatalytical C−C coupling,Angewandte Chemie,16.6,,,,3-shell Hollow Multi-Shell Structured Copper,,,,,,,,,,,hollow,,,,,,,,,,,,,,,,,,Ag/AgCl,KHCO3,0.50,,-0.85,HCOOH,8.63,,,,,,,,,,
,"Chunxiao Liu, Menglu Zhang, Jiawei Li, Weiqing Xue, Tingting Zheng, Prof, Chuan Xia, Prof, Jie Zeng",2021,Nanoconfinement Engineering over Hollow Multi-Shell Structured Copper towards Efficient Electrocatalytical C−C coupling,Angewandte Chemie,16.6,,,,3-shell Hollow Multi-Shell Structured Copper,,,,,,,,,,,hollow,,,,,,,,,,,,,,,,,,Ag/AgCl,KHCO3,0.50,,-0.85,CH4,0.00,,,,,,,,,,
,"Chunxiao Liu, Menglu Zhang, Jiawei Li, Weiqing Xue, Tingting Zheng, Prof, Chuan Xia, Prof, Jie Zeng",2021,Nanoconfinement Engineering over Hollow Multi-Shell Structured Copper towards Efficient Electrocatalytical C−C coupling,Angewandte Chemie,16.6,,,,3-shell Hollow Multi-Shell Structured Copper,,,,,,,,,,,hollow,,,,,,,,,,,,,,,,,,Ag/AgCl,KHCO3,0.50,,-0.85,CO,5.68,,,,,,,,,,
,"Chunxiao Liu, Menglu Zhang, Jiawei Li, Weiqing Xue, Tingting Zheng, Prof, Chuan Xia, Prof, Jie Zeng",2021,Nanoconfinement Engineering over Hollow Multi-Shell Structured Copper towards Efficient Electrocatalytical C−C coupling,Angewandte Chemie,16.6,,,,3-shell Hollow Multi-Shell Structured Copper,,,,,,,,,,,hollow,,,,,,,,,,,,,,,,,,Ag/AgCl,KHCO3,0.50,,-0.85,H2,11.71,,,,,,,,,,
,"Chunxiao Liu, Menglu Zhang, Jiawei Li, Weiqing Xue, Tingting Zheng, Prof, Chuan Xia, Prof, Jie Zeng",2021,Nanoconfinement Engineering over Hollow Multi-Shell Structured Copper towards Efficient Electrocatalytical C−C coupling,Angewandte Chemie,16.6,,,,3-shell Hollow Multi-Shell Structured Copper,,,,,,,,,,,hollow,,,,,,,,,,,,,,,,,,Ag/AgCl,KHCO3,0.50,,-0.88,C3H7OH,0.00,,,,,,,,,,
,"Chunxiao Liu, Menglu Zhang, Jiawei Li, Weiqing Xue, Tingting Zheng, Prof, Chuan Xia, Prof, Jie Zeng",2021,Nanoconfinement Engineering over Hollow Multi-Shell Structured Copper towards Efficient Electrocatalytical C−C coupling,Angewandte Chemie,16.6,,,,3-shell Hollow Multi-Shell Structured Copper,,,,,,,,,,,hollow,,,,,,,,,,,,,,,,,,Ag/AgCl,KHCO3,0.50,,-0.88,acetate,11.00,,,,,,,,,,
,"Chunxiao Liu, Menglu Zhang, Jiawei Li, Weiqing Xue, Tingting Zheng, Prof, Chuan Xia, Prof, Jie Zeng",2021,Nanoconfinement Engineering over Hollow Multi-Shell Structured Copper towards Efficient Electrocatalytical C−C coupling,Angewandte Chemie,16.6,,,,3-shell Hollow Multi-Shell Structured Copper,,,,,,,,,,,hollow,,,,,,,,,,,,,,,,,,Ag/AgCl,KHCO3,0.50,,-0.88,C2H5OH,29.81,,,,,,,,,,
,"Chunxiao Liu, Menglu Zhang, Jiawei Li, Weiqing Xue, Tingting Zheng, Prof, Chuan Xia, Prof, Jie Zeng",2021,Nanoconfinement Engineering over Hollow Multi-Shell Structured Copper towards Efficient Electrocatalytical C−C coupling,Angewandte Chemie,16.6,,,,3-shell Hollow Multi-Shell Structured Copper,,,,,,,,,,,hollow,,,,,,,,,,,,,,,,,,Ag/AgCl,KHCO3,0.50,,-0.88,C2H2,33.71,,,,,,,,,,
,"Chunxiao Liu, Menglu Zhang, Jiawei Li, Weiqing Xue, Tingting Zheng, Prof, Chuan Xia, Prof, Jie Zeng",2021,Nanoconfinement Engineering over Hollow Multi-Shell Structured Copper towards Efficient Electrocatalytical C−C coupling,Angewandte Chemie,16.6,,,,3-shell Hollow Multi-Shell Structured Copper,,,,,,,,,,,hollow,,,,,,,,,,,,,,,,,,Ag/AgCl,KHCO3,0.50,,-0.88,HCOOH,5.91,,,,,,,,,,
,"Chunxiao Liu, Menglu Zhang, Jiawei Li, Weiqing Xue, Tingting Zheng, Prof, Chuan Xia, Prof, Jie Zeng",2021,Nanoconfinement Engineering over Hollow Multi-Shell Structured Copper towards Efficient Electrocatalytical C−C coupling,Angewandte Chemie,16.6,,,,3-shell Hollow Multi-Shell Structured Copper,,,,,,,,,,,hollow,,,,,,,,,,,,,,,,,,Ag/AgCl,KHCO3,0.50,,-0.88,CH4,-0.12,,,,,,,,,,
,"Chunxiao Liu, Menglu Zhang, Jiawei Li, Weiqing Xue, Tingting Zheng, Prof, Chuan Xia, Prof, Jie Zeng",2021,Nanoconfinement Engineering over Hollow Multi-Shell Structured Copper towards Efficient Electrocatalytical C−C coupling,Angewandte Chemie,16.6,,,,3-shell Hollow Multi-Shell Structured Copper,,,,,,,,,,,hollow,,,,,,,,,,,,,,,,,,Ag/AgCl,KHCO3,0.50,,-0.88,CO,6.62,,,,,,,,,,
,"Chunxiao Liu, Menglu Zhang, Jiawei Li, Weiqing Xue, Tingting Zheng, Prof, Chuan Xia, Prof, Jie Zeng",2021,Nanoconfinement Engineering over Hollow Multi-Shell Structured Copper towards Efficient Electrocatalytical C−C coupling,Angewandte Chemie,16.6,,,,3-shell Hollow Multi-Shell Structured Copper,,,,,,,,,,,hollow,,,,,,,,,,,,,,,,,,Ag/AgCl,KHCO3,0.50,,-0.88,H2,8.99,,,,,,,,,,
,"Chunxiao Liu, Menglu Zhang, Jiawei Li, Weiqing Xue, Tingting Zheng, Prof, Chuan Xia, Prof, Jie Zeng",2021,Nanoconfinement Engineering over Hollow Multi-Shell Structured Copper towards Efficient Electrocatalytical C−C coupling,Angewandte Chemie,16.6,,,,3-shell Hollow Multi-Shell Structured Copper,,,,,,,,,,,hollow,,,,,,,,,,,,,,,,,,Ag/AgCl,KHCO3,0.50,,-0.91,C3H7OH,0.00,,,,,,,,,,
,"Chunxiao Liu, Menglu Zhang, Jiawei Li, Weiqing Xue, Tingting Zheng, Prof, Chuan Xia, Prof, Jie Zeng",2021,Nanoconfinement Engineering over Hollow Multi-Shell Structured Copper towards Efficient Electrocatalytical C−C coupling,Angewandte Chemie,16.6,,,,3-shell Hollow Multi-Shell Structured Copper,,,,,,,,,,,hollow,,,,,,,,,,,,,,,,,,Ag/AgCl,KHCO3,0.50,,-0.91,acetate,13.60,,,,,,,,,,
,"Chunxiao Liu, Menglu Zhang, Jiawei Li, Weiqing Xue, Tingting Zheng, Prof, Chuan Xia, Prof, Jie Zeng",2021,Nanoconfinement Engineering over Hollow Multi-Shell Structured Copper towards Efficient Electrocatalytical C−C coupling,Angewandte Chemie,16.6,,,,3-shell Hollow Multi-Shell Structured Copper,,,,,,,,,,,hollow,,,,,,,,,,,,,,,,,,Ag/AgCl,KHCO3,0.50,,-0.91,C2H5OH,27.20,,,,,,,,,,
,"Chunxiao Liu, Menglu Zhang, Jiawei Li, Weiqing Xue, Tingting Zheng, Prof, Chuan Xia, Prof, Jie Zeng",2021,Nanoconfinement Engineering over Hollow Multi-Shell Structured Copper towards Efficient Electrocatalytical C−C coupling,Angewandte Chemie,16.6,,,,3-shell Hollow Multi-Shell Structured Copper,,,,,,,,,,,hollow,,,,,,,,,,,,,,,,,,Ag/AgCl,KHCO3,0.50,,-0.91,C2H2,30.63,,,,,,,,,,
,"Chunxiao Liu, Menglu Zhang, Jiawei Li, Weiqing Xue, Tingting Zheng, Prof, Chuan Xia, Prof, Jie Zeng",2021,Nanoconfinement Engineering over Hollow Multi-Shell Structured Copper towards Efficient Electrocatalytical C−C coupling,Angewandte Chemie,16.6,,,,3-shell Hollow Multi-Shell Structured Copper,,,,,,,,,,,hollow,,,,,,,,,,,,,,,,,,Ag/AgCl,KHCO3,0.50,,-0.91,HCOOH,5.68,,,,,,,,,,
,"Chunxiao Liu, Menglu Zhang, Jiawei Li, Weiqing Xue, Tingting Zheng, Prof, Chuan Xia, Prof, Jie Zeng",2021,Nanoconfinement Engineering over Hollow Multi-Shell Structured Copper towards Efficient Electrocatalytical C−C coupling,Angewandte Chemie,16.6,,,,3-shell Hollow Multi-Shell Structured Copper,,,,,,,,,,,hollow,,,,,,,,,,,,,,,,,,Ag/AgCl,KHCO3,0.50,,-0.91,CH4,0.00,,,,,,,,,,
,"Chunxiao Liu, Menglu Zhang, Jiawei Li, Weiqing Xue, Tingting Zheng, Prof, Chuan Xia, Prof, Jie Zeng",2021,Nanoconfinement Engineering over Hollow Multi-Shell Structured Copper towards Efficient Electrocatalytical C−C coupling,Angewandte Chemie,16.6,,,,3-shell Hollow Multi-Shell Structured Copper,,,,,,,,,,,hollow,,,,,,,,,,,,,,,,,,Ag/AgCl,KHCO3,0.50,,-0.91,CO,4.97,,,,,,,,,,
,"Chunxiao Liu, Menglu Zhang, Jiawei Li, Weiqing Xue, Tingting Zheng, Prof, Chuan Xia, Prof, Jie Zeng",2021,Nanoconfinement Engineering over Hollow Multi-Shell Structured Copper towards Efficient Electrocatalytical C−C coupling,Angewandte Chemie,16.6,,,,3-shell Hollow Multi-Shell Structured Copper,,,,,,,,,,,hollow,,,,,,,,,,,,,,,,,,Ag/AgCl,KHCO3,0.50,,-0.91,H2,11.12,,,,,,,,,,
,"Chungseok Choi, Soonho Kwon, Tao Cheng, Mingjie Xu, Peter Tieu, Changsoo Lee, Jin Cai, Hyuck Mo Lee, Xiaoqing Pan, Xiangfeng Duan, William A. Goddard III & Yu Huang ",2020,Highly active and stable stepped Cu surface for enhanced electrochemical CO2 reduction to C2H4,Nature Catalysis,41,,,,Cu nanowire,,,,,,,,,,,nanowire,,,,,,,,,,,,,,,,,,Ag/AgCl,KHCO3,0.10,6.80,-0.99,C2H4,70.00,,,,,,,,,,
,"Chungseok Choi, Soonho Kwon, Tao Cheng, Mingjie Xu, Peter Tieu, Changsoo Lee, Jin Cai, Hyuck Mo Lee, Xiaoqing Pan, Xiangfeng Duan, William A. Goddard III & Yu Huang ",2020,Highly active and stable stepped Cu surface for enhanced electrochemical CO2 reduction to C2H5,Nature Catalysis,41,,,,A-CuNWs,,,,,,,,,,,nanowire,,,,,,,,,,,,,,,,,,Ag/AgCl,KHCO3,0.10,6.80,-0.76,acetate,0.00,,,,,,,,,,
,"Chungseok Choi, Soonho Kwon, Tao Cheng, Mingjie Xu, Peter Tieu, Changsoo Lee, Jin Cai, Hyuck Mo Lee, Xiaoqing Pan, Xiangfeng Duan, William A. Goddard III & Yu Huang ",2020,Highly active and stable stepped Cu surface for enhanced electrochemical CO2 reduction to C2H6,Nature Catalysis,41,,,,A-CuNWs,,,,,,,,,,,nanowire,,,,,,,,,,,,,,,,,,Ag/AgCl,KHCO3,0.10,6.80,-0.76,C2H5OH,0.00,,,,,,,,,,
,"Chungseok Choi, Soonho Kwon, Tao Cheng, Mingjie Xu, Peter Tieu, Changsoo Lee, Jin Cai, Hyuck Mo Lee, Xiaoqing Pan, Xiangfeng Duan, William A. Goddard III & Yu Huang ",2020,Highly active and stable stepped Cu surface for enhanced electrochemical CO2 reduction to C2H7,Nature Catalysis,41,,,,A-CuNWs,,,,,,,,,,,nanowire,,,,,,,,,,,,,,,,,,Ag/AgCl,KHCO3,0.10,6.80,-0.76,C2H4,8.10,,,,,,,,,,
,"Chungseok Choi, Soonho Kwon, Tao Cheng, Mingjie Xu, Peter Tieu, Changsoo Lee, Jin Cai, Hyuck Mo Lee, Xiaoqing Pan, Xiangfeng Duan, William A. Goddard III & Yu Huang ",2020,Highly active and stable stepped Cu surface for enhanced electrochemical CO2 reduction to C2H8,Nature Catalysis,41,,,,A-CuNWs,,,,,,,,,,,nanowire,,,,,,,,,,,,,,,,,,Ag/AgCl,KHCO3,0.10,6.80,-0.76,HCOOH,1.53,,,,,,,,,,
,"Chungseok Choi, Soonho Kwon, Tao Cheng, Mingjie Xu, Peter Tieu, Changsoo Lee, Jin Cai, Hyuck Mo Lee, Xiaoqing Pan, Xiangfeng Duan, William A. Goddard III & Yu Huang ",2020,Highly active and stable stepped Cu surface for enhanced electrochemical CO2 reduction to C2H9,Nature Catalysis,41,,,,A-CuNWs,,,,,,,,,,,nanowire,,,,,,,,,,,,,,,,,,Ag/AgCl,KHCO3,0.10,6.80,-0.76,CH4,0.00,,,,,,,,,,
