Repository: vovamirosh/CO2RR_PISH

File: Datasets/R_parent_2024_12_12.csv (part 17 of 38)
Number,Autor,Publication,Title,Journal,IF,DOI,Article name,Formula,Cat. compound,Support,"Cat./Support ratio, % (at)",XRD noises,"Cu2O-110, %","Cu2O-111, %","Cu2O-200, %","Cu2O-220, %","Cu-111, %","Cu-200, %","Cu-220, %",Morphology (TEM/SEM),"Pore size, nm",width min (nm),width aver (nm),width max (nm),length min (nm),length aver (nm),length max (nm),Crystal system,Simple cell,"Cu, % (at.)","Cu+, % (at.)","Cu(2+), % (at.)",Facet,"Distance, nm",Facet,"Distance2, nm",Base,Electrodes,electrolyte,"conc, M",pH,RHE vs V,Product,"FE, %","Time, h","Current density, mA/cm2",Type of reactor," Energy efficiency, %",Сarbon efficiency (equivalent to single-pass carbon efficiency (SPCE),"Loading, μg/cm2","Capacitance, (uF/cm2)","ECSA, cm2",R,"BET surface, m2/g"
,"Chungseok Choi, Soonho Kwon, Tao Cheng, Mingjie Xu, Peter Tieu, Changsoo Lee, Jin Cai, Hyuck Mo Lee, Xiaoqing Pan, Xiangfeng Duan, William A. Goddard III & Yu Huang ",2020,Highly active and stable stepped Cu surface for enhanced electrochemical CO2 reduction to C2H10,Nature Catalysis,41,,,,A-CuNWs,,,,,,,,,,,nanowire,,,,,,,,,,,,,,,,,,Ag/AgCl,KHCO3,0.10,6.80,-0.76,CO,15.56,,,,,,,,,,
,"Chungseok Choi, Soonho Kwon, Tao Cheng, Mingjie Xu, Peter Tieu, Changsoo Lee, Jin Cai, Hyuck Mo Lee, Xiaoqing Pan, Xiangfeng Duan, William A. Goddard III & Yu Huang ",2020,Highly active and stable stepped Cu surface for enhanced electrochemical CO2 reduction to C2H11,Nature Catalysis,41,,,,A-CuNWs,,,,,,,,,,,nanowire,,,,,,,,,,,,,,,,,,Ag/AgCl,KHCO3,0.10,6.80,-0.76,H2,74.11,,,,,,,,,,
,"Chungseok Choi, Soonho Kwon, Tao Cheng, Mingjie Xu, Peter Tieu, Changsoo Lee, Jin Cai, Hyuck Mo Lee, Xiaoqing Pan, Xiangfeng Duan, William A. Goddard III & Yu Huang ",2020,Highly active and stable stepped Cu surface for enhanced electrochemical CO2 reduction to C2H12,Nature Catalysis,41,,,,A-CuNWs,,,,,,,,,,,nanowire,,,,,,,,,,,,,,,,,,Ag/AgCl,KHCO3,0.10,6.80,-0.94,acetate,0.00,,,,,,,,,,
,"Chungseok Choi, Soonho Kwon, Tao Cheng, Mingjie Xu, Peter Tieu, Changsoo Lee, Jin Cai, Hyuck Mo Lee, Xiaoqing Pan, Xiangfeng Duan, William A. Goddard III & Yu Huang ",2020,Highly active and stable stepped Cu surface for enhanced electrochemical CO2 reduction to C2H13,Nature Catalysis,41,,,,A-CuNWs,,,,,,,,,,,nanowire,,,,,,,,,,,,,,,,,,Ag/AgCl,KHCO3,0.10,6.80,-0.94,C2H5OH,0.00,,,,,,,,,,
,"Chungseok Choi, Soonho Kwon, Tao Cheng, Mingjie Xu, Peter Tieu, Changsoo Lee, Jin Cai, Hyuck Mo Lee, Xiaoqing Pan, Xiangfeng Duan, William A. Goddard III & Yu Huang ",2020,Highly active and stable stepped Cu surface for enhanced electrochemical CO2 reduction to C2H14,Nature Catalysis,41,,,,A-CuNWs,,,,,,,,,,,nanowire,,,,,,,,,,,,,,,,,,Ag/AgCl,KHCO3,0.10,6.80,-0.94,C2H4,53.62,,,,,,,,,,
,"Chungseok Choi, Soonho Kwon, Tao Cheng, Mingjie Xu, Peter Tieu, Changsoo Lee, Jin Cai, Hyuck Mo Lee, Xiaoqing Pan, Xiangfeng Duan, William A. Goddard III & Yu Huang ",2020,Highly active and stable stepped Cu surface for enhanced electrochemical CO2 reduction to C2H15,Nature Catalysis,41,,,,A-CuNWs,,,,,,,,,,,nanowire,,,,,,,,,,,,,,,,,,Ag/AgCl,KHCO3,0.10,6.80,-0.94,HCOOH,1.51,,,,,,,,,,
,"Chungseok Choi, Soonho Kwon, Tao Cheng, Mingjie Xu, Peter Tieu, Changsoo Lee, Jin Cai, Hyuck Mo Lee, Xiaoqing Pan, Xiangfeng Duan, William A. Goddard III & Yu Huang ",2020,Highly active and stable stepped Cu surface for enhanced electrochemical CO2 reduction to C2H16,Nature Catalysis,41,,,,A-CuNWs,,,,,,,,,,,nanowire,,,,,,,,,,,,,,,,,,Ag/AgCl,KHCO3,0.10,6.80,-0.94,CH4,3.19,,,,,,,,,,
,"Chungseok Choi, Soonho Kwon, Tao Cheng, Mingjie Xu, Peter Tieu, Changsoo Lee, Jin Cai, Hyuck Mo Lee, Xiaoqing Pan, Xiangfeng Duan, William A. Goddard III & Yu Huang ",2020,Highly active and stable stepped Cu surface for enhanced electrochemical CO2 reduction to C2H17,Nature Catalysis,41,,,,A-CuNWs,,,,,,,,,,,nanowire,,,,,,,,,,,,,,,,,,Ag/AgCl,KHCO3,0.10,6.80,-0.94,CO,4.05,,,,,,,,,,
,"Chungseok Choi, Soonho Kwon, Tao Cheng, Mingjie Xu, Peter Tieu, Changsoo Lee, Jin Cai, Hyuck Mo Lee, Xiaoqing Pan, Xiangfeng Duan, William A. Goddard III & Yu Huang ",2020,Highly active and stable stepped Cu surface for enhanced electrochemical CO2 reduction to C2H18,Nature Catalysis,41,,,,A-CuNWs,,,,,,,,,,,nanowire,,,,,,,,,,,,,,,,,,Ag/AgCl,KHCO3,0.10,6.80,-0.94,H2,25.60,,,,,,,,,,
,"Chungseok Choi, Soonho Kwon, Tao Cheng, Mingjie Xu, Peter Tieu, Changsoo Lee, Jin Cai, Hyuck Mo Lee, Xiaoqing Pan, Xiangfeng Duan, William A. Goddard III & Yu Huang ",2020,Highly active and stable stepped Cu surface for enhanced electrochemical CO2 reduction to C2H19,Nature Catalysis,41,,,,A-CuNWs,,,,,,,,,,,nanowire,,,,,,,,,,,,,,,,,,Ag/AgCl,KHCO3,0.10,6.80,-0.98,acetate,0.00,,,,,,,,,,
,"Chungseok Choi, Soonho Kwon, Tao Cheng, Mingjie Xu, Peter Tieu, Changsoo Lee, Jin Cai, Hyuck Mo Lee, Xiaoqing Pan, Xiangfeng Duan, William A. Goddard III & Yu Huang ",2020,Highly active and stable stepped Cu surface for enhanced electrochemical CO2 reduction to C2H20,Nature Catalysis,41,,,,A-CuNWs,,,,,,,,,,,nanowire,,,,,,,,,,,,,,,,,,Ag/AgCl,KHCO3,0.10,6.80,-0.98,C2H5OH,1.50,,,,,,,,,,
,"Chungseok Choi, Soonho Kwon, Tao Cheng, Mingjie Xu, Peter Tieu, Changsoo Lee, Jin Cai, Hyuck Mo Lee, Xiaoqing Pan, Xiangfeng Duan, William A. Goddard III & Yu Huang ",2020,Highly active and stable stepped Cu surface for enhanced electrochemical CO2 reduction to C2H21,Nature Catalysis,41,,,,A-CuNWs,,,,,,,,,,,nanowire,,,,,,,,,,,,,,,,,,Ag/AgCl,KHCO3,0.10,6.80,-0.98,C2H4,67.14,,,,,,,,,,
,"Chungseok Choi, Soonho Kwon, Tao Cheng, Mingjie Xu, Peter Tieu, Changsoo Lee, Jin Cai, Hyuck Mo Lee, Xiaoqing Pan, Xiangfeng Duan, William A. Goddard III & Yu Huang ",2020,Highly active and stable stepped Cu surface for enhanced electrochemical CO2 reduction to C2H22,Nature Catalysis,41,,,,A-CuNWs,,,,,,,,,,,nanowire,,,,,,,,,,,,,,,,,,Ag/AgCl,KHCO3,0.10,6.80,-0.98,HCOOH,0.73,,,,,,,,,,
,"Chungseok Choi, Soonho Kwon, Tao Cheng, Mingjie Xu, Peter Tieu, Changsoo Lee, Jin Cai, Hyuck Mo Lee, Xiaoqing Pan, Xiangfeng Duan, William A. Goddard III & Yu Huang ",2020,Highly active and stable stepped Cu surface for enhanced electrochemical CO2 reduction to C2H23,Nature Catalysis,41,,,,A-CuNWs,,,,,,,,,,,nanowire,,,,,,,,,,,,,,,,,,Ag/AgCl,KHCO3,0.10,6.80,-0.98,CH4,3.18,,,,,,,,,,
,"Chungseok Choi, Soonho Kwon, Tao Cheng, Mingjie Xu, Peter Tieu, Changsoo Lee, Jin Cai, Hyuck Mo Lee, Xiaoqing Pan, Xiangfeng Duan, William A. Goddard III & Yu Huang ",2020,Highly active and stable stepped Cu surface for enhanced electrochemical CO2 reduction to C2H24,Nature Catalysis,41,,,,A-CuNWs,,,,,,,,,,,nanowire,,,,,,,,,,,,,,,,,,Ag/AgCl,KHCO3,0.10,6.80,-0.98,CO,3.35,,,,,,,,,,
,"Chungseok Choi, Soonho Kwon, Tao Cheng, Mingjie Xu, Peter Tieu, Changsoo Lee, Jin Cai, Hyuck Mo Lee, Xiaoqing Pan, Xiangfeng Duan, William A. Goddard III & Yu Huang ",2020,Highly active and stable stepped Cu surface for enhanced electrochemical CO2 reduction to C2H25,Nature Catalysis,41,,,,A-CuNWs,,,,,,,,,,,nanowire,,,,,,,,,,,,,,,,,,Ag/AgCl,KHCO3,0.10,6.80,-0.98,H2,28.82,,,,,,,,,,
,"Chungseok Choi, Soonho Kwon, Tao Cheng, Mingjie Xu, Peter Tieu, Changsoo Lee, Jin Cai, Hyuck Mo Lee, Xiaoqing Pan, Xiangfeng Duan, William A. Goddard III & Yu Huang ",2020,Highly active and stable stepped Cu surface for enhanced electrochemical CO2 reduction to C2H26,Nature Catalysis,41,,,,A-CuNWs,,,,,,,,,,,nanowire,,,,,,,,,,,,,,,,,,Ag/AgCl,KHCO3,0.10,6.80,-1.00,acetate,1.35,,,,,,,,,,
,"Chungseok Choi, Soonho Kwon, Tao Cheng, Mingjie Xu, Peter Tieu, Changsoo Lee, Jin Cai, Hyuck Mo Lee, Xiaoqing Pan, Xiangfeng Duan, William A. Goddard III & Yu Huang ",2020,Highly active and stable stepped Cu surface for enhanced electrochemical CO2 reduction to C2H27,Nature Catalysis,41,,,,A-CuNWs,,,,,,,,,,,nanowire,,,,,,,,,,,,,,,,,,Ag/AgCl,KHCO3,0.10,6.80,-1.00,C2H5OH,2.61,,,,,,,,,,
,"Chungseok Choi, Soonho Kwon, Tao Cheng, Mingjie Xu, Peter Tieu, Changsoo Lee, Jin Cai, Hyuck Mo Lee, Xiaoqing Pan, Xiangfeng Duan, William A. Goddard III & Yu Huang ",2020,Highly active and stable stepped Cu surface for enhanced electrochemical CO2 reduction to C2H28,Nature Catalysis,41,,,,A-CuNWs,,,,,,,,,,,nanowire,,,,,,,,,,,,,,,,,,Ag/AgCl,KHCO3,0.10,6.80,-1.00,C2H4,69.79,,,,,,,,,,
,"Chungseok Choi, Soonho Kwon, Tao Cheng, Mingjie Xu, Peter Tieu, Changsoo Lee, Jin Cai, Hyuck Mo Lee, Xiaoqing Pan, Xiangfeng Duan, William A. Goddard III & Yu Huang ",2020,Highly active and stable stepped Cu surface for enhanced electrochemical CO2 reduction to C2H29,Nature Catalysis,41,,,,A-CuNWs,,,,,,,,,,,nanowire,,,,,,,,,,,,,,,,,,Ag/AgCl,KHCO3,0.10,6.80,-1.00,HCOOH,0.43,,,,,,,,,,
,"Chungseok Choi, Soonho Kwon, Tao Cheng, Mingjie Xu, Peter Tieu, Changsoo Lee, Jin Cai, Hyuck Mo Lee, Xiaoqing Pan, Xiangfeng Duan, William A. Goddard III & Yu Huang ",2020,Highly active and stable stepped Cu surface for enhanced electrochemical CO2 reduction to C2H30,Nature Catalysis,41,,,,A-CuNWs,,,,,,,,,,,nanowire,,,,,,,,,,,,,,,,,,Ag/AgCl,KHCO3,0.10,6.80,-1.00,CH4,7.09,,,,,,,,,,
,"Chungseok Choi, Soonho Kwon, Tao Cheng, Mingjie Xu, Peter Tieu, Changsoo Lee, Jin Cai, Hyuck Mo Lee, Xiaoqing Pan, Xiangfeng Duan, William A. Goddard III & Yu Huang ",2020,Highly active and stable stepped Cu surface for enhanced electrochemical CO2 reduction to C2H31,Nature Catalysis,41,,,,A-CuNWs,,,,,,,,,,,nanowire,,,,,,,,,,,,,,,,,,Ag/AgCl,KHCO3,0.10,6.80,-1.00,CO,3.05,,,,,,,,,,
,"Chungseok Choi, Soonho Kwon, Tao Cheng, Mingjie Xu, Peter Tieu, Changsoo Lee, Jin Cai, Hyuck Mo Lee, Xiaoqing Pan, Xiangfeng Duan, William A. Goddard III & Yu Huang ",2020,Highly active and stable stepped Cu surface for enhanced electrochemical CO2 reduction to C2H32,Nature Catalysis,41,,,,A-CuNWs,,,,,,,,,,,nanowire,,,,,,,,,,,,,,,,,,Ag/AgCl,KHCO3,0.10,6.80,-1.00,H2,19.90,,,,,,,,,,
,"Chungseok Choi, Soonho Kwon, Tao Cheng, Mingjie Xu, Peter Tieu, Changsoo Lee, Jin Cai, Hyuck Mo Lee, Xiaoqing Pan, Xiangfeng Duan, William A. Goddard III & Yu Huang ",2020,Highly active and stable stepped Cu surface for enhanced electrochemical CO2 reduction to C2H33,Nature Catalysis,41,,,,A-CuNWs,,,,,,,,,,,nanowire,,,,,,,,,,,,,,,,,,Ag/AgCl,KHCO3,0.10,6.80,-1.06,acetate,0.00,,,,,,,,,,
,"Chungseok Choi, Soonho Kwon, Tao Cheng, Mingjie Xu, Peter Tieu, Changsoo Lee, Jin Cai, Hyuck Mo Lee, Xiaoqing Pan, Xiangfeng Duan, William A. Goddard III & Yu Huang ",2020,Highly active and stable stepped Cu surface for enhanced electrochemical CO2 reduction to C2H34,Nature Catalysis,41,,,,A-CuNWs,,,,,,,,,,,nanowire,,,,,,,,,,,,,,,,,,Ag/AgCl,KHCO3,0.10,6.80,-1.06,C2H5OH,3.39,,,,,,,,,,
,"Chungseok Choi, Soonho Kwon, Tao Cheng, Mingjie Xu, Peter Tieu, Changsoo Lee, Jin Cai, Hyuck Mo Lee, Xiaoqing Pan, Xiangfeng Duan, William A. Goddard III & Yu Huang ",2020,Highly active and stable stepped Cu surface for enhanced electrochemical CO2 reduction to C2H35,Nature Catalysis,41,,,,A-CuNWs,,,,,,,,,,,nanowire,,,,,,,,,,,,,,,,,,Ag/AgCl,KHCO3,0.10,6.80,-1.06,C2H4,59.95,,,,,,,,,,
,"Chungseok Choi, Soonho Kwon, Tao Cheng, Mingjie Xu, Peter Tieu, Changsoo Lee, Jin Cai, Hyuck Mo Lee, Xiaoqing Pan, Xiangfeng Duan, William A. Goddard III & Yu Huang ",2020,Highly active and stable stepped Cu surface for enhanced electrochemical CO2 reduction to C2H36,Nature Catalysis,41,,,,A-CuNWs,,,,,,,,,,,nanowire,,,,,,,,,,,,,,,,,,Ag/AgCl,KHCO3,0.10,6.80,-1.06,HCOOH,0.24,,,,,,,,,,
,"Chungseok Choi, Soonho Kwon, Tao Cheng, Mingjie Xu, Peter Tieu, Changsoo Lee, Jin Cai, Hyuck Mo Lee, Xiaoqing Pan, Xiangfeng Duan, William A. Goddard III & Yu Huang ",2020,Highly active and stable stepped Cu surface for enhanced electrochemical CO2 reduction to C2H37,Nature Catalysis,41,,,,A-CuNWs,,,,,,,,,,,nanowire,,,,,,,,,,,,,,,,,,Ag/AgCl,KHCO3,0.10,6.80,-1.06,CH4,22.22,,,,,,,,,,
,"Chungseok Choi, Soonho Kwon, Tao Cheng, Mingjie Xu, Peter Tieu, Changsoo Lee, Jin Cai, Hyuck Mo Lee, Xiaoqing Pan, Xiangfeng Duan, William A. Goddard III & Yu Huang ",2020,Highly active and stable stepped Cu surface for enhanced electrochemical CO2 reduction to C2H38,Nature Catalysis,41,,,,A-CuNWs,,,,,,,,,,,nanowire,,,,,,,,,,,,,,,,,,Ag/AgCl,KHCO3,0.10,6.80,-1.06,CO,1.65,,,,,,,,,,
,"Chungseok Choi, Soonho Kwon, Tao Cheng, Mingjie Xu, Peter Tieu, Changsoo Lee, Jin Cai, Hyuck Mo Lee, Xiaoqing Pan, Xiangfeng Duan, William A. Goddard III & Yu Huang ",2020,Highly active and stable stepped Cu surface for enhanced electrochemical CO2 reduction to C2H39,Nature Catalysis,41,,,,A-CuNWs,,,,,,,,,,,nanowire,,,,,,,,,,,,,,,,,,Ag/AgCl,KHCO3,0.10,6.80,-1.06,H2,16.30,,,,,,,,,,
,"Chungseok Choi, Soonho Kwon, Tao Cheng, Mingjie Xu, Peter Tieu, Changsoo Lee, Jin Cai, Hyuck Mo Lee, Xiaoqing Pan, Xiangfeng Duan, William A. Goddard III & Yu Huang ",2020,Highly active and stable stepped Cu surface for enhanced electrochemical CO2 reduction to C2H40,Nature Catalysis,41,,,,Syn-CuNWs,,,,,,,,,,,nanowire,,,,,,,,,,,,,,,,,,Ag/AgCl,KHCO3,0.10,6.80,-0.89,H2,63.59,,,,,,,,,,
,"Chungseok Choi, Soonho Kwon, Tao Cheng, Mingjie Xu, Peter Tieu, Changsoo Lee, Jin Cai, Hyuck Mo Lee, Xiaoqing Pan, Xiangfeng Duan, William A. Goddard III & Yu Huang ",2020,Highly active and stable stepped Cu surface for enhanced electrochemical CO2 reduction to C2H41,Nature Catalysis,41,,,,Syn-CuNWs,,,,,,,,,,,nanowire,,,,,,,,,,,,,,,,,,Ag/AgCl,KHCO3,0.10,6.80,-0.89,CO,4.25,,,,,,,,,,
,"Chungseok Choi, Soonho Kwon, Tao Cheng, Mingjie Xu, Peter Tieu, Changsoo Lee, Jin Cai, Hyuck Mo Lee, Xiaoqing Pan, Xiangfeng Duan, William A. Goddard III & Yu Huang ",2020,Highly active and stable stepped Cu surface for enhanced electrochemical CO2 reduction to C2H42,Nature Catalysis,41,,,,Syn-CuNWs,,,,,,,,,,,nanowire,,,,,,,,,,,,,,,,,,Ag/AgCl,KHCO3,0.10,6.80,-0.89,C2H4,45.43,,,,,,,,,,
,"Chungseok Choi, Soonho Kwon, Tao Cheng, Mingjie Xu, Peter Tieu, Changsoo Lee, Jin Cai, Hyuck Mo Lee, Xiaoqing Pan, Xiangfeng Duan, William A. Goddard III & Yu Huang ",2020,Highly active and stable stepped Cu surface for enhanced electrochemical CO2 reduction to C2H43,Nature Catalysis,41,,,,Syn-CuNWs,,,,,,,,,,,nanowire,,,,,,,,,,,,,,,,,,Ag/AgCl,KHCO3,0.10,6.80,-0.89,CH4,0.00,,,,,,,,,,
,"Chungseok Choi, Soonho Kwon, Tao Cheng, Mingjie Xu, Peter Tieu, Changsoo Lee, Jin Cai, Hyuck Mo Lee, Xiaoqing Pan, Xiangfeng Duan, William A. Goddard III & Yu Huang ",2020,Highly active and stable stepped Cu surface for enhanced electrochemical CO2 reduction to C2H44,Nature Catalysis,41,,,,Syn-CuNWs, ,,,,,,,,,,nanowire,,,,,,,,,,,,,,,,,,Ag/AgCl,KHCO3,0.10,6.80,-0.97,H2,49.02,,,,,,,,,,
,"Chungseok Choi, Soonho Kwon, Tao Cheng, Mingjie Xu, Peter Tieu, Changsoo Lee, Jin Cai, Hyuck Mo Lee, Xiaoqing Pan, Xiangfeng Duan, William A. Goddard III & Yu Huang ",2020,Highly active and stable stepped Cu surface for enhanced electrochemical CO2 reduction to C2H45,Nature Catalysis,41,,,,Syn-CuNWs,,,,,,,,,,,nanowire,,,,,,,,,,,,,,,,,,Ag/AgCl,KHCO3,0.10,6.80,-0.97,CO,4.35,,,,,,,,,,
,"Chungseok Choi, Soonho Kwon, Tao Cheng, Mingjie Xu, Peter Tieu, Changsoo Lee, Jin Cai, Hyuck Mo Lee, Xiaoqing Pan, Xiangfeng Duan, William A. Goddard III & Yu Huang ",2020,Highly active and stable stepped Cu surface for enhanced electrochemical CO2 reduction to C2H46,Nature Catalysis,41,,,,Syn-CuNWs,,,,,,,,,,,nanowire,,,,,,,,,,,,,,,,,,Ag/AgCl,KHCO3,0.10,6.80,-0.97,C2H4,30.76,,,,,,,,,,
,"Chungseok Choi, Soonho Kwon, Tao Cheng, Mingjie Xu, Peter Tieu, Changsoo Lee, Jin Cai, Hyuck Mo Lee, Xiaoqing Pan, Xiangfeng Duan, William A. Goddard III & Yu Huang ",2020,Highly active and stable stepped Cu surface for enhanced electrochemical CO2 reduction to C2H47,Nature Catalysis,41,,,,Syn-CuNWs,,,,,,,,,,,nanowire,,,,,,,,,,,,,,,,,,Ag/AgCl,KHCO3,0.10,6.80,-0.97,CH4,2.18,,,,,,,,,,
,"Chungseok Choi, Soonho Kwon, Tao Cheng, Mingjie Xu, Peter Tieu, Changsoo Lee, Jin Cai, Hyuck Mo Lee, Xiaoqing Pan, Xiangfeng Duan, William A. Goddard III & Yu Huang ",2020,Highly active and stable stepped Cu surface for enhanced electrochemical CO2 reduction to C2H48,Nature Catalysis,41,,,,Syn-CuNWs,,,,,,,,,,,nanowire,,,,,,,,,,,,,,,,,,Ag/AgCl,KHCO3,0.10,6.80,-1.00,H2,44.39,,,,,,,,,,
,"Chungseok Choi, Soonho Kwon, Tao Cheng, Mingjie Xu, Peter Tieu, Changsoo Lee, Jin Cai, Hyuck Mo Lee, Xiaoqing Pan, Xiangfeng Duan, William A. Goddard III & Yu Huang ",2020,Highly active and stable stepped Cu surface for enhanced electrochemical CO2 reduction to C2H49,Nature Catalysis,41,,,,Syn-CuNWs,,,,,,,,,,,nanowire,,,,,,,,,,,,,,,,,,Ag/AgCl,KHCO3,0.10,6.80,-1.00,CO,2.23,,,,,,,,,,
,"Chungseok Choi, Soonho Kwon, Tao Cheng, Mingjie Xu, Peter Tieu, Changsoo Lee, Jin Cai, Hyuck Mo Lee, Xiaoqing Pan, Xiangfeng Duan, William A. Goddard III & Yu Huang ",2020,Highly active and stable stepped Cu surface for enhanced electrochemical CO2 reduction to C2H50,Nature Catalysis,41,,,,Syn-CuNWs,,,,,,,,,,,nanowire,,,,,,,,,,,,,,,,,,Ag/AgCl,KHCO3,0.10,6.80,-1.00,C2H4,51.03,,,,,,,,,,
,"Chungseok Choi, Soonho Kwon, Tao Cheng, Mingjie Xu, Peter Tieu, Changsoo Lee, Jin Cai, Hyuck Mo Lee, Xiaoqing Pan, Xiangfeng Duan, William A. Goddard III & Yu Huang ",2020,Highly active and stable stepped Cu surface for enhanced electrochemical CO2 reduction to C2H51,Nature Catalysis,41,,,,Syn-CuNWs,,,,,,,,,,,nanowire,,,,,,,,,,,,,,,,,,Ag/AgCl,KHCO3,0.10,6.80,-1.00,CH4,45.54,,,,,,,,,,
,"Chungseok Choi, Soonho Kwon, Tao Cheng, Mingjie Xu, Peter Tieu, Changsoo Lee, Jin Cai, Hyuck Mo Lee, Xiaoqing Pan, Xiangfeng Duan, William A. Goddard III & Yu Huang ",2020,Highly active and stable stepped Cu surface for enhanced electrochemical CO2 reduction to C2H52,Nature Catalysis,41,,,,Syn-CuNWs,,,,,,,,,,,nanowire,,,,,,,,,,,,,,,,,,Ag/AgCl,KHCO3,0.10,6.80,-1.03,H2,34.48,,,,,,,,,,
,"Chungseok Choi, Soonho Kwon, Tao Cheng, Mingjie Xu, Peter Tieu, Changsoo Lee, Jin Cai, Hyuck Mo Lee, Xiaoqing Pan, Xiangfeng Duan, William A. Goddard III & Yu Huang ",2020,Highly active and stable stepped Cu surface for enhanced electrochemical CO2 reduction to C2H53,Nature Catalysis,41,,,,Syn-CuNWs,,,,,,,,,,,nanowire,,,,,,,,,,,,,,,,,,Ag/AgCl,KHCO3,0.10,6.80,-1.03,CO,1.84,,,,,,,,,,
,"Chungseok Choi, Soonho Kwon, Tao Cheng, Mingjie Xu, Peter Tieu, Changsoo Lee, Jin Cai, Hyuck Mo Lee, Xiaoqing Pan, Xiangfeng Duan, William A. Goddard III & Yu Huang ",2020,Highly active and stable stepped Cu surface for enhanced electrochemical CO2 reduction to C2H54,Nature Catalysis,41,,,,Syn-CuNWs,,,,,,,,,,,nanowire,,,,,,,,,,,,,,,,,,Ag/AgCl,KHCO3,0.10,6.80,-1.03,C2H4,30.44,,,,,,,,,,
,"Chungseok Choi, Soonho Kwon, Tao Cheng, Mingjie Xu, Peter Tieu, Changsoo Lee, Jin Cai, Hyuck Mo Lee, Xiaoqing Pan, Xiangfeng Duan, William A. Goddard III & Yu Huang ",2020,Highly active and stable stepped Cu surface for enhanced electrochemical CO2 reduction to C2H55,Nature Catalysis,41,,,,Syn-CuNWs,,,,,,,,,,,nanowire,,,,,,,,,,,,,,,,,,Ag/AgCl,KHCO3,0.10,6.80,-1.03,CH4,4.29,,,,,,,,,,
,"Chungseok Choi, Soonho Kwon, Tao Cheng, Mingjie Xu, Peter Tieu, Changsoo Lee, Jin Cai, Hyuck Mo Lee, Xiaoqing Pan, Xiangfeng Duan, William A. Goddard III & Yu Huang ",2020,Highly active and stable stepped Cu surface for enhanced electrochemical CO2 reduction to C2H56,Nature Catalysis,41,,,,Syn-CuNWs,,,,,,,,,,,nanowire,,,,,,,,,,,,,,,,,,Ag/AgCl,KHCO3,0.10,6.80,-1.07,H2,24.43,,,,,,,,,,
,"Chungseok Choi, Soonho Kwon, Tao Cheng, Mingjie Xu, Peter Tieu, Changsoo Lee, Jin Cai, Hyuck Mo Lee, Xiaoqing Pan, Xiangfeng Duan, William A. Goddard III & Yu Huang ",2020,Highly active and stable stepped Cu surface for enhanced electrochemical CO2 reduction to C2H57,Nature Catalysis,41,,,,Syn-CuNWs,,,,,,,,,,,nanowire,,,,,,,,,,,,,,,,,,Ag/AgCl,KHCO3,0.10,6.80,-1.07,CO,1.76,,,,,,,,,,
,"Chungseok Choi, Soonho Kwon, Tao Cheng, Mingjie Xu, Peter Tieu, Changsoo Lee, Jin Cai, Hyuck Mo Lee, Xiaoqing Pan, Xiangfeng Duan, William A. Goddard III & Yu Huang ",2020,Highly active and stable stepped Cu surface for enhanced electrochemical CO2 reduction to C2H58,Nature Catalysis,41,,,,Syn-CuNWs,,,,,,,,,,,nanowire,,,,,,,,,,,,,,,,,,Ag/AgCl,KHCO3,0.10,6.80,-1.07,C2H4,34.48,,,,,,,,,,
,"Chungseok Choi, Soonho Kwon, Tao Cheng, Mingjie Xu, Peter Tieu, Changsoo Lee, Jin Cai, Hyuck Mo Lee, Xiaoqing Pan, Xiangfeng Duan, William A. Goddard III & Yu Huang ",2020,Highly active and stable stepped Cu surface for enhanced electrochemical CO2 reduction to C2H59,Nature Catalysis,41,,,,Syn-CuNWs,,,,,,,,,,,nanowire,,,,,,,,,,,,,,,,,,Ag/AgCl,KHCO3,0.10,6.80,-1.07,CH4,37.25,,,,,,,,,,
,"Chungseok Choi, Soonho Kwon, Tao Cheng, Mingjie Xu, Peter Tieu, Changsoo Lee, Jin Cai, Hyuck Mo Lee, Xiaoqing Pan, Xiangfeng Duan, William A. Goddard III & Yu Huang ",2020,Highly active and stable stepped Cu surface for enhanced electrochemical CO2 reduction to C2H60,Nature Catalysis,41,,,,Cu foil,,,,,,,,,,,film,,,,,,,,,,,,,,,,,,Ag/AgCl,KHCO3,0.10,6.80,-0.75,H2,94.00,,,,,,,,,,
,"Chungseok Choi, Soonho Kwon, Tao Cheng, Mingjie Xu, Peter Tieu, Changsoo Lee, Jin Cai, Hyuck Mo Lee, Xiaoqing Pan, Xiangfeng Duan, William A. Goddard III & Yu Huang ",2020,Highly active and stable stepped Cu surface for enhanced electrochemical CO2 reduction to C2H61,Nature Catalysis,41,,,,Cu foil,,,,,,,,,,,film,,,,,,,,,,,,,,,,,,Ag/AgCl,KHCO3,0.10,6.80,-0.75,CO,2.00,,,,,,,,,,
,"Chungseok Choi, Soonho Kwon, Tao Cheng, Mingjie Xu, Peter Tieu, Changsoo Lee, Jin Cai, Hyuck Mo Lee, Xiaoqing Pan, Xiangfeng Duan, William A. Goddard III & Yu Huang ",2020,Highly active and stable stepped Cu surface for enhanced electrochemical CO2 reduction to C2H62,Nature Catalysis,41,,,,Cu foil,,,,,,,,,,,film,,,,,,,,,,,,,,,,,,Ag/AgCl,KHCO3,0.10,6.80,-0.75,CH4,0.00,,,,,,,,,,
,"Chungseok Choi, Soonho Kwon, Tao Cheng, Mingjie Xu, Peter Tieu, Changsoo Lee, Jin Cai, Hyuck Mo Lee, Xiaoqing Pan, Xiangfeng Duan, William A. Goddard III & Yu Huang ",2020,Highly active and stable stepped Cu surface for enhanced electrochemical CO2 reduction to C2H63,Nature Catalysis,41,,,,Cu foil,,,,,,,,,,,film,,,,,,,,,,,,,,,,,,Ag/AgCl,KHCO3,0.10,6.80,-0.75,C2H4,0.00,,,,,,,,,,
,"Chungseok Choi, Soonho Kwon, Tao Cheng, Mingjie Xu, Peter Tieu, Changsoo Lee, Jin Cai, Hyuck Mo Lee, Xiaoqing Pan, Xiangfeng Duan, William A. Goddard III & Yu Huang ",2020,Highly active and stable stepped Cu surface for enhanced electrochemical CO2 reduction to C2H64,Nature Catalysis,41,,,,Cu foil,,,,,,,,,,,film,,,,,,,,,,,,,,,,,,Ag/AgCl,KHCO3,0.10,6.80,-0.75,C2H5OH,0.00,,,,,,,,,,
,"Chungseok Choi, Soonho Kwon, Tao Cheng, Mingjie Xu, Peter Tieu, Changsoo Lee, Jin Cai, Hyuck Mo Lee, Xiaoqing Pan, Xiangfeng Duan, William A. Goddard III & Yu Huang ",2020,Highly active and stable stepped Cu surface for enhanced electrochemical CO2 reduction to C2H65,Nature Catalysis,41,,,,Cu foil,,,,,,,,,,,film,,,,,,,,,,,,,,,,,,Ag/AgCl,KHCO3,0.10,6.80,-0.75,acetate,2.08,,,,,,,,,,
,"Chungseok Choi, Soonho Kwon, Tao Cheng, Mingjie Xu, Peter Tieu, Changsoo Lee, Jin Cai, Hyuck Mo Lee, Xiaoqing Pan, Xiangfeng Duan, William A. Goddard III & Yu Huang ",2020,Highly active and stable stepped Cu surface for enhanced electrochemical CO2 reduction to C2H66,Nature Catalysis,41,,,,Cu foil,,,,,,,,,,,film,,,,,,,,,,,,,,,,,,Ag/AgCl,KHCO3,0.10,6.80,-0.75,HCOOH,4.79,,,,,,,,,,
,"Chungseok Choi, Soonho Kwon, Tao Cheng, Mingjie Xu, Peter Tieu, Changsoo Lee, Jin Cai, Hyuck Mo Lee, Xiaoqing Pan, Xiangfeng Duan, William A. Goddard III & Yu Huang ",2020,Highly active and stable stepped Cu surface for enhanced electrochemical CO2 reduction to C2H67,Nature Catalysis,41,,,,Cu foil,,,,,,,,,,,film,,,,,,,,,,,,,,,,,,Ag/AgCl,KHCO3,0.10,6.80,-0.86,H2,73.87,,,,,,,,,,
,"Chungseok Choi, Soonho Kwon, Tao Cheng, Mingjie Xu, Peter Tieu, Changsoo Lee, Jin Cai, Hyuck Mo Lee, Xiaoqing Pan, Xiangfeng Duan, William A. Goddard III & Yu Huang ",2020,Highly active and stable stepped Cu surface for enhanced electrochemical CO2 reduction to C2H68,Nature Catalysis,41,,,,Cu foil,,,,,,,,,,,film,,,,,,,,,,,,,,,,,,Ag/AgCl,KHCO3,0.10,6.80,-0.86,CO,1.51,,,,,,,,,,
,"Chungseok Choi, Soonho Kwon, Tao Cheng, Mingjie Xu, Peter Tieu, Changsoo Lee, Jin Cai, Hyuck Mo Lee, Xiaoqing Pan, Xiangfeng Duan, William A. Goddard III & Yu Huang ",2020,Highly active and stable stepped Cu surface for enhanced electrochemical CO2 reduction to C2H69,Nature Catalysis,41,,,,Cu foil,,,,,,,,,,,film,,,,,,,,,,,,,,,,,,Ag/AgCl,KHCO3,0.10,6.80,-0.86,CH4,0.95,,,,,,,,,,
,"Chungseok Choi, Soonho Kwon, Tao Cheng, Mingjie Xu, Peter Tieu, Changsoo Lee, Jin Cai, Hyuck Mo Lee, Xiaoqing Pan, Xiangfeng Duan, William A. Goddard III & Yu Huang ",2020,Highly active and stable stepped Cu surface for enhanced electrochemical CO2 reduction to C2H70,Nature Catalysis,41,,,,Cu foil,,,,,,,,,,,film,,,,,,,,,,,,,,,,,,Ag/AgCl,KHCO3,0.10,6.80,-0.86,C2H4,2.17,,,,,,,,,,
,"Chungseok Choi, Soonho Kwon, Tao Cheng, Mingjie Xu, Peter Tieu, Changsoo Lee, Jin Cai, Hyuck Mo Lee, Xiaoqing Pan, Xiangfeng Duan, William A. Goddard III & Yu Huang ",2020,Highly active and stable stepped Cu surface for enhanced electrochemical CO2 reduction to C2H71,Nature Catalysis,41,,,,Cu foil,,,,,,,,,,,film,,,,,,,,,,,,,,,,,,Ag/AgCl,KHCO3,0.10,6.80,-0.86,C2H5OH,0.00,,,,,,,,,,
,"Chungseok Choi, Soonho Kwon, Tao Cheng, Mingjie Xu, Peter Tieu, Changsoo Lee, Jin Cai, Hyuck Mo Lee, Xiaoqing Pan, Xiangfeng Duan, William A. Goddard III & Yu Huang ",2020,Highly active and stable stepped Cu surface for enhanced electrochemical CO2 reduction to C2H72,Nature Catalysis,41,,,,Cu foil,,,,,,,,,,,film,,,,,,,,,,,,,,,,,,Ag/AgCl,KHCO3,0.10,6.80,-0.86,acetate,1.68,,,,,,,,,,
,"Chungseok Choi, Soonho Kwon, Tao Cheng, Mingjie Xu, Peter Tieu, Changsoo Lee, Jin Cai, Hyuck Mo Lee, Xiaoqing Pan, Xiangfeng Duan, William A. Goddard III & Yu Huang ",2020,Highly active and stable stepped Cu surface for enhanced electrochemical CO2 reduction to C2H73,Nature Catalysis,41,,,,Cu foil,,,,,,,,,,,film,,,,,,,,,,,,,,,,,,Ag/AgCl,KHCO3,0.10,6.80,-0.86,HCOOH,2.91,,,,,,,,,,
,"Chungseok Choi, Soonho Kwon, Tao Cheng, Mingjie Xu, Peter Tieu, Changsoo Lee, Jin Cai, Hyuck Mo Lee, Xiaoqing Pan, Xiangfeng Duan, William A. Goddard III & Yu Huang ",2020,Highly active and stable stepped Cu surface for enhanced electrochemical CO2 reduction to C2H74,Nature Catalysis,41,,,,Cu foil,,,,,,,,,,,film,,,,,,,,,,,,,,,,,,Ag/AgCl,KHCO3,0.10,6.80,-0.93,H2,77.87,,,,,,,,,,
,"Chungseok Choi, Soonho Kwon, Tao Cheng, Mingjie Xu, Peter Tieu, Changsoo Lee, Jin Cai, Hyuck Mo Lee, Xiaoqing Pan, Xiangfeng Duan, William A. Goddard III & Yu Huang ",2020,Highly active and stable stepped Cu surface for enhanced electrochemical CO2 reduction to C2H75,Nature Catalysis,41,,,,Cu foil,,,,,,,,,,,film,,,,,,,,,,,,,,,,,,Ag/AgCl,KHCO3,0.10,6.80,-0.93,CO,6.76,,,,,,,,,,
,"Chungseok Choi, Soonho Kwon, Tao Cheng, Mingjie Xu, Peter Tieu, Changsoo Lee, Jin Cai, Hyuck Mo Lee, Xiaoqing Pan, Xiangfeng Duan, William A. Goddard III & Yu Huang ",2020,Highly active and stable stepped Cu surface for enhanced electrochemical CO2 reduction to C2H76,Nature Catalysis,41,,,,Cu foil,,,,,,,,,,,film,,,,,,,,,,,,,,,,,,Ag/AgCl,KHCO3,0.10,6.80,-0.93,CH4,2.42,,,,,,,,,,
,"Chungseok Choi, Soonho Kwon, Tao Cheng, Mingjie Xu, Peter Tieu, Changsoo Lee, Jin Cai, Hyuck Mo Lee, Xiaoqing Pan, Xiangfeng Duan, William A. Goddard III & Yu Huang ",2020,Highly active and stable stepped Cu surface for enhanced electrochemical CO2 reduction to C2H77,Nature Catalysis,41,,,,Cu foil,,,,,,,,,,,film,,,,,,,,,,,,,,,,,,Ag/AgCl,KHCO3,0.10,6.80,-0.93,C2H4,6.74,,,,,,,,,,
,"Chungseok Choi, Soonho Kwon, Tao Cheng, Mingjie Xu, Peter Tieu, Changsoo Lee, Jin Cai, Hyuck Mo Lee, Xiaoqing Pan, Xiangfeng Duan, William A. Goddard III & Yu Huang ",2020,Highly active and stable stepped Cu surface for enhanced electrochemical CO2 reduction to C2H78,Nature Catalysis,41,,,,Cu foil,,,,,,,,,,,film,,,,,,,,,,,,,,,,,,Ag/AgCl,KHCO3,0.10,6.80,-0.93,C2H5OH,0.31,,,,,,,,,,
,"Chungseok Choi, Soonho Kwon, Tao Cheng, Mingjie Xu, Peter Tieu, Changsoo Lee, Jin Cai, Hyuck Mo Lee, Xiaoqing Pan, Xiangfeng Duan, William A. Goddard III & Yu Huang ",2020,Highly active and stable stepped Cu surface for enhanced electrochemical CO2 reduction to C2H79,Nature Catalysis,41,,,,Cu foil,,,,,,,,,,,film,,,,,,,,,,,,,,,,,,Ag/AgCl,KHCO3,0.10,6.80,-0.93,acetate,0.46,,,,,,,,,,
,"Chungseok Choi, Soonho Kwon, Tao Cheng, Mingjie Xu, Peter Tieu, Changsoo Lee, Jin Cai, Hyuck Mo Lee, Xiaoqing Pan, Xiangfeng Duan, William A. Goddard III & Yu Huang ",2020,Highly active and stable stepped Cu surface for enhanced electrochemical CO2 reduction to C2H80,Nature Catalysis,41,,,,Cu foil,,,,,,,,,,,film,,,,,,,,,,,,,,,,,,Ag/AgCl,KHCO3,0.10,6.80,-0.93,HCOOH,2.39,,,,,,,,,,
,"Chungseok Choi, Soonho Kwon, Tao Cheng, Mingjie Xu, Peter Tieu, Changsoo Lee, Jin Cai, Hyuck Mo Lee, Xiaoqing Pan, Xiangfeng Duan, William A. Goddard III & Yu Huang ",2020,Highly active and stable stepped Cu surface for enhanced electrochemical CO2 reduction to C2H81,Nature Catalysis,41,,,,Cu foil,,,,,,,,,,,film,,,,,,,,,,,,,,,,,,Ag/AgCl,KHCO3,0.10,6.80,-1.04,H2,46.96,,,,,,,,,,
,"Chungseok Choi, Soonho Kwon, Tao Cheng, Mingjie Xu, Peter Tieu, Changsoo Lee, Jin Cai, Hyuck Mo Lee, Xiaoqing Pan, Xiangfeng Duan, William A. Goddard III & Yu Huang ",2020,Highly active and stable stepped Cu surface for enhanced electrochemical CO2 reduction to C2H82,Nature Catalysis,41,,,,Cu foil,,,,,,,,,,,film,,,,,,,,,,,,,,,,,,Ag/AgCl,KHCO3,0.10,6.80,-1.04,CO,4.36,,,,,,,,,,
,"Chungseok Choi, Soonho Kwon, Tao Cheng, Mingjie Xu, Peter Tieu, Changsoo Lee, Jin Cai, Hyuck Mo Lee, Xiaoqing Pan, Xiangfeng Duan, William A. Goddard III & Yu Huang ",2020,Highly active and stable stepped Cu surface for enhanced electrochemical CO2 reduction to C2H83,Nature Catalysis,41,,,,Cu foil,,,,,,,,,,,film,,,,,,,,,,,,,,,,,,Ag/AgCl,KHCO3,0.10,6.80,-1.04,CH4,24.67,,,,,,,,,,
,"Chungseok Choi, Soonho Kwon, Tao Cheng, Mingjie Xu, Peter Tieu, Changsoo Lee, Jin Cai, Hyuck Mo Lee, Xiaoqing Pan, Xiangfeng Duan, William A. Goddard III & Yu Huang ",2020,Highly active and stable stepped Cu surface for enhanced electrochemical CO2 reduction to C2H84,Nature Catalysis,41,,,,Cu foil,,,,,,,,,,,film,,,,,,,,,,,,,,,,,,Ag/AgCl,KHCO3,0.10,6.80,-1.04,C2H4,22.80,,,,,,,,,,
,"Chungseok Choi, Soonho Kwon, Tao Cheng, Mingjie Xu, Peter Tieu, Changsoo Lee, Jin Cai, Hyuck Mo Lee, Xiaoqing Pan, Xiangfeng Duan, William A. Goddard III & Yu Huang ",2020,Highly active and stable stepped Cu surface for enhanced electrochemical CO2 reduction to C2H85,Nature Catalysis,41,,,,Cu foil,,,,,,,,,,,film,,,,,,,,,,,,,,,,,,Ag/AgCl,KHCO3,0.10,6.80,-1.04,C2H5OH,0.91,,,,,,,,,,
,"Chungseok Choi, Soonho Kwon, Tao Cheng, Mingjie Xu, Peter Tieu, Changsoo Lee, Jin Cai, Hyuck Mo Lee, Xiaoqing Pan, Xiangfeng Duan, William A. Goddard III & Yu Huang ",2020,Highly active and stable stepped Cu surface for enhanced electrochemical CO2 reduction to C2H86,Nature Catalysis,41,,,,Cu foil,,,,,,,,,,,film,,,,,,,,,,,,,,,,,,Ag/AgCl,KHCO3,0.10,6.80,-1.04,acetate,0.18,,,,,,,,,,
,"Chungseok Choi, Soonho Kwon, Tao Cheng, Mingjie Xu, Peter Tieu, Changsoo Lee, Jin Cai, Hyuck Mo Lee, Xiaoqing Pan, Xiangfeng Duan, William A. Goddard III & Yu Huang ",2020,Highly active and stable stepped Cu surface for enhanced electrochemical CO2 reduction to C2H87,Nature Catalysis,41,,,,Cu foil,,,,,,,,,,,film,,,,,,,,,,,,,,,,,,Ag/AgCl,KHCO3,0.10,6.80,-1.04,HCOOH,0.65,,,,,,,,,,
,"Chungseok Choi, Soonho Kwon, Tao Cheng, Mingjie Xu, Peter Tieu, Changsoo Lee, Jin Cai, Hyuck Mo Lee, Xiaoqing Pan, Xiangfeng Duan, William A. Goddard III & Yu Huang ",2020,Highly active and stable stepped Cu surface for enhanced electrochemical CO2 reduction to C2H88,Nature Catalysis,41,,,,Cu foil,,,,,,,,,,,film,,,,,,,,,,,,,,,,,,Ag/AgCl,KHCO3,0.10,6.80,-1.07,H2,35.59,,,,,,,,,,
,"Chungseok Choi, Soonho Kwon, Tao Cheng, Mingjie Xu, Peter Tieu, Changsoo Lee, Jin Cai, Hyuck Mo Lee, Xiaoqing Pan, Xiangfeng Duan, William A. Goddard III & Yu Huang ",2020,Highly active and stable stepped Cu surface for enhanced electrochemical CO2 reduction to C2H89,Nature Catalysis,41,,,,Cu foil,,,,,,,,,,,film,,,,,,,,,,,,,,,,,,Ag/AgCl,KHCO3,0.10,6.80,-1.07,CO,1.67,,,,,,,,,,
,"Chungseok Choi, Soonho Kwon, Tao Cheng, Mingjie Xu, Peter Tieu, Changsoo Lee, Jin Cai, Hyuck Mo Lee, Xiaoqing Pan, Xiangfeng Duan, William A. Goddard III & Yu Huang ",2020,Highly active and stable stepped Cu surface for enhanced electrochemical CO2 reduction to C2H90,Nature Catalysis,41,,,,Cu foil,,,,,,,,,,,film,,,,,,,,,,,,,,,,,,Ag/AgCl,KHCO3,0.10,6.80,-1.07,CH4,40.97,,,,,,,,,,
,"Chungseok Choi, Soonho Kwon, Tao Cheng, Mingjie Xu, Peter Tieu, Changsoo Lee, Jin Cai, Hyuck Mo Lee, Xiaoqing Pan, Xiangfeng Duan, William A. Goddard III & Yu Huang ",2020,Highly active and stable stepped Cu surface for enhanced electrochemical CO2 reduction to C2H91,Nature Catalysis,41,,,,Cu foil,,,,,,,,,,,film,,,,,,,,,,,,,,,,,,Ag/AgCl,KHCO3,0.10,6.80,-1.07,C2H4,24.81,,,,,,,,,,
,"Chungseok Choi, Soonho Kwon, Tao Cheng, Mingjie Xu, Peter Tieu, Changsoo Lee, Jin Cai, Hyuck Mo Lee, Xiaoqing Pan, Xiangfeng Duan, William A. Goddard III & Yu Huang ",2020,Highly active and stable stepped Cu surface for enhanced electrochemical CO2 reduction to C2H92,Nature Catalysis,41,,,,Cu foil,,,,,,,,,,,film,,,,,,,,,,,,,,,,,,Ag/AgCl,KHCO3,0.10,6.80,-1.07,C2H5OH,0.89,,,,,,,,,,
,"Chungseok Choi, Soonho Kwon, Tao Cheng, Mingjie Xu, Peter Tieu, Changsoo Lee, Jin Cai, Hyuck Mo Lee, Xiaoqing Pan, Xiangfeng Duan, William A. Goddard III & Yu Huang ",2020,Highly active and stable stepped Cu surface for enhanced electrochemical CO2 reduction to C2H93,Nature Catalysis,41,,,,Cu foil,,,,,,,,,,,film,,,,,,,,,,,,,,,,,,Ag/AgCl,KHCO3,0.10,6.80,-1.07,acetate,0.09,,,,,,,,,,
,"Chungseok Choi, Soonho Kwon, Tao Cheng, Mingjie Xu, Peter Tieu, Changsoo Lee, Jin Cai, Hyuck Mo Lee, Xiaoqing Pan, Xiangfeng Duan, William A. Goddard III & Yu Huang ",2020,Highly active and stable stepped Cu surface for enhanced electrochemical CO2 reduction to C2H94,Nature Catalysis,41,,,,Cu foil,,,,,,,,,,,film,,,,,,,,,,,,,,,,,,Ag/AgCl,KHCO3,0.10,6.80,-1.07,HCOOH,0.22,,,,,,,,,,
19,,2023,Optimizing Cu+-Cu0 synergy by operando tracking of Cu2O nanocatalysts during the electrochemical CO2 reduction reaction,Nano Energy,19.069,https://doi.org/10.1016/j.nanoen.2023.108920, O-Cu2O,Cu1O0.5,Cu2O,,100.00,No,6.75,54.61,19.59,19.05,0.00,0.00,0.00,octahedron,,400.00,400.00,400.00,400.00,400.00,400.00,,,0.00,100.00,0.00,200,,111,,carbon paper electrode,Ag/AgCl,KCl,1,6.9,-0.90,H2,64.43,1.00,-21.46,H-cell,,,1000.00,26.00,,,
19,,2023,Optimizing Cu+-Cu0 synergy by operando tracking of Cu2O nanocatalysts during the electrochemical CO2 reduction reaction,Nano Energy,19.069,https://doi.org/10.1016/j.nanoen.2023.108920, O-Cu2O,Cu1O0.5,Cu2O,,100.00,No,6.75,54.61,19.59,19.05,0.00,0.00,0.00,octahedron,,400.00,400.00,400.00,400.00,400.00,400.00,,,0.00,100.00,0.00,200,,111,,carbon paper electrode,Ag/AgCl,KCl,1,6.9,-0.90,CO,10.74,1.00,-21.46,H-cell,,,1000.00,26.00,,,
19,,2023,Optimizing Cu+-Cu0 synergy by operando tracking of Cu2O nanocatalysts during the electrochemical CO2 reduction reaction,Nano Energy,19.069,https://doi.org/10.1016/j.nanoen.2023.108920, O-Cu2O,Cu1O0.5,Cu2O,,100.00,No,6.75,54.61,19.59,19.05,0.00,0.00,0.00,octahedron,,400.00,400.00,400.00,400.00,400.00,400.00,,,0.00,100.00,0.00,200,,111,,carbon paper electrode,Ag/AgCl,KCl,1,6.9,-0.90,C2H4,13.09,1.00,-21.46,H-cell,,,1000.00,26.00,,,
19,,2023,Optimizing Cu+-Cu0 synergy by operando tracking of Cu2O nanocatalysts during the electrochemical CO2 reduction reaction,Nano Energy,19.069,https://doi.org/10.1016/j.nanoen.2023.108920, O-Cu2O,Cu1O0.5,Cu2O,,100.00,No,6.75,54.61,19.59,19.05,0.00,0.00,0.00,octahedron,,400.00,400.00,400.00,400.00,400.00,400.00,,,0.00,100.00,0.00,200,,111,,carbon paper electrode,Ag/AgCl,KCl,1,6.9,-1.00,H2,54.36,1.00,-26.13,H-cell,,,1000.00,26.00,,,
19,,2023,Optimizing Cu+-Cu0 synergy by operando tracking of Cu2O nanocatalysts during the electrochemical CO2 reduction reaction,Nano Energy,19.069,https://doi.org/10.1016/j.nanoen.2023.108920, O-Cu2O,Cu1O0.5,Cu2O,,100.00,No,6.75,54.61,19.59,19.05,0.00,0.00,0.00,octahedron,,400.00,400.00,400.00,400.00,400.00,400.00,,,0.00,100.00,0.00,200,,111,,carbon paper electrode,Ag/AgCl,KCl,1,6.9,-1.00,CO,9.06,1.00,-26.13,H-cell,,,1000.00,26.00,,,
19,,2023,Optimizing Cu+-Cu0 synergy by operando tracking of Cu2O nanocatalysts during the electrochemical CO2 reduction reaction,Nano Energy,19.069,https://doi.org/10.1016/j.nanoen.2023.108920, O-Cu2O,Cu1O0.5,Cu2O,,100.00,No,6.75,54.61,19.59,19.05,0.00,0.00,0.00,octahedron,,400.00,400.00,400.00,400.00,400.00,400.00,,,0.00,100.00,0.00,200,,111,,carbon paper electrode,Ag/AgCl,KCl,1,6.9,-1.00,C2H4,23.83,1.00,-26.13,H-cell,,,1000.00,26.00,,,
19,,2023,Optimizing Cu+-Cu0 synergy by operando tracking of Cu2O nanocatalysts during the electrochemical CO2 reduction reaction,Nano Energy,19.069,https://doi.org/10.1016/j.nanoen.2023.108920, O-Cu2O,Cu1O0.5,Cu2O,,100.00,No,6.75,54.61,19.59,19.05,0.00,0.00,0.00,octahedron,,400.00,400.00,400.00,400.00,400.00,400.00,,,0.00,100.00,0.00,200,,111,,carbon paper electrode,Ag/AgCl,KCl,1,6.9,-1.10,H2,45.30,1.00,-33.22,H-cell,,,1000.00,26.00,,,
19,,2023,Optimizing Cu+-Cu0 synergy by operando tracking of Cu2O nanocatalysts during the electrochemical CO2 reduction reaction,Nano Energy,19.069,https://doi.org/10.1016/j.nanoen.2023.108920, O-Cu2O,Cu1O0.5,Cu2O,,100.00,No,6.75,54.61,19.59,19.05,0.00,0.00,0.00,octahedron,,400.00,400.00,400.00,400.00,400.00,400.00,,,0.00,100.00,0.00,200,,111,,carbon paper electrode,Ag/AgCl,KCl,1,6.9,-1.10,CO,5.70,1.00,-33.22,H-cell,,,1000.00,26.00,,,
19,,2023,Optimizing Cu+-Cu0 synergy by operando tracking of Cu2O nanocatalysts during the electrochemical CO2 reduction reaction,Nano Energy,19.069,https://doi.org/10.1016/j.nanoen.2023.108920, O-Cu2O,Cu1O0.5,Cu2O,,100.00,No,6.75,54.61,19.59,19.05,0.00,0.00,0.00,octahedron,,400.00,400.00,400.00,400.00,400.00,400.00,,,0.00,100.00,0.00,200,,111,,carbon paper electrode,Ag/AgCl,KCl,1,6.9,-1.10,C2H4,40.27,1.00,-33.22,H-cell,,,1000.00,26.00,,,
19,,2023,Optimizing Cu+-Cu0 synergy by operando tracking of Cu2O nanocatalysts during the electrochemical CO2 reduction reaction,Nano Energy,19.069,https://doi.org/10.1016/j.nanoen.2023.108920, O-Cu2O,Cu1O0.5,Cu2O,,100.00,No,6.75,54.61,19.59,19.05,0.00,0.00,0.00,octahedron,,400.00,400.00,400.00,400.00,400.00,400.00,,,2.02,97.98,0.00,200,,111,,carbon paper electrode,Ag/AgCl,KCl,1,6.9,-1.10,H2,27.24,0.25,-33.22,H-cell,,,1000.00,26.00,,,
19,,2023,Optimizing Cu+-Cu0 synergy by operando tracking of Cu2O nanocatalysts during the electrochemical CO2 reduction reaction,Nano Energy,19.069,https://doi.org/10.1016/j.nanoen.2023.108920, O-Cu2O,Cu1O0.5,Cu2O,,100.00,No,6.75,54.61,19.59,19.05,0.00,0.00,0.00,octahedron,,400.00,400.00,400.00,400.00,400.00,400.00,,,2.02,97.98,0.00,200,,111,,carbon paper electrode,Ag/AgCl,KCl,1,6.9,-1.10,CO,4.98,0.25,-33.22,H-cell,,,1000.00,26.00,,,
19,,2023,Optimizing Cu+-Cu0 synergy by operando tracking of Cu2O nanocatalysts during the electrochemical CO2 reduction reaction,Nano Energy,19.069,https://doi.org/10.1016/j.nanoen.2023.108920, O-Cu2O,Cu1O0.5,Cu2O,,100.00,No,6.75,54.61,19.59,19.05,0.00,0.00,0.00,octahedron,,400.00,400.00,400.00,400.00,400.00,400.00,,,2.02,97.98,0.00,200,,111,,carbon paper electrode,Ag/AgCl,KCl,1,6.9,-1.10,CH4,1.99,0.25,-33.22,H-cell,,,1000.00,26.00,,,
19,,2023,Optimizing Cu+-Cu0 synergy by operando tracking of Cu2O nanocatalysts during the electrochemical CO2 reduction reaction,Nano Energy,19.069,https://doi.org/10.1016/j.nanoen.2023.108920, O-Cu2O,Cu1O0.5,Cu2O,,100.00,No,6.75,54.61,19.59,19.05,0.00,0.00,0.00,octahedron,,400.00,400.00,400.00,400.00,400.00,400.00,,,2.02,97.98,0.00,200,,111,,carbon paper electrode,Ag/AgCl,KCl,1,6.9,-1.10,C2H4,38.87,0.25,-33.22,H-cell,,,1000.00,26.00,,,
19,,2023,Optimizing Cu+-Cu0 synergy by operando tracking of Cu2O nanocatalysts during the electrochemical CO2 reduction reaction,Nano Energy,19.069,https://doi.org/10.1016/j.nanoen.2023.108920, O-Cu2O,Cu1O0.5,Cu2O,,100.00,No,6.75,54.61,19.59,19.05,0.00,0.00,0.00,octahedron,,400.00,400.00,400.00,400.00,400.00,400.00,,,2.80,97.20,0.00,200,,111,,carbon paper electrode,Ag/AgCl,KCl,1,6.9,-1.10,H2,30.90,0.50,-33.22,H-cell,,,1000.00,26.00,,,
19,,2023,Optimizing Cu+-Cu0 synergy by operando tracking of Cu2O nanocatalysts during the electrochemical CO2 reduction reaction,Nano Energy,19.069,https://doi.org/10.1016/j.nanoen.2023.108920, O-Cu2O,Cu1O0.5,Cu2O,,100.00,No,6.75,54.61,19.59,19.05,0.00,0.00,0.00,octahedron,,400.00,400.00,400.00,400.00,400.00,400.00,,,2.80,97.20,0.00,200,,111,,carbon paper electrode,Ag/AgCl,KCl,1,6.9,-1.10,CO,3.65,0.50,-33.22,H-cell,,,1000.00,26.00,,,
19,,2023,Optimizing Cu+-Cu0 synergy by operando tracking of Cu2O nanocatalysts during the electrochemical CO2 reduction reaction,Nano Energy,19.069,https://doi.org/10.1016/j.nanoen.2023.108920, O-Cu2O,Cu1O0.5,Cu2O,,100.00,No,6.75,54.61,19.59,19.05,0.00,0.00,0.00,octahedron,,400.00,400.00,400.00,400.00,400.00,400.00,,,2.80,97.20,0.00,200,,111,,carbon paper electrode,Ag/AgCl,KCl,1,6.9,-1.10,CH4,2.33,0.50,-33.22,H-cell,,,1000.00,26.00,,,
