Repository: vovamirosh/CO2RR_PISH

File: Datasets/R_parent_2024_12_12.csv (part 18 of 38)
Number,Autor,Publication,Title,Journal,IF,DOI,Article name,Formula,Cat. compound,Support,"Cat./Support ratio, % (at)",XRD noises,"Cu2O-110, %","Cu2O-111, %","Cu2O-200, %","Cu2O-220, %","Cu-111, %","Cu-200, %","Cu-220, %",Morphology (TEM/SEM),"Pore size, nm",width min (nm),width aver (nm),width max (nm),length min (nm),length aver (nm),length max (nm),Crystal system,Simple cell,"Cu, % (at.)","Cu+, % (at.)","Cu(2+), % (at.)",Facet,"Distance, nm",Facet,"Distance2, nm",Base,Electrodes,electrolyte,"conc, M",pH,RHE vs V,Product,"FE, %","Time, h","Current density, mA/cm2",Type of reactor," Energy efficiency, %",Сarbon efficiency (equivalent to single-pass carbon efficiency (SPCE),"Loading, μg/cm2","Capacitance, (uF/cm2)","ECSA, cm2",R,"BET surface, m2/g"
19,,2023,Optimizing Cu+-Cu0 synergy by operando tracking of Cu2O nanocatalysts during the electrochemical CO2 reduction reaction,Nano Energy,19.069,https://doi.org/10.1016/j.nanoen.2023.108920, O-Cu2O,Cu1O0.5,Cu2O,,100.00,No,6.75,54.61,19.59,19.05,0.00,0.00,0.00,octahedron,,400.00,400.00,400.00,400.00,400.00,400.00,,,2.80,97.20,0.00,200,,111,,carbon paper electrode,Ag/AgCl,KCl,1,6.9,-1.10,C2H4,44.19,0.50,-33.22,H-cell,,,1000.00,26.00,,,
19,,2023,Optimizing Cu+-Cu0 synergy by operando tracking of Cu2O nanocatalysts during the electrochemical CO2 reduction reaction,Nano Energy,19.069,https://doi.org/10.1016/j.nanoen.2023.108920, O-Cu2O,Cu1O0.5,Cu2O,,100.00,No,6.75,54.61,19.59,19.05,0.00,0.00,0.00,octahedron,,400.00,400.00,400.00,400.00,400.00,400.00,,,2.56,97.44,0.00,200,,111,,carbon paper electrode,Ag/AgCl,KCl,1,6.9,-1.10,H2,32.23,0.75,-33.22,H-cell,,,1000.00,26.00,,,
19,,2023,Optimizing Cu+-Cu0 synergy by operando tracking of Cu2O nanocatalysts during the electrochemical CO2 reduction reaction,Nano Energy,19.069,https://doi.org/10.1016/j.nanoen.2023.108920, O-Cu2O,Cu1O0.5,Cu2O,,100.00,No,6.75,54.61,19.59,19.05,0.00,0.00,0.00,octahedron,,400.00,400.00,400.00,400.00,400.00,400.00,,,2.56,97.44,0.00,200,,111,,carbon paper electrode,Ag/AgCl,KCl,1,6.9,-1.10,CO,3.99,0.75,-33.22,H-cell,,,1000.00,26.00,,,
19,,2023,Optimizing Cu+-Cu0 synergy by operando tracking of Cu2O nanocatalysts during the electrochemical CO2 reduction reaction,Nano Energy,19.069,https://doi.org/10.1016/j.nanoen.2023.108920, O-Cu2O,Cu1O0.5,Cu2O,,100.00,No,6.75,54.61,19.59,19.05,0.00,0.00,0.00,octahedron,,400.00,400.00,400.00,400.00,400.00,400.00,,,2.56,97.44,0.00,200,,111,,carbon paper electrode,Ag/AgCl,KCl,1,6.9,-1.10,CH4,1.33,0.75,-33.22,H-cell,,,1000.00,26.00,,,
19,,2023,Optimizing Cu+-Cu0 synergy by operando tracking of Cu2O nanocatalysts during the electrochemical CO2 reduction reaction,Nano Energy,19.069,https://doi.org/10.1016/j.nanoen.2023.108920, O-Cu2O,Cu1O0.5,Cu2O,,100.00,No,6.75,54.61,19.59,19.05,0.00,0.00,0.00,octahedron,,400.00,400.00,400.00,400.00,400.00,400.00,,,2.56,97.44,0.00,200,,111,,carbon paper electrode,Ag/AgCl,KCl,1,6.9,-1.10,C2H4,41.53,0.75,-33.22,H-cell,,,1000.00,26.00,,,
19,,2023,Optimizing Cu+-Cu0 synergy by operando tracking of Cu2O nanocatalysts during the electrochemical CO2 reduction reaction,Nano Energy,19.069,https://doi.org/10.1016/j.nanoen.2023.108920, O-Cu2O,Cu1O0.5,Cu2O,,100.00,No,6.75,54.61,19.59,19.05,0.00,0.00,0.00,octahedron,,400.00,400.00,400.00,400.00,400.00,400.00,,,2.94,97.06,0.00,200,,111,,carbon paper electrode,Ag/AgCl,KCl,1,6.9,-1.10,H2,34.88,1.00,-33.22,H-cell,,,1000.00,26.00,,,
19,,2023,Optimizing Cu+-Cu0 synergy by operando tracking of Cu2O nanocatalysts during the electrochemical CO2 reduction reaction,Nano Energy,19.069,https://doi.org/10.1016/j.nanoen.2023.108920, O-Cu2O,Cu1O0.5,Cu2O,,100.00,No,6.75,54.61,19.59,19.05,0.00,0.00,0.00,octahedron,,400.00,400.00,400.00,400.00,400.00,400.00,,,2.94,97.06,0.00,200,,111,,carbon paper electrode,Ag/AgCl,KCl,1,6.9,-1.10,CO,3.32,1.00,-33.22,H-cell,,,1000.00,26.00,,,
19,,2023,Optimizing Cu+-Cu0 synergy by operando tracking of Cu2O nanocatalysts during the electrochemical CO2 reduction reaction,Nano Energy,19.069,https://doi.org/10.1016/j.nanoen.2023.108920, O-Cu2O,Cu1O0.5,Cu2O,,100.00,No,6.75,54.61,19.59,19.05,0.00,0.00,0.00,octahedron,,400.00,400.00,400.00,400.00,400.00,400.00,,,2.94,97.06,0.00,200,,111,,carbon paper electrode,Ag/AgCl,KCl,1,6.9,-1.10,CH4,1.33,1.00,-33.22,H-cell,,,1000.00,26.00,,,
19,,2023,Optimizing Cu+-Cu0 synergy by operando tracking of Cu2O nanocatalysts during the electrochemical CO2 reduction reaction,Nano Energy,19.069,https://doi.org/10.1016/j.nanoen.2023.108920, O-Cu2O,Cu1O0.5,Cu2O,,100.00,No,6.75,54.61,19.59,19.05,0.00,0.00,0.00,octahedron,,400.00,400.00,400.00,400.00,400.00,400.00,,,2.94,97.06,0.00,200,,111,,carbon paper electrode,Ag/AgCl,KCl,1,6.9,-1.10,C2H4,40.20,1.00,-33.22,H-cell,,,1000.00,26.00,,,
19,,2023,Optimizing Cu+-Cu0 synergy by operando tracking of Cu2O nanocatalysts during the electrochemical CO2 reduction reaction,Nano Energy,19.069,https://doi.org/10.1016/j.nanoen.2023.108920, O-Cu2O,Cu1O0.5,Cu2O,,100.00,No,6.75,54.61,19.59,19.05,0.00,0.00,0.00,octahedron,,400.00,400.00,400.00,400.00,400.00,400.00,,,6.15,93.85,0.00,200,,111,,carbon paper electrode,Ag/AgCl,KCl,1,6.9,-1.10,H2,36.21,1.25,-33.22,H-cell,,,1000.00,26.00,,,
19,,2023,Optimizing Cu+-Cu0 synergy by operando tracking of Cu2O nanocatalysts during the electrochemical CO2 reduction reaction,Nano Energy,19.069,https://doi.org/10.1016/j.nanoen.2023.108920, O-Cu2O,Cu1O0.5,Cu2O,,100.00,No,6.75,54.61,19.59,19.05,0.00,0.00,0.00,octahedron,,400.00,400.00,400.00,400.00,400.00,400.00,,,6.15,93.85,0.00,200,,111,,carbon paper electrode,Ag/AgCl,KCl,1,6.9,-1.10,CO,3.99,1.25,-33.22,H-cell,,,1000.00,26.00,,,
19,,2023,Optimizing Cu+-Cu0 synergy by operando tracking of Cu2O nanocatalysts during the electrochemical CO2 reduction reaction,Nano Energy,19.069,https://doi.org/10.1016/j.nanoen.2023.108920, O-Cu2O,Cu1O0.5,Cu2O,,100.00,No,6.75,54.61,19.59,19.05,0.00,0.00,0.00,octahedron,,400.00,400.00,400.00,400.00,400.00,400.00,,,6.15,93.85,0.00,200,,111,,carbon paper electrode,Ag/AgCl,KCl,1,6.9,-1.10,CH4,1.66,1.25,-33.22,H-cell,,,1000.00,26.00,,,
19,,2023,Optimizing Cu+-Cu0 synergy by operando tracking of Cu2O nanocatalysts during the electrochemical CO2 reduction reaction,Nano Energy,19.069,https://doi.org/10.1016/j.nanoen.2023.108920, O-Cu2O,Cu1O0.5,Cu2O,,100.00,No,6.75,54.61,19.59,19.05,0.00,0.00,0.00,octahedron,,400.00,400.00,400.00,400.00,400.00,400.00,,,6.15,93.85,0.00,200,,111,,carbon paper electrode,Ag/AgCl,KCl,1,6.9,-1.10,C2H4,41.53,1.25,-33.22,H-cell,,,1000.00,26.00,,,
19,,2023,Optimizing Cu+-Cu0 synergy by operando tracking of Cu2O nanocatalysts during the electrochemical CO2 reduction reaction,Nano Energy,19.069,https://doi.org/10.1016/j.nanoen.2023.108920, O-Cu2O,Cu1O0.5,Cu2O,,100.00,No,6.75,54.61,19.59,19.05,0.00,0.00,0.00,octahedron,,400.00,400.00,400.00,400.00,400.00,400.00,,,6.93,93.07,0.00,200,,111,,carbon paper electrode,Ag/AgCl,KCl,1,6.9,-1.10,H2,38.54,1.50,-33.22,H-cell,,,1000.00,26.00,,,
19,,2023,Optimizing Cu+-Cu0 synergy by operando tracking of Cu2O nanocatalysts during the electrochemical CO2 reduction reaction,Nano Energy,19.069,https://doi.org/10.1016/j.nanoen.2023.108920, O-Cu2O,Cu1O0.5,Cu2O,,100.00,No,6.75,54.61,19.59,19.05,0.00,0.00,0.00,octahedron,,400.00,400.00,400.00,400.00,400.00,400.00,,,6.93,93.07,0.00,200,,111,,carbon paper electrode,Ag/AgCl,KCl,1,6.9,-1.10,CO,2.33,1.50,-33.22,H-cell,,,1000.00,26.00,,,
19,,2023,Optimizing Cu+-Cu0 synergy by operando tracking of Cu2O nanocatalysts during the electrochemical CO2 reduction reaction,Nano Energy,19.069,https://doi.org/10.1016/j.nanoen.2023.108920, O-Cu2O,Cu1O0.5,Cu2O,,100.00,No,6.75,54.61,19.59,19.05,0.00,0.00,0.00,octahedron,,400.00,400.00,400.00,400.00,400.00,400.00,,,6.93,93.07,0.00,200,,111,,carbon paper electrode,Ag/AgCl,KCl,1,6.9,-1.10,CH4,2.33,1.50,-33.22,H-cell,,,1000.00,26.00,,,
19,,2023,Optimizing Cu+-Cu0 synergy by operando tracking of Cu2O nanocatalysts during the electrochemical CO2 reduction reaction,Nano Energy,19.069,https://doi.org/10.1016/j.nanoen.2023.108920, O-Cu2O,Cu1O0.5,Cu2O,,100.00,No,6.75,54.61,19.59,19.05,0.00,0.00,0.00,octahedron,,400.00,400.00,400.00,400.00,400.00,400.00,,,6.93,93.07,0.00,200,,111,,carbon paper electrode,Ag/AgCl,KCl,1,6.9,-1.10,C2H4,41.20,1.50,-33.22,H-cell,,,1000.00,26.00,,,
19,,2023,Optimizing Cu+-Cu0 synergy by operando tracking of Cu2O nanocatalysts during the electrochemical CO2 reduction reaction,Nano Energy,19.069,https://doi.org/10.1016/j.nanoen.2023.108920, O-Cu2O,Cu1O0.5,Cu2O,,100.00,No,6.75,54.61,19.59,19.05,0.00,0.00,0.00,octahedron,,400.00,400.00,400.00,400.00,400.00,400.00,,,7.97,92.03,0.00,200,,111,,carbon paper electrode,Ag/AgCl,KCl,1,6.9,-1.10,H2,37.87,1.75,-33.22,H-cell,,,1000.00,26.00,,,
19,,2023,Optimizing Cu+-Cu0 synergy by operando tracking of Cu2O nanocatalysts during the electrochemical CO2 reduction reaction,Nano Energy,19.069,https://doi.org/10.1016/j.nanoen.2023.108920, O-Cu2O,Cu1O0.5,Cu2O,,100.00,No,6.75,54.61,19.59,19.05,0.00,0.00,0.00,octahedron,,400.00,400.00,400.00,400.00,400.00,400.00,,,7.97,92.03,0.00,200,,111,,carbon paper electrode,Ag/AgCl,KCl,1,6.9,-1.10,CO,2.99,1.75,-33.22,H-cell,,,1000.00,26.00,,,
19,,2023,Optimizing Cu+-Cu0 synergy by operando tracking of Cu2O nanocatalysts during the electrochemical CO2 reduction reaction,Nano Energy,19.069,https://doi.org/10.1016/j.nanoen.2023.108920, O-Cu2O,Cu1O0.5,Cu2O,,100.00,No,6.75,54.61,19.59,19.05,0.00,0.00,0.00,octahedron,,400.00,400.00,400.00,400.00,400.00,400.00,,,7.97,92.03,0.00,200,,111,,carbon paper electrode,Ag/AgCl,KCl,1,6.9,-1.10,CH4,1.66,1.75,-33.22,H-cell,,,1000.00,26.00,,,
19,,2023,Optimizing Cu+-Cu0 synergy by operando tracking of Cu2O nanocatalysts during the electrochemical CO2 reduction reaction,Nano Energy,19.069,https://doi.org/10.1016/j.nanoen.2023.108920, O-Cu2O,Cu1O0.5,Cu2O,,100.00,No,6.75,54.61,19.59,19.05,0.00,0.00,0.00,octahedron,,400.00,400.00,400.00,400.00,400.00,400.00,,,7.97,92.03,0.00,200,,111,,carbon paper electrode,Ag/AgCl,KCl,1,6.9,-1.10,C2H4,36.88,1.75,-33.22,H-cell,,,1000.00,26.00,,,
19,,2023,Optimizing Cu+-Cu0 synergy by operando tracking of Cu2O nanocatalysts during the electrochemical CO2 reduction reaction,Nano Energy,19.069,https://doi.org/10.1016/j.nanoen.2023.108920, O-Cu2O,Cu1O0.5,Cu2O,,100.00,No,6.75,54.61,19.59,19.05,0.00,0.00,0.00,octahedron,,400.00,400.00,400.00,400.00,400.00,400.00,,,14.94,85.06,0.00,200,,111,,carbon paper electrode,Ag/AgCl,KCl,1,6.9,-1.10,H2,39.87,2.00,-33.22,H-cell,,,1000.00,26.00,,,
19,,2023,Optimizing Cu+-Cu0 synergy by operando tracking of Cu2O nanocatalysts during the electrochemical CO2 reduction reaction,Nano Energy,19.069,https://doi.org/10.1016/j.nanoen.2023.108920, O-Cu2O,Cu1O0.5,Cu2O,,100.00,No,6.75,54.61,19.59,19.05,0.00,0.00,0.00,octahedron,,400.00,400.00,400.00,400.00,400.00,400.00,,,14.94,85.06,0.00,200,,111,,carbon paper electrode,Ag/AgCl,KCl,1,6.9,-1.10,CO,3.65,2.00,-33.22,H-cell,,,1000.00,26.00,,,
19,,2023,Optimizing Cu+-Cu0 synergy by operando tracking of Cu2O nanocatalysts during the electrochemical CO2 reduction reaction,Nano Energy,19.069,https://doi.org/10.1016/j.nanoen.2023.108920, O-Cu2O,Cu1O0.5,Cu2O,,100.00,No,6.75,54.61,19.59,19.05,0.00,0.00,0.00,octahedron,,400.00,400.00,400.00,400.00,400.00,400.00,,,14.94,85.06,0.00,200,,111,,carbon paper electrode,Ag/AgCl,KCl,1,6.9,-1.10,CH4,1.33,2.00,-33.22,H-cell,,,1000.00,26.00,,,
19,,2023,Optimizing Cu+-Cu0 synergy by operando tracking of Cu2O nanocatalysts during the electrochemical CO2 reduction reaction,Nano Energy,19.069,https://doi.org/10.1016/j.nanoen.2023.108920, O-Cu2O,Cu1O0.5,Cu2O,,100.00,No,6.75,54.61,19.59,19.05,0.00,0.00,0.00,octahedron,,400.00,400.00,400.00,400.00,400.00,400.00,,,14.94,85.06,0.00,200,,111,,carbon paper electrode,Ag/AgCl,KCl,1,6.9,-1.10,C2H4,37.87,2.00,-33.22,H-cell,,,1000.00,26.00,,,
19,,2023,Optimizing Cu+-Cu0 synergy by operando tracking of Cu2O nanocatalysts during the electrochemical CO2 reduction reaction,Nano Energy,19.069,https://doi.org/10.1016/j.nanoen.2023.108920, O-Cu2O,Cu1O0.5,Cu2O,,100.00,No,6.75,54.61,19.59,19.05,0.00,0.00,0.00,octahedron,,400.00,400.00,400.00,400.00,400.00,400.00,,,0.00,100.00,0.00,200,,111,,carbon paper electrode,Ag/AgCl,KCl,1,6.9,-1.20,H2,56.04,1.00,-41.81,H-cell,,,1000.00,26.00,,,
19,,2023,Optimizing Cu+-Cu0 synergy by operando tracking of Cu2O nanocatalysts during the electrochemical CO2 reduction reaction,Nano Energy,19.069,https://doi.org/10.1016/j.nanoen.2023.108920, O-Cu2O,Cu1O0.5,Cu2O,,100.00,No,6.75,54.61,19.59,19.05,0.00,0.00,0.00,octahedron,,400.00,400.00,400.00,400.00,400.00,400.00,,,0.00,100.00,0.00,200,,111,,carbon paper electrode,Ag/AgCl,KCl,1,6.9,-1.20,CO,1.68,1.00,-41.81,H-cell,,,1000.00,26.00,,,
19,,2023,Optimizing Cu+-Cu0 synergy by operando tracking of Cu2O nanocatalysts during the electrochemical CO2 reduction reaction,Nano Energy,19.069,https://doi.org/10.1016/j.nanoen.2023.108920, O-Cu2O,Cu1O0.5,Cu2O,,100.00,No,6.75,54.61,19.59,19.05,0.00,0.00,0.00,octahedron,,400.00,400.00,400.00,400.00,400.00,400.00,,,0.00,100.00,0.00,200,,111,,carbon paper electrode,Ag/AgCl,KCl,1,6.9,-1.20,CH4,1.68,1.00,-41.81,H-cell,,,1000.00,26.00,,,
19,,2023,Optimizing Cu+-Cu0 synergy by operando tracking of Cu2O nanocatalysts during the electrochemical CO2 reduction reaction,Nano Energy,19.069,https://doi.org/10.1016/j.nanoen.2023.108920, O-Cu2O,Cu1O0.5,Cu2O,,100.00,No,6.75,54.61,19.59,19.05,0.00,0.00,0.00,octahedron,,400.00,400.00,400.00,400.00,400.00,400.00,,,0.00,100.00,0.00,200,,111,,carbon paper electrode,Ag/AgCl,KCl,1,6.9,-1.20,C2H4,28.52,1.00,-41.81,H-cell,,,1000.00,26.00,,,
19,,2023,Optimizing Cu+-Cu0 synergy by operando tracking of Cu2O nanocatalysts during the electrochemical CO2 reduction reaction,Nano Energy,19.069,https://doi.org/10.1016/j.nanoen.2023.108920, C-Cu2O,Cu1O0.5,Cu2O,,100.00,No,7.22,57.26,24.26,11.25,0.00,0.00,0.00,cubic,,390.00,390.00,390.00,390.00,390.00,390.00,,,0.00,100.00,0.00,200,,111,,carbon paper electrode,Ag/AgCl,KCl,1,6.9,-0.90,H2,65.44,1.00,-18.14,H-cell,,,1000.00,89.00,,,
19,,2023,Optimizing Cu+-Cu0 synergy by operando tracking of Cu2O nanocatalysts during the electrochemical CO2 reduction reaction,Nano Energy,19.069,https://doi.org/10.1016/j.nanoen.2023.108920, C-Cu2O,Cu1O0.5,Cu2O,,100.00,No,7.22,57.26,24.26,11.25,0.00,0.00,0.00,cubic,,390.00,390.00,390.00,390.00,390.00,390.00,,,0.00,100.00,0.00,200,,111,,carbon paper electrode,Ag/AgCl,KCl,1,6.9,-0.90,CO,9.06,1.00,-18.14,H-cell,,,1000.00,89.00,,,
19,,2023,Optimizing Cu+-Cu0 synergy by operando tracking of Cu2O nanocatalysts during the electrochemical CO2 reduction reaction,Nano Energy,19.069,https://doi.org/10.1016/j.nanoen.2023.108920, C-Cu2O,Cu1O0.5,Cu2O,,100.00,No,7.22,57.26,24.26,11.25,0.00,0.00,0.00,cubic,,390.00,390.00,390.00,390.00,390.00,390.00,,,0.00,100.00,0.00,200,,111,,carbon paper electrode,Ag/AgCl,KCl,1,6.9,-0.90,C2H4,19.80,1.00,-18.14,H-cell,,,1000.00,89.00,,,
19,,2023,Optimizing Cu+-Cu0 synergy by operando tracking of Cu2O nanocatalysts during the electrochemical CO2 reduction reaction,Nano Energy,19.069,https://doi.org/10.1016/j.nanoen.2023.108920, C-Cu2O,Cu1O0.5,Cu2O,,100.00,No,7.22,57.26,24.26,11.25,0.00,0.00,0.00,cubic,,390.00,390.00,390.00,390.00,390.00,390.00,,,0.00,100.00,0.00,200,,111,,carbon paper electrode,Ag/AgCl,KCl,1,6.9,-1.00,H2,73.49,1.00,-22.96,H-cell,,,1000.00,89.00,,,
19,,2023,Optimizing Cu+-Cu0 synergy by operando tracking of Cu2O nanocatalysts during the electrochemical CO2 reduction reaction,Nano Energy,19.069,https://doi.org/10.1016/j.nanoen.2023.108920, C-Cu2O,Cu1O0.5,Cu2O,,100.00,No,7.22,57.26,24.26,11.25,0.00,0.00,0.00,cubic,,390.00,390.00,390.00,390.00,390.00,390.00,,,0.00,100.00,0.00,200,,111,,carbon paper electrode,Ag/AgCl,KCl,1,6.9,-1.00,CO,4.70,1.00,-22.96,H-cell,,,1000.00,89.00,,,
19,,2023,Optimizing Cu+-Cu0 synergy by operando tracking of Cu2O nanocatalysts during the electrochemical CO2 reduction reaction,Nano Energy,19.069,https://doi.org/10.1016/j.nanoen.2023.108920, C-Cu2O,Cu1O0.5,Cu2O,,100.00,No,7.22,57.26,24.26,11.25,0.00,0.00,0.00,cubic,,390.00,390.00,390.00,390.00,390.00,390.00,,,0.00,100.00,0.00,200,,111,,carbon paper electrode,Ag/AgCl,KCl,1,6.9,-1.00,C2H4,21.14,1.00,-22.96,H-cell,,,1000.00,89.00,,,
19,,2023,Optimizing Cu+-Cu0 synergy by operando tracking of Cu2O nanocatalysts during the electrochemical CO2 reduction reaction,Nano Energy,19.069,https://doi.org/10.1016/j.nanoen.2023.108920, C-Cu2O,Cu1O0.5,Cu2O,,100.00,No,7.22,57.26,24.26,11.25,0.00,0.00,0.00,cubic,,390.00,390.00,390.00,390.00,390.00,390.00,,,0.00,100.00,0.00,200,,111,,carbon paper electrode,Ag/AgCl,KCl,1,6.9,-1.10,H2,61.07,1.00,-29.45,H-cell,,,1000.00,89.00,,,
19,,2023,Optimizing Cu+-Cu0 synergy by operando tracking of Cu2O nanocatalysts during the electrochemical CO2 reduction reaction,Nano Energy,19.069,https://doi.org/10.1016/j.nanoen.2023.108920, C-Cu2O,Cu1O0.5,Cu2O,,100.00,No,7.22,57.26,24.26,11.25,0.00,0.00,0.00,cubic,,390.00,390.00,390.00,390.00,390.00,390.00,,,0.00,100.00,0.00,200,,111,,carbon paper electrode,Ag/AgCl,KCl,1,6.9,-1.10,CO,2.35,1.00,-29.45,H-cell,,,1000.00,89.00,,,
19,,2023,Optimizing Cu+-Cu0 synergy by operando tracking of Cu2O nanocatalysts during the electrochemical CO2 reduction reaction,Nano Energy,19.069,https://doi.org/10.1016/j.nanoen.2023.108920, C-Cu2O,Cu1O0.5,Cu2O,,100.00,No,7.22,57.26,24.26,11.25,0.00,0.00,0.00,cubic,,390.00,390.00,390.00,390.00,390.00,390.00,,,0.00,100.00,0.00,200,,111,,carbon paper electrode,Ag/AgCl,KCl,1,6.9,-1.10,C2H4,32.89,1.00,-29.45,H-cell,,,1000.00,89.00,,,
19,,2023,Optimizing Cu+-Cu0 synergy by operando tracking of Cu2O nanocatalysts during the electrochemical CO2 reduction reaction,Nano Energy,19.069,https://doi.org/10.1016/j.nanoen.2023.108920, C-Cu2O,Cu1O0.5,Cu2O,,100.00,No,7.22,57.26,24.26,11.25,0.00,0.00,0.00,cubic,,390.00,390.00,390.00,390.00,390.00,390.00,,,2.45,97.55,0.00,200,,111,,carbon paper electrode,Ag/AgCl,KCl,1,6.9,-1.10,H2,41.07,0.25,-29.45,H-cell,,,1000.00,89.00,,,
19,,2023,Optimizing Cu+-Cu0 synergy by operando tracking of Cu2O nanocatalysts during the electrochemical CO2 reduction reaction,Nano Energy,19.069,https://doi.org/10.1016/j.nanoen.2023.108920, C-Cu2O,Cu1O0.5,Cu2O,,100.00,No,7.22,57.26,24.26,11.25,0.00,0.00,0.00,cubic,,390.00,390.00,390.00,390.00,390.00,390.00,,,2.45,97.55,0.00,200,,111,,carbon paper electrode,Ag/AgCl,KCl,1,6.9,-1.10,CO,4.39,0.25,-29.45,H-cell,,,1000.00,89.00,,,
19,,2023,Optimizing Cu+-Cu0 synergy by operando tracking of Cu2O nanocatalysts during the electrochemical CO2 reduction reaction,Nano Energy,19.069,https://doi.org/10.1016/j.nanoen.2023.108920, C-Cu2O,Cu1O0.5,Cu2O,,100.00,No,7.22,57.26,24.26,11.25,0.00,0.00,0.00,cubic,,390.00,390.00,390.00,390.00,390.00,390.00,,,2.45,97.55,0.00,200,,111,,carbon paper electrode,Ag/AgCl,KCl,1,6.9,-1.10,CH4,2.19,0.25,-29.45,H-cell,,,1000.00,89.00,,,
19,,2023,Optimizing Cu+-Cu0 synergy by operando tracking of Cu2O nanocatalysts during the electrochemical CO2 reduction reaction,Nano Energy,19.069,https://doi.org/10.1016/j.nanoen.2023.108920, C-Cu2O,Cu1O0.5,Cu2O,,100.00,No,7.22,57.26,24.26,11.25,0.00,0.00,0.00,cubic,,390.00,390.00,390.00,390.00,390.00,390.00,,,2.45,97.55,0.00,200,,111,,carbon paper electrode,Ag/AgCl,KCl,1,6.9,-1.10,C2H4,33.62,0.25,-29.45,H-cell,,,1000.00,89.00,,,
19,,2023,Optimizing Cu+-Cu0 synergy by operando tracking of Cu2O nanocatalysts during the electrochemical CO2 reduction reaction,Nano Energy,19.069,https://doi.org/10.1016/j.nanoen.2023.108920, C-Cu2O,Cu1O0.5,Cu2O,,100.00,No,7.22,57.26,24.26,11.25,0.00,0.00,0.00,cubic,,390.00,390.00,390.00,390.00,390.00,390.00,,,7.99,92.01,0.00,200,,111,,carbon paper electrode,Ag/AgCl,KCl,1,6.9,-1.10,H2,50.57,0.50,-29.45,H-cell,,,1000.00,89.00,,,
19,,2023,Optimizing Cu+-Cu0 synergy by operando tracking of Cu2O nanocatalysts during the electrochemical CO2 reduction reaction,Nano Energy,19.069,https://doi.org/10.1016/j.nanoen.2023.108920, C-Cu2O,Cu1O0.5,Cu2O,,100.00,No,7.22,57.26,24.26,11.25,0.00,0.00,0.00,cubic,,390.00,390.00,390.00,390.00,390.00,390.00,,,7.99,92.01,0.00,200,,111,,carbon paper electrode,Ag/AgCl,KCl,1,6.9,-1.10,CO,4.75,0.50,-29.45,H-cell,,,1000.00,89.00,,,
19,,2023,Optimizing Cu+-Cu0 synergy by operando tracking of Cu2O nanocatalysts during the electrochemical CO2 reduction reaction,Nano Energy,19.069,https://doi.org/10.1016/j.nanoen.2023.108920, C-Cu2O,Cu1O0.5,Cu2O,,100.00,No,7.22,57.26,24.26,11.25,0.00,0.00,0.00,cubic,,390.00,390.00,390.00,390.00,390.00,390.00,,,7.99,92.01,0.00,200,,111,,carbon paper electrode,Ag/AgCl,KCl,1,6.9,-1.10,CH4,2.56,0.50,-29.45,H-cell,,,1000.00,89.00,,,
19,,2023,Optimizing Cu+-Cu0 synergy by operando tracking of Cu2O nanocatalysts during the electrochemical CO2 reduction reaction,Nano Energy,19.069,https://doi.org/10.1016/j.nanoen.2023.108920, C-Cu2O,Cu1O0.5,Cu2O,,100.00,No,7.22,57.26,24.26,11.25,0.00,0.00,0.00,cubic,,390.00,390.00,390.00,390.00,390.00,390.00,,,7.99,92.01,0.00,200,,111,,carbon paper electrode,Ag/AgCl,KCl,1,6.9,-1.10,C2H4,30.70,0.50,-29.45,H-cell,,,1000.00,89.00,,,
19,,2023,Optimizing Cu+-Cu0 synergy by operando tracking of Cu2O nanocatalysts during the electrochemical CO2 reduction reaction,Nano Energy,19.069,https://doi.org/10.1016/j.nanoen.2023.108920, C-Cu2O,Cu1O0.5,Cu2O,,100.00,No,7.22,57.26,24.26,11.25,0.00,0.00,0.00,cubic,,390.00,390.00,390.00,390.00,390.00,390.00,,,17.92,82.08,0.00,200,,111,,carbon paper electrode,Ag/AgCl,KCl,1,6.9,-1.10,H2,53.13,0.75,-29.45,H-cell,,,1000.00,89.00,,,
19,,2023,Optimizing Cu+-Cu0 synergy by operando tracking of Cu2O nanocatalysts during the electrochemical CO2 reduction reaction,Nano Energy,19.069,https://doi.org/10.1016/j.nanoen.2023.108920, C-Cu2O,Cu1O0.5,Cu2O,,100.00,No,7.22,57.26,24.26,11.25,0.00,0.00,0.00,cubic,,390.00,390.00,390.00,390.00,390.00,390.00,,,17.92,82.08,0.00,200,,111,,carbon paper electrode,Ag/AgCl,KCl,1,6.9,-1.10,CO,4.39,0.75,-29.45,H-cell,,,1000.00,89.00,,,
19,,2023,Optimizing Cu+-Cu0 synergy by operando tracking of Cu2O nanocatalysts during the electrochemical CO2 reduction reaction,Nano Energy,19.069,https://doi.org/10.1016/j.nanoen.2023.108920, C-Cu2O,Cu1O0.5,Cu2O,,100.00,No,7.22,57.26,24.26,11.25,0.00,0.00,0.00,cubic,,390.00,390.00,390.00,390.00,390.00,390.00,,,17.92,82.08,0.00,200,,111,,carbon paper electrode,Ag/AgCl,KCl,1,6.9,-1.10,CH4,1.83,0.75,-29.45,H-cell,,,1000.00,89.00,,,
19,,2023,Optimizing Cu+-Cu0 synergy by operando tracking of Cu2O nanocatalysts during the electrochemical CO2 reduction reaction,Nano Energy,19.069,https://doi.org/10.1016/j.nanoen.2023.108920, C-Cu2O,Cu1O0.5,Cu2O,,100.00,No,7.22,57.26,24.26,11.25,0.00,0.00,0.00,cubic,,390.00,390.00,390.00,390.00,390.00,390.00,,,17.92,82.08,0.00,200,,111,,carbon paper electrode,Ag/AgCl,KCl,1,6.9,-1.10,C2H4,31.06,0.75,-29.45,H-cell,,,1000.00,89.00,,,
19,,2023,Optimizing Cu+-Cu0 synergy by operando tracking of Cu2O nanocatalysts during the electrochemical CO2 reduction reaction,Nano Energy,19.069,https://doi.org/10.1016/j.nanoen.2023.108920, C-Cu2O,Cu1O0.5,Cu2O,,100.00,No,7.22,57.26,24.26,11.25,0.00,0.00,0.00,cubic,,390.00,390.00,390.00,390.00,390.00,390.00,,,31.03,68.97,0.00,200,,111,,carbon paper electrode,Ag/AgCl,KCl,1,6.9,-1.10,H2,55.69,1.00,-29.45,H-cell,,,1000.00,89.00,,,
19,,2023,Optimizing Cu+-Cu0 synergy by operando tracking of Cu2O nanocatalysts during the electrochemical CO2 reduction reaction,Nano Energy,19.069,https://doi.org/10.1016/j.nanoen.2023.108920, C-Cu2O,Cu1O0.5,Cu2O,,100.00,No,7.22,57.26,24.26,11.25,0.00,0.00,0.00,cubic,,390.00,390.00,390.00,390.00,390.00,390.00,,,31.03,68.97,0.00,200,,111,,carbon paper electrode,Ag/AgCl,KCl,1,6.9,-1.10,CO,3.29,1.00,-29.45,H-cell,,,1000.00,89.00,,,
19,,2023,Optimizing Cu+-Cu0 synergy by operando tracking of Cu2O nanocatalysts during the electrochemical CO2 reduction reaction,Nano Energy,19.069,https://doi.org/10.1016/j.nanoen.2023.108920, C-Cu2O,Cu1O0.5,Cu2O,,100.00,No,7.22,57.26,24.26,11.25,0.00,0.00,0.00,cubic,,390.00,390.00,390.00,390.00,390.00,390.00,,,31.03,68.97,0.00,200,,111,,carbon paper electrode,Ag/AgCl,KCl,1,6.9,-1.10,CH4,2.92,1.00,-29.45,H-cell,,,1000.00,89.00,,,
19,,2023,Optimizing Cu+-Cu0 synergy by operando tracking of Cu2O nanocatalysts during the electrochemical CO2 reduction reaction,Nano Energy,19.069,https://doi.org/10.1016/j.nanoen.2023.108920, C-Cu2O,Cu1O0.5,Cu2O,,100.00,No,7.22,57.26,24.26,11.25,0.00,0.00,0.00,cubic,,390.00,390.00,390.00,390.00,390.00,390.00,,,31.03,68.97,0.00,200,,111,,carbon paper electrode,Ag/AgCl,KCl,1,6.9,-1.10,C2H4,26.31,1.00,-29.45,H-cell,,,1000.00,89.00,,,
19,,2023,Optimizing Cu+-Cu0 synergy by operando tracking of Cu2O nanocatalysts during the electrochemical CO2 reduction reaction,Nano Energy,19.069,https://doi.org/10.1016/j.nanoen.2023.108920, C-Cu2O,Cu1O0.5,Cu2O,,100.00,No,7.22,57.26,24.26,11.25,0.00,0.00,0.00,cubic,,390.00,390.00,390.00,390.00,390.00,390.00,,,44.51,55.49,0.00,200,,111,,carbon paper electrode,Ag/AgCl,KCl,1,6.9,-1.10,H2,60.07,1.25,-29.45,H-cell,,,1000.00,89.00,,,
19,,2023,Optimizing Cu+-Cu0 synergy by operando tracking of Cu2O nanocatalysts during the electrochemical CO2 reduction reaction,Nano Energy,19.069,https://doi.org/10.1016/j.nanoen.2023.108920, C-Cu2O,Cu1O0.5,Cu2O,,100.00,No,7.22,57.26,24.26,11.25,0.00,0.00,0.00,cubic,,390.00,390.00,390.00,390.00,390.00,390.00,,,44.51,55.49,0.00,200,,111,,carbon paper electrode,Ag/AgCl,KCl,1,6.9,-1.10,CO,5.12,1.25,-29.45,H-cell,,,1000.00,89.00,,,
19,,2023,Optimizing Cu+-Cu0 synergy by operando tracking of Cu2O nanocatalysts during the electrochemical CO2 reduction reaction,Nano Energy,19.069,https://doi.org/10.1016/j.nanoen.2023.108920, C-Cu2O,Cu1O0.5,Cu2O,,100.00,No,7.22,57.26,24.26,11.25,0.00,0.00,0.00,cubic,,390.00,390.00,390.00,390.00,390.00,390.00,,,44.51,55.49,0.00,200,,111,,carbon paper electrode,Ag/AgCl,KCl,1,6.9,-1.10,CH4,1.83,1.25,-29.45,H-cell,,,1000.00,89.00,,,
19,,2023,Optimizing Cu+-Cu0 synergy by operando tracking of Cu2O nanocatalysts during the electrochemical CO2 reduction reaction,Nano Energy,19.069,https://doi.org/10.1016/j.nanoen.2023.108920, C-Cu2O,Cu1O0.5,Cu2O,,100.00,No,7.22,57.26,24.26,11.25,0.00,0.00,0.00,cubic,,390.00,390.00,390.00,390.00,390.00,390.00,,,44.51,55.49,0.00,200,,111,,carbon paper electrode,Ag/AgCl,KCl,1,6.9,-1.10,C2H4,23.75,1.25,-29.45,H-cell,,,1000.00,89.00,,,
19,,2023,Optimizing Cu+-Cu0 synergy by operando tracking of Cu2O nanocatalysts during the electrochemical CO2 reduction reaction,Nano Energy,19.069,https://doi.org/10.1016/j.nanoen.2023.108920, C-Cu2O,Cu1O0.5,Cu2O,,100.00,No,7.22,57.26,24.26,11.25,0.00,0.00,0.00,cubic,,390.00,390.00,390.00,390.00,390.00,390.00,,,55.58,44.42,0.00,200,,111,,carbon paper electrode,Ag/AgCl,KCl,1,6.9,-1.10,H2,61.90,1.50,-29.45,H-cell,,,1000.00,89.00,,,
19,,2023,Optimizing Cu+-Cu0 synergy by operando tracking of Cu2O nanocatalysts during the electrochemical CO2 reduction reaction,Nano Energy,19.069,https://doi.org/10.1016/j.nanoen.2023.108920, C-Cu2O,Cu1O0.5,Cu2O,,100.00,No,7.22,57.26,24.26,11.25,0.00,0.00,0.00,cubic,,390.00,390.00,390.00,390.00,390.00,390.00,,,55.58,44.42,0.00,200,,111,,carbon paper electrode,Ag/AgCl,KCl,1,6.9,-1.10,CO,4.39,1.50,-29.45,H-cell,,,1000.00,89.00,,,
19,,2023,Optimizing Cu+-Cu0 synergy by operando tracking of Cu2O nanocatalysts during the electrochemical CO2 reduction reaction,Nano Energy,19.069,https://doi.org/10.1016/j.nanoen.2023.108920, C-Cu2O,Cu1O0.5,Cu2O,,100.00,No,7.22,57.26,24.26,11.25,0.00,0.00,0.00,cubic,,390.00,390.00,390.00,390.00,390.00,390.00,,,55.58,44.42,0.00,200,,111,,carbon paper electrode,Ag/AgCl,KCl,1,6.9,-1.10,CH4,2.56,1.50,-29.45,H-cell,,,1000.00,89.00,,,
19,,2023,Optimizing Cu+-Cu0 synergy by operando tracking of Cu2O nanocatalysts during the electrochemical CO2 reduction reaction,Nano Energy,19.069,https://doi.org/10.1016/j.nanoen.2023.108920, C-Cu2O,Cu1O0.5,Cu2O,,100.00,No,7.22,57.26,24.26,11.25,0.00,0.00,0.00,cubic,,390.00,390.00,390.00,390.00,390.00,390.00,,,55.58,44.42,0.00,200,,111,,carbon paper electrode,Ag/AgCl,KCl,1,6.9,-1.10,C2H4,23.02,1.50,-29.45,H-cell,,,1000.00,89.00,,,
19,,2023,Optimizing Cu+-Cu0 synergy by operando tracking of Cu2O nanocatalysts during the electrochemical CO2 reduction reaction,Nano Energy,19.069,https://doi.org/10.1016/j.nanoen.2023.108920, C-Cu2O,Cu1O0.5,Cu2O,,100.00,No,7.22,57.26,24.26,11.25,0.00,0.00,0.00,cubic,,390.00,390.00,390.00,390.00,390.00,390.00,,,63.80,36.20,0.00,200,,111,,carbon paper electrode,Ag/AgCl,KCl,1,6.9,-1.10,H2,64.46,1.75,-29.45,H-cell,,,1000.00,89.00,,,
19,,2023,Optimizing Cu+-Cu0 synergy by operando tracking of Cu2O nanocatalysts during the electrochemical CO2 reduction reaction,Nano Energy,19.069,https://doi.org/10.1016/j.nanoen.2023.108920, C-Cu2O,Cu1O0.5,Cu2O,,100.00,No,7.22,57.26,24.26,11.25,0.00,0.00,0.00,cubic,,390.00,390.00,390.00,390.00,390.00,390.00,,,63.80,36.20,0.00,200,,111,,carbon paper electrode,Ag/AgCl,KCl,1,6.9,-1.10,CO,5.12,1.75,-29.45,H-cell,,,1000.00,89.00,,,
19,,2023,Optimizing Cu+-Cu0 synergy by operando tracking of Cu2O nanocatalysts during the electrochemical CO2 reduction reaction,Nano Energy,19.069,https://doi.org/10.1016/j.nanoen.2023.108920, C-Cu2O,Cu1O0.5,Cu2O,,100.00,No,7.22,57.26,24.26,11.25,0.00,0.00,0.00,cubic,,390.00,390.00,390.00,390.00,390.00,390.00,,,63.80,36.20,0.00,200,,111,,carbon paper electrode,Ag/AgCl,KCl,1,6.9,-1.10,CH4,1.46,1.75,-29.45,H-cell,,,1000.00,89.00,,,
19,,2023,Optimizing Cu+-Cu0 synergy by operando tracking of Cu2O nanocatalysts during the electrochemical CO2 reduction reaction,Nano Energy,19.069,https://doi.org/10.1016/j.nanoen.2023.108920, C-Cu2O,Cu1O0.5,Cu2O,,100.00,No,7.22,57.26,24.26,11.25,0.00,0.00,0.00,cubic,,390.00,390.00,390.00,390.00,390.00,390.00,,,63.80,36.20,0.00,200,,111,,carbon paper electrode,Ag/AgCl,KCl,1,6.9,-1.10,C2H4,22.29,1.75,-29.45,H-cell,,,1000.00,89.00,,,
19,,2023,Optimizing Cu+-Cu0 synergy by operando tracking of Cu2O nanocatalysts during the electrochemical CO2 reduction reaction,Nano Energy,19.069,https://doi.org/10.1016/j.nanoen.2023.108920, C-Cu2O,Cu1O0.5,Cu2O,,100.00,No,7.22,57.26,24.26,11.25,0.00,0.00,0.00,cubic,,390.00,390.00,390.00,390.00,390.00,390.00,,,82.73,17.27,0.00,200,,111,,carbon paper electrode,Ag/AgCl,KCl,1,6.9,-1.10,H2,64.82,2.00,-29.45,H-cell,,,1000.00,89.00,,,
19,,2023,Optimizing Cu+-Cu0 synergy by operando tracking of Cu2O nanocatalysts during the electrochemical CO2 reduction reaction,Nano Energy,19.069,https://doi.org/10.1016/j.nanoen.2023.108920, C-Cu2O,Cu1O0.5,Cu2O,,100.00,No,7.22,57.26,24.26,11.25,0.00,0.00,0.00,cubic,,390.00,390.00,390.00,390.00,390.00,390.00,,,82.73,17.27,0.00,200,,111,,carbon paper electrode,Ag/AgCl,KCl,1,6.9,-1.10,CO,4.39,2.00,-29.45,H-cell,,,1000.00,89.00,,,
19,,2023,Optimizing Cu+-Cu0 synergy by operando tracking of Cu2O nanocatalysts during the electrochemical CO2 reduction reaction,Nano Energy,19.069,https://doi.org/10.1016/j.nanoen.2023.108920, C-Cu2O,Cu1O0.5,Cu2O,,100.00,No,7.22,57.26,24.26,11.25,0.00,0.00,0.00,cubic,,390.00,390.00,390.00,390.00,390.00,390.00,,,82.73,17.27,0.00,200,,111,,carbon paper electrode,Ag/AgCl,KCl,1,6.9,-1.10,CH4,1.83,2.00,-29.45,H-cell,,,1000.00,89.00,,,
19,,2023,Optimizing Cu+-Cu0 synergy by operando tracking of Cu2O nanocatalysts during the electrochemical CO2 reduction reaction,Nano Energy,19.069,https://doi.org/10.1016/j.nanoen.2023.108920, C-Cu2O,Cu1O0.5,Cu2O,,100.00,No,7.22,57.26,24.26,11.25,0.00,0.00,0.00,cubic,,390.00,390.00,390.00,390.00,390.00,390.00,,,82.73,17.27,0.00,200,,111,,carbon paper electrode,Ag/AgCl,KCl,1,6.9,-1.10,C2H4,20.47,2.00,-29.45,H-cell,,,1000.00,89.00,,,
19,,2023,Optimizing Cu+-Cu0 synergy by operando tracking of Cu2O nanocatalysts during the electrochemical CO2 reduction reaction,Nano Energy,19.069,https://doi.org/10.1016/j.nanoen.2023.108920, C-Cu2O,Cu1O0.5,Cu2O,,100.00,No,7.22,57.26,24.26,11.25,0.00,0.00,0.00,cubic,,390.00,390.00,390.00,390.00,390.00,390.00,,,0.00,100.00,0.00,200,,111,,carbon paper electrode,Ag/AgCl,KCl,1,6.9,-1.20,H2,63.09,1.00,-38.34,H-cell,,,1000.00,89.00,,,
19,,2023,Optimizing Cu+-Cu0 synergy by operando tracking of Cu2O nanocatalysts during the electrochemical CO2 reduction reaction,Nano Energy,19.069,https://doi.org/10.1016/j.nanoen.2023.108920, C-Cu2O,Cu1O0.5,Cu2O,,100.00,No,7.22,57.26,24.26,11.25,0.00,0.00,0.00,cubic,,390.00,390.00,390.00,390.00,390.00,390.00,,,0.00,100.00,0.00,200,,111,,carbon paper electrode,Ag/AgCl,KCl,1,6.9,-1.20,CO,5.03,1.00,-38.34,H-cell,,,1000.00,89.00,,,
19,,2023,Optimizing Cu+-Cu0 synergy by operando tracking of Cu2O nanocatalysts during the electrochemical CO2 reduction reaction,Nano Energy,19.069,https://doi.org/10.1016/j.nanoen.2023.108920, C-Cu2O,Cu1O0.5,Cu2O,,100.00,No,7.22,57.26,24.26,11.25,0.00,0.00,0.00,cubic,,390.00,390.00,390.00,390.00,390.00,390.00,,,0.00,100.00,0.00,200,,111,,carbon paper electrode,Ag/AgCl,KCl,1,6.9,-1.20,C2H4,25.50,1.00,-38.34,H-cell,,,1000.00,89.00,,,
40,,2024,Spherical and porous Cu2O nanocages with Cu2O/Cu(OH)2 Surface: Synthesis and their promising selectivity for catalysing CO2 electroreduction to C2H4,Applied Surface Science,,https://doi.org/10.1016/j.apsusc.2024.159978,SPNC,Cu8.08O5.54H2,Cu2O,Cu(OH)2,77.97,Medium,9.56,63.55,18.17,8.72,0.00,0.00,0.00,porrous spherical,3.6,75.00,144.00,220.00,75.00,144.00,220.00,,,0.00,87.62,12.38,,,,,carbon paper electrode,Ag/AgCl,KHCO3,0.5,8.4,-1.60,CO,10.42,,-58.32,H-cell,,,,19560.00,,,31
40,,2024,Spherical and porous Cu2O nanocages with Cu2O/Cu(OH)2 Surface: Synthesis and their promising selectivity for catalysing CO2 electroreduction to C2H4,Applied Surface Science,,https://doi.org/10.1016/j.apsusc.2024.159978,SPNC,Cu8.08O5.54H2,Cu2O,Cu(OH)2,77.97,Medium,9.56,63.55,18.17,8.72,0.00,0.00,0.00,porrous spherical,3.6,75.00,144.00,220.00,75.00,144.00,220.00,,,0.00,87.62,12.38,,,,,carbon paper electrode,Ag/AgCl,KHCO3,0.5,8.4,-1.60,CH4,18.18,,-58.32,H-cell,,,,19560.00,,,31
40,,2024,Spherical and porous Cu2O nanocages with Cu2O/Cu(OH)2 Surface: Synthesis and their promising selectivity for catalysing CO2 electroreduction to C2H4,Applied Surface Science,,https://doi.org/10.1016/j.apsusc.2024.159978,SPNC,Cu8.08O5.54H2,Cu2O,Cu(OH)2,77.97,Medium,9.56,63.55,18.17,8.72,0.00,0.00,0.00,porrous spherical,3.6,75.00,144.00,220.00,75.00,144.00,220.00,,,0.00,87.62,12.38,,,,,carbon paper electrode,Ag/AgCl,KHCO3,0.5,8.4,-1.60,C2H4,28.22,,-58.32,H-cell,,,,19560.00,,,31
40,,2024,Spherical and porous Cu2O nanocages with Cu2O/Cu(OH)2 Surface: Synthesis and their promising selectivity for catalysing CO2 electroreduction to C2H4,Applied Surface Science,,https://doi.org/10.1016/j.apsusc.2024.159978,SPNC,Cu8.08O5.54H2,Cu2O,Cu(OH)2,77.97,Medium,9.56,63.55,18.17,8.72,0.00,0.00,0.00,porrous spherical,3.6,75.00,144.00,220.00,75.00,144.00,220.00,,,0.00,87.62,12.38,,,,,carbon paper electrode,Ag/AgCl,KHCO3,0.5,8.4,-1.50,CO,6.63,,-50.95,H-cell,,,,19560.00,,,31
40,,2024,Spherical and porous Cu2O nanocages with Cu2O/Cu(OH)2 Surface: Synthesis and their promising selectivity for catalysing CO2 electroreduction to C2H4,Applied Surface Science,,https://doi.org/10.1016/j.apsusc.2024.159978,SPNC,Cu8.08O5.54H2,Cu2O,Cu(OH)2,77.97,Medium,9.56,63.55,18.17,8.72,0.00,0.00,0.00,porrous spherical,3.6,75.00,144.00,220.00,75.00,144.00,220.00,,,0.00,87.62,12.38,,,,,carbon paper electrode,Ag/AgCl,KHCO3,0.5,8.4,-1.50,CH4,13.26,,-50.95,H-cell,,,,19560.00,,,31
40,,2024,Spherical and porous Cu2O nanocages with Cu2O/Cu(OH)2 Surface: Synthesis and their promising selectivity for catalysing CO2 electroreduction to C2H4,Applied Surface Science,,https://doi.org/10.1016/j.apsusc.2024.159978,SPNC,Cu8.08O5.54H2,Cu2O,Cu(OH)2,77.97,Medium,9.56,63.55,18.17,8.72,0.00,0.00,0.00,porrous spherical,3.6,75.00,144.00,220.00,75.00,144.00,220.00,,,0.00,87.62,12.38,,,,,carbon paper electrode,Ag/AgCl,KHCO3,0.5,8.4,-1.50,C2H4,24.24,,-50.95,H-cell,,,,19560.00,,,31
40,,2024,Spherical and porous Cu2O nanocages with Cu2O/Cu(OH)2 Surface: Synthesis and their promising selectivity for catalysing CO2 electroreduction to C2H4,Applied Surface Science,,https://doi.org/10.1016/j.apsusc.2024.159978,SPNC,Cu8.08O5.54H2,Cu2O,Cu(OH)2,77.97,Medium,9.56,63.55,18.17,8.72,0.00,0.00,0.00,porrous spherical,3.6,75.00,144.00,220.00,75.00,144.00,220.00,,,0.00,87.62,12.38,,,,,carbon paper electrode,Ag/AgCl,KHCO3,0.5,8.4,-1.40,CO,8.52,,-45.75,H-cell,,,,19560.00,,,31
40,,2024,Spherical and porous Cu2O nanocages with Cu2O/Cu(OH)2 Surface: Synthesis and their promising selectivity for catalysing CO2 electroreduction to C2H4,Applied Surface Science,,https://doi.org/10.1016/j.apsusc.2024.159978,SPNC,Cu8.08O5.54H2,Cu2O,Cu(OH)2,77.97,Medium,9.56,63.55,18.17,8.72,0.00,0.00,0.00,porrous spherical,3.6,75.00,144.00,220.00,75.00,144.00,220.00,,,0.00,87.62,12.38,,,,,carbon paper electrode,Ag/AgCl,KHCO3,0.5,8.4,-1.40,CH4,8.52,,-45.75,H-cell,,,,19560.00,,,31
40,,2024,Spherical and porous Cu2O nanocages with Cu2O/Cu(OH)2 Surface: Synthesis and their promising selectivity for catalysing CO2 electroreduction to C2H4,Applied Surface Science,,https://doi.org/10.1016/j.apsusc.2024.159978,SPNC,Cu8.08O5.54H2,Cu2O,Cu(OH)2,77.97,Medium,9.56,63.55,18.17,8.72,0.00,0.00,0.00,porrous spherical,3.6,75.00,144.00,220.00,75.00,144.00,220.00,,,0.00,87.62,12.38,,,,,carbon paper electrode,Ag/AgCl,KHCO3,0.5,8.4,-1.40,C2H4,20.27,,-45.75,H-cell,,,,19560.00,,,31
40,,2024,Spherical and porous Cu2O nanocages with Cu2O/Cu(OH)2 Surface: Synthesis and their promising selectivity for catalysing CO2 electroreduction to C2H4,Applied Surface Science,,https://doi.org/10.1016/j.apsusc.2024.159978,SPNC,Cu8.08O5.54H2,Cu2O,Cu(OH)2,77.97,Medium,9.56,63.55,18.17,8.72,0.00,0.00,0.00,porrous spherical,3.6,75.00,144.00,220.00,75.00,144.00,220.00,,,0.00,87.62,12.38,,,,,carbon paper electrode,Ag/AgCl,KHCO3,0.5,8.4,-1.30,CH4,7.95,,-39.89,H-cell,,,,19560.00,,,31
40,,2024,Spherical and porous Cu2O nanocages with Cu2O/Cu(OH)2 Surface: Synthesis and their promising selectivity for catalysing CO2 electroreduction to C2H4,Applied Surface Science,,https://doi.org/10.1016/j.apsusc.2024.159978,SPNC,Cu8.08O5.54H2,Cu2O,Cu(OH)2,77.97,Medium,9.56,63.55,18.17,8.72,0.00,0.00,0.00,porrous spherical,3.6,75.00,144.00,220.00,75.00,144.00,220.00,,,0.00,87.62,12.38,,,,,carbon paper electrode,Ag/AgCl,KHCO3,0.5,8.4,-1.30,CO,27.08,,-39.89,H-cell,,,,19560.00,,,31
40,,2024,Spherical and porous Cu2O nanocages with Cu2O/Cu(OH)2 Surface: Synthesis and their promising selectivity for catalysing CO2 electroreduction to C2H4,Applied Surface Science,,https://doi.org/10.1016/j.apsusc.2024.159978,SPNC,Cu8.08O5.54H2,Cu2O,Cu(OH)2,77.97,Medium,9.56,63.55,18.17,8.72,0.00,0.00,0.00,porrous spherical,3.6,75.00,144.00,220.00,75.00,144.00,220.00,,,0.00,87.62,12.38,,,,,carbon paper electrode,Ag/AgCl,KHCO3,0.5,8.4,-1.30,C2H4,38.83,,-39.89,H-cell,,,,19560.00,,,31
40,,2024,Spherical and porous Cu2O nanocages with Cu2O/Cu(OH)2 Surface: Synthesis and their promising selectivity for catalysing CO2 electroreduction to C2H4,Applied Surface Science,,https://doi.org/10.1016/j.apsusc.2024.159978,SPNC,Cu8.08O5.54H2,Cu2O,Cu(OH)2,77.97,Medium,9.56,63.55,18.17,8.72,0.00,0.00,0.00,porrous spherical,3.6,75.00,144.00,220.00,75.00,144.00,220.00,,,0.00,87.62,12.38,,,,,carbon paper electrode,Ag/AgCl,KHCO3,0.5,8.4,-1.25,CH4,4.36,,-35.87,H-cell,,,,19560.00,,,31
40,,2024,Spherical and porous Cu2O nanocages with Cu2O/Cu(OH)2 Surface: Synthesis and their promising selectivity for catalysing CO2 electroreduction to C2H4,Applied Surface Science,,https://doi.org/10.1016/j.apsusc.2024.159978,SPNC,Cu8.08O5.54H2,Cu2O,Cu(OH)2,77.97,Medium,9.56,63.55,18.17,8.72,0.00,0.00,0.00,porrous spherical,3.6,75.00,144.00,220.00,75.00,144.00,220.00,,,0.00,87.62,12.38,,,,,carbon paper electrode,Ag/AgCl,KHCO3,0.5,8.4,-1.25,CO,25.00,,-35.87,H-cell,,,,19560.00,,,31
40,,2024,Spherical and porous Cu2O nanocages with Cu2O/Cu(OH)2 Surface: Synthesis and their promising selectivity for catalysing CO2 electroreduction to C2H4,Applied Surface Science,,https://doi.org/10.1016/j.apsusc.2024.159978,SPNC,Cu8.08O5.54H2,Cu2O,Cu(OH)2,77.97,Medium,9.56,63.55,18.17,8.72,0.00,0.00,0.00,porrous spherical,3.6,75.00,144.00,220.00,75.00,144.00,220.00,,,0.00,87.62,12.38,,,,,carbon paper electrode,Ag/AgCl,KHCO3,0.5,8.4,-1.25,C2H4,41.10,,-35.87,H-cell,,,,19560.00,,,31
40,,2024,Spherical and porous Cu2O nanocages with Cu2O/Cu(OH)2 Surface: Synthesis and their promising selectivity for catalysing CO2 electroreduction to C2H4,Applied Surface Science,,https://doi.org/10.1016/j.apsusc.2024.159978,SPNC,Cu8.08O5.54H2,Cu2O,Cu(OH)2,77.97,Medium,9.56,63.55,18.17,8.72,0.00,0.00,0.00,porrous spherical,3.6,75.00,144.00,220.00,75.00,144.00,220.00,,,0.00,87.62,12.38,,,,,carbon paper electrode,Ag/AgCl,KHCO3,0.5,8.4,-1.20,HCOOH,1.52,,-31.68,H-cell,,,,19560.00,,,31
