Repository: vovamirosh/CO2RR_PISH

File: Datasets/R_parent_2024_12_12.csv (part 19 of 38)
Number,Autor,Publication,Title,Journal,IF,DOI,Article name,Formula,Cat. compound,Support,"Cat./Support ratio, % (at)",XRD noises,"Cu2O-110, %","Cu2O-111, %","Cu2O-200, %","Cu2O-220, %","Cu-111, %","Cu-200, %","Cu-220, %",Morphology (TEM/SEM),"Pore size, nm",width min (nm),width aver (nm),width max (nm),length min (nm),length aver (nm),length max (nm),Crystal system,Simple cell,"Cu, % (at.)","Cu+, % (at.)","Cu(2+), % (at.)",Facet,"Distance, nm",Facet,"Distance2, nm",Base,Electrodes,electrolyte,"conc, M",pH,RHE vs V,Product,"FE, %","Time, h","Current density, mA/cm2",Type of reactor," Energy efficiency, %",Сarbon efficiency (equivalent to single-pass carbon efficiency (SPCE),"Loading, μg/cm2","Capacitance, (uF/cm2)","ECSA, cm2",R,"BET surface, m2/g"
40,,2024,Spherical and porous Cu2O nanocages with Cu2O/Cu(OH)2 Surface: Synthesis and their promising selectivity for catalysing CO2 electroreduction to C2H4,Applied Surface Science,,https://doi.org/10.1016/j.apsusc.2024.159978,SPNC,Cu8.08O5.54H2,Cu2O,Cu(OH)2,77.97,Medium,9.56,63.55,18.17,8.72,0.00,0.00,0.00,porrous spherical,3.6,75.00,144.00,220.00,75.00,144.00,220.00,,,0.00,87.62,12.38,,,,,carbon paper electrode,Ag/AgCl,KHCO3,0.5,8.4,-1.20,CH4,3.60,,-31.68,H-cell,,,,19560.00,,,31
40,,2024,Spherical and porous Cu2O nanocages with Cu2O/Cu(OH)2 Surface: Synthesis and their promising selectivity for catalysing CO2 electroreduction to C2H4,Applied Surface Science,,https://doi.org/10.1016/j.apsusc.2024.159978,SPNC,Cu8.08O5.54H2,Cu2O,Cu(OH)2,77.97,Medium,9.56,63.55,18.17,8.72,0.00,0.00,0.00,porrous spherical,3.6,75.00,144.00,220.00,75.00,144.00,220.00,,,0.00,87.62,12.38,,,,,carbon paper electrode,Ag/AgCl,KHCO3,0.5,8.4,-1.20,CO,23.11,,-31.68,H-cell,,,,19560.00,,,31
40,,2024,Spherical and porous Cu2O nanocages with Cu2O/Cu(OH)2 Surface: Synthesis and their promising selectivity for catalysing CO2 electroreduction to C2H4,Applied Surface Science,,https://doi.org/10.1016/j.apsusc.2024.159978,SPNC,Cu8.08O5.54H2,Cu2O,Cu(OH)2,77.97,Medium,9.56,63.55,18.17,8.72,0.00,0.00,0.00,porrous spherical,3.6,75.00,144.00,220.00,75.00,144.00,220.00,,,0.00,87.62,12.38,,,,,carbon paper electrode,Ag/AgCl,KHCO3,0.5,8.4,-1.20,C2H4,41.86,,-31.68,H-cell,,,,19560.00,,,31
40,,2024,Spherical and porous Cu2O nanocages with Cu2O/Cu(OH)2 Surface: Synthesis and their promising selectivity for catalysing CO2 electroreduction to C2H4,Applied Surface Science,,https://doi.org/10.1016/j.apsusc.2024.159978,SPNC,Cu8.08O5.54H2,Cu2O,Cu(OH)2,77.97,Medium,9.56,63.55,18.17,8.72,0.00,0.00,0.00,porrous spherical,3.6,75.00,144.00,220.00,75.00,144.00,220.00,,,0.00,87.62,12.38,,,,,carbon paper electrode,Ag/AgCl,KHCO3,0.5,8.4,-1.15,HCOOH,2.08,,-30.50,H-cell,,,,19560.00,,,31
40,,2024,Spherical and porous Cu2O nanocages with Cu2O/Cu(OH)2 Surface: Synthesis and their promising selectivity for catalysing CO2 electroreduction to C2H4,Applied Surface Science,,https://doi.org/10.1016/j.apsusc.2024.159978,SPNC,Cu8.08O5.54H2,Cu2O,Cu(OH)2,77.97,Medium,9.56,63.55,18.17,8.72,0.00,0.00,0.00,porrous spherical,3.6,75.00,144.00,220.00,75.00,144.00,220.00,,,0.00,87.62,12.38,,,,,carbon paper electrode,Ag/AgCl,KHCO3,0.5,8.4,-1.15,CH4,9.09,,-30.50,H-cell,,,,19560.00,,,31
40,,2024,Spherical and porous Cu2O nanocages with Cu2O/Cu(OH)2 Surface: Synthesis and their promising selectivity for catalysing CO2 electroreduction to C2H4,Applied Surface Science,,https://doi.org/10.1016/j.apsusc.2024.159978,SPNC,Cu8.08O5.54H2,Cu2O,Cu(OH)2,77.97,Medium,9.56,63.55,18.17,8.72,0.00,0.00,0.00,porrous spherical,3.6,75.00,144.00,220.00,75.00,144.00,220.00,,,0.00,87.62,12.38,,,,,carbon paper electrode,Ag/AgCl,KHCO3,0.5,8.4,-1.15,CO,28.03,,-30.50,H-cell,,,,19560.00,,,31
40,,2024,Spherical and porous Cu2O nanocages with Cu2O/Cu(OH)2 Surface: Synthesis and their promising selectivity for catalysing CO2 electroreduction to C2H4,Applied Surface Science,,https://doi.org/10.1016/j.apsusc.2024.159978,SPNC,Cu8.08O5.54H2,Cu2O,Cu(OH)2,77.97,Medium,9.56,63.55,18.17,8.72,0.00,0.00,0.00,porrous spherical,3.6,75.00,144.00,220.00,75.00,144.00,220.00,,,0.00,87.62,12.38,,,,,carbon paper electrode,Ag/AgCl,KHCO3,0.5,8.4,-1.15,C2H4,55.49,,-30.50,H-cell,,,,19560.00,,,31
40,,2024,Spherical and porous Cu2O nanocages with Cu2O/Cu(OH)2 Surface: Synthesis and their promising selectivity for catalysing CO2 electroreduction to C2H4,Applied Surface Science,,https://doi.org/10.1016/j.apsusc.2024.159978,SPNC,Cu8.08O5.54H2,Cu2O,Cu(OH)2,77.97,Medium,9.56,63.55,18.17,8.72,0.00,0.00,0.00,porrous spherical,3.6,75.00,144.00,220.00,75.00,144.00,220.00,,,0.00,87.62,12.38,,,,,carbon paper electrode,Ag/AgCl,KHCO3,0.5,8.4,-1.10,HCOOH,2.08,,-27.49,H-cell,,,,19560.00,,,31
40,,2024,Spherical and porous Cu2O nanocages with Cu2O/Cu(OH)2 Surface: Synthesis and their promising selectivity for catalysing CO2 electroreduction to C2H4,Applied Surface Science,,https://doi.org/10.1016/j.apsusc.2024.159978,SPNC,Cu8.08O5.54H2,Cu2O,Cu(OH)2,77.97,Medium,9.56,63.55,18.17,8.72,0.00,0.00,0.00,porrous spherical,3.6,75.00,144.00,220.00,75.00,144.00,220.00,,,0.00,87.62,12.38,,,,,carbon paper electrode,Ag/AgCl,KHCO3,0.5,8.4,-1.10,CH4,3.41,,-27.49,H-cell,,,,19560.00,,,31
40,,2024,Spherical and porous Cu2O nanocages with Cu2O/Cu(OH)2 Surface: Synthesis and their promising selectivity for catalysing CO2 electroreduction to C2H4,Applied Surface Science,,https://doi.org/10.1016/j.apsusc.2024.159978,SPNC,Cu8.08O5.54H2,Cu2O,Cu(OH)2,77.97,Medium,9.56,63.55,18.17,8.72,0.00,0.00,0.00,porrous spherical,3.6,75.00,144.00,220.00,75.00,144.00,220.00,,,0.00,87.62,12.38,,,,,carbon paper electrode,Ag/AgCl,KHCO3,0.5,8.4,-1.10,CO,27.65,,-27.49,H-cell,,,,19560.00,,,31
40,,2024,Spherical and porous Cu2O nanocages with Cu2O/Cu(OH)2 Surface: Synthesis and their promising selectivity for catalysing CO2 electroreduction to C2H4,Applied Surface Science,,https://doi.org/10.1016/j.apsusc.2024.159978,SPNC,Cu8.08O5.54H2,Cu2O,Cu(OH)2,77.97,Medium,9.56,63.55,18.17,8.72,0.00,0.00,0.00,porrous spherical,3.6,75.00,144.00,220.00,75.00,144.00,220.00,,,0.00,87.62,12.38,,,,,carbon paper electrode,Ag/AgCl,KHCO3,0.5,8.4,-1.10,C2H4,38.64,,-27.49,H-cell,,,,19560.00,,,31
40,,2024,Spherical and porous Cu2O nanocages with Cu2O/Cu(OH)2 Surface: Synthesis and their promising selectivity for catalysing CO2 electroreduction to C2H4,Applied Surface Science,,https://doi.org/10.1016/j.apsusc.2024.159978,SPNC,Cu8.08O5.54H2,Cu2O,Cu(OH)2,77.97,Medium,9.56,63.55,18.17,8.72,0.00,0.00,0.00,porrous spherical,3.6,75.00,144.00,220.00,75.00,144.00,220.00,,,0.00,87.62,12.38,,,,,carbon paper electrode,Ag/AgCl,KHCO3,0.5,8.4,-1.05,CH4,3.98,,-23.80,H-cell,,,,19560.00,,,31
40,,2024,Spherical and porous Cu2O nanocages with Cu2O/Cu(OH)2 Surface: Synthesis and their promising selectivity for catalysing CO2 electroreduction to C2H4,Applied Surface Science,,https://doi.org/10.1016/j.apsusc.2024.159978,SPNC,Cu8.08O5.54H2,Cu2O,Cu(OH)2,77.97,Medium,9.56,63.55,18.17,8.72,0.00,0.00,0.00,porrous spherical,3.6,75.00,144.00,220.00,75.00,144.00,220.00,,,0.00,87.62,12.38,,,,,carbon paper electrode,Ag/AgCl,KHCO3,0.5,8.4,-1.05,HCOOH,3.98,,-23.80,H-cell,,,,19560.00,,,31
40,,2024,Spherical and porous Cu2O nanocages with Cu2O/Cu(OH)2 Surface: Synthesis and their promising selectivity for catalysing CO2 electroreduction to C2H4,Applied Surface Science,,https://doi.org/10.1016/j.apsusc.2024.159978,SPNC,Cu8.08O5.54H2,Cu2O,Cu(OH)2,77.97,Medium,9.56,63.55,18.17,8.72,0.00,0.00,0.00,porrous spherical,3.6,75.00,144.00,220.00,75.00,144.00,220.00,,,0.00,87.62,12.38,,,,,carbon paper electrode,Ag/AgCl,KHCO3,0.5,8.4,-1.05,C2H4,26.33,,-23.80,H-cell,,,,19560.00,,,31
40,,2024,Spherical and porous Cu2O nanocages with Cu2O/Cu(OH)2 Surface: Synthesis and their promising selectivity for catalysing CO2 electroreduction to C2H4,Applied Surface Science,,https://doi.org/10.1016/j.apsusc.2024.159978,SPNC,Cu8.08O5.54H2,Cu2O,Cu(OH)2,77.97,Medium,9.56,63.55,18.17,8.72,0.00,0.00,0.00,porrous spherical,3.6,75.00,144.00,220.00,75.00,144.00,220.00,,,0.00,87.62,12.38,,,,,carbon paper electrode,Ag/AgCl,KHCO3,0.5,8.4,-1.05,CO,33.90,,-23.80,H-cell,,,,19560.00,,,31
40,,2024,Spherical and porous Cu2O nanocages with Cu2O/Cu(OH)2 Surface: Synthesis and their promising selectivity for catalysing CO2 electroreduction to C2H4,Applied Surface Science,,https://doi.org/10.1016/j.apsusc.2024.159978,SPNC,Cu8.08O5.54H2,Cu2O,Cu(OH)2,77.97,Medium,9.56,63.55,18.17,8.72,0.00,0.00,0.00,porrous spherical,3.6,75.00,144.00,220.00,75.00,144.00,220.00,,,0.00,87.62,12.38,,,,,carbon paper electrode,Ag/AgCl,KHCO3,0.5,8.4,-1.00,CH4,2.46,,-22.12,H-cell,,,,19560.00,,,31
40,,2024,Spherical and porous Cu2O nanocages with Cu2O/Cu(OH)2 Surface: Synthesis and their promising selectivity for catalysing CO2 electroreduction to C2H4,Applied Surface Science,,https://doi.org/10.1016/j.apsusc.2024.159978,SPNC,Cu8.08O5.54H2,Cu2O,Cu(OH)2,77.97,Medium,9.56,63.55,18.17,8.72,0.00,0.00,0.00,porrous spherical,3.6,75.00,144.00,220.00,75.00,144.00,220.00,,,0.00,87.62,12.38,,,,,carbon paper electrode,Ag/AgCl,KHCO3,0.5,8.4,-1.00,HCOOH,2.46,,-22.12,H-cell,,,,19560.00,,,31
40,,2024,Spherical and porous Cu2O nanocages with Cu2O/Cu(OH)2 Surface: Synthesis and their promising selectivity for catalysing CO2 electroreduction to C2H4,Applied Surface Science,,https://doi.org/10.1016/j.apsusc.2024.159978,SPNC,Cu8.08O5.54H2,Cu2O,Cu(OH)2,77.97,Medium,9.56,63.55,18.17,8.72,0.00,0.00,0.00,porrous spherical,3.6,75.00,144.00,220.00,75.00,144.00,220.00,,,0.00,87.62,12.38,,,,,carbon paper electrode,Ag/AgCl,KHCO3,0.5,8.4,-1.00,C2H4,22.73,,-22.12,H-cell,,,,19560.00,,,31
40,,2024,Spherical and porous Cu2O nanocages with Cu2O/Cu(OH)2 Surface: Synthesis and their promising selectivity for catalysing CO2 electroreduction to C2H4,Applied Surface Science,,https://doi.org/10.1016/j.apsusc.2024.159978,SPNC,Cu8.08O5.54H2,Cu2O,Cu(OH)2,77.97,Medium,9.56,63.55,18.17,8.72,0.00,0.00,0.00,porrous spherical,3.6,75.00,144.00,220.00,75.00,144.00,220.00,,,0.00,87.62,12.38,,,,,carbon paper electrode,Ag/AgCl,KHCO3,0.5,8.4,-1.00,CO,33.71,,-22.12,H-cell,,,,19560.00,,,31
40,,2024,Spherical and porous Cu2O nanocages with Cu2O/Cu(OH)2 Surface: Synthesis and their promising selectivity for catalysing CO2 electroreduction to C2H4,Applied Surface Science,,https://doi.org/10.1016/j.apsusc.2024.159978,SPNC,Cu8.08O5.54H2,Cu2O,Cu(OH)2,77.97,Medium,9.56,63.55,18.17,8.72,0.00,0.00,0.00,porrous spherical,3.6,75.00,144.00,220.00,75.00,144.00,220.00,,,0.00,87.62,12.38,,,,,carbon paper electrode,Ag/AgCl,KHCO3,0.5,8.4,-0.90,CH4,3.41,,-16.93,H-cell,,,,19560.00,,,31
40,,2024,Spherical and porous Cu2O nanocages with Cu2O/Cu(OH)2 Surface: Synthesis and their promising selectivity for catalysing CO2 electroreduction to C2H4,Applied Surface Science,,https://doi.org/10.1016/j.apsusc.2024.159978,SPNC,Cu8.08O5.54H2,Cu2O,Cu(OH)2,77.97,Medium,9.56,63.55,18.17,8.72,0.00,0.00,0.00,porrous spherical,3.6,75.00,144.00,220.00,75.00,144.00,220.00,,,0.00,87.62,12.38,,,,,carbon paper electrode,Ag/AgCl,KHCO3,0.5,8.4,-0.90,HCOOH,3.41,,-16.93,H-cell,,,,19560.00,,,31
40,,2024,Spherical and porous Cu2O nanocages with Cu2O/Cu(OH)2 Surface: Synthesis and their promising selectivity for catalysing CO2 electroreduction to C2H4,Applied Surface Science,,https://doi.org/10.1016/j.apsusc.2024.159978,SPNC,Cu8.08O5.54H2,Cu2O,Cu(OH)2,77.97,Medium,9.56,63.55,18.17,8.72,0.00,0.00,0.00,porrous spherical,3.6,75.00,144.00,220.00,75.00,144.00,220.00,,,0.00,87.62,12.38,,,,,carbon paper electrode,Ag/AgCl,KHCO3,0.5,8.4,-0.90,C2H4,14.77,,-16.93,H-cell,,,,19560.00,,,31
40,,2024,Spherical and porous Cu2O nanocages with Cu2O/Cu(OH)2 Surface: Synthesis and their promising selectivity for catalysing CO2 electroreduction to C2H4,Applied Surface Science,,https://doi.org/10.1016/j.apsusc.2024.159978,SPNC,Cu8.08O5.54H2,Cu2O,Cu(OH)2,77.97,Medium,9.56,63.55,18.17,8.72,0.00,0.00,0.00,porrous spherical,3.6,75.00,144.00,220.00,75.00,144.00,220.00,,,0.00,87.62,12.38,,,,,carbon paper electrode,Ag/AgCl,KHCO3,0.5,8.4,-0.90,CO,26.89,,-16.93,H-cell,,,,19560.00,,,31
40,,2024,Spherical and porous Cu2O nanocages with Cu2O/Cu(OH)2 Surface: Synthesis and their promising selectivity for catalysing CO2 electroreduction to C2H4,Applied Surface Science,,https://doi.org/10.1016/j.apsusc.2024.159978,SNC,Cu6.64O4.82H2,Cu2O,Cu(OH)2,73.82,No,6.91,65.67,17.15,10.26,0.00,0.00,0.00,sphere,,275.00,300.40,375.00,275.00,300.40,375.00,,,0.00,84.94,15.06,,,,,carbon paper electrode,Ag/AgCl,KHCO3,0.5,8.4,-1.60,CH4,3.73,,-58.11,H-cell,,,,4590.00,,,6.35
40,,2024,Spherical and porous Cu2O nanocages with Cu2O/Cu(OH)2 Surface: Synthesis and their promising selectivity for catalysing CO2 electroreduction to C2H4,Applied Surface Science,,https://doi.org/10.1016/j.apsusc.2024.159978,SNC,Cu6.64O4.82H2,Cu2O,Cu(OH)2,73.82,No,6.91,65.67,17.15,10.26,0.00,0.00,0.00,sphere,,275.00,300.40,375.00,275.00,300.40,375.00,,,0.00,84.94,15.06,,,,,carbon paper electrode,Ag/AgCl,KHCO3,0.5,8.4,-1.60,C2H4,8.31,,-58.11,H-cell,,,,4590.00,,,6.35
40,,2024,Spherical and porous Cu2O nanocages with Cu2O/Cu(OH)2 Surface: Synthesis and their promising selectivity for catalysing CO2 electroreduction to C2H4,Applied Surface Science,,https://doi.org/10.1016/j.apsusc.2024.159978,SNC,Cu6.64O4.82H2,Cu2O,Cu(OH)2,73.82,No,6.91,65.67,17.15,10.26,0.00,0.00,0.00,sphere,,275.00,300.40,375.00,275.00,300.40,375.00,,,0.00,84.94,15.06,,,,,carbon paper electrode,Ag/AgCl,KHCO3,0.5,8.4,-1.60,CO,17.65,,-58.11,H-cell,,,,4590.00,,,6.35
40,,2024,Spherical and porous Cu2O nanocages with Cu2O/Cu(OH)2 Surface: Synthesis and their promising selectivity for catalysing CO2 electroreduction to C2H4,Applied Surface Science,,https://doi.org/10.1016/j.apsusc.2024.159978,SNC,Cu6.64O4.82H2,Cu2O,Cu(OH)2,73.82,No,6.91,65.67,17.15,10.26,0.00,0.00,0.00,sphere,,275.00,300.40,375.00,275.00,300.40,375.00,,,0.00,84.94,15.06,,,,,carbon paper electrode,Ag/AgCl,KHCO3,0.5,8.4,-1.50,CH4,2.21,,-51.10,H-cell,,,,4590.00,,,6.35
40,,2024,Spherical and porous Cu2O nanocages with Cu2O/Cu(OH)2 Surface: Synthesis and their promising selectivity for catalysing CO2 electroreduction to C2H4,Applied Surface Science,,https://doi.org/10.1016/j.apsusc.2024.159978,SNC,Cu6.64O4.82H2,Cu2O,Cu(OH)2,73.82,No,6.91,65.67,17.15,10.26,0.00,0.00,0.00,sphere,,275.00,300.40,375.00,275.00,300.40,375.00,,,0.00,84.94,15.06,,,,,carbon paper electrode,Ag/AgCl,KHCO3,0.5,8.4,-1.50,CO,11.37,,-51.10,H-cell,,,,4590.00,,,6.35
40,,2024,Spherical and porous Cu2O nanocages with Cu2O/Cu(OH)2 Surface: Synthesis and their promising selectivity for catalysing CO2 electroreduction to C2H4,Applied Surface Science,,https://doi.org/10.1016/j.apsusc.2024.159978,SNC,Cu6.64O4.82H2,Cu2O,Cu(OH)2,73.82,No,6.91,65.67,17.15,10.26,0.00,0.00,0.00,sphere,,275.00,300.40,375.00,275.00,300.40,375.00,,,0.00,84.94,15.06,,,,,carbon paper electrode,Ag/AgCl,KHCO3,0.5,8.4,-1.50,C2H4,17.14,,-51.10,H-cell,,,,4590.00,,,6.35
40,,2024,Spherical and porous Cu2O nanocages with Cu2O/Cu(OH)2 Surface: Synthesis and their promising selectivity for catalysing CO2 electroreduction to C2H4,Applied Surface Science,,https://doi.org/10.1016/j.apsusc.2024.159978,SNC,Cu6.64O4.82H2,Cu2O,Cu(OH)2,73.82,No,6.91,65.67,17.15,10.26,0.00,0.00,0.00,sphere,,275.00,300.40,375.00,275.00,300.40,375.00,,,0.00,84.94,15.06,,,,,carbon paper electrode,Ag/AgCl,KHCO3,0.5,8.4,-1.40,CH4,4.58,,-45.99,H-cell,,,,4590.00,,,6.35
40,,2024,Spherical and porous Cu2O nanocages with Cu2O/Cu(OH)2 Surface: Synthesis and their promising selectivity for catalysing CO2 electroreduction to C2H4,Applied Surface Science,,https://doi.org/10.1016/j.apsusc.2024.159978,SNC,Cu6.64O4.82H2,Cu2O,Cu(OH)2,73.82,No,6.91,65.67,17.15,10.26,0.00,0.00,0.00,sphere,,275.00,300.40,375.00,275.00,300.40,375.00,,,0.00,84.94,15.06,,,,,carbon paper electrode,Ag/AgCl,KHCO3,0.5,8.4,-1.40,CO,17.82,,-45.99,H-cell,,,,4590.00,,,6.35
40,,2024,Spherical and porous Cu2O nanocages with Cu2O/Cu(OH)2 Surface: Synthesis and their promising selectivity for catalysing CO2 electroreduction to C2H4,Applied Surface Science,,https://doi.org/10.1016/j.apsusc.2024.159978,SNC,Cu6.64O4.82H2,Cu2O,Cu(OH)2,73.82,No,6.91,65.67,17.15,10.26,0.00,0.00,0.00,sphere,,275.00,300.40,375.00,275.00,300.40,375.00,,,0.00,84.94,15.06,,,,,carbon paper electrode,Ag/AgCl,KHCO3,0.5,8.4,-1.40,C2H4,21.21,,-45.99,H-cell,,,,4590.00,,,6.35
40,,2024,Spherical and porous Cu2O nanocages with Cu2O/Cu(OH)2 Surface: Synthesis and their promising selectivity for catalysing CO2 electroreduction to C2H4,Applied Surface Science,,https://doi.org/10.1016/j.apsusc.2024.159978,SNC,Cu6.64O4.82H2,Cu2O,Cu(OH)2,73.82,No,6.91,65.67,17.15,10.26,0.00,0.00,0.00,sphere,,275.00,300.40,375.00,275.00,300.40,375.00,,,0.00,84.94,15.06,,,,,carbon paper electrode,Ag/AgCl,KHCO3,0.5,8.4,-1.30,CH4,4.73,,-38.99,H-cell,,,,4590.00,,,6.35
40,,2024,Spherical and porous Cu2O nanocages with Cu2O/Cu(OH)2 Surface: Synthesis and their promising selectivity for catalysing CO2 electroreduction to C2H4,Applied Surface Science,,https://doi.org/10.1016/j.apsusc.2024.159978,SNC,Cu6.64O4.82H2,Cu2O,Cu(OH)2,73.82,No,6.91,65.67,17.15,10.26,0.00,0.00,0.00,sphere,,275.00,300.40,375.00,275.00,300.40,375.00,,,0.00,84.94,15.06,,,,,carbon paper electrode,Ag/AgCl,KHCO3,0.5,8.4,-1.30,CO,16.76,,-38.99,H-cell,,,,4590.00,,,6.35
40,,2024,Spherical and porous Cu2O nanocages with Cu2O/Cu(OH)2 Surface: Synthesis and their promising selectivity for catalysing CO2 electroreduction to C2H4,Applied Surface Science,,https://doi.org/10.1016/j.apsusc.2024.159978,SNC,Cu6.64O4.82H2,Cu2O,Cu(OH)2,73.82,No,6.91,65.67,17.15,10.26,0.00,0.00,0.00,sphere,,275.00,300.40,375.00,275.00,300.40,375.00,,,0.00,84.94,15.06,,,,,carbon paper electrode,Ag/AgCl,KHCO3,0.5,8.4,-1.30,C2H4,23.08,,-38.99,H-cell,,,,4590.00,,,6.35
40,,2024,Spherical and porous Cu2O nanocages with Cu2O/Cu(OH)2 Surface: Synthesis and their promising selectivity for catalysing CO2 electroreduction to C2H4,Applied Surface Science,,https://doi.org/10.1016/j.apsusc.2024.159978,SNC,Cu6.64O4.82H2,Cu2O,Cu(OH)2,73.82,No,6.91,65.67,17.15,10.26,0.00,0.00,0.00,sphere,,275.00,300.40,375.00,275.00,300.40,375.00,,,0.00,84.94,15.06,,,,,carbon paper electrode,Ag/AgCl,KHCO3,0.5,8.4,-1.25,CH4,5.34,,-35.96,H-cell,,,,4590.00,,,6.35
40,,2024,Spherical and porous Cu2O nanocages with Cu2O/Cu(OH)2 Surface: Synthesis and their promising selectivity for catalysing CO2 electroreduction to C2H4,Applied Surface Science,,https://doi.org/10.1016/j.apsusc.2024.159978,SNC,Cu6.64O4.82H2,Cu2O,Cu(OH)2,73.82,No,6.91,65.67,17.15,10.26,0.00,0.00,0.00,sphere,,275.00,300.40,375.00,275.00,300.40,375.00,,,0.00,84.94,15.06,,,,,carbon paper electrode,Ag/AgCl,KHCO3,0.5,8.4,-1.25,CO,20.15,,-35.96,H-cell,,,,4590.00,,,6.35
40,,2024,Spherical and porous Cu2O nanocages with Cu2O/Cu(OH)2 Surface: Synthesis and their promising selectivity for catalysing CO2 electroreduction to C2H4,Applied Surface Science,,https://doi.org/10.1016/j.apsusc.2024.159978,SNC,Cu6.64O4.82H2,Cu2O,Cu(OH)2,73.82,No,6.91,65.67,17.15,10.26,0.00,0.00,0.00,sphere,,275.00,300.40,375.00,275.00,300.40,375.00,,,0.00,84.94,15.06,,,,,carbon paper electrode,Ag/AgCl,KHCO3,0.5,8.4,-1.25,C2H4,24.47,,-35.96,H-cell,,,,4590.00,,,6.35
40,,2024,Spherical and porous Cu2O nanocages with Cu2O/Cu(OH)2 Surface: Synthesis and their promising selectivity for catalysing CO2 electroreduction to C2H4,Applied Surface Science,,https://doi.org/10.1016/j.apsusc.2024.159978,SNC,Cu6.64O4.82H2,Cu2O,Cu(OH)2,73.82,No,6.91,65.67,17.15,10.26,0.00,0.00,0.00,sphere,,275.00,300.40,375.00,275.00,300.40,375.00,,,0.00,84.94,15.06,,,,,carbon paper electrode,Ag/AgCl,KHCO3,0.5,8.4,-1.20,CH4,3.34,,-33.12,H-cell,,,,4590.00,,,6.35
40,,2024,Spherical and porous Cu2O nanocages with Cu2O/Cu(OH)2 Surface: Synthesis and their promising selectivity for catalysing CO2 electroreduction to C2H4,Applied Surface Science,,https://doi.org/10.1016/j.apsusc.2024.159978,SNC,Cu6.64O4.82H2,Cu2O,Cu(OH)2,73.82,No,6.91,65.67,17.15,10.26,0.00,0.00,0.00,sphere,,275.00,300.40,375.00,275.00,300.40,375.00,,,0.00,84.94,15.06,,,,,carbon paper electrode,Ag/AgCl,KHCO3,0.5,8.4,-1.20,CO,18.61,,-33.12,H-cell,,,,4590.00,,,6.35
40,,2024,Spherical and porous Cu2O nanocages with Cu2O/Cu(OH)2 Surface: Synthesis and their promising selectivity for catalysing CO2 electroreduction to C2H4,Applied Surface Science,,https://doi.org/10.1016/j.apsusc.2024.159978,SNC,Cu6.64O4.82H2,Cu2O,Cu(OH)2,73.82,No,6.91,65.67,17.15,10.26,0.00,0.00,0.00,sphere,,275.00,300.40,375.00,275.00,300.40,375.00,,,0.00,84.94,15.06,,,,,carbon paper electrode,Ag/AgCl,KHCO3,0.5,8.4,-1.20,C2H4,31.11,,-33.12,H-cell,,,,4590.00,,,6.35
40,,2024,Spherical and porous Cu2O nanocages with Cu2O/Cu(OH)2 Surface: Synthesis and their promising selectivity for catalysing CO2 electroreduction to C2H4,Applied Surface Science,,https://doi.org/10.1016/j.apsusc.2024.159978,SNC,Cu6.64O4.82H2,Cu2O,Cu(OH)2,73.82,No,6.91,65.67,17.15,10.26,0.00,0.00,0.00,sphere,,275.00,300.40,375.00,275.00,300.40,375.00,,,0.00,84.94,15.06,,,,,carbon paper electrode,Ag/AgCl,KHCO3,0.5,8.4,-1.15,CH4,3.34,,-30.09,H-cell,,,,4590.00,,,6.35
40,,2024,Spherical and porous Cu2O nanocages with Cu2O/Cu(OH)2 Surface: Synthesis and their promising selectivity for catalysing CO2 electroreduction to C2H4,Applied Surface Science,,https://doi.org/10.1016/j.apsusc.2024.159978,SNC,Cu6.64O4.82H2,Cu2O,Cu(OH)2,73.82,No,6.91,65.67,17.15,10.26,0.00,0.00,0.00,sphere,,275.00,300.40,375.00,275.00,300.40,375.00,,,0.00,84.94,15.06,,,,,carbon paper electrode,Ag/AgCl,KHCO3,0.5,8.4,-1.15,CO,20.31,,-30.09,H-cell,,,,4590.00,,,6.35
40,,2024,Spherical and porous Cu2O nanocages with Cu2O/Cu(OH)2 Surface: Synthesis and their promising selectivity for catalysing CO2 electroreduction to C2H4,Applied Surface Science,,https://doi.org/10.1016/j.apsusc.2024.159978,SNC,Cu6.64O4.82H2,Cu2O,Cu(OH)2,73.82,No,6.91,65.67,17.15,10.26,0.00,0.00,0.00,sphere,,275.00,300.40,375.00,275.00,300.40,375.00,,,0.00,84.94,15.06,,,,,carbon paper electrode,Ag/AgCl,KHCO3,0.5,8.4,-1.15,C2H4,37.74,,-30.09,H-cell,,,,4590.00,,,6.35
40,,2024,Spherical and porous Cu2O nanocages with Cu2O/Cu(OH)2 Surface: Synthesis and their promising selectivity for catalysing CO2 electroreduction to C2H4,Applied Surface Science,,https://doi.org/10.1016/j.apsusc.2024.159978,SNC,Cu6.64O4.82H2,Cu2O,Cu(OH)2,73.82,No,6.91,65.67,17.15,10.26,0.00,0.00,0.00,sphere,,275.00,300.40,375.00,275.00,300.40,375.00,,,0.00,84.94,15.06,,,,,carbon paper electrode,Ag/AgCl,KHCO3,0.5,8.4,-1.10,CH4,12.44,,-27.63,H-cell,,,,4590.00,,,6.35
40,,2024,Spherical and porous Cu2O nanocages with Cu2O/Cu(OH)2 Surface: Synthesis and their promising selectivity for catalysing CO2 electroreduction to C2H4,Applied Surface Science,,https://doi.org/10.1016/j.apsusc.2024.159978,SNC,Cu6.64O4.82H2,Cu2O,Cu(OH)2,73.82,No,6.91,65.67,17.15,10.26,0.00,0.00,0.00,sphere,,275.00,300.40,375.00,275.00,300.40,375.00,,,0.00,84.94,15.06,,,,,carbon paper electrode,Ag/AgCl,KHCO3,0.5,8.4,-1.10,CO,14.60,,-27.63,H-cell,,,,4590.00,,,6.35
40,,2024,Spherical and porous Cu2O nanocages with Cu2O/Cu(OH)2 Surface: Synthesis and their promising selectivity for catalysing CO2 electroreduction to C2H4,Applied Surface Science,,https://doi.org/10.1016/j.apsusc.2024.159978,SNC,Cu6.64O4.82H2,Cu2O,Cu(OH)2,73.82,No,6.91,65.67,17.15,10.26,0.00,0.00,0.00,sphere,,275.00,300.40,375.00,275.00,300.40,375.00,,,0.00,84.94,15.06,,,,,carbon paper electrode,Ag/AgCl,KHCO3,0.5,8.4,-1.10,C2H4,38.05,,-27.63,H-cell,,,,4590.00,,,6.35
40,,2024,Spherical and porous Cu2O nanocages with Cu2O/Cu(OH)2 Surface: Synthesis and their promising selectivity for catalysing CO2 electroreduction to C2H4,Applied Surface Science,,https://doi.org/10.1016/j.apsusc.2024.159978,SNC,Cu6.64O4.82H2,Cu2O,Cu(OH)2,73.82,No,6.91,65.67,17.15,10.26,0.00,0.00,0.00,sphere,,275.00,300.40,375.00,275.00,300.40,375.00,,,0.00,84.94,15.06,,,,,carbon paper electrode,Ag/AgCl,KHCO3,0.5,8.4,-1.05,CH4,4.42,,-23.85,H-cell,,,,4590.00,,,6.35
40,,2024,Spherical and porous Cu2O nanocages with Cu2O/Cu(OH)2 Surface: Synthesis and their promising selectivity for catalysing CO2 electroreduction to C2H4,Applied Surface Science,,https://doi.org/10.1016/j.apsusc.2024.159978,SNC,Cu6.64O4.82H2,Cu2O,Cu(OH)2,73.82,No,6.91,65.67,17.15,10.26,0.00,0.00,0.00,sphere,,275.00,300.40,375.00,275.00,300.40,375.00,,,0.00,84.94,15.06,,,,,carbon paper electrode,Ag/AgCl,KHCO3,0.5,8.4,-1.05,CO,17.07,,-23.85,H-cell,,,,4590.00,,,6.35
40,,2024,Spherical and porous Cu2O nanocages with Cu2O/Cu(OH)2 Surface: Synthesis and their promising selectivity for catalysing CO2 electroreduction to C2H4,Applied Surface Science,,https://doi.org/10.1016/j.apsusc.2024.159978,SNC,Cu6.64O4.82H2,Cu2O,Cu(OH)2,73.82,No,6.91,65.67,17.15,10.26,0.00,0.00,0.00,sphere,,275.00,300.40,375.00,275.00,300.40,375.00,,,0.00,84.94,15.06,,,,,carbon paper electrode,Ag/AgCl,KHCO3,0.5,8.4,-1.05,C2H4,35.27,,-23.85,H-cell,,,,4590.00,,,6.35
40,,2024,Spherical and porous Cu2O nanocages with Cu2O/Cu(OH)2 Surface: Synthesis and their promising selectivity for catalysing CO2 electroreduction to C2H4,Applied Surface Science,,https://doi.org/10.1016/j.apsusc.2024.159978,SNC,Cu6.64O4.82H2,Cu2O,Cu(OH)2,73.82,No,6.91,65.67,17.15,10.26,0.00,0.00,0.00,sphere,,275.00,300.40,375.00,275.00,300.40,375.00,,,0.00,84.94,15.06,,,,,carbon paper electrode,Ag/AgCl,KHCO3,0.5,8.4,-1.00,CH4,9.51,,-21.58,H-cell,,,,4590.00,,,6.35
40,,2024,Spherical and porous Cu2O nanocages with Cu2O/Cu(OH)2 Surface: Synthesis and their promising selectivity for catalysing CO2 electroreduction to C2H4,Applied Surface Science,,https://doi.org/10.1016/j.apsusc.2024.159978,SNC,Cu6.64O4.82H2,Cu2O,Cu(OH)2,73.82,No,6.91,65.67,17.15,10.26,0.00,0.00,0.00,sphere,,275.00,300.40,375.00,275.00,300.40,375.00,,,0.00,84.94,15.06,,,,,carbon paper electrode,Ag/AgCl,KHCO3,0.5,8.4,-1.00,CO,16.14,,-21.58,H-cell,,,,4590.00,,,6.35
40,,2024,Spherical and porous Cu2O nanocages with Cu2O/Cu(OH)2 Surface: Synthesis and their promising selectivity for catalysing CO2 electroreduction to C2H4,Applied Surface Science,,https://doi.org/10.1016/j.apsusc.2024.159978,SNC,Cu6.64O4.82H2,Cu2O,Cu(OH)2,73.82,No,6.91,65.67,17.15,10.26,0.00,0.00,0.00,sphere,,275.00,300.40,375.00,275.00,300.40,375.00,,,0.00,84.94,15.06,,,,,carbon paper electrode,Ag/AgCl,KHCO3,0.5,8.4,-1.00,C2H4,33.27,,-21.58,H-cell,,,,4590.00,,,6.35
40,,2024,Spherical and porous Cu2O nanocages with Cu2O/Cu(OH)2 Surface: Synthesis and their promising selectivity for catalysing CO2 electroreduction to C2H4,Applied Surface Science,,https://doi.org/10.1016/j.apsusc.2024.159978,SNC,Cu6.64O4.82H2,Cu2O,Cu(OH)2,73.82,No,6.91,65.67,17.15,10.26,0.00,0.00,0.00,sphere,,275.00,300.40,375.00,275.00,300.40,375.00,,,0.00,84.94,15.06,,,,,carbon paper electrode,Ag/AgCl,KHCO3,0.5,8.4,-0.95,CH4,2.88,,-19.31,H-cell,,,,4590.00,,,6.35
40,,2024,Spherical and porous Cu2O nanocages with Cu2O/Cu(OH)2 Surface: Synthesis and their promising selectivity for catalysing CO2 electroreduction to C2H4,Applied Surface Science,,https://doi.org/10.1016/j.apsusc.2024.159978,SNC,Cu6.64O4.82H2,Cu2O,Cu(OH)2,73.82,No,6.91,65.67,17.15,10.26,0.00,0.00,0.00,sphere,,275.00,300.40,375.00,275.00,300.40,375.00,,,0.00,84.94,15.06,,,,,carbon paper electrode,Ag/AgCl,KHCO3,0.5,8.4,-0.95,CO,30.49,,-19.31,H-cell,,,,4590.00,,,6.35
40,,2024,Spherical and porous Cu2O nanocages with Cu2O/Cu(OH)2 Surface: Synthesis and their promising selectivity for catalysing CO2 electroreduction to C2H4,Applied Surface Science,,https://doi.org/10.1016/j.apsusc.2024.159978,SNC,Cu6.64O4.82H2,Cu2O,Cu(OH)2,73.82,No,6.91,65.67,17.15,10.26,0.00,0.00,0.00,sphere,,275.00,300.40,375.00,275.00,300.40,375.00,,,0.00,84.94,15.06,,,,,carbon paper electrode,Ag/AgCl,KHCO3,0.5,8.4,-0.95,C2H4,33.73,,-19.31,H-cell,,,,4590.00,,,6.35
41,,2024,Mesoporous Cu2O microspheres for highly efficient C2 chemicals production from CO2 electroreduction,Journal of Colloid and Interface Science,,https://doi.org/10.1016/j.jcis.2024.05.179,Cu2O-M,Cu1O0.5,Cu2O,,100.00,Medium,6.11,53.09,21.88,18.92,0.00,0.00,0.00,porrous spherical,18.63,700.00,700.00,700.00,700.00,700.00,700.00,,,0.00,100.00,0.00,,,,,glassy-carbon electrode,Ag/AgCl,KHCO3,0.1,6.8,-1.30,C2H4,30.16,,-13.90,H-cell,,,,550.00,,,27.04
41,,2024,Mesoporous Cu2O microspheres for highly efficient C2 chemicals production from CO2 electroreduction,Journal of Colloid and Interface Science,,https://doi.org/10.1016/j.jcis.2024.05.179,Cu2O-M,Cu1O0.5,Cu2O,,100.00,Medium,6.11,53.09,21.88,18.92,0.00,0.00,0.00,porrous spherical,18.63,700.00,700.00,700.00,700.00,700.00,700.00,,,0.00,100.00,0.00,,,,,glassy-carbon electrode,Ag/AgCl,KHCO3,0.1,6.8,-1.30,C2H5OH,39.15,,-13.90,H-cell,,,,550.00,,,27.04
41,,2024,Mesoporous Cu2O microspheres for highly efficient C2 chemicals production from CO2 electroreduction,Journal of Colloid and Interface Science,,https://doi.org/10.1016/j.jcis.2024.05.179,Cu2O-M,Cu1O0.5,Cu2O,,100.00,Medium,6.11,53.09,21.88,18.92,0.00,0.00,0.00,porrous spherical,18.63,700.00,700.00,700.00,700.00,700.00,700.00,,,0.00,100.00,0.00,,,,,glassy-carbon electrode,Ag/AgCl,KHCO3,0.1,6.8,-1.30,CO,8.99,,-13.90,H-cell,,,,550.00,,,27.04
41,,2024,Mesoporous Cu2O microspheres for highly efficient C2 chemicals production from CO2 electroreduction,Journal of Colloid and Interface Science,,https://doi.org/10.1016/j.jcis.2024.05.179,Cu2O-M,Cu1O0.5,Cu2O,,100.00,Medium,6.11,53.09,21.88,18.92,0.00,0.00,0.00,porrous spherical,18.63,700.00,700.00,700.00,700.00,700.00,700.00,,,0.00,100.00,0.00,,,,,glassy-carbon electrode,Ag/AgCl,KHCO3,0.1,6.8,-1.30,HCOOH,6.35,,-13.90,H-cell,,,,550.00,,,27.04
41,,2024,Mesoporous Cu2O microspheres for highly efficient C2 chemicals production from CO2 electroreduction,Journal of Colloid and Interface Science,,https://doi.org/10.1016/j.jcis.2024.05.179,Cu2O-M,Cu1O0.5,Cu2O,,100.00,Medium,6.11,53.09,21.88,18.92,0.00,0.00,0.00,porrous spherical,18.63,700.00,700.00,700.00,700.00,700.00,700.00,,,0.00,100.00,0.00,,,,,glassy-carbon electrode,Ag/AgCl,KHCO3,0.1,6.8,-1.30,H2,13.76,,-13.90,H-cell,,,,550.00,,,27.04
41,,2024,Mesoporous Cu2O microspheres for highly efficient C2 chemicals production from CO2 electroreduction,Journal of Colloid and Interface Science,,https://doi.org/10.1016/j.jcis.2024.05.179,Cu2O-M,Cu1O0.5,Cu2O,,100.00,Medium,6.11,53.09,21.88,18.92,0.00,0.00,0.00,porrous spherical,18.63,700.00,700.00,700.00,700.00,700.00,700.00,,,0.00,100.00,0.00,,,,,glassy-carbon electrode,Ag/AgCl,KHCO3,0.1,6.8,-1.40,C2H4,30.69,,-17.20,H-cell,,,,550.00,,,27.04
41,,2024,Mesoporous Cu2O microspheres for highly efficient C2 chemicals production from CO2 electroreduction,Journal of Colloid and Interface Science,,https://doi.org/10.1016/j.jcis.2024.05.179,Cu2O-M,Cu1O0.5,Cu2O,,100.00,Medium,6.11,53.09,21.88,18.92,0.00,0.00,0.00,porrous spherical,18.63,700.00,700.00,700.00,700.00,700.00,700.00,,,0.00,100.00,0.00,,,,,glassy-carbon electrode,Ag/AgCl,KHCO3,0.1,6.8,-1.40,C2H5OH,49.74,,-17.20,H-cell,,,,550.00,,,27.04
41,,2024,Mesoporous Cu2O microspheres for highly efficient C2 chemicals production from CO2 electroreduction,Journal of Colloid and Interface Science,,https://doi.org/10.1016/j.jcis.2024.05.179,Cu2O-M,Cu1O0.5,Cu2O,,100.00,Medium,6.11,53.09,21.88,18.92,0.00,0.00,0.00,porrous spherical,18.63,700.00,700.00,700.00,700.00,700.00,700.00,,,0.00,100.00,0.00,,,,,glassy-carbon electrode,Ag/AgCl,KHCO3,0.1,6.8,-1.40,CO,7.94,,-17.20,H-cell,,,,550.00,,,27.04
41,,2024,Mesoporous Cu2O microspheres for highly efficient C2 chemicals production from CO2 electroreduction,Journal of Colloid and Interface Science,,https://doi.org/10.1016/j.jcis.2024.05.179,Cu2O-M,Cu1O0.5,Cu2O,,100.00,Medium,6.11,53.09,21.88,18.92,0.00,0.00,0.00,porrous spherical,18.63,700.00,700.00,700.00,700.00,700.00,700.00,,,0.00,100.00,0.00,,,,,glassy-carbon electrode,Ag/AgCl,KHCO3,0.1,6.8,-1.40,H2,16.40,,-17.20,H-cell,,,,550.00,,,27.04
41,,2024,Mesoporous Cu2O microspheres for highly efficient C2 chemicals production from CO2 electroreduction,Journal of Colloid and Interface Science,,https://doi.org/10.1016/j.jcis.2024.05.179,Cu2O-M,Cu1O0.5,Cu2O,,100.00,Medium,6.11,53.09,21.88,18.92,0.00,0.00,0.00,porrous spherical,18.63,700.00,700.00,700.00,700.00,700.00,700.00,,,0.00,100.00,0.00,,,,,glassy-carbon electrode,Ag/AgCl,KHCO3,0.1,6.8,-1.50,C2H4,33.33,,-20.49,H-cell,,,,550.00,,,27.04
41,,2024,Mesoporous Cu2O microspheres for highly efficient C2 chemicals production from CO2 electroreduction,Journal of Colloid and Interface Science,,https://doi.org/10.1016/j.jcis.2024.05.179,Cu2O-M,Cu1O0.5,Cu2O,,100.00,Medium,6.11,53.09,21.88,18.92,0.00,0.00,0.00,porrous spherical,18.63,700.00,700.00,700.00,700.00,700.00,700.00,,,0.00,100.00,0.00,,,,,glassy-carbon electrode,Ag/AgCl,KHCO3,0.1,6.8,-1.50,C2H4,31.72,1.00,-20.49,H-cell,,,,550.00,,,27.04
41,,2024,Mesoporous Cu2O microspheres for highly efficient C2 chemicals production from CO2 electroreduction,Journal of Colloid and Interface Science,,https://doi.org/10.1016/j.jcis.2024.05.179,Cu2O-M,Cu1O0.5,Cu2O,,100.00,Medium,6.11,53.09,21.88,18.92,0.00,0.00,0.00,porrous spherical,18.63,700.00,700.00,700.00,700.00,700.00,700.00,,,0.00,100.00,0.00,,,,,glassy-carbon electrode,Ag/AgCl,KHCO3,0.1,6.8,-1.50,C2H4,38.77,2.00,-20.49,H-cell,,,,550.00,,,27.04
41,,2024,Mesoporous Cu2O microspheres for highly efficient C2 chemicals production from CO2 electroreduction,Journal of Colloid and Interface Science,,https://doi.org/10.1016/j.jcis.2024.05.179,Cu2O-M,Cu1O0.5,Cu2O,,100.00,Medium,6.11,53.09,21.88,18.92,0.00,0.00,0.00,porrous spherical,18.63,700.00,700.00,700.00,700.00,700.00,700.00,,,0.00,100.00,0.00,,,,,glassy-carbon electrode,Ag/AgCl,KHCO3,0.1,6.8,-1.50,C2H4,36.56,4.00,-20.49,H-cell,,,,550.00,,,27.04
41,,2024,Mesoporous Cu2O microspheres for highly efficient C2 chemicals production from CO2 electroreduction,Journal of Colloid and Interface Science,,https://doi.org/10.1016/j.jcis.2024.05.179,Cu2O-M,Cu1O0.5,Cu2O,,100.00,Medium,6.11,53.09,21.88,18.92,0.00,0.00,0.00,porrous spherical,18.63,700.00,700.00,700.00,700.00,700.00,700.00,,,0.00,100.00,0.00,,,,,glassy-carbon electrode,Ag/AgCl,KHCO3,0.1,6.8,-1.50,C2H4,37.00,6.00,-20.49,H-cell,,,,550.00,,,27.04
41,,2024,Mesoporous Cu2O microspheres for highly efficient C2 chemicals production from CO2 electroreduction,Journal of Colloid and Interface Science,,https://doi.org/10.1016/j.jcis.2024.05.179,Cu2O-M,Cu1O0.5,Cu2O,,100.00,Medium,6.11,53.09,21.88,18.92,0.00,0.00,0.00,porrous spherical,18.63,700.00,700.00,700.00,700.00,700.00,700.00,,,0.00,100.00,0.00,,,,,glassy-carbon electrode,Ag/AgCl,KHCO3,0.1,6.8,-1.50,C2H4,31.72,8.00,-20.49,H-cell,,,,550.00,,,27.04
41,,2024,Mesoporous Cu2O microspheres for highly efficient C2 chemicals production from CO2 electroreduction,Journal of Colloid and Interface Science,,https://doi.org/10.1016/j.jcis.2024.05.179,Cu2O-M,Cu1O0.5,Cu2O,,100.00,Medium,6.11,53.09,21.88,18.92,0.00,0.00,0.00,porrous spherical,18.63,700.00,700.00,700.00,700.00,700.00,700.00,,,0.00,100.00,0.00,,,,,glassy-carbon electrode,Ag/AgCl,KHCO3,0.1,6.8,-1.50,C2H5OH,49.74,,-20.49,H-cell,,,,550.00,,,27.04
41,,2024,Mesoporous Cu2O microspheres for highly efficient C2 chemicals production from CO2 electroreduction,Journal of Colloid and Interface Science,,https://doi.org/10.1016/j.jcis.2024.05.179,Cu2O-M,Cu1O0.5,Cu2O,,100.00,Medium,6.11,53.09,21.88,18.92,0.00,0.00,0.00,porrous spherical,18.63,700.00,700.00,700.00,700.00,700.00,700.00,,,0.00,100.00,0.00,,,,,glassy-carbon electrode,Ag/AgCl,KHCO3,0.1,6.8,-1.50,C2H5OH,48.02,1.00,-20.49,H-cell,,,,550.00,,,27.04
41,,2024,Mesoporous Cu2O microspheres for highly efficient C2 chemicals production from CO2 electroreduction,Journal of Colloid and Interface Science,,https://doi.org/10.1016/j.jcis.2024.05.179,Cu2O-M,Cu1O0.5,Cu2O,,100.00,Medium,6.11,53.09,21.88,18.92,0.00,0.00,0.00,porrous spherical,18.63,700.00,700.00,700.00,700.00,700.00,700.00,,,0.00,100.00,0.00,,,,,glassy-carbon electrode,Ag/AgCl,KHCO3,0.1,6.8,-1.50,C2H5OH,45.37,2.00,-20.49,H-cell,,,,550.00,,,27.04
41,,2024,Mesoporous Cu2O microspheres for highly efficient C2 chemicals production from CO2 electroreduction,Journal of Colloid and Interface Science,,https://doi.org/10.1016/j.jcis.2024.05.179,Cu2O-M,Cu1O0.5,Cu2O,,100.00,Medium,6.11,53.09,21.88,18.92,0.00,0.00,0.00,porrous spherical,18.63,700.00,700.00,700.00,700.00,700.00,700.00,,,0.00,100.00,0.00,,,,,glassy-carbon electrode,Ag/AgCl,KHCO3,0.1,6.8,-1.50,C2H5OH,48.02,4.00,-20.49,H-cell,,,,550.00,,,27.04
41,,2024,Mesoporous Cu2O microspheres for highly efficient C2 chemicals production from CO2 electroreduction,Journal of Colloid and Interface Science,,https://doi.org/10.1016/j.jcis.2024.05.179,Cu2O-M,Cu1O0.5,Cu2O,,100.00,Medium,6.11,53.09,21.88,18.92,0.00,0.00,0.00,porrous spherical,18.63,700.00,700.00,700.00,700.00,700.00,700.00,,,0.00,100.00,0.00,,,,,glassy-carbon electrode,Ag/AgCl,KHCO3,0.1,6.8,-1.50,C2H5OH,46.70,6.00,-20.49,H-cell,,,,550.00,,,27.04
41,,2024,Mesoporous Cu2O microspheres for highly efficient C2 chemicals production from CO2 electroreduction,Journal of Colloid and Interface Science,,https://doi.org/10.1016/j.jcis.2024.05.179,Cu2O-M,Cu1O0.5,Cu2O,,100.00,Medium,6.11,53.09,21.88,18.92,0.00,0.00,0.00,porrous spherical,18.63,700.00,700.00,700.00,700.00,700.00,700.00,,,0.00,100.00,0.00,,,,,glassy-carbon electrode,Ag/AgCl,KHCO3,0.1,6.8,-1.50,C2H5OH,46.70,8.00,-20.49,H-cell,,,,550.00,,,27.04
41,,2024,Mesoporous Cu2O microspheres for highly efficient C2 chemicals production from CO2 electroreduction,Journal of Colloid and Interface Science,,https://doi.org/10.1016/j.jcis.2024.05.179,Cu2O-M,Cu1O0.5,Cu2O,,100.00,Medium,6.11,53.09,21.88,18.92,0.00,0.00,0.00,porrous spherical,18.63,700.00,700.00,700.00,700.00,700.00,700.00,,,0.00,100.00,0.00,,,,,glassy-carbon electrode,Ag/AgCl,KHCO3,0.1,6.8,-1.50,CO,6.35,,-20.49,H-cell,,,,550.00,,,27.04
41,,2024,Mesoporous Cu2O microspheres for highly efficient C2 chemicals production from CO2 electroreduction,Journal of Colloid and Interface Science,,https://doi.org/10.1016/j.jcis.2024.05.179,Cu2O-M,Cu1O0.5,Cu2O,,100.00,Medium,6.11,53.09,21.88,18.92,0.00,0.00,0.00,porrous spherical,18.63,700.00,700.00,700.00,700.00,700.00,700.00,,,0.00,100.00,0.00,,,,,glassy-carbon electrode,Ag/AgCl,KHCO3,0.1,6.8,-1.50,H2,14.29,,-20.49,H-cell,,,,550.00,,,27.04
41,,2024,Mesoporous Cu2O microspheres for highly efficient C2 chemicals production from CO2 electroreduction,Journal of Colloid and Interface Science,,https://doi.org/10.1016/j.jcis.2024.05.179,Cu2O-M,Cu1O0.5,Cu2O,,100.00,Medium,6.11,53.09,21.88,18.92,0.00,0.00,0.00,porrous spherical,18.63,700.00,700.00,700.00,700.00,700.00,700.00,,,0.00,100.00,0.00,,,,,glassy-carbon electrode,Ag/AgCl,KHCO3,0.1,6.8,-1.60,C2H4,26.98,,-24.27,H-cell,,,,550.00,,,27.04
41,,2024,Mesoporous Cu2O microspheres for highly efficient C2 chemicals production from CO2 electroreduction,Journal of Colloid and Interface Science,,https://doi.org/10.1016/j.jcis.2024.05.179,Cu2O-M,Cu1O0.5,Cu2O,,100.00,Medium,6.11,53.09,21.88,18.92,0.00,0.00,0.00,porrous spherical,18.63,700.00,700.00,700.00,700.00,700.00,700.00,,,0.00,100.00,0.00,,,,,glassy-carbon electrode,Ag/AgCl,KHCO3,0.1,6.8,-1.60,C2H5OH,40.74,,-24.27,H-cell,,,,550.00,,,27.04
41,,2024,Mesoporous Cu2O microspheres for highly efficient C2 chemicals production from CO2 electroreduction,Journal of Colloid and Interface Science,,https://doi.org/10.1016/j.jcis.2024.05.179,Cu2O-M,Cu1O0.5,Cu2O,,100.00,Medium,6.11,53.09,21.88,18.92,0.00,0.00,0.00,porrous spherical,18.63,700.00,700.00,700.00,700.00,700.00,700.00,,,0.00,100.00,0.00,,,,,glassy-carbon electrode,Ag/AgCl,KHCO3,0.1,6.8,-1.60,CO,3.70,,-24.27,H-cell,,,,550.00,,,27.04
41,,2024,Mesoporous Cu2O microspheres for highly efficient C2 chemicals production from CO2 electroreduction,Journal of Colloid and Interface Science,,https://doi.org/10.1016/j.jcis.2024.05.179,Cu2O-M,Cu1O0.5,Cu2O,,100.00,Medium,6.11,53.09,21.88,18.92,0.00,0.00,0.00,porrous spherical,18.63,700.00,700.00,700.00,700.00,700.00,700.00,,,0.00,100.00,0.00,,,,,glassy-carbon electrode,Ag/AgCl,KHCO3,0.1,6.8,-1.60,H2,22.22,,-24.27,H-cell,,,,550.00,,,27.04
41,,2024,Mesoporous Cu2O microspheres for highly efficient C2 chemicals production from CO2 electroreduction,Journal of Colloid and Interface Science,,https://doi.org/10.1016/j.jcis.2024.05.179,Cu2O-M,Cu1O0.5,Cu2O,,100.00,Medium,6.11,53.09,21.88,18.92,0.00,0.00,0.00,porrous spherical,18.63,700.00,700.00,700.00,700.00,700.00,700.00,,,0.00,100.00,0.00,,,,,glassy-carbon electrode,Ag/AgCl,KHCO3,0.1,6.8,-1.70,C2H4,29.63,,-27.68,H-cell,,,,550.00,,,27.04
41,,2024,Mesoporous Cu2O microspheres for highly efficient C2 chemicals production from CO2 electroreduction,Journal of Colloid and Interface Science,,https://doi.org/10.1016/j.jcis.2024.05.179,Cu2O-M,Cu1O0.5,Cu2O,,100.00,Medium,6.11,53.09,21.88,18.92,0.00,0.00,0.00,porrous spherical,18.63,700.00,700.00,700.00,700.00,700.00,700.00,,,0.00,100.00,0.00,,,,,glassy-carbon electrode,Ag/AgCl,KHCO3,0.1,6.8,-1.70,C2H5OH,43.92,,-27.68,H-cell,,,,550.00,,,27.04
