Repository: vovamirosh/CO2RR_PISH

File: Datasets/R_parent_2024_12_12.csv (part 21 of 38)
Number,Autor,Publication,Title,Journal,IF,DOI,Article name,Formula,Cat. compound,Support,"Cat./Support ratio, % (at)",XRD noises,"Cu2O-110, %","Cu2O-111, %","Cu2O-200, %","Cu2O-220, %","Cu-111, %","Cu-200, %","Cu-220, %",Morphology (TEM/SEM),"Pore size, nm",width min (nm),width aver (nm),width max (nm),length min (nm),length aver (nm),length max (nm),Crystal system,Simple cell,"Cu, % (at.)","Cu+, % (at.)","Cu(2+), % (at.)",Facet,"Distance, nm",Facet,"Distance2, nm",Base,Electrodes,electrolyte,"conc, M",pH,RHE vs V,Product,"FE, %","Time, h","Current density, mA/cm2",Type of reactor," Energy efficiency, %",Сarbon efficiency (equivalent to single-pass carbon efficiency (SPCE),"Loading, μg/cm2","Capacitance, (uF/cm2)","ECSA, cm2",R,"BET surface, m2/g"
41,,2024,Mesoporous Cu2O microspheres for highly efficient C2 chemicals production from CO2 electroreduction,Journal of Colloid and Interface Science,,https://doi.org/10.1016/j.jcis.2024.05.179,Cu2O-B,Cu1O0.6126,Cu2O,CuO,63.13,No,4.20,56.14,19.95,19.71,0.00,0.00,0.00, irregular solid blocks,6.6,350.00,350.00,350.00,350.00,350.00,350.00,,,0.00,77.40,22.60,,,,,glassy-carbon electrode,Ag/AgCl,KOH,1,14,-2.00,CO,1.66,,-76.51,Flow cell,,,,50.00,,,3.21
41,,2024,Mesoporous Cu2O microspheres for highly efficient C2 chemicals production from CO2 electroreduction,Journal of Colloid and Interface Science,,https://doi.org/10.1016/j.jcis.2024.05.179,Cu2O-B,Cu1O0.6126,Cu2O,CuO,63.13,No,4.20,56.14,19.95,19.71,0.00,0.00,0.00, irregular solid blocks,6.6,350.00,350.00,350.00,350.00,350.00,350.00,,,0.00,77.40,22.60,,,,,glassy-carbon electrode,Ag/AgCl,KOH,1,14,-2.00,CH4,8.94,,-76.51,Flow cell,,,,50.00,,,3.21
41,,2024,Mesoporous Cu2O microspheres for highly efficient C2 chemicals production from CO2 electroreduction,Journal of Colloid and Interface Science,,https://doi.org/10.1016/j.jcis.2024.05.179,Cu2O-B,Cu1O0.6126,Cu2O,CuO,63.13,No,4.20,56.14,19.95,19.71,0.00,0.00,0.00, irregular solid blocks,6.6,350.00,350.00,350.00,350.00,350.00,350.00,,,0.00,77.40,22.60,,,,,glassy-carbon electrode,Ag/AgCl,KOH,1,14,-2.00,HCOOH,40.73,,-76.51,Flow cell,,,,50.00,,,3.21
41,,2024,Mesoporous Cu2O microspheres for highly efficient C2 chemicals production from CO2 electroreduction,Journal of Colloid and Interface Science,,https://doi.org/10.1016/j.jcis.2024.05.179,Cu2O-B,Cu1O0.6126,Cu2O,CuO,63.13,No,4.20,56.14,19.95,19.71,0.00,0.00,0.00, irregular solid blocks,6.6,350.00,350.00,350.00,350.00,350.00,350.00,,,0.00,77.40,22.60,,,,,glassy-carbon electrode,Ag/AgCl,KOH,1,14,-2.00,H2,30.13,,-76.51,Flow cell,,,,50.00,,,3.21
41,,2024,Mesoporous Cu2O microspheres for highly efficient C2 chemicals production from CO2 electroreduction,Journal of Colloid and Interface Science,,https://doi.org/10.1016/j.jcis.2024.05.179,Cu2O-B,Cu1O0.6126,Cu2O,CuO,63.13,No,4.20,56.14,19.95,19.71,0.00,0.00,0.00, irregular solid blocks,6.6,350.00,350.00,350.00,350.00,350.00,350.00,,,0.00,77.40,22.60,,,,,glassy-carbon electrode,Ag/AgCl,KOH,1,14,-2.10,C2H4,6.29,,-81.57,Flow cell,,,,50.00,,,3.21
41,,2024,Mesoporous Cu2O microspheres for highly efficient C2 chemicals production from CO2 electroreduction,Journal of Colloid and Interface Science,,https://doi.org/10.1016/j.jcis.2024.05.179,Cu2O-B,Cu1O0.6126,Cu2O,CuO,63.13,No,4.20,56.14,19.95,19.71,0.00,0.00,0.00, irregular solid blocks,6.6,350.00,350.00,350.00,350.00,350.00,350.00,,,0.00,77.40,22.60,,,,,glassy-carbon electrode,Ag/AgCl,KOH,1,14,-2.10,C2H5OH,7.95,,-81.57,Flow cell,,,,50.00,,,3.21
41,,2024,Mesoporous Cu2O microspheres for highly efficient C2 chemicals production from CO2 electroreduction,Journal of Colloid and Interface Science,,https://doi.org/10.1016/j.jcis.2024.05.179,Cu2O-B,Cu1O0.6126,Cu2O,CuO,63.13,No,4.20,56.14,19.95,19.71,0.00,0.00,0.00, irregular solid blocks,6.6,350.00,350.00,350.00,350.00,350.00,350.00,,,0.00,77.40,22.60,,,,,glassy-carbon electrode,Ag/AgCl,KOH,1,14,-2.10,CO,1.32,,-81.57,Flow cell,,,,50.00,,,3.21
41,,2024,Mesoporous Cu2O microspheres for highly efficient C2 chemicals production from CO2 electroreduction,Journal of Colloid and Interface Science,,https://doi.org/10.1016/j.jcis.2024.05.179,Cu2O-B,Cu1O0.6126,Cu2O,CuO,63.13,No,4.20,56.14,19.95,19.71,0.00,0.00,0.00, irregular solid blocks,6.6,350.00,350.00,350.00,350.00,350.00,350.00,,,0.00,77.40,22.60,,,,,glassy-carbon electrode,Ag/AgCl,KOH,1,14,-2.10,CH4,9.60,,-81.57,Flow cell,,,,50.00,,,3.21
41,,2024,Mesoporous Cu2O microspheres for highly efficient C2 chemicals production from CO2 electroreduction,Journal of Colloid and Interface Science,,https://doi.org/10.1016/j.jcis.2024.05.179,Cu2O-B,Cu1O0.6126,Cu2O,CuO,63.13,No,4.20,56.14,19.95,19.71,0.00,0.00,0.00, irregular solid blocks,6.6,350.00,350.00,350.00,350.00,350.00,350.00,,,0.00,77.40,22.60,,,,,glassy-carbon electrode,Ag/AgCl,KOH,1,14,-2.10,HCOOH,45.03,,-81.57,Flow cell,,,,50.00,,,3.21
41,,2024,Mesoporous Cu2O microspheres for highly efficient C2 chemicals production from CO2 electroreduction,Journal of Colloid and Interface Science,,https://doi.org/10.1016/j.jcis.2024.05.179,Cu2O-B,Cu1O0.6126,Cu2O,CuO,63.13,No,4.20,56.14,19.95,19.71,0.00,0.00,0.00, irregular solid blocks,6.6,350.00,350.00,350.00,350.00,350.00,350.00,,,0.00,77.40,22.60,,,,,glassy-carbon electrode,Ag/AgCl,KOH,1,14,-2.10,H2,31.79,,-81.57,Flow cell,,,,50.00,,,3.21
46,,2022,Highly Selective Copper-Based Catalysts for Electrochemical Conversion of Carbon Monoxide to Ethylene Using a Gas-Fed Flow Electrolyzer,ACS Catalysis,11.3,https://doi.org/10.1021/acscatal.2c03143,D-Cu2O2M,Cu,Cu,,100.00,No,0.00,0.00,0.00,0.00,56.26,20.13,23.61,dendritic,,30.00,30.00,30.00,,,,,,100.00,0.00,0.00,,,,,gasdiffusion electrode,Ag/AgCl,KOH,1,14,-2.61,C3H7OH,2.54,,-100.00,Flow cell,,,,5510.00,,,
46,,2022,Highly Selective Copper-Based Catalysts for Electrochemical Conversion of Carbon Monoxide to Ethylene Using a Gas-Fed Flow Electrolyzer,ACS Catalysis,11.3,https://doi.org/10.1021/acscatal.2c03143,D-Cu2O2M,Cu,Cu,,100.00,No,0.00,0.00,0.00,0.00,56.26,20.13,23.61,dendritic,,30.00,30.00,30.00,,,,,,100.00,0.00,0.00,,,,,gasdiffusion electrode,Ag/AgCl,KOH,1,14,-2.61,CH3COOH,5.21,,-100.00,Flow cell,,,,5510.00,,,
46,,2022,Highly Selective Copper-Based Catalysts for Electrochemical Conversion of Carbon Monoxide to Ethylene Using a Gas-Fed Flow Electrolyzer,ACS Catalysis,11.3,https://doi.org/10.1021/acscatal.2c03143,D-Cu2O2M,Cu,Cu,,100.00,No,0.00,0.00,0.00,0.00,56.26,20.13,23.61,dendritic,,30.00,30.00,30.00,,,,,,100.00,0.00,0.00,,,,,gasdiffusion electrode,Ag/AgCl,KOH,1,14,-2.61,C2H5OH,11.13,,-100.00,Flow cell,,,,5510.00,,,
46,,2022,Highly Selective Copper-Based Catalysts for Electrochemical Conversion of Carbon Monoxide to Ethylene Using a Gas-Fed Flow Electrolyzer,ACS Catalysis,11.3,https://doi.org/10.1021/acscatal.2c03143,D-Cu2O2M,Cu,Cu,,100.00,No,0.00,0.00,0.00,0.00,56.26,20.13,23.61,dendritic,,30.00,30.00,30.00,,,,,,100.00,0.00,0.00,,,,,gasdiffusion electrode,Ag/AgCl,KOH,1,14,-2.61,H2,19.44,,-100.00,Flow cell,,,,5510.00,,,
46,,2022,Highly Selective Copper-Based Catalysts for Electrochemical Conversion of Carbon Monoxide to Ethylene Using a Gas-Fed Flow Electrolyzer,ACS Catalysis,11.3,https://doi.org/10.1021/acscatal.2c03143,D-Cu2O2M,Cu,Cu,,100.00,No,0.00,0.00,0.00,0.00,56.26,20.13,23.61,dendritic,,30.00,30.00,30.00,,,,,,100.00,0.00,0.00,,,,,gasdiffusion electrode,Ag/AgCl,KOH,1,14,-2.61,CO,28.45,,-100.00,Flow cell,,,,5510.00,,,
46,,2022,Highly Selective Copper-Based Catalysts for Electrochemical Conversion of Carbon Monoxide to Ethylene Using a Gas-Fed Flow Electrolyzer,ACS Catalysis,11.3,https://doi.org/10.1021/acscatal.2c03143,D-Cu2O2M,Cu,Cu,,100.00,No,0.00,0.00,0.00,0.00,56.26,20.13,23.61,dendritic,,30.00,30.00,30.00,,,,,,100.00,0.00,0.00,,,,,gasdiffusion electrode,Ag/AgCl,KOH,1,14,-2.61,C2H4,36.62,,-100.00,Flow cell,,,,5510.00,,,
46,,2022,Highly Selective Copper-Based Catalysts for Electrochemical Conversion of Carbon Monoxide to Ethylene Using a Gas-Fed Flow Electrolyzer,ACS Catalysis,11.3,https://doi.org/10.1021/acscatal.2c03143,D-Cu2O2M,Cu,Cu,,100.00,No,0.00,0.00,0.00,0.00,56.26,20.13,23.61,dendritic,,30.00,30.00,30.00,,,,,,100.00,0.00,0.00,,,,,gasdiffusion electrode,Ag/AgCl,KOH,1,14,-3.68,CH3COOH,2.39,,-150.00,Flow cell,,,,5510.00,,,
46,,2022,Highly Selective Copper-Based Catalysts for Electrochemical Conversion of Carbon Monoxide to Ethylene Using a Gas-Fed Flow Electrolyzer,ACS Catalysis,11.3,https://doi.org/10.1021/acscatal.2c03143,D-Cu2O2M,Cu,Cu,,100.00,No,0.00,0.00,0.00,0.00,56.26,20.13,23.61,dendritic,,30.00,30.00,30.00,,,,,,100.00,0.00,0.00,,,,,gasdiffusion electrode,Ag/AgCl,KOH,1,14,-3.68,C3H7OH,4.08,,-150.00,Flow cell,,,,5510.00,,,
46,,2022,Highly Selective Copper-Based Catalysts for Electrochemical Conversion of Carbon Monoxide to Ethylene Using a Gas-Fed Flow Electrolyzer,ACS Catalysis,11.3,https://doi.org/10.1021/acscatal.2c03143,D-Cu2O2M,Cu,Cu,,100.00,No,0.00,0.00,0.00,0.00,56.26,20.13,23.61,dendritic,,30.00,30.00,30.00,,,,,,100.00,0.00,0.00,,,,,gasdiffusion electrode,Ag/AgCl,KOH,1,14,-3.68,C2H5OH,10.14,,-150.00,Flow cell,,,,5510.00,,,
46,,2022,Highly Selective Copper-Based Catalysts for Electrochemical Conversion of Carbon Monoxide to Ethylene Using a Gas-Fed Flow Electrolyzer,ACS Catalysis,11.3,https://doi.org/10.1021/acscatal.2c03143,D-Cu2O2M,Cu,Cu,,100.00,No,0.00,0.00,0.00,0.00,56.26,20.13,23.61,dendritic,,30.00,30.00,30.00,,,,,,100.00,0.00,0.00,,,,,gasdiffusion electrode,Ag/AgCl,KOH,1,14,-3.68,CO,20.14,,-150.00,Flow cell,,,,5510.00,,,
46,,2022,Highly Selective Copper-Based Catalysts for Electrochemical Conversion of Carbon Monoxide to Ethylene Using a Gas-Fed Flow Electrolyzer,ACS Catalysis,11.3,https://doi.org/10.1021/acscatal.2c03143,D-Cu2O2M,Cu,Cu,,100.00,No,0.00,0.00,0.00,0.00,56.26,20.13,23.61,dendritic,,30.00,30.00,30.00,,,,,,100.00,0.00,0.00,,,,,gasdiffusion electrode,Ag/AgCl,KOH,1,14,-3.68,H2,26.06,,-150.00,Flow cell,,,,5510.00,,,
46,,2022,Highly Selective Copper-Based Catalysts for Electrochemical Conversion of Carbon Monoxide to Ethylene Using a Gas-Fed Flow Electrolyzer,ACS Catalysis,11.3,https://doi.org/10.1021/acscatal.2c03143,D-Cu2O2M,Cu,Cu,,100.00,No,0.00,0.00,0.00,0.00,56.26,20.13,23.61,dendritic,,30.00,30.00,30.00,,,,,,100.00,0.00,0.00,,,,,gasdiffusion electrode,Ag/AgCl,KOH,1,14,-3.68,C2H4,36.06,,-150.00,Flow cell,,,,5510.00,,,
46,,2022,Highly Selective Copper-Based Catalysts for Electrochemical Conversion of Carbon Monoxide to Ethylene Using a Gas-Fed Flow Electrolyzer,ACS Catalysis,11.3,https://doi.org/10.1021/acscatal.2c03143,D-Cu2O2M,Cu,Cu,,100.00,No,0.00,0.00,0.00,0.00,56.26,20.13,23.61,dendritic,,30.00,30.00,30.00,,,,,,100.00,0.00,0.00,,,,,gasdiffusion electrode,Ag/AgCl,KOH,1,14,-4.20,C3H7OH,1.27,,-200.00,Flow cell,,,,5510.00,,,
46,,2022,Highly Selective Copper-Based Catalysts for Electrochemical Conversion of Carbon Monoxide to Ethylene Using a Gas-Fed Flow Electrolyzer,ACS Catalysis,11.3,https://doi.org/10.1021/acscatal.2c03143,D-Cu2O2M,Cu,Cu,,100.00,No,0.00,0.00,0.00,0.00,56.26,20.13,23.61,dendritic,,30.00,30.00,30.00,,,,,,100.00,0.00,0.00,,,,,gasdiffusion electrode,Ag/AgCl,KOH,1,14,-4.20,CH3COOH,2.96,,-200.00,Flow cell,,,,5510.00,,,
46,,2022,Highly Selective Copper-Based Catalysts for Electrochemical Conversion of Carbon Monoxide to Ethylene Using a Gas-Fed Flow Electrolyzer,ACS Catalysis,11.3,https://doi.org/10.1021/acscatal.2c03143,D-Cu2O2M,Cu,Cu,,100.00,No,0.00,0.00,0.00,0.00,56.26,20.13,23.61,dendritic,,30.00,30.00,30.00,,,,,,100.00,0.00,0.00,,,,,gasdiffusion electrode,Ag/AgCl,KOH,1,14,-4.20,CH4,2.96,,-200.00,Flow cell,,,,5510.00,,,
46,,2022,Highly Selective Copper-Based Catalysts for Electrochemical Conversion of Carbon Monoxide to Ethylene Using a Gas-Fed Flow Electrolyzer,ACS Catalysis,11.3,https://doi.org/10.1021/acscatal.2c03143,D-Cu2O2M,Cu,Cu,,100.00,No,0.00,0.00,0.00,0.00,56.26,20.13,23.61,dendritic,,30.00,30.00,30.00,,,,,,100.00,0.00,0.00,,,,,gasdiffusion electrode,Ag/AgCl,KOH,1,14,-4.20,C2H5OH,4.79,,-200.00,Flow cell,,,,5510.00,,,
46,,2022,Highly Selective Copper-Based Catalysts for Electrochemical Conversion of Carbon Monoxide to Ethylene Using a Gas-Fed Flow Electrolyzer,ACS Catalysis,11.3,https://doi.org/10.1021/acscatal.2c03143,D-Cu2O2M,Cu,Cu,,100.00,No,0.00,0.00,0.00,0.00,56.26,20.13,23.61,dendritic,,30.00,30.00,30.00,,,,,,100.00,0.00,0.00,,,,,gasdiffusion electrode,Ag/AgCl,KOH,1,14,-4.20,CO,11.13,,-200.00,Flow cell,,,,5510.00,,,
46,,2022,Highly Selective Copper-Based Catalysts for Electrochemical Conversion of Carbon Monoxide to Ethylene Using a Gas-Fed Flow Electrolyzer,ACS Catalysis,11.3,https://doi.org/10.1021/acscatal.2c03143,D-Cu2O2M,Cu,Cu,,100.00,No,0.00,0.00,0.00,0.00,56.26,20.13,23.61,dendritic,,30.00,30.00,30.00,,,,,,100.00,0.00,0.00,,,,,gasdiffusion electrode,Ag/AgCl,KOH,1,14,-4.20,H2,31.41,,-200.00,Flow cell,,,,5510.00,,,
46,,2022,Highly Selective Copper-Based Catalysts for Electrochemical Conversion of Carbon Monoxide to Ethylene Using a Gas-Fed Flow Electrolyzer,ACS Catalysis,11.3,https://doi.org/10.1021/acscatal.2c03143,D-Cu2O2M,Cu,Cu,,100.00,No,0.00,0.00,0.00,0.00,56.26,20.13,23.61,dendritic,,30.00,30.00,30.00,,,,,,100.00,0.00,0.00,,,,,gasdiffusion electrode,Ag/AgCl,KOH,1,14,-4.20,C2H4,36.20,,-200.00,Flow cell,,,,5510.00,,,
46,,2022,Highly Selective Copper-Based Catalysts for Electrochemical Conversion of Carbon Monoxide to Ethylene Using a Gas-Fed Flow Electrolyzer,ACS Catalysis,11.3,https://doi.org/10.1021/acscatal.2c03143,D-Cu2O2M500,CuO,CuO,,100.00,No,0.00,0.00,0.00,0.00,0.00,0.00,0.00,dendritic,,60.00,60.00,60.00,,,,,,0.00,0.00,100.00,,,,,gasdiffusion electrode,Ag/AgCl,KOH,1,14,-2.61,CH4,1.13,,-100.00,Flow cell,,,,380.00,,,
46,,2022,Highly Selective Copper-Based Catalysts for Electrochemical Conversion of Carbon Monoxide to Ethylene Using a Gas-Fed Flow Electrolyzer,ACS Catalysis,11.3,https://doi.org/10.1021/acscatal.2c03143,D-Cu2O2M500,CuO,CuO,,100.00,No,0.00,0.00,0.00,0.00,0.00,0.00,0.00,dendritic,,60.00,60.00,60.00,,,,,,0.00,0.00,100.00,,,,,gasdiffusion electrode,Ag/AgCl,KOH,1,14,-2.61,C3H7OH,3.52,,-100.00,Flow cell,,,,380.00,,,
46,,2022,Highly Selective Copper-Based Catalysts for Electrochemical Conversion of Carbon Monoxide to Ethylene Using a Gas-Fed Flow Electrolyzer,ACS Catalysis,11.3,https://doi.org/10.1021/acscatal.2c03143,D-Cu2O2M500,CuO,CuO,,100.00,No,0.00,0.00,0.00,0.00,0.00,0.00,0.00,dendritic,,60.00,60.00,60.00,,,,,,0.00,0.00,100.00,,,,,gasdiffusion electrode,Ag/AgCl,KOH,1,14,-2.61,CH3COOH,7.18,,-100.00,Flow cell,,,,380.00,,,
46,,2022,Highly Selective Copper-Based Catalysts for Electrochemical Conversion of Carbon Monoxide to Ethylene Using a Gas-Fed Flow Electrolyzer,ACS Catalysis,11.3,https://doi.org/10.1021/acscatal.2c03143,D-Cu2O2M500,CuO,CuO,,100.00,No,0.00,0.00,0.00,0.00,0.00,0.00,0.00,dendritic,,60.00,60.00,60.00,,,,,,0.00,0.00,100.00,,,,,gasdiffusion electrode,Ag/AgCl,KOH,1,14,-2.61,CO,10.42,,-100.00,Flow cell,,,,380.00,,,
46,,2022,Highly Selective Copper-Based Catalysts for Electrochemical Conversion of Carbon Monoxide to Ethylene Using a Gas-Fed Flow Electrolyzer,ACS Catalysis,11.3,https://doi.org/10.1021/acscatal.2c03143,D-Cu2O2M500,CuO,CuO,,100.00,No,0.00,0.00,0.00,0.00,0.00,0.00,0.00,dendritic,,60.00,60.00,60.00,,,,,,0.00,0.00,100.00,,,,,gasdiffusion electrode,Ag/AgCl,KOH,1,14,-2.61,H2,16.90,,-100.00,Flow cell,,,,380.00,,,
46,,2022,Highly Selective Copper-Based Catalysts for Electrochemical Conversion of Carbon Monoxide to Ethylene Using a Gas-Fed Flow Electrolyzer,ACS Catalysis,11.3,https://doi.org/10.1021/acscatal.2c03143,D-Cu2O2M500,CuO,CuO,,100.00,No,0.00,0.00,0.00,0.00,0.00,0.00,0.00,dendritic,,60.00,60.00,60.00,,,,,,0.00,0.00,100.00,,,,,gasdiffusion electrode,Ag/AgCl,KOH,1,14,-2.61,C2H5OH,18.17,,-100.00,Flow cell,,,,380.00,,,
46,,2022,Highly Selective Copper-Based Catalysts for Electrochemical Conversion of Carbon Monoxide to Ethylene Using a Gas-Fed Flow Electrolyzer,ACS Catalysis,11.3,https://doi.org/10.1021/acscatal.2c03143,D-Cu2O2M500,CuO,CuO,,100.00,No,0.00,0.00,0.00,0.00,0.00,0.00,0.00,dendritic,,60.00,60.00,60.00,,,,,,0.00,0.00,100.00,,,,,gasdiffusion electrode,Ag/AgCl,KOH,1,14,-2.61,C2H4,46.06,,-100.00,Flow cell,,,,380.00,,,
46,,2022,Highly Selective Copper-Based Catalysts for Electrochemical Conversion of Carbon Monoxide to Ethylene Using a Gas-Fed Flow Electrolyzer,ACS Catalysis,11.3,https://doi.org/10.1021/acscatal.2c03143,D-Cu2O2M500,CuO,CuO,,100.00,No,0.00,0.00,0.00,0.00,0.00,0.00,0.00,dendritic,,60.00,60.00,60.00,,,,,,0.00,0.00,100.00,,,,,gasdiffusion electrode,Ag/AgCl,KOH,1,14,-3.68,CH3COOH,1.13,,-150.00,Flow cell,,,,380.00,,,
46,,2022,Highly Selective Copper-Based Catalysts for Electrochemical Conversion of Carbon Monoxide to Ethylene Using a Gas-Fed Flow Electrolyzer,ACS Catalysis,11.3,https://doi.org/10.1021/acscatal.2c03143,D-Cu2O2M500,CuO,CuO,,100.00,No,0.00,0.00,0.00,0.00,0.00,0.00,0.00,dendritic,,60.00,60.00,60.00,,,,,,0.00,0.00,100.00,,,,,gasdiffusion electrode,Ag/AgCl,KOH,1,14,-3.68,C3H7OH,2.82,,-150.00,Flow cell,,,,380.00,,,
46,,2022,Highly Selective Copper-Based Catalysts for Electrochemical Conversion of Carbon Monoxide to Ethylene Using a Gas-Fed Flow Electrolyzer,ACS Catalysis,11.3,https://doi.org/10.1021/acscatal.2c03143,D-Cu2O2M500,CuO,CuO,,100.00,No,0.00,0.00,0.00,0.00,0.00,0.00,0.00,dendritic,,60.00,60.00,60.00,,,,,,0.00,0.00,100.00,,,,,gasdiffusion electrode,Ag/AgCl,KOH,1,14,-3.68,CH4,5.77,,-150.00,Flow cell,,,,380.00,,,
46,,2022,Highly Selective Copper-Based Catalysts for Electrochemical Conversion of Carbon Monoxide to Ethylene Using a Gas-Fed Flow Electrolyzer,ACS Catalysis,11.3,https://doi.org/10.1021/acscatal.2c03143,D-Cu2O2M500,CuO,CuO,,100.00,No,0.00,0.00,0.00,0.00,0.00,0.00,0.00,dendritic,,60.00,60.00,60.00,,,,,,0.00,0.00,100.00,,,,,gasdiffusion electrode,Ag/AgCl,KOH,1,14,-3.68,C2H5OH,8.45,,-150.00,Flow cell,,,,380.00,,,
46,,2022,Highly Selective Copper-Based Catalysts for Electrochemical Conversion of Carbon Monoxide to Ethylene Using a Gas-Fed Flow Electrolyzer,ACS Catalysis,11.3,https://doi.org/10.1021/acscatal.2c03143,D-Cu2O2M500,CuO,CuO,,100.00,No,0.00,0.00,0.00,0.00,0.00,0.00,0.00,dendritic,,60.00,60.00,60.00,,,,,,0.00,0.00,100.00,,,,,gasdiffusion electrode,Ag/AgCl,KOH,1,14,-3.68,CO,13.24,,-150.00,Flow cell,,,,380.00,,,
46,,2022,Highly Selective Copper-Based Catalysts for Electrochemical Conversion of Carbon Monoxide to Ethylene Using a Gas-Fed Flow Electrolyzer,ACS Catalysis,11.3,https://doi.org/10.1021/acscatal.2c03143,D-Cu2O2M500,CuO,CuO,,100.00,No,0.00,0.00,0.00,0.00,0.00,0.00,0.00,dendritic,,60.00,60.00,60.00,,,,,,0.00,0.00,100.00,,,,,gasdiffusion electrode,Ag/AgCl,KOH,1,14,-3.68,H2,29.30,,-150.00,Flow cell,,,,380.00,,,
46,,2022,Highly Selective Copper-Based Catalysts for Electrochemical Conversion of Carbon Monoxide to Ethylene Using a Gas-Fed Flow Electrolyzer,ACS Catalysis,11.3,https://doi.org/10.1021/acscatal.2c03143,D-Cu2O2M500,CuO,CuO,,100.00,No,0.00,0.00,0.00,0.00,0.00,0.00,0.00,dendritic,,60.00,60.00,60.00,,,,,,0.00,0.00,100.00,,,,,gasdiffusion electrode,Ag/AgCl,KOH,1,14,-3.68,C2H4,42.82,,-150.00,Flow cell,,,,380.00,,,
46,,2022,Highly Selective Copper-Based Catalysts for Electrochemical Conversion of Carbon Monoxide to Ethylene Using a Gas-Fed Flow Electrolyzer,ACS Catalysis,11.3,https://doi.org/10.1021/acscatal.2c03143,D-Cu2O2M500,CuO,CuO,,100.00,No,0.00,0.00,0.00,0.00,0.00,0.00,0.00,dendritic,,60.00,60.00,60.00,,,,,,0.00,0.00,100.00,,,,,gasdiffusion electrode,Ag/AgCl,KOH,1,14,-4.20,C2H5OH,1.69,,-200.00,Flow cell,,,,380.00,,,
46,,2022,Highly Selective Copper-Based Catalysts for Electrochemical Conversion of Carbon Monoxide to Ethylene Using a Gas-Fed Flow Electrolyzer,ACS Catalysis,11.3,https://doi.org/10.1021/acscatal.2c03143,D-Cu2O2M500,CuO,CuO,,100.00,No,0.00,0.00,0.00,0.00,0.00,0.00,0.00,dendritic,,60.00,60.00,60.00,,,,,,0.00,0.00,100.00,,,,,gasdiffusion electrode,Ag/AgCl,KOH,1,14,-4.20,CH4,1.69,,-200.00,Flow cell,,,,380.00,,,
46,,2022,Highly Selective Copper-Based Catalysts for Electrochemical Conversion of Carbon Monoxide to Ethylene Using a Gas-Fed Flow Electrolyzer,ACS Catalysis,11.3,https://doi.org/10.1021/acscatal.2c03143,D-Cu2O2M500,CuO,CuO,,100.00,No,0.00,0.00,0.00,0.00,0.00,0.00,0.00,dendritic,,60.00,60.00,60.00,,,,,,0.00,0.00,100.00,,,,,gasdiffusion electrode,Ag/AgCl,KOH,1,14,-4.20,C2H5OH,5.49,,-200.00,Flow cell,,,,380.00,,,
46,,2022,Highly Selective Copper-Based Catalysts for Electrochemical Conversion of Carbon Monoxide to Ethylene Using a Gas-Fed Flow Electrolyzer,ACS Catalysis,11.3,https://doi.org/10.1021/acscatal.2c03143,D-Cu2O2M500,CuO,CuO,,100.00,No,0.00,0.00,0.00,0.00,0.00,0.00,0.00,dendritic,,60.00,60.00,60.00,,,,,,0.00,0.00,100.00,,,,,gasdiffusion electrode,Ag/AgCl,KOH,1,14,-4.20,CO,16.76,,-200.00,Flow cell,,,,380.00,,,
46,,2022,Highly Selective Copper-Based Catalysts for Electrochemical Conversion of Carbon Monoxide to Ethylene Using a Gas-Fed Flow Electrolyzer,ACS Catalysis,11.3,https://doi.org/10.1021/acscatal.2c03143,D-Cu2O2M500,CuO,CuO,,100.00,No,0.00,0.00,0.00,0.00,0.00,0.00,0.00,dendritic,,60.00,60.00,60.00,,,,,,0.00,0.00,100.00,,,,,gasdiffusion electrode,Ag/AgCl,KOH,1,14,-4.20,H2,32.96,,-200.00,Flow cell,,,,380.00,,,
46,,2022,Highly Selective Copper-Based Catalysts for Electrochemical Conversion of Carbon Monoxide to Ethylene Using a Gas-Fed Flow Electrolyzer,ACS Catalysis,11.3,https://doi.org/10.1021/acscatal.2c03143,D-Cu2O2M500,CuO,CuO,,100.00,No,0.00,0.00,0.00,0.00,0.00,0.00,0.00,dendritic,,60.00,60.00,60.00,,,,,,0.00,0.00,100.00,,,,,gasdiffusion electrode,Ag/AgCl,KOH,1,14,-4.20,C2H4,34.79,,-200.00,Flow cell,,,,380.00,,,
45,,2024,Crystal facet effect induced by different pretreatment of Cu2O nanowire electrode for enhanced electrochemical CO2 reduction to C2+ products,,,https://doi.org/10.1016/S1872-2067(21)63981-5,NW‐D Cu,Cu1O0.025,Cu2O,Cu,2.56,Medium,0.00,0.00,0.00,0.00,50.37,14.67,34.96,nanowire,,50.00,125.00,200.00,,,,,,95.00,5.00,0.00,,,,,glassy-carbon electrode,Ag/AgCl,KHCO3,0.1,6.8,-1.20,H2,31.97,,-16.70,H-cell,,,,8400.00,,,
45,,2024,Crystal facet effect induced by different pretreatment of Cu2O nanowire electrode for enhanced electrochemical CO2 reduction to C2+ products,,,https://doi.org/10.1016/S1872-2067(21)63981-5,NW‐D Cu,Cu1O0.025,Cu2O,Cu,2.56,Medium,0.00,0.00,0.00,0.00,50.37,14.67,34.96,nanowire,,50.00,125.00,200.00,,,,,,95.00,5.00,0.00,,,,,glassy-carbon electrode,Ag/AgCl,KHCO3,0.1,6.8,-1.20,CO,9.40,,-16.70,H-cell,,,,8400.00,,,
45,,2024,Crystal facet effect induced by different pretreatment of Cu2O nanowire electrode for enhanced electrochemical CO2 reduction to C2+ products,,,https://doi.org/10.1016/S1872-2067(21)63981-5,NW‐D Cu,Cu1O0.025,Cu2O,Cu,2.56,Medium,0.00,0.00,0.00,0.00,50.37,14.67,34.96,nanowire,,50.00,125.00,200.00,,,,,,95.00,5.00,0.00,,,,,glassy-carbon electrode,Ag/AgCl,KHCO3,0.1,6.8,-1.20,CH4,1.25,,-16.70,H-cell,,,,8400.00,,,
45,,2024,Crystal facet effect induced by different pretreatment of Cu2O nanowire electrode for enhanced electrochemical CO2 reduction to C2+ products,,,https://doi.org/10.1016/S1872-2067(21)63981-5,NW‐D Cu,Cu1O0.025,Cu2O,Cu,2.56,Medium,0.00,0.00,0.00,0.00,50.37,14.67,34.96,nanowire,,50.00,125.00,200.00,,,,,,95.00,5.00,0.00,,,,,glassy-carbon electrode,Ag/AgCl,KHCO3,0.1,6.8,-1.20,C2H4,15.05,,-16.70,H-cell,,,,8400.00,,,
45,,2024,Crystal facet effect induced by different pretreatment of Cu2O nanowire electrode for enhanced electrochemical CO2 reduction to C2+ products,,,https://doi.org/10.1016/S1872-2067(21)63981-5,NW‐D Cu,Cu1O0.025,Cu2O,Cu,2.56,Medium,0.00,0.00,0.00,0.00,50.37,14.67,34.96,nanowire,,50.00,125.00,200.00,,,,,,95.00,5.00,0.00,,,,,glassy-carbon electrode,Ag/AgCl,KHCO3,0.1,6.8,-1.20,HCOOH,17.55,,-16.70,H-cell,,,,8400.00,,,
45,,2024,Crystal facet effect induced by different pretreatment of Cu2O nanowire electrode for enhanced electrochemical CO2 reduction to C2+ products,,,https://doi.org/10.1016/S1872-2067(21)63981-5,NW‐D Cu,Cu1O0.025,Cu2O,Cu,2.56,Medium,0.00,0.00,0.00,0.00,50.37,14.67,34.96,nanowire,,50.00,125.00,200.00,,,,,,95.00,5.00,0.00,,,,,glassy-carbon electrode,Ag/AgCl,KHCO3,0.1,6.8,-1.20,CH3COOH,3.13,,-16.70,H-cell,,,,8400.00,,,
45,,2024,Crystal facet effect induced by different pretreatment of Cu2O nanowire electrode for enhanced electrochemical CO2 reduction to C2+ products,,,https://doi.org/10.1016/S1872-2067(21)63981-5,NW‐D Cu,Cu1O0.025,Cu2O,Cu,2.56,Medium,0.00,0.00,0.00,0.00,50.37,14.67,34.96,nanowire,,50.00,125.00,200.00,,,,,,95.00,5.00,0.00,,,,,glassy-carbon electrode,Ag/AgCl,KHCO3,0.1,6.8,-1.20,C2H5OH,7.21,,-16.70,H-cell,,,,8400.00,,,
45,,2024,Crystal facet effect induced by different pretreatment of Cu2O nanowire electrode for enhanced electrochemical CO2 reduction to C2+ products,,,https://doi.org/10.1016/S1872-2067(21)63981-5,NW‐D Cu,Cu1O0.025,Cu2O,Cu,2.56,Medium,0.00,0.00,0.00,0.00,50.37,14.67,34.96,nanowire,,50.00,125.00,200.00,,,,,,95.00,5.00,0.00,,,,,glassy-carbon electrode,Ag/AgCl,KHCO3,0.1,6.8,-1.20,C3H6O,6.58,,-16.70,H-cell,,,,8400.00,,,
45,,2024,Crystal facet effect induced by different pretreatment of Cu2O nanowire electrode for enhanced electrochemical CO2 reduction to C2+ products,,,https://doi.org/10.1016/S1872-2067(21)63981-5,NW‐D Cu,Cu1O0.025,Cu2O,Cu,2.56,Medium,0.00,0.00,0.00,0.00,50.37,14.67,34.96,nanowire,,50.00,125.00,200.00,,,,,,95.00,5.00,0.00,,,,,glassy-carbon electrode,Ag/AgCl,KHCO3,0.1,6.8,-1.20,C3H7OH,5.96,,-16.70,H-cell,,,,8400.00,,,
45,,2024,Crystal facet effect induced by different pretreatment of Cu2O nanowire electrode for enhanced electrochemical CO2 reduction to C2+ products,,,https://doi.org/10.1016/S1872-2067(21)63981-5,NW‐D Cu,Cu1O0.025,Cu2O,Cu,2.56,Medium,0.00,0.00,0.00,0.00,50.37,14.67,34.96,nanowire,,50.00,125.00,200.00,,,,,,95.00,5.00,0.00,,,,,glassy-carbon electrode,Ag/AgCl,KHCO3,0.1,6.8,-1.30,H2,33.86,,-20.18,H-cell,,,,8400.00,,,
45,,2024,Crystal facet effect induced by different pretreatment of Cu2O nanowire electrode for enhanced electrochemical CO2 reduction to C2+ products,,,https://doi.org/10.1016/S1872-2067(21)63981-5,NW‐D Cu,Cu1O0.025,Cu2O,Cu,2.56,Medium,0.00,0.00,0.00,0.00,50.37,14.67,34.96,nanowire,,50.00,125.00,200.00,,,,,,95.00,5.00,0.00,,,,,glassy-carbon electrode,Ag/AgCl,KHCO3,0.1,6.8,-1.30,CO,6.90,,-20.18,H-cell,,,,8400.00,,,
45,,2024,Crystal facet effect induced by different pretreatment of Cu2O nanowire electrode for enhanced electrochemical CO2 reduction to C2+ products,,,https://doi.org/10.1016/S1872-2067(21)63981-5,NW‐D Cu,Cu1O0.025,Cu2O,Cu,2.56,Medium,0.00,0.00,0.00,0.00,50.37,14.67,34.96,nanowire,,50.00,125.00,200.00,,,,,,95.00,5.00,0.00,,,,,glassy-carbon electrode,Ag/AgCl,KHCO3,0.1,6.8,-1.30,CH4,1.88,,-20.18,H-cell,,,,8400.00,,,
45,,2024,Crystal facet effect induced by different pretreatment of Cu2O nanowire electrode for enhanced electrochemical CO2 reduction to C2+ products,,,https://doi.org/10.1016/S1872-2067(21)63981-5,NW‐D Cu,Cu1O0.025,Cu2O,Cu,2.56,Medium,0.00,0.00,0.00,0.00,50.37,14.67,34.96,nanowire,,50.00,125.00,200.00,,,,,,95.00,5.00,0.00,,,,,glassy-carbon electrode,Ag/AgCl,KHCO3,0.1,6.8,-1.30,C2H4,17.55,,-20.18,H-cell,,,,8400.00,,,
45,,2024,Crystal facet effect induced by different pretreatment of Cu2O nanowire electrode for enhanced electrochemical CO2 reduction to C2+ products,,,https://doi.org/10.1016/S1872-2067(21)63981-5,NW‐D Cu,Cu1O0.025,Cu2O,Cu,2.56,Medium,0.00,0.00,0.00,0.00,50.37,14.67,34.96,nanowire,,50.00,125.00,200.00,,,,,,95.00,5.00,0.00,,,,,glassy-carbon electrode,Ag/AgCl,KHCO3,0.1,6.8,-1.30,HCOOH,13.17,,-20.18,H-cell,,,,8400.00,,,
45,,2024,Crystal facet effect induced by different pretreatment of Cu2O nanowire electrode for enhanced electrochemical CO2 reduction to C2+ products,,,https://doi.org/10.1016/S1872-2067(21)63981-5,NW‐D Cu,Cu1O0.025,Cu2O,Cu,2.56,Medium,0.00,0.00,0.00,0.00,50.37,14.67,34.96,nanowire,,50.00,125.00,200.00,,,,,,95.00,5.00,0.00,,,,,glassy-carbon electrode,Ag/AgCl,KHCO3,0.1,6.8,-1.30,CH3COOH,2.19,,-20.18,H-cell,,,,8400.00,,,
45,,2024,Crystal facet effect induced by different pretreatment of Cu2O nanowire electrode for enhanced electrochemical CO2 reduction to C2+ products,,,https://doi.org/10.1016/S1872-2067(21)63981-5,NW‐D Cu,Cu1O0.025,Cu2O,Cu,2.56,Medium,0.00,0.00,0.00,0.00,50.37,14.67,34.96,nanowire,,50.00,125.00,200.00,,,,,,95.00,5.00,0.00,,,,,glassy-carbon electrode,Ag/AgCl,KHCO3,0.1,6.8,-1.30,C2H5OH,7.21,,-20.18,H-cell,,,,8400.00,,,
45,,2024,Crystal facet effect induced by different pretreatment of Cu2O nanowire electrode for enhanced electrochemical CO2 reduction to C2+ products,,,https://doi.org/10.1016/S1872-2067(21)63981-5,NW‐D Cu,Cu1O0.025,Cu2O,Cu,2.56,Medium,0.00,0.00,0.00,0.00,50.37,14.67,34.96,nanowire,,50.00,125.00,200.00,,,,,,95.00,5.00,0.00,,,,,glassy-carbon electrode,Ag/AgCl,KHCO3,0.1,6.8,-1.30,C3H6O,5.02,,-20.18,H-cell,,,,8400.00,,,
45,,2024,Crystal facet effect induced by different pretreatment of Cu2O nanowire electrode for enhanced electrochemical CO2 reduction to C2+ products,,,https://doi.org/10.1016/S1872-2067(21)63981-5,NW‐D Cu,Cu1O0.025,Cu2O,Cu,2.56,Medium,0.00,0.00,0.00,0.00,50.37,14.67,34.96,nanowire,,50.00,125.00,200.00,,,,,,95.00,5.00,0.00,,,,,glassy-carbon electrode,Ag/AgCl,KHCO3,0.1,6.8,-1.30,C3H7OH,7.21,,-20.18,H-cell,,,,8400.00,,,
45,,2024,Crystal facet effect induced by different pretreatment of Cu2O nanowire electrode for enhanced electrochemical CO2 reduction to C2+ products,,,https://doi.org/10.1016/S1872-2067(21)63981-5,NW‐D Cu,Cu1O0.025,Cu2O,Cu,2.56,Medium,0.00,0.00,0.00,0.00,50.37,14.67,34.96,nanowire,,50.00,125.00,200.00,,,,,,95.00,5.00,0.00,,,,,glassy-carbon electrode,Ag/AgCl,KHCO3,0.1,6.8,-1.40,H2,32.29,,-22.85,H-cell,,,,8400.00,,,
45,,2024,Crystal facet effect induced by different pretreatment of Cu2O nanowire electrode for enhanced electrochemical CO2 reduction to C2+ products,,,https://doi.org/10.1016/S1872-2067(21)63981-5,NW‐D Cu,Cu1O0.025,Cu2O,Cu,2.56,Medium,0.00,0.00,0.00,0.00,50.37,14.67,34.96,nanowire,,50.00,125.00,200.00,,,,,,95.00,5.00,0.00,,,,,glassy-carbon electrode,Ag/AgCl,KHCO3,0.1,6.8,-1.40,CO,8.78,,-22.85,H-cell,,,,8400.00,,,
45,,2024,Crystal facet effect induced by different pretreatment of Cu2O nanowire electrode for enhanced electrochemical CO2 reduction to C2+ products,,,https://doi.org/10.1016/S1872-2067(21)63981-5,NW‐D Cu,Cu1O0.025,Cu2O,Cu,2.56,Medium,0.00,0.00,0.00,0.00,50.37,14.67,34.96,nanowire,,50.00,125.00,200.00,,,,,,95.00,5.00,0.00,,,,,glassy-carbon electrode,Ag/AgCl,KHCO3,0.1,6.8,-1.40,C2H4,20.38,,-22.85,H-cell,,,,8400.00,,,
45,,2024,Crystal facet effect induced by different pretreatment of Cu2O nanowire electrode for enhanced electrochemical CO2 reduction to C2+ products,,,https://doi.org/10.1016/S1872-2067(21)63981-5,NW‐D Cu,Cu1O0.025,Cu2O,Cu,2.56,Medium,0.00,0.00,0.00,0.00,50.37,14.67,34.96,nanowire,,50.00,125.00,200.00,,,,,,95.00,5.00,0.00,,,,,glassy-carbon electrode,Ag/AgCl,KHCO3,0.1,6.8,-1.40,HCOOH,14.42,,-22.85,H-cell,,,,8400.00,,,
45,,2024,Crystal facet effect induced by different pretreatment of Cu2O nanowire electrode for enhanced electrochemical CO2 reduction to C2+ products,,,https://doi.org/10.1016/S1872-2067(21)63981-5,NW‐D Cu,Cu1O0.025,Cu2O,Cu,2.56,Medium,0.00,0.00,0.00,0.00,50.37,14.67,34.96,nanowire,,50.00,125.00,200.00,,,,,,95.00,5.00,0.00,,,,,glassy-carbon electrode,Ag/AgCl,KHCO3,0.1,6.8,-1.40,CH3COOH,2.19,,-22.85,H-cell,,,,8400.00,,,
45,,2024,Crystal facet effect induced by different pretreatment of Cu2O nanowire electrode for enhanced electrochemical CO2 reduction to C2+ products,,,https://doi.org/10.1016/S1872-2067(21)63981-5,NW‐D Cu,Cu1O0.025,Cu2O,Cu,2.56,Medium,0.00,0.00,0.00,0.00,50.37,14.67,34.96,nanowire,,50.00,125.00,200.00,,,,,,95.00,5.00,0.00,,,,,glassy-carbon electrode,Ag/AgCl,KHCO3,0.1,6.8,-1.40,C2H5OH,8.46,,-22.85,H-cell,,,,8400.00,,,
45,,2024,Crystal facet effect induced by different pretreatment of Cu2O nanowire electrode for enhanced electrochemical CO2 reduction to C2+ products,,,https://doi.org/10.1016/S1872-2067(21)63981-5,NW‐D Cu,Cu1O0.025,Cu2O,Cu,2.56,Medium,0.00,0.00,0.00,0.00,50.37,14.67,34.96,nanowire,,50.00,125.00,200.00,,,,,,95.00,5.00,0.00,,,,,glassy-carbon electrode,Ag/AgCl,KHCO3,0.1,6.8,-1.40,C3H6O,5.96,,-22.85,H-cell,,,,8400.00,,,
45,,2024,Crystal facet effect induced by different pretreatment of Cu2O nanowire electrode for enhanced electrochemical CO2 reduction to C2+ products,,,https://doi.org/10.1016/S1872-2067(21)63981-5,NW‐D Cu,Cu1O0.025,Cu2O,Cu,2.56,Medium,0.00,0.00,0.00,0.00,50.37,14.67,34.96,nanowire,,50.00,125.00,200.00,,,,,,95.00,5.00,0.00,,,,,glassy-carbon electrode,Ag/AgCl,KHCO3,0.1,6.8,-1.40,C3H7OH,7.52,,-22.85,H-cell,,,,8400.00,,,
45,,2024,Crystal facet effect induced by different pretreatment of Cu2O nanowire electrode for enhanced electrochemical CO2 reduction to C2+ products,,,https://doi.org/10.1016/S1872-2067(21)63981-5,NW‐D Cu,Cu1O0.025,Cu2O,Cu,2.56,Medium,0.00,0.00,0.00,0.00,50.37,14.67,34.96,nanowire,,50.00,125.00,200.00,,,,,,95.00,5.00,0.00,,,,,glassy-carbon electrode,Ag/AgCl,KHCO3,0.1,6.8,-1.50,H2,33.23,,-26.49,H-cell,,,,8400.00,,,
45,,2024,Crystal facet effect induced by different pretreatment of Cu2O nanowire electrode for enhanced electrochemical CO2 reduction to C2+ products,,,https://doi.org/10.1016/S1872-2067(21)63981-5,NW‐D Cu,Cu1O0.025,Cu2O,Cu,2.56,Medium,0.00,0.00,0.00,0.00,50.37,14.67,34.96,nanowire,,50.00,125.00,200.00,,,,,,95.00,5.00,0.00,,,,,glassy-carbon electrode,Ag/AgCl,KHCO3,0.1,6.8,-1.50,CO,6.27,,-26.49,H-cell,,,,8400.00,,,
45,,2024,Crystal facet effect induced by different pretreatment of Cu2O nanowire electrode for enhanced electrochemical CO2 reduction to C2+ products,,,https://doi.org/10.1016/S1872-2067(21)63981-5,NW‐D Cu,Cu1O0.025,Cu2O,Cu,2.56,Medium,0.00,0.00,0.00,0.00,50.37,14.67,34.96,nanowire,,50.00,125.00,200.00,,,,,,95.00,5.00,0.00,,,,,glassy-carbon electrode,Ag/AgCl,KHCO3,0.1,6.8,-1.50,CH4,1.88,,-26.49,H-cell,,,,8400.00,,,
45,,2024,Crystal facet effect induced by different pretreatment of Cu2O nanowire electrode for enhanced electrochemical CO2 reduction to C2+ products,,,https://doi.org/10.1016/S1872-2067(21)63981-5,NW‐D Cu,Cu1O0.025,Cu2O,Cu,2.56,Medium,0.00,0.00,0.00,0.00,50.37,14.67,34.96,nanowire,,50.00,125.00,200.00,,,,,,95.00,5.00,0.00,,,,,glassy-carbon electrode,Ag/AgCl,KHCO3,0.1,6.8,-1.50,C2H4,19.12,,-26.49,H-cell,,,,8400.00,,,
45,,2024,Crystal facet effect induced by different pretreatment of Cu2O nanowire electrode for enhanced electrochemical CO2 reduction to C2+ products,,,https://doi.org/10.1016/S1872-2067(21)63981-5,NW‐D Cu,Cu1O0.025,Cu2O,Cu,2.56,Medium,0.00,0.00,0.00,0.00,50.37,14.67,34.96,nanowire,,50.00,125.00,200.00,,,,,,95.00,5.00,0.00,,,,,glassy-carbon electrode,Ag/AgCl,KHCO3,0.1,6.8,-1.50,HCOOH,15.05,,-26.49,H-cell,,,,8400.00,,,
45,,2024,Crystal facet effect induced by different pretreatment of Cu2O nanowire electrode for enhanced electrochemical CO2 reduction to C2+ products,,,https://doi.org/10.1016/S1872-2067(21)63981-5,NW‐D Cu,Cu1O0.025,Cu2O,Cu,2.56,Medium,0.00,0.00,0.00,0.00,50.37,14.67,34.96,nanowire,,50.00,125.00,200.00,,,,,,95.00,5.00,0.00,,,,,glassy-carbon electrode,Ag/AgCl,KHCO3,0.1,6.8,-1.50,C2H5OH,11.29,,-26.49,H-cell,,,,8400.00,,,
45,,2024,Crystal facet effect induced by different pretreatment of Cu2O nanowire electrode for enhanced electrochemical CO2 reduction to C2+ products,,,https://doi.org/10.1016/S1872-2067(21)63981-5,NW‐D Cu,Cu1O0.025,Cu2O,Cu,2.56,Medium,0.00,0.00,0.00,0.00,50.37,14.67,34.96,nanowire,,50.00,125.00,200.00,,,,,,95.00,5.00,0.00,,,,,glassy-carbon electrode,Ag/AgCl,KHCO3,0.1,6.8,-1.50,C3H6O,1.88,,-26.49,H-cell,,,,8400.00,,,
45,,2024,Crystal facet effect induced by different pretreatment of Cu2O nanowire electrode for enhanced electrochemical CO2 reduction to C2+ products,,,https://doi.org/10.1016/S1872-2067(21)63981-5,NW‐D Cu,Cu1O0.025,Cu2O,Cu,2.56,Medium,0.00,0.00,0.00,0.00,50.37,14.67,34.96,nanowire,,50.00,125.00,200.00,,,,,,95.00,5.00,0.00,,,,,glassy-carbon electrode,Ag/AgCl,KHCO3,0.1,6.8,-1.50,C3H7OH,8.46,,-26.49,H-cell,,,,8400.00,,,
45,,2024,Crystal facet effect induced by different pretreatment of Cu2O nanowire electrode for enhanced electrochemical CO2 reduction to C2+ products,,,https://doi.org/10.1016/S1872-2067(21)63981-5,NW‐D Cu,Cu1O0.025,Cu2O,Cu,2.56,Medium,0.00,0.00,0.00,0.00,50.37,14.67,34.96,nanowire,,50.00,125.00,200.00,,,,,,95.00,5.00,0.00,,,,,glassy-carbon electrode,Ag/AgCl,KHCO3,0.1,6.8,-1.60,H2,33.54,,-30.53,H-cell,,,,8400.00,,,
45,,2024,Crystal facet effect induced by different pretreatment of Cu2O nanowire electrode for enhanced electrochemical CO2 reduction to C2+ products,,,https://doi.org/10.1016/S1872-2067(21)63981-5,NW‐D Cu,Cu1O0.025,Cu2O,Cu,2.56,Medium,0.00,0.00,0.00,0.00,50.37,14.67,34.96,nanowire,,50.00,125.00,200.00,,,,,,95.00,5.00,0.00,,,,,glassy-carbon electrode,Ag/AgCl,KHCO3,0.1,6.8,-1.60,CO,6.27,,-30.53,H-cell,,,,8400.00,,,
45,,2024,Crystal facet effect induced by different pretreatment of Cu2O nanowire electrode for enhanced electrochemical CO2 reduction to C2+ products,,,https://doi.org/10.1016/S1872-2067(21)63981-5,NW‐D Cu,Cu1O0.025,Cu2O,Cu,2.56,Medium,0.00,0.00,0.00,0.00,50.37,14.67,34.96,nanowire,,50.00,125.00,200.00,,,,,,95.00,5.00,0.00,,,,,glassy-carbon electrode,Ag/AgCl,KHCO3,0.1,6.8,-1.60,CH4,1.57,,-30.53,H-cell,,,,8400.00,,,
45,,2024,Crystal facet effect induced by different pretreatment of Cu2O nanowire electrode for enhanced electrochemical CO2 reduction to C2+ products,,,https://doi.org/10.1016/S1872-2067(21)63981-5,NW‐D Cu,Cu1O0.025,Cu2O,Cu,2.56,Medium,0.00,0.00,0.00,0.00,50.37,14.67,34.96,nanowire,,50.00,125.00,200.00,,,,,,95.00,5.00,0.00,,,,,glassy-carbon electrode,Ag/AgCl,KHCO3,0.1,6.8,-1.60,C2H4,18.81,,-30.53,H-cell,,,,8400.00,,,
45,,2024,Crystal facet effect induced by different pretreatment of Cu2O nanowire electrode for enhanced electrochemical CO2 reduction to C2+ products,,,https://doi.org/10.1016/S1872-2067(21)63981-5,NW‐D Cu,Cu1O0.025,Cu2O,Cu,2.56,Medium,0.00,0.00,0.00,0.00,50.37,14.67,34.96,nanowire,,50.00,125.00,200.00,,,,,,95.00,5.00,0.00,,,,,glassy-carbon electrode,Ag/AgCl,KHCO3,0.1,6.8,-1.60,HCOOH,17.24,,-30.53,H-cell,,,,8400.00,,,
45,,2024,Crystal facet effect induced by different pretreatment of Cu2O nanowire electrode for enhanced electrochemical CO2 reduction to C2+ products,,,https://doi.org/10.1016/S1872-2067(21)63981-5,NW‐D Cu,Cu1O0.025,Cu2O,Cu,2.56,Medium,0.00,0.00,0.00,0.00,50.37,14.67,34.96,nanowire,,50.00,125.00,200.00,,,,,,95.00,5.00,0.00,,,,,glassy-carbon electrode,Ag/AgCl,KHCO3,0.1,6.8,-1.60,C2H5OH,10.03,,-30.53,H-cell,,,,8400.00,,,
45,,2024,Crystal facet effect induced by different pretreatment of Cu2O nanowire electrode for enhanced electrochemical CO2 reduction to C2+ products,,,https://doi.org/10.1016/S1872-2067(21)63981-5,NW‐D Cu,Cu1O0.025,Cu2O,Cu,2.56,Medium,0.00,0.00,0.00,0.00,50.37,14.67,34.96,nanowire,,50.00,125.00,200.00,,,,,,95.00,5.00,0.00,,,,,glassy-carbon electrode,Ag/AgCl,KHCO3,0.1,6.8,-1.60,C3H6O,3.13,,-30.53,H-cell,,,,8400.00,,,
45,,2024,Crystal facet effect induced by different pretreatment of Cu2O nanowire electrode for enhanced electrochemical CO2 reduction to C2+ products,,,https://doi.org/10.1016/S1872-2067(21)63981-5,NW‐D Cu,Cu1O0.025,Cu2O,Cu,2.56,Medium,0.00,0.00,0.00,0.00,50.37,14.67,34.96,nanowire,,50.00,125.00,200.00,,,,,,95.00,5.00,0.00,,,,,glassy-carbon electrode,Ag/AgCl,KHCO3,0.1,6.8,-1.60,C3H7OH,7.21,,-30.53,H-cell,,,,8400.00,,,
45,,2024,Crystal facet effect induced by different pretreatment of Cu2O nanowire electrode for enhanced electrochemical CO2 reduction to C2+ products,,,https://doi.org/10.1016/S1872-2067(21)63981-5,NS‐D Cu,Cu1O0.025,Cu2O,Cu,2.56,No,0.00,0.00,0.00,0.00,38.91,11.60,49.49,sphere,,225.04,243.32,261.61,,,,,,95.00,5.00,0.00,,,,,glassy-carbon electrode,Ag/AgCl,KHCO3,0.1,6.8,-1.20,H2,32.39,,-17.28,H-cell,,,,9750.00,,,
45,,2024,Crystal facet effect induced by different pretreatment of Cu2O nanowire electrode for enhanced electrochemical CO2 reduction to C2+ products,,,https://doi.org/10.1016/S1872-2067(21)63981-5,NS‐D Cu,Cu1O0.025,Cu2O,Cu,2.56,No,0.00,0.00,0.00,0.00,38.91,11.60,49.49,sphere,,225.04,243.32,261.61,,,,,,95.00,5.00,0.00,,,,,glassy-carbon electrode,Ag/AgCl,KHCO3,0.1,6.8,-1.20,CO,8.81,,-17.28,H-cell,,,,9750.00,,,
45,,2024,Crystal facet effect induced by different pretreatment of Cu2O nanowire electrode for enhanced electrochemical CO2 reduction to C2+ products,,,https://doi.org/10.1016/S1872-2067(21)63981-5,NS‐D Cu,Cu1O0.025,Cu2O,Cu,2.56,No,0.00,0.00,0.00,0.00,38.91,11.60,49.49,sphere,,225.04,243.32,261.61,,,,,,95.00,5.00,0.00,,,,,glassy-carbon electrode,Ag/AgCl,KHCO3,0.1,6.8,-1.20,C2H4,11.64,,-17.28,H-cell,,,,9750.00,,,
