Repository: vovamirosh/CO2RR_PISH

File: Datasets/R_parent_2024_12_12.csv (part 22 of 38)
Number,Autor,Publication,Title,Journal,IF,DOI,Article name,Formula,Cat. compound,Support,"Cat./Support ratio, % (at)",XRD noises,"Cu2O-110, %","Cu2O-111, %","Cu2O-200, %","Cu2O-220, %","Cu-111, %","Cu-200, %","Cu-220, %",Morphology (TEM/SEM),"Pore size, nm",width min (nm),width aver (nm),width max (nm),length min (nm),length aver (nm),length max (nm),Crystal system,Simple cell,"Cu, % (at.)","Cu+, % (at.)","Cu(2+), % (at.)",Facet,"Distance, nm",Facet,"Distance2, nm",Base,Electrodes,electrolyte,"conc, M",pH,RHE vs V,Product,"FE, %","Time, h","Current density, mA/cm2",Type of reactor," Energy efficiency, %",Сarbon efficiency (equivalent to single-pass carbon efficiency (SPCE),"Loading, μg/cm2","Capacitance, (uF/cm2)","ECSA, cm2",R,"BET surface, m2/g"
45,,2024,Crystal facet effect induced by different pretreatment of Cu2O nanowire electrode for enhanced electrochemical CO2 reduction to C2+ products,,,https://doi.org/10.1016/S1872-2067(21)63981-5,NS‐D Cu,Cu1O0.025,Cu2O,Cu,2.56,No,0.00,0.00,0.00,0.00,38.91,11.60,49.49,sphere,,225.04,243.32,261.61,,,,,,95.00,5.00,0.00,,,,,glassy-carbon electrode,Ag/AgCl,KHCO3,0.1,6.8,-1.20,HCOOH,24.53,,-17.28,H-cell,,,,9750.00,,,
45,,2024,Crystal facet effect induced by different pretreatment of Cu2O nanowire electrode for enhanced electrochemical CO2 reduction to C2+ products,,,https://doi.org/10.1016/S1872-2067(21)63981-5,NS‐D Cu,Cu1O0.025,Cu2O,Cu,2.56,No,0.00,0.00,0.00,0.00,38.91,11.60,49.49,sphere,,225.04,243.32,261.61,,,,,,95.00,5.00,0.00,,,,,glassy-carbon electrode,Ag/AgCl,KHCO3,0.1,6.8,-1.20,CH3COOH,2.20,,-17.28,H-cell,,,,9750.00,,,
45,,2024,Crystal facet effect induced by different pretreatment of Cu2O nanowire electrode for enhanced electrochemical CO2 reduction to C2+ products,,,https://doi.org/10.1016/S1872-2067(21)63981-5,NS‐D Cu,Cu1O0.025,Cu2O,Cu,2.56,No,0.00,0.00,0.00,0.00,38.91,11.60,49.49,sphere,,225.04,243.32,261.61,,,,,,95.00,5.00,0.00,,,,,glassy-carbon electrode,Ag/AgCl,KHCO3,0.1,6.8,-1.20,C2H5OH,5.03,,-17.28,H-cell,,,,9750.00,,,
45,,2024,Crystal facet effect induced by different pretreatment of Cu2O nanowire electrode for enhanced electrochemical CO2 reduction to C2+ products,,,https://doi.org/10.1016/S1872-2067(21)63981-5,NS‐D Cu,Cu1O0.025,Cu2O,Cu,2.56,No,0.00,0.00,0.00,0.00,38.91,11.60,49.49,sphere,,225.04,243.32,261.61,,,,,,95.00,5.00,0.00,,,,,glassy-carbon electrode,Ag/AgCl,KHCO3,0.1,6.8,-1.20,C3H6O,6.92,,-17.28,H-cell,,,,9750.00,,,
45,,2024,Crystal facet effect induced by different pretreatment of Cu2O nanowire electrode for enhanced electrochemical CO2 reduction to C2+ products,,,https://doi.org/10.1016/S1872-2067(21)63981-5,NS‐D Cu,Cu1O0.025,Cu2O,Cu,2.56,No,0.00,0.00,0.00,0.00,38.91,11.60,49.49,sphere,,225.04,243.32,261.61,,,,,,95.00,5.00,0.00,,,,,glassy-carbon electrode,Ag/AgCl,KHCO3,0.1,6.8,-1.20,C3H7OH,6.92,,-17.28,H-cell,,,,9750.00,,,
45,,2024,Crystal facet effect induced by different pretreatment of Cu2O nanowire electrode for enhanced electrochemical CO2 reduction to C2+ products,,,https://doi.org/10.1016/S1872-2067(21)63981-5,NS‐D Cu,Cu1O0.025,Cu2O,Cu,2.56,No,0.00,0.00,0.00,0.00,38.91,11.60,49.49,sphere,,225.04,243.32,261.61,,,,,,95.00,5.00,0.00,,,,,glassy-carbon electrode,Ag/AgCl,KHCO3,0.1,6.8,-1.30,H2,32.39,,-18.90,H-cell,,,,9750.00,,,
45,,2024,Crystal facet effect induced by different pretreatment of Cu2O nanowire electrode for enhanced electrochemical CO2 reduction to C2+ products,,,https://doi.org/10.1016/S1872-2067(21)63981-5,NS‐D Cu,Cu1O0.025,Cu2O,Cu,2.56,No,0.00,0.00,0.00,0.00,38.91,11.60,49.49,sphere,,225.04,243.32,261.61,,,,,,95.00,5.00,0.00,,,,,glassy-carbon electrode,Ag/AgCl,KHCO3,0.1,6.8,-1.30,CO,7.23,,-18.90,H-cell,,,,9750.00,,,
45,,2024,Crystal facet effect induced by different pretreatment of Cu2O nanowire electrode for enhanced electrochemical CO2 reduction to C2+ products,,,https://doi.org/10.1016/S1872-2067(21)63981-5,NS‐D Cu,Cu1O0.025,Cu2O,Cu,2.56,No,0.00,0.00,0.00,0.00,38.91,11.60,49.49,sphere,,225.04,243.32,261.61,,,,,,95.00,5.00,0.00,,,,,glassy-carbon electrode,Ag/AgCl,KHCO3,0.1,6.8,-1.30,C2H4,14.15,,-18.90,H-cell,,,,9750.00,,,
45,,2024,Crystal facet effect induced by different pretreatment of Cu2O nanowire electrode for enhanced electrochemical CO2 reduction to C2+ products,,,https://doi.org/10.1016/S1872-2067(21)63981-5,NS‐D Cu,Cu1O0.025,Cu2O,Cu,2.56,No,0.00,0.00,0.00,0.00,38.91,11.60,49.49,sphere,,225.04,243.32,261.61,,,,,,95.00,5.00,0.00,,,,,glassy-carbon electrode,Ag/AgCl,KHCO3,0.1,6.8,-1.30,HCOOH,19.18,,-18.90,H-cell,,,,9750.00,,,
45,,2024,Crystal facet effect induced by different pretreatment of Cu2O nanowire electrode for enhanced electrochemical CO2 reduction to C2+ products,,,https://doi.org/10.1016/S1872-2067(21)63981-5,NS‐D Cu,Cu1O0.025,Cu2O,Cu,2.56,No,0.00,0.00,0.00,0.00,38.91,11.60,49.49,sphere,,225.04,243.32,261.61,,,,,,95.00,5.00,0.00,,,,,glassy-carbon electrode,Ag/AgCl,KHCO3,0.1,6.8,-1.30,CH3COOH,2.83,,-18.90,H-cell,,,,9750.00,,,
45,,2024,Crystal facet effect induced by different pretreatment of Cu2O nanowire electrode for enhanced electrochemical CO2 reduction to C2+ products,,,https://doi.org/10.1016/S1872-2067(21)63981-5,NS‐D Cu,Cu1O0.025,Cu2O,Cu,2.56,No,0.00,0.00,0.00,0.00,38.91,11.60,49.49,sphere,,225.04,243.32,261.61,,,,,,95.00,5.00,0.00,,,,,glassy-carbon electrode,Ag/AgCl,KHCO3,0.1,6.8,-1.30,C2H5OH,8.81,,-18.90,H-cell,,,,9750.00,,,
45,,2024,Crystal facet effect induced by different pretreatment of Cu2O nanowire electrode for enhanced electrochemical CO2 reduction to C2+ products,,,https://doi.org/10.1016/S1872-2067(21)63981-5,NS‐D Cu,Cu1O0.025,Cu2O,Cu,2.56,No,0.00,0.00,0.00,0.00,38.91,11.60,49.49,sphere,,225.04,243.32,261.61,,,,,,95.00,5.00,0.00,,,,,glassy-carbon electrode,Ag/AgCl,KHCO3,0.1,6.8,-1.30,C3H6O,8.81,,-18.90,H-cell,,,,9750.00,,,
45,,2024,Crystal facet effect induced by different pretreatment of Cu2O nanowire electrode for enhanced electrochemical CO2 reduction to C2+ products,,,https://doi.org/10.1016/S1872-2067(21)63981-5,NS‐D Cu,Cu1O0.025,Cu2O,Cu,2.56,No,0.00,0.00,0.00,0.00,38.91,11.60,49.49,sphere,,225.04,243.32,261.61,,,,,,95.00,5.00,0.00,,,,,glassy-carbon electrode,Ag/AgCl,KHCO3,0.1,6.8,-1.30,C3H7OH,6.92,,-18.90,H-cell,,,,9750.00,,,
45,,2024,Crystal facet effect induced by different pretreatment of Cu2O nanowire electrode for enhanced electrochemical CO2 reduction to C2+ products,,,https://doi.org/10.1016/S1872-2067(21)63981-5,NS‐D Cu,Cu1O0.025,Cu2O,Cu,2.56,No,0.00,0.00,0.00,0.00,38.91,11.60,49.49,sphere,,225.04,243.32,261.61,,,,,,95.00,5.00,0.00,,,,,glassy-carbon electrode,Ag/AgCl,KHCO3,0.1,6.8,-1.40,H2,29.25,,-20.69,H-cell,,,,9750.00,,,
45,,2024,Crystal facet effect induced by different pretreatment of Cu2O nanowire electrode for enhanced electrochemical CO2 reduction to C2+ products,,,https://doi.org/10.1016/S1872-2067(21)63981-5,NS‐D Cu,Cu1O0.025,Cu2O,Cu,2.56,No,0.00,0.00,0.00,0.00,38.91,11.60,49.49,sphere,,225.04,243.32,261.61,,,,,,95.00,5.00,0.00,,,,,glassy-carbon electrode,Ag/AgCl,KHCO3,0.1,6.8,-1.40,CO,7.23,,-20.69,H-cell,,,,9750.00,,,
45,,2024,Crystal facet effect induced by different pretreatment of Cu2O nanowire electrode for enhanced electrochemical CO2 reduction to C2+ products,,,https://doi.org/10.1016/S1872-2067(21)63981-5,NS‐D Cu,Cu1O0.025,Cu2O,Cu,2.56,No,0.00,0.00,0.00,0.00,38.91,11.60,49.49,sphere,,225.04,243.32,261.61,,,,,,95.00,5.00,0.00,,,,,glassy-carbon electrode,Ag/AgCl,KHCO3,0.1,6.8,-1.40,C2H4,21.38,,-20.69,H-cell,,,,9750.00,,,
45,,2024,Crystal facet effect induced by different pretreatment of Cu2O nanowire electrode for enhanced electrochemical CO2 reduction to C2+ products,,,https://doi.org/10.1016/S1872-2067(21)63981-5,NS‐D Cu,Cu1O0.025,Cu2O,Cu,2.56,No,0.00,0.00,0.00,0.00,38.91,11.60,49.49,sphere,,225.04,243.32,261.61,,,,,,95.00,5.00,0.00,,,,,glassy-carbon electrode,Ag/AgCl,KHCO3,0.1,6.8,-1.40,HCOOH,16.35,,-20.69,H-cell,,,,9750.00,,,
45,,2024,Crystal facet effect induced by different pretreatment of Cu2O nanowire electrode for enhanced electrochemical CO2 reduction to C2+ products,,,https://doi.org/10.1016/S1872-2067(21)63981-5,NS‐D Cu,Cu1O0.025,Cu2O,Cu,2.56,No,0.00,0.00,0.00,0.00,38.91,11.60,49.49,sphere,,225.04,243.32,261.61,,,,,,95.00,5.00,0.00,,,,,glassy-carbon electrode,Ag/AgCl,KHCO3,0.1,6.8,-1.40,CH3COOH,2.20,,-20.69,H-cell,,,,9750.00,,,
45,,2024,Crystal facet effect induced by different pretreatment of Cu2O nanowire electrode for enhanced electrochemical CO2 reduction to C2+ products,,,https://doi.org/10.1016/S1872-2067(21)63981-5,NS‐D Cu,Cu1O0.025,Cu2O,Cu,2.56,No,0.00,0.00,0.00,0.00,38.91,11.60,49.49,sphere,,225.04,243.32,261.61,,,,,,95.00,5.00,0.00,,,,,glassy-carbon electrode,Ag/AgCl,KHCO3,0.1,6.8,-1.40,C2H5OH,11.32,,-20.69,H-cell,,,,9750.00,,,
45,,2024,Crystal facet effect induced by different pretreatment of Cu2O nanowire electrode for enhanced electrochemical CO2 reduction to C2+ products,,,https://doi.org/10.1016/S1872-2067(21)63981-5,NS‐D Cu,Cu1O0.025,Cu2O,Cu,2.56,No,0.00,0.00,0.00,0.00,38.91,11.60,49.49,sphere,,225.04,243.32,261.61,,,,,,95.00,5.00,0.00,,,,,glassy-carbon electrode,Ag/AgCl,KHCO3,0.1,6.8,-1.40,C3H6O,8.49,,-20.69,H-cell,,,,9750.00,,,
45,,2024,Crystal facet effect induced by different pretreatment of Cu2O nanowire electrode for enhanced electrochemical CO2 reduction to C2+ products,,,https://doi.org/10.1016/S1872-2067(21)63981-5,NS‐D Cu,Cu1O0.025,Cu2O,Cu,2.56,No,0.00,0.00,0.00,0.00,38.91,11.60,49.49,sphere,,225.04,243.32,261.61,,,,,,95.00,5.00,0.00,,,,,glassy-carbon electrode,Ag/AgCl,KHCO3,0.1,6.8,-1.40,C3H7OH,6.92,,-20.69,H-cell,,,,9750.00,,,
45,,2024,Crystal facet effect induced by different pretreatment of Cu2O nanowire electrode for enhanced electrochemical CO2 reduction to C2+ products,,,https://doi.org/10.1016/S1872-2067(21)63981-5,NS‐D Cu,Cu1O0.025,Cu2O,Cu,2.56,No,0.00,0.00,0.00,0.00,38.91,11.60,49.49,sphere,,225.04,243.32,261.61,,,,,,95.00,5.00,0.00,,,,,glassy-carbon electrode,Ag/AgCl,KHCO3,0.1,6.8,-1.50,H2,29.25,,-24.92,H-cell,,,,9750.00,,,
45,,2024,Crystal facet effect induced by different pretreatment of Cu2O nanowire electrode for enhanced electrochemical CO2 reduction to C2+ products,,,https://doi.org/10.1016/S1872-2067(21)63981-5,NS‐D Cu,Cu1O0.025,Cu2O,Cu,2.56,No,0.00,0.00,0.00,0.00,38.91,11.60,49.49,sphere,,225.04,243.32,261.61,,,,,,95.00,5.00,0.00,,,,,glassy-carbon electrode,Ag/AgCl,KHCO3,0.1,6.8,-1.50,CO,6.29,,-24.92,H-cell,,,,9750.00,,,
45,,2024,Crystal facet effect induced by different pretreatment of Cu2O nanowire electrode for enhanced electrochemical CO2 reduction to C2+ products,,,https://doi.org/10.1016/S1872-2067(21)63981-5,NS‐D Cu,Cu1O0.025,Cu2O,Cu,2.56,No,0.00,0.00,0.00,0.00,38.91,11.60,49.49,sphere,,225.04,243.32,261.61,,,,,,95.00,5.00,0.00,,,,,glassy-carbon electrode,Ag/AgCl,KHCO3,0.1,6.8,-1.50,C2H4,22.01,,-24.92,H-cell,,,,9750.00,,,
45,,2024,Crystal facet effect induced by different pretreatment of Cu2O nanowire electrode for enhanced electrochemical CO2 reduction to C2+ products,,,https://doi.org/10.1016/S1872-2067(21)63981-5,NS‐D Cu,Cu1O0.025,Cu2O,Cu,2.56,No,0.00,0.00,0.00,0.00,38.91,11.60,49.49,sphere,,225.04,243.32,261.61,,,,,,95.00,5.00,0.00,,,,,glassy-carbon electrode,Ag/AgCl,KHCO3,0.1,6.8,-1.50,HCOOH,14.47,,-24.92,H-cell,,,,9750.00,,,
45,,2024,Crystal facet effect induced by different pretreatment of Cu2O nanowire electrode for enhanced electrochemical CO2 reduction to C2+ products,,,https://doi.org/10.1016/S1872-2067(21)63981-5,NS‐D Cu,Cu1O0.025,Cu2O,Cu,2.56,No,0.00,0.00,0.00,0.00,38.91,11.60,49.49,sphere,,225.04,243.32,261.61,,,,,,95.00,5.00,0.00,,,,,glassy-carbon electrode,Ag/AgCl,KHCO3,0.1,6.8,-1.50,CH3COOH,2.20,,-24.92,H-cell,,,,9750.00,,,
45,,2024,Crystal facet effect induced by different pretreatment of Cu2O nanowire electrode for enhanced electrochemical CO2 reduction to C2+ products,,,https://doi.org/10.1016/S1872-2067(21)63981-5,NS‐D Cu,Cu1O0.025,Cu2O,Cu,2.56,No,0.00,0.00,0.00,0.00,38.91,11.60,49.49,sphere,,225.04,243.32,261.61,,,,,,95.00,5.00,0.00,,,,,glassy-carbon electrode,Ag/AgCl,KHCO3,0.1,6.8,-1.50,C2H5OH,12.89,,-24.92,H-cell,,,,9750.00,,,
45,,2024,Crystal facet effect induced by different pretreatment of Cu2O nanowire electrode for enhanced electrochemical CO2 reduction to C2+ products,,,https://doi.org/10.1016/S1872-2067(21)63981-5,NS‐D Cu,Cu1O0.025,Cu2O,Cu,2.56,No,0.00,0.00,0.00,0.00,38.91,11.60,49.49,sphere,,225.04,243.32,261.61,,,,,,95.00,5.00,0.00,,,,,glassy-carbon electrode,Ag/AgCl,KHCO3,0.1,6.8,-1.50,C3H6O,5.97,,-24.92,H-cell,,,,9750.00,,,
45,,2024,Crystal facet effect induced by different pretreatment of Cu2O nanowire electrode for enhanced electrochemical CO2 reduction to C2+ products,,,https://doi.org/10.1016/S1872-2067(21)63981-5,NS‐D Cu,Cu1O0.025,Cu2O,Cu,2.56,No,0.00,0.00,0.00,0.00,38.91,11.60,49.49,sphere,,225.04,243.32,261.61,,,,,,95.00,5.00,0.00,,,,,glassy-carbon electrode,Ag/AgCl,KHCO3,0.1,6.8,-1.50,C3H7OH,7.55,,-24.92,H-cell,,,,9750.00,,,
45,,2024,Crystal facet effect induced by different pretreatment of Cu2O nanowire electrode for enhanced electrochemical CO2 reduction to C2+ products,,,https://doi.org/10.1016/S1872-2067(21)63981-5,NS‐D Cu,Cu1O0.025,Cu2O,Cu,2.56,No,0.00,0.00,0.00,0.00,38.91,11.60,49.49,sphere,,225.04,243.32,261.61,,,,,,95.00,5.00,0.00,,,,,glassy-carbon electrode,Ag/AgCl,KHCO3,0.1,6.8,-1.60,H2,33.96,,-32.89,H-cell,,,,9750.00,,,
45,,2024,Crystal facet effect induced by different pretreatment of Cu2O nanowire electrode for enhanced electrochemical CO2 reduction to C2+ products,,,https://doi.org/10.1016/S1872-2067(21)63981-5,NS‐D Cu,Cu1O0.025,Cu2O,Cu,2.56,No,0.00,0.00,0.00,0.00,38.91,11.60,49.49,sphere,,225.04,243.32,261.61,,,,,,95.00,5.00,0.00,,,,,glassy-carbon electrode,Ag/AgCl,KHCO3,0.1,6.8,-1.60,CO,5.35,,-32.89,H-cell,,,,9750.00,,,
45,,2024,Crystal facet effect induced by different pretreatment of Cu2O nanowire electrode for enhanced electrochemical CO2 reduction to C2+ products,,,https://doi.org/10.1016/S1872-2067(21)63981-5,NS‐D Cu,Cu1O0.025,Cu2O,Cu,2.56,No,0.00,0.00,0.00,0.00,38.91,11.60,49.49,sphere,,225.04,243.32,261.61,,,,,,95.00,5.00,0.00,,,,,glassy-carbon electrode,Ag/AgCl,KHCO3,0.1,6.8,-1.60,C2H4,17.92,,-32.89,H-cell,,,,9750.00,,,
45,,2024,Crystal facet effect induced by different pretreatment of Cu2O nanowire electrode for enhanced electrochemical CO2 reduction to C2+ products,,,https://doi.org/10.1016/S1872-2067(21)63981-5,NS‐D Cu,Cu1O0.025,Cu2O,Cu,2.56,No,0.00,0.00,0.00,0.00,38.91,11.60,49.49,sphere,,225.04,243.32,261.61,,,,,,95.00,5.00,0.00,,,,,glassy-carbon electrode,Ag/AgCl,KHCO3,0.1,6.8,-1.60,HCOOH,15.72,,-32.89,H-cell,,,,9750.00,,,
45,,2024,Crystal facet effect induced by different pretreatment of Cu2O nanowire electrode for enhanced electrochemical CO2 reduction to C2+ products,,,https://doi.org/10.1016/S1872-2067(21)63981-5,NS‐D Cu,Cu1O0.025,Cu2O,Cu,2.56,No,0.00,0.00,0.00,0.00,38.91,11.60,49.49,sphere,,225.04,243.32,261.61,,,,,,95.00,5.00,0.00,,,,,glassy-carbon electrode,Ag/AgCl,KHCO3,0.1,6.8,-1.60,CH3COOH,1.26,,-32.89,H-cell,,,,9750.00,,,
45,,2024,Crystal facet effect induced by different pretreatment of Cu2O nanowire electrode for enhanced electrochemical CO2 reduction to C2+ products,,,https://doi.org/10.1016/S1872-2067(21)63981-5,NS‐D Cu,Cu1O0.025,Cu2O,Cu,2.56,No,0.00,0.00,0.00,0.00,38.91,11.60,49.49,sphere,,225.04,243.32,261.61,,,,,,95.00,5.00,0.00,,,,,glassy-carbon electrode,Ag/AgCl,KHCO3,0.1,6.8,-1.60,C2H5OH,9.75,,-32.89,H-cell,,,,9750.00,,,
45,,2024,Crystal facet effect induced by different pretreatment of Cu2O nanowire electrode for enhanced electrochemical CO2 reduction to C2+ products,,,https://doi.org/10.1016/S1872-2067(21)63981-5,NS‐D Cu,Cu1O0.025,Cu2O,Cu,2.56,No,0.00,0.00,0.00,0.00,38.91,11.60,49.49,sphere,,225.04,243.32,261.61,,,,,,95.00,5.00,0.00,,,,,glassy-carbon electrode,Ag/AgCl,KHCO3,0.1,6.8,-1.60,C3H6O,3.77,,-32.89,H-cell,,,,9750.00,,,
45,,2024,Crystal facet effect induced by different pretreatment of Cu2O nanowire electrode for enhanced electrochemical CO2 reduction to C2+ products,,,https://doi.org/10.1016/S1872-2067(21)63981-5,NS‐D Cu,Cu1O0.025,Cu2O,Cu,2.56,No,0.00,0.00,0.00,0.00,38.91,11.60,49.49,sphere,,225.04,243.32,261.61,,,,,,95.00,5.00,0.00,,,,,glassy-carbon electrode,Ag/AgCl,KHCO3,0.1,6.8,-1.60,C3H7OH,6.92,,-32.89,H-cell,,,,9750.00,,,
17,,2024,N-doped Cu2O with the tunable Cu0 and Cu+ sites for selective CO2 electrochemical reduction to ethylene,,,https://doi.org/10.1016/j.jes.2024.03.012,6C2W-Cu2O,Cu1O0.0309N0.176,Cu,N,98.27,No,0.00,0.00,0.00,0.00,59.78,27.68,12.55, irregular solid blocks,,680.00,680.00,680.00,680.00,680.00,680.00,,,93.82,6.18,0.00,,,,,glassy-carbon electrode,Ag/AgCl,KHCO3,0.5,8.4,-1.00,C2H4,17.04,,-49.00,H-cell,,,,3710.00,,,
17,,2024,N-doped Cu2O with the tunable Cu0 and Cu+ sites for selective CO2 electrochemical reduction to ethylene,,,https://doi.org/10.1016/j.jes.2024.03.012,6C2W-Cu2O,Cu1O0.0309N0.176,Cu,N,98.27,No,0.00,0.00,0.00,0.00,59.78,27.68,12.55, irregular solid blocks,,680.00,680.00,680.00,680.00,680.00,680.00,,,93.82,6.18,0.00,,,,,glassy-carbon electrode,Ag/AgCl,KHCO3,0.5,8.4,-1.00,C2H5OH,13.88,,-49.00,H-cell,,,,3710.00,,,
17,,2024,N-doped Cu2O with the tunable Cu0 and Cu+ sites for selective CO2 electrochemical reduction to ethylene,,,https://doi.org/10.1016/j.jes.2024.03.012,6C2W-Cu2O,Cu1O0.0309N0.176,Cu,N,98.27,No,0.00,0.00,0.00,0.00,59.78,27.68,12.55, irregular solid blocks,,680.00,680.00,680.00,680.00,680.00,680.00,,,93.82,6.18,0.00,,,,,glassy-carbon electrode,Ag/AgCl,KHCO3,0.5,8.4,-1.00,CO,5.91,,-49.00,H-cell,,,,3710.00,,,
17,,2024,N-doped Cu2O with the tunable Cu0 and Cu+ sites for selective CO2 electrochemical reduction to ethylene,,,https://doi.org/10.1016/j.jes.2024.03.012,6C2W-Cu2O,Cu1O0.0309N0.176,Cu,N,98.27,No,0.00,0.00,0.00,0.00,59.78,27.68,12.55, irregular solid blocks,,680.00,680.00,680.00,680.00,680.00,680.00,,,93.82,6.18,0.00,,,,,glassy-carbon electrode,Ag/AgCl,KHCO3,0.5,8.4,-1.00,CH4,15.95,,-49.00,H-cell,,,,3710.00,,,
17,,2024,N-doped Cu2O with the tunable Cu0 and Cu+ sites for selective CO2 electrochemical reduction to ethylene,,,https://doi.org/10.1016/j.jes.2024.03.012,6C2W-Cu2O,Cu1O0.0309N0.176,Cu,N,98.27,No,0.00,0.00,0.00,0.00,59.78,27.68,12.55, irregular solid blocks,,680.00,680.00,680.00,680.00,680.00,680.00,,,93.82,6.18,0.00,,,,,glassy-carbon electrode,Ag/AgCl,KHCO3,0.5,8.4,-1.00,HCOOH,14.71,,-49.00,H-cell,,,,3710.00,,,
17,,2024,N-doped Cu2O with the tunable Cu0 and Cu+ sites for selective CO2 electrochemical reduction to ethylene,,,https://doi.org/10.1016/j.jes.2024.03.012,6C2W-Cu2O,Cu1O0.0309N0.176,Cu,N,98.27,No,0.00,0.00,0.00,0.00,59.78,27.68,12.55, irregular solid blocks,,680.00,680.00,680.00,680.00,680.00,680.00,,,93.82,6.18,0.00,,,,,glassy-carbon electrode,Ag/AgCl,KHCO3,0.5,8.4,-1.00,H2,16.49,,-49.00,H-cell,,,,3710.00,,,
17,,2024,N-doped Cu2O with the tunable Cu0 and Cu+ sites for selective CO2 electrochemical reduction to ethylene,,,https://doi.org/10.1016/j.jes.2024.03.012,4C2W-Cu2O,Cu1O0.181N0.222,Cu,N,81.83,No,22.78,6.24,4.82,2.60,43.66,14.70,5.20,cubic,,680.00,680.00,680.00,680.00,680.00,680.00,,,63.81,36.19,0.00,,,,,glassy-carbon electrode,Ag/AgCl,KHCO3,0.5,8.4,-1.00,C2H4,18.01,,-52.16,H-cell,,,,3780.00,,,
17,,2024,N-doped Cu2O with the tunable Cu0 and Cu+ sites for selective CO2 electrochemical reduction to ethylene,,,https://doi.org/10.1016/j.jes.2024.03.012,4C2W-Cu2O,Cu1O0.181N0.222,Cu,N,81.83,No,22.78,6.24,4.82,2.60,43.66,14.70,5.20,cubic,,680.00,680.00,680.00,680.00,680.00,680.00,,,63.81,36.19,0.00,,,,,glassy-carbon electrode,Ag/AgCl,KHCO3,0.5,8.4,-1.00,C2H5OH,10.31,,-52.16,H-cell,,,,3780.00,,,
17,,2024,N-doped Cu2O with the tunable Cu0 and Cu+ sites for selective CO2 electrochemical reduction to ethylene,,,https://doi.org/10.1016/j.jes.2024.03.012,4C2W-Cu2O,Cu1O0.181N0.222,Cu,N,81.83,No,22.78,6.24,4.82,2.60,43.66,14.70,5.20,cubic,,680.00,680.00,680.00,680.00,680.00,680.00,,,63.81,36.19,0.00,,,,,glassy-carbon electrode,Ag/AgCl,KHCO3,0.5,8.4,-1.00,C3H7OH,4.67,,-52.16,H-cell,,,,3780.00,,,
17,,2024,N-doped Cu2O with the tunable Cu0 and Cu+ sites for selective CO2 electrochemical reduction to ethylene,,,https://doi.org/10.1016/j.jes.2024.03.012,4C2W-Cu2O,Cu1O0.181N0.222,Cu,N,81.83,No,22.78,6.24,4.82,2.60,43.66,14.70,5.20,cubic,,680.00,680.00,680.00,680.00,680.00,680.00,,,63.81,36.19,0.00,,,,,glassy-carbon electrode,Ag/AgCl,KHCO3,0.5,8.4,-1.00,CO,13.88,,-52.16,H-cell,,,,3780.00,,,
17,,2024,N-doped Cu2O with the tunable Cu0 and Cu+ sites for selective CO2 electrochemical reduction to ethylene,,,https://doi.org/10.1016/j.jes.2024.03.012,4C2W-Cu2O,Cu1O0.181N0.222,Cu,N,81.83,No,22.78,6.24,4.82,2.60,43.66,14.70,5.20,cubic,,680.00,680.00,680.00,680.00,680.00,680.00,,,63.81,36.19,0.00,,,,,glassy-carbon electrode,Ag/AgCl,KHCO3,0.5,8.4,-1.00,CH4,5.50,,-52.16,H-cell,,,,3780.00,,,
17,,2024,N-doped Cu2O with the tunable Cu0 and Cu+ sites for selective CO2 electrochemical reduction to ethylene,,,https://doi.org/10.1016/j.jes.2024.03.012,4C2W-Cu2O,Cu1O0.181N0.222,Cu,N,81.83,No,22.78,6.24,4.82,2.60,43.66,14.70,5.20,cubic,,680.00,680.00,680.00,680.00,680.00,680.00,,,63.81,36.19,0.00,,,,,glassy-carbon electrode,Ag/AgCl,KHCO3,0.5,8.4,-1.00,HCOOH,14.02,,-52.16,H-cell,,,,3780.00,,,
17,,2024,N-doped Cu2O with the tunable Cu0 and Cu+ sites for selective CO2 electrochemical reduction to ethylene,,,https://doi.org/10.1016/j.jes.2024.03.012,4C2W-Cu2O,Cu1O0.181N0.222,Cu,N,81.83,No,22.78,6.24,4.82,2.60,43.66,14.70,5.20,cubic,,680.00,680.00,680.00,680.00,680.00,680.00,,,63.81,36.19,0.00,,,,,glassy-carbon electrode,Ag/AgCl,KHCO3,0.5,8.4,-1.00,H2,16.22,,-52.16,H-cell,,,,3780.00,,,
17,,2024,N-doped Cu2O with the tunable Cu0 and Cu+ sites for selective CO2 electrochemical reduction to ethylene,,,https://doi.org/10.1016/j.jes.2024.03.012,3C3W-Cu2O,Cu1O0.288N0.226,Cu2O,N,81.57,No,9.10,33.35,9.27,10.09,24.81,8.33,5.05,cubic,,680.00,680.00,680.00,680.00,680.00,680.00,,,42.27,57.73,0.00,,,,,glassy-carbon electrode,Ag/AgCl,KHCO3,0.5,8.4,-1.00,C2H4,18.83,,-62.82,H-cell,,,,3800.00,,,
17,,2024,N-doped Cu2O with the tunable Cu0 and Cu+ sites for selective CO2 electrochemical reduction to ethylene,,,https://doi.org/10.1016/j.jes.2024.03.012,3C3W-Cu2O,Cu1O0.288N0.226,Cu2O,N,81.57,No,9.10,33.35,9.27,10.09,24.81,8.33,5.05,cubic,,680.00,680.00,680.00,680.00,680.00,680.00,,,42.27,57.73,0.00,,,,,glassy-carbon electrode,Ag/AgCl,KHCO3,0.5,8.4,-1.00,C2H5OH,7.42,,-62.82,H-cell,,,,3800.00,,,
17,,2024,N-doped Cu2O with the tunable Cu0 and Cu+ sites for selective CO2 electrochemical reduction to ethylene,,,https://doi.org/10.1016/j.jes.2024.03.012,3C3W-Cu2O,Cu1O0.288N0.226,Cu2O,N,81.57,No,9.10,33.35,9.27,10.09,24.81,8.33,5.05,cubic,,680.00,680.00,680.00,680.00,680.00,680.00,,,42.27,57.73,0.00,,,,,glassy-carbon electrode,Ag/AgCl,KHCO3,0.5,8.4,-1.00,C3H7OH,7.97,,-62.82,H-cell,,,,3800.00,,,
17,,2024,N-doped Cu2O with the tunable Cu0 and Cu+ sites for selective CO2 electrochemical reduction to ethylene,,,https://doi.org/10.1016/j.jes.2024.03.012,3C3W-Cu2O,Cu1O0.288N0.226,Cu2O,N,81.57,No,9.10,33.35,9.27,10.09,24.81,8.33,5.05,cubic,,680.00,680.00,680.00,680.00,680.00,680.00,,,42.27,57.73,0.00,,,,,glassy-carbon electrode,Ag/AgCl,KHCO3,0.5,8.4,-1.00,CO,7.01,,-62.82,H-cell,,,,3800.00,,,
17,,2024,N-doped Cu2O with the tunable Cu0 and Cu+ sites for selective CO2 electrochemical reduction to ethylene,,,https://doi.org/10.1016/j.jes.2024.03.012,3C3W-Cu2O,Cu1O0.288N0.226,Cu2O,N,81.57,No,9.10,33.35,9.27,10.09,24.81,8.33,5.05,cubic,,680.00,680.00,680.00,680.00,680.00,680.00,,,42.27,57.73,0.00,,,,,glassy-carbon electrode,Ag/AgCl,KHCO3,0.5,8.4,-1.00,CH4,2.20,,-62.82,H-cell,,,,3800.00,,,
17,,2024,N-doped Cu2O with the tunable Cu0 and Cu+ sites for selective CO2 electrochemical reduction to ethylene,,,https://doi.org/10.1016/j.jes.2024.03.012,3C3W-Cu2O,Cu1O0.288N0.226,Cu2O,N,81.57,No,9.10,33.35,9.27,10.09,24.81,8.33,5.05,cubic,,680.00,680.00,680.00,680.00,680.00,680.00,,,42.27,57.73,0.00,,,,,glassy-carbon electrode,Ag/AgCl,KHCO3,0.5,8.4,-1.00,HCOOH,21.31,,-62.82,H-cell,,,,3800.00,,,
17,,2024,N-doped Cu2O with the tunable Cu0 and Cu+ sites for selective CO2 electrochemical reduction to ethylene,,,https://doi.org/10.1016/j.jes.2024.03.012,3C3W-Cu2O,Cu1O0.288N0.226,Cu2O,N,81.57,No,9.10,33.35,9.27,10.09,24.81,8.33,5.05,cubic,,680.00,680.00,680.00,680.00,680.00,680.00,,,42.27,57.73,0.00,,,,,glassy-carbon electrode,Ag/AgCl,KHCO3,0.5,8.4,-1.00,H2,16.49,,-62.82,H-cell,,,,3800.00,,,
17,,2024,N-doped Cu2O with the tunable Cu0 and Cu+ sites for selective CO2 electrochemical reduction to ethylene,,,https://doi.org/10.1016/j.jes.2024.03.012,3C2W-Cu2O,Cu1O0.3499N0.501,Cu2O,N,66.62,No,35.12,9.63,7.43,4.00,28.44,10.96,4.43,cubic,,680.00,680.00,680.00,680.00,680.00,680.00,,,30.02,69.98,0.00,,,,,glassy-carbon electrode,Ag/AgCl,KHCO3,0.5,8.4,-1.00,C2H4,24.33,,-64.88,H-cell,,,,4570,,,
17,,2024,N-doped Cu2O with the tunable Cu0 and Cu+ sites for selective CO2 electrochemical reduction to ethylene,,,https://doi.org/10.1016/j.jes.2024.03.012,3C2W-Cu2O,Cu1O0.3499N0.501,Cu2O,N,66.62,No,35.12,9.63,7.43,4.00,28.44,10.96,4.43,cubic,,680.00,680.00,680.00,680.00,680.00,680.00,,,30.02,69.98,0.00,,,,,glassy-carbon electrode,Ag/AgCl,KHCO3,0.5,8.4,-1.00,C2H5OH,6.05,,-64.88,H-cell,,,,4570,,,
17,,2024,N-doped Cu2O with the tunable Cu0 and Cu+ sites for selective CO2 electrochemical reduction to ethylene,,,https://doi.org/10.1016/j.jes.2024.03.012,3C2W-Cu2O,Cu1O0.3499N0.501,Cu2O,N,66.62,No,35.12,9.63,7.43,4.00,28.44,10.96,4.43,cubic,,680.00,680.00,680.00,680.00,680.00,680.00,,,30.02,69.98,0.00,,,,,glassy-carbon electrode,Ag/AgCl,KHCO3,0.5,8.4,-1.00,CH3COOH,1.92,,-64.88,H-cell,,,,4570,,,
17,,2024,N-doped Cu2O with the tunable Cu0 and Cu+ sites for selective CO2 electrochemical reduction to ethylene,,,https://doi.org/10.1016/j.jes.2024.03.012,3C2W-Cu2O,Cu1O0.3499N0.501,Cu2O,N,66.62,No,35.12,9.63,7.43,4.00,28.44,10.96,4.43,cubic,,680.00,680.00,680.00,680.00,680.00,680.00,,,30.02,69.98,0.00,,,,,glassy-carbon electrode,Ag/AgCl,KHCO3,0.5,8.4,-1.00,C3H7OH,3.71,,-64.88,H-cell,,,,4570,,,
17,,2024,N-doped Cu2O with the tunable Cu0 and Cu+ sites for selective CO2 electrochemical reduction to ethylene,,,https://doi.org/10.1016/j.jes.2024.03.012,3C2W-Cu2O,Cu1O0.3499N0.501,Cu2O,N,66.62,No,35.12,9.63,7.43,4.00,28.44,10.96,4.43,cubic,,680.00,680.00,680.00,680.00,680.00,680.00,,,30.02,69.98,0.00,,,,,glassy-carbon electrode,Ag/AgCl,KHCO3,0.5,8.4,-1.00,CO,9.62,,-64.88,H-cell,,,,4570,,,
17,,2024,N-doped Cu2O with the tunable Cu0 and Cu+ sites for selective CO2 electrochemical reduction to ethylene,,,https://doi.org/10.1016/j.jes.2024.03.012,3C2W-Cu2O,Cu1O0.3499N0.501,Cu2O,N,66.62,No,35.12,9.63,7.43,4.00,28.44,10.96,4.43,cubic,,680.00,680.00,680.00,680.00,680.00,680.00,,,30.02,69.98,0.00,,,,,glassy-carbon electrode,Ag/AgCl,KHCO3,0.5,8.4,-1.00,CH4,2.34,,-64.88,H-cell,,,,4570,,,
17,,2024,N-doped Cu2O with the tunable Cu0 and Cu+ sites for selective CO2 electrochemical reduction to ethylene,,,https://doi.org/10.1016/j.jes.2024.03.012,3C2W-Cu2O,Cu1O0.3499N0.501,Cu2O,N,66.62,No,35.12,9.63,7.43,4.00,28.44,10.96,4.43,cubic,,680.00,680.00,680.00,680.00,680.00,680.00,,,30.02,69.98,0.00,,,,,glassy-carbon electrode,Ag/AgCl,KHCO3,0.5,8.4,-1.00,HCOOH,19.38,,-64.88,H-cell,,,,4570,,,
17,,2024,N-doped Cu2O with the tunable Cu0 and Cu+ sites for selective CO2 electrochemical reduction to ethylene,,,https://doi.org/10.1016/j.jes.2024.03.012,3C2W-Cu2O,Cu1O0.3499N0.501,Cu2O,N,66.62,No,35.12,9.63,7.43,4.00,28.44,10.96,4.43,cubic,,680.00,680.00,680.00,680.00,680.00,680.00,,,30.02,69.98,0.00,,,,,glassy-carbon electrode,Ag/AgCl,KHCO3,0.5,8.4,-1.00,H2,16.36,,-64.88,H-cell,,,,4570,,,
17,,2024,N-doped Cu2O with the tunable Cu0 and Cu+ sites for selective CO2 electrochemical reduction to ethylene,,,https://doi.org/10.1016/j.jes.2024.03.012,3C1W-Cu2O,Cu1O0.431N0.58,Cu2O,N,63.78,No,3.82,45.36,16.82,16.82,6.58,3.29,7.31,cubic,,680.00,680.00,680.00,680.00,680.00,680.00,,,13.83,86.17,0.00,,,,,glassy-carbon electrode,Ag/AgCl,KHCO3,0.5,8.4,-1.00,C2H4,24.19,,-59.18,H-cell,,,,4200.00,,,
17,,2024,N-doped Cu2O with the tunable Cu0 and Cu+ sites for selective CO2 electrochemical reduction to ethylene,,,https://doi.org/10.1016/j.jes.2024.03.012,3C1W-Cu2O,Cu1O0.431N0.58,Cu2O,N,63.78,No,3.82,45.36,16.82,16.82,6.58,3.29,7.31,cubic,,680.00,680.00,680.00,680.00,680.00,680.00,,,13.83,86.17,0.00,,,,,glassy-carbon electrode,Ag/AgCl,KHCO3,0.5,8.4,-1.00,C2H5OH,5.91,,-59.18,H-cell,,,,4200.00,,,
17,,2024,N-doped Cu2O with the tunable Cu0 and Cu+ sites for selective CO2 electrochemical reduction to ethylene,,,https://doi.org/10.1016/j.jes.2024.03.012,3C1W-Cu2O,Cu1O0.431N0.58,Cu2O,N,63.78,No,3.82,45.36,16.82,16.82,6.58,3.29,7.31,cubic,,680.00,680.00,680.00,680.00,680.00,680.00,,,13.83,86.17,0.00,,,,,glassy-carbon electrode,Ag/AgCl,KHCO3,0.5,8.4,-1.00,CH3COOH,0.96,,-59.18,H-cell,,,,4200.00,,,
17,,2024,N-doped Cu2O with the tunable Cu0 and Cu+ sites for selective CO2 electrochemical reduction to ethylene,,,https://doi.org/10.1016/j.jes.2024.03.012,3C1W-Cu2O,Cu1O0.431N0.58,Cu2O,N,63.78,No,3.82,45.36,16.82,16.82,6.58,3.29,7.31,cubic,,680.00,680.00,680.00,680.00,680.00,680.00,,,13.83,86.17,0.00,,,,,glassy-carbon electrode,Ag/AgCl,KHCO3,0.5,8.4,-1.00,C3H7OH,4.12,,-59.18,H-cell,,,,4200.00,,,
17,,2024,N-doped Cu2O with the tunable Cu0 and Cu+ sites for selective CO2 electrochemical reduction to ethylene,,,https://doi.org/10.1016/j.jes.2024.03.012,3C1W-Cu2O,Cu1O0.431N0.58,Cu2O,N,63.78,No,3.82,45.36,16.82,16.82,6.58,3.29,7.31,cubic,,680.00,680.00,680.00,680.00,680.00,680.00,,,13.83,86.17,0.00,,,,,glassy-carbon electrode,Ag/AgCl,KHCO3,0.5,8.4,-1.00,CO,4.12,,-59.18,H-cell,,,,4200.00,,,
17,,2024,N-doped Cu2O with the tunable Cu0 and Cu+ sites for selective CO2 electrochemical reduction to ethylene,,,https://doi.org/10.1016/j.jes.2024.03.012,3C1W-Cu2O,Cu1O0.431N0.58,Cu2O,N,63.78,No,3.82,45.36,16.82,16.82,6.58,3.29,7.31,cubic,,680.00,680.00,680.00,680.00,680.00,680.00,,,13.83,86.17,0.00,,,,,glassy-carbon electrode,Ag/AgCl,KHCO3,0.5,8.4,-1.00,CH4,4.12,,-59.18,H-cell,,,,4200.00,,,
17,,2024,N-doped Cu2O with the tunable Cu0 and Cu+ sites for selective CO2 electrochemical reduction to ethylene,,,https://doi.org/10.1016/j.jes.2024.03.012,3C1W-Cu2O,Cu1O0.431N0.58,Cu2O,N,63.78,No,3.82,45.36,16.82,16.82,6.58,3.29,7.31,cubic,,680.00,680.00,680.00,680.00,680.00,680.00,,,13.83,86.17,0.00,,,,,glassy-carbon electrode,Ag/AgCl,KHCO3,0.5,8.4,-1.00,HCOOH,22.68,,-59.18,H-cell,,,,4200.00,,,
17,,2024,N-doped Cu2O with the tunable Cu0 and Cu+ sites for selective CO2 electrochemical reduction to ethylene,,,https://doi.org/10.1016/j.jes.2024.03.012,3C1W-Cu2O,Cu1O0.431N0.58,Cu2O,N,63.78,No,3.82,45.36,16.82,16.82,6.58,3.29,7.31,cubic,,680.00,680.00,680.00,680.00,680.00,680.00,,,13.83,86.17,0.00,,,,,glassy-carbon electrode,Ag/AgCl,KHCO3,0.5,8.4,-1.00,H2,16.49,,-59.18,H-cell,,,,4200.00,,,
43,,2023,Synergetic enhancement of selectivity for electroreduction of CO2 to C2H4 by crystal facet engineering and tandem catalysis over silver-incorporated-cuprous oxides,Materials Reports: Energy,13,https://doi.org/10.1016/j.matre.2023.100195,o-Cu2O/Ag,Cu1O0.525Ag0.1,Cu2O,Ag,83.33,No,4.11,61.60,19.75,14.53,0.00,0.00,0.00,octahedron,,475.00,590.00,875.00,475.00,590.00,875.00,,,0.00,95.00,5.00,,,,,glassy-carbon electrode,Ag/AgCl,KHCO3,0.5,7.2,-0.90,CO,15.00,,-6.52,H-cell,,,,210.00,,,
43,,2023,Synergetic enhancement of selectivity for electroreduction of CO2 to C2H4 by crystal facet engineering and tandem catalysis over silver-incorporated-cuprous oxides,Materials Reports: Energy,13,https://doi.org/10.1016/j.matre.2023.100195,o-Cu2O/Ag,Cu1O0.525Ag0.1,Cu2O,Ag,83.33,No,4.11,61.60,19.75,14.53,0.00,0.00,0.00,octahedron,,475.00,590.00,875.00,475.00,590.00,875.00,,,0.00,95.00,5.00,,,,,glassy-carbon electrode,Ag/AgCl,KHCO3,0.5,7.2,-0.90,H2,90.24,,-6.52,H-cell,,,,210.00,,,
43,,2023,Synergetic enhancement of selectivity for electroreduction of CO2 to C2H4 by crystal facet engineering and tandem catalysis over silver-incorporated-cuprous oxides,Materials Reports: Energy,13,https://doi.org/10.1016/j.matre.2023.100195,o-Cu2O/Ag,Cu1O0.525Ag0.1,Cu2O,Ag,83.33,No,4.11,61.60,19.75,14.53,0.00,0.00,0.00,octahedron,,475.00,590.00,875.00,475.00,590.00,875.00,,,0.00,95.00,5.00,,,,,glassy-carbon electrode,Ag/AgCl,KHCO3,0.5,7.2,-1.00,CO,8.94,,-9.79,H-cell,,,,210.00,,,
43,,2023,Synergetic enhancement of selectivity for electroreduction of CO2 to C2H4 by crystal facet engineering and tandem catalysis over silver-incorporated-cuprous oxides,Materials Reports: Energy,13,https://doi.org/10.1016/j.matre.2023.100195,o-Cu2O/Ag,Cu1O0.525Ag0.1,Cu2O,Ag,83.33,No,4.11,61.60,19.75,14.53,0.00,0.00,0.00,octahedron,,475.00,590.00,875.00,475.00,590.00,875.00,,,0.00,95.00,5.00,,,,,glassy-carbon electrode,Ag/AgCl,KHCO3,0.5,7.2,-1.00,C2H4,16.92,,-9.79,H-cell,,,,210.00,,,
43,,2023,Synergetic enhancement of selectivity for electroreduction of CO2 to C2H4 by crystal facet engineering and tandem catalysis over silver-incorporated-cuprous oxides,Materials Reports: Energy,13,https://doi.org/10.1016/j.matre.2023.100195,o-Cu2O/Ag,Cu1O0.525Ag0.1,Cu2O,Ag,83.33,No,4.11,61.60,19.75,14.53,0.00,0.00,0.00,octahedron,,475.00,590.00,875.00,475.00,590.00,875.00,,,0.00,95.00,5.00,,,,,glassy-carbon electrode,Ag/AgCl,KHCO3,0.5,7.2,-1.00,H2,82.27,,-9.79,H-cell,,,,210.00,,,
43,,2023,Synergetic enhancement of selectivity for electroreduction of CO2 to C2H4 by crystal facet engineering and tandem catalysis over silver-incorporated-cuprous oxides,Materials Reports: Energy,13,https://doi.org/10.1016/j.matre.2023.100195,o-Cu2O/Ag,Cu1O0.525Ag0.1,Cu2O,Ag,83.33,No,4.11,61.60,19.75,14.53,0.00,0.00,0.00,octahedron,,475.00,590.00,875.00,475.00,590.00,875.00,,,0.00,95.00,5.00,,,,,glassy-carbon electrode,Ag/AgCl,KHCO3,0.5,7.2,-1.10,CH4,2.71,,-17.62,H-cell,,,,210.00,,,
43,,2023,Synergetic enhancement of selectivity for electroreduction of CO2 to C2H4 by crystal facet engineering and tandem catalysis over silver-incorporated-cuprous oxides,Materials Reports: Energy,13,https://doi.org/10.1016/j.matre.2023.100195,o-Cu2O/Ag,Cu1O0.525Ag0.1,Cu2O,Ag,83.33,No,4.11,61.60,19.75,14.53,0.00,0.00,0.00,octahedron,,475.00,590.00,875.00,475.00,590.00,875.00,,,0.00,95.00,5.00,,,,,glassy-carbon electrode,Ag/AgCl,KHCO3,0.5,7.2,-1.10,CO,4.92,,-17.62,H-cell,,,,210.00,,,
43,,2023,Synergetic enhancement of selectivity for electroreduction of CO2 to C2H4 by crystal facet engineering and tandem catalysis over silver-incorporated-cuprous oxides,Materials Reports: Energy,13,https://doi.org/10.1016/j.matre.2023.100195,o-Cu2O/Ag,Cu1O0.525Ag0.1,Cu2O,Ag,83.33,No,4.11,61.60,19.75,14.53,0.00,0.00,0.00,octahedron,,475.00,590.00,875.00,475.00,590.00,875.00,,,0.00,95.00,5.00,,,,,glassy-carbon electrode,Ag/AgCl,KHCO3,0.5,7.2,-1.10,H2,39.13,,-17.62,H-cell,,,,210.00,,,
43,,2023,Synergetic enhancement of selectivity for electroreduction of CO2 to C2H4 by crystal facet engineering and tandem catalysis over silver-incorporated-cuprous oxides,Materials Reports: Energy,13,https://doi.org/10.1016/j.matre.2023.100195,o-Cu2O/Ag,Cu1O0.525Ag0.1,Cu2O,Ag,83.33,No,4.11,61.60,19.75,14.53,0.00,0.00,0.00,octahedron,,475.00,590.00,875.00,475.00,590.00,875.00,,,0.00,95.00,5.00,,,,,glassy-carbon electrode,Ag/AgCl,KHCO3,0.5,7.2,-1.10,C2H4,51.04,,-17.62,H-cell,,,,210.00,,,
43,,2023,Synergetic enhancement of selectivity for electroreduction of CO2 to C2H4 by crystal facet engineering and tandem catalysis over silver-incorporated-cuprous oxides,Materials Reports: Energy,13,https://doi.org/10.1016/j.matre.2023.100195,o-Cu2O/Ag,Cu1O0.525Ag0.1,Cu2O,Ag,83.33,No,4.11,61.60,19.75,14.53,0.00,0.00,0.00,octahedron,,475.00,590.00,875.00,475.00,590.00,875.00,,,0.00,95.00,5.00,,,,,glassy-carbon electrode,Ag/AgCl,KHCO3,0.5,7.2,-1.20,CH4,3.05,,-26.60,H-cell,,,,210.00,,,
43,,2023,Synergetic enhancement of selectivity for electroreduction of CO2 to C2H4 by crystal facet engineering and tandem catalysis over silver-incorporated-cuprous oxides,Materials Reports: Energy,13,https://doi.org/10.1016/j.matre.2023.100195,o-Cu2O/Ag,Cu1O0.525Ag0.1,Cu2O,Ag,83.33,No,4.11,61.60,19.75,14.53,0.00,0.00,0.00,octahedron,,475.00,590.00,875.00,475.00,590.00,875.00,,,0.00,95.00,5.00,,,,,glassy-carbon electrode,Ag/AgCl,KHCO3,0.5,7.2,-1.20,CO,4.18,,-26.60,H-cell,,,,210.00,,,
43,,2023,Synergetic enhancement of selectivity for electroreduction of CO2 to C2H4 by crystal facet engineering and tandem catalysis over silver-incorporated-cuprous oxides,Materials Reports: Energy,13,https://doi.org/10.1016/j.matre.2023.100195,o-Cu2O/Ag,Cu1O0.525Ag0.1,Cu2O,Ag,83.33,No,4.11,61.60,19.75,14.53,0.00,0.00,0.00,octahedron,,475.00,590.00,875.00,475.00,590.00,875.00,,,0.00,95.00,5.00,,,,,glassy-carbon electrode,Ag/AgCl,KHCO3,0.5,7.2,-1.20,H2,21.26,,-26.60,H-cell,,,,210.00,,,
43,,2023,Synergetic enhancement of selectivity for electroreduction of CO2 to C2H4 by crystal facet engineering and tandem catalysis over silver-incorporated-cuprous oxides,Materials Reports: Energy,13,https://doi.org/10.1016/j.matre.2023.100195,o-Cu2O/Ag,Cu1O0.525Ag0.1,Cu2O,Ag,83.33,No,4.11,61.60,19.75,14.53,0.00,0.00,0.00,octahedron,,475.00,590.00,875.00,475.00,590.00,875.00,,,0.00,95.00,5.00,,,,,glassy-carbon electrode,Ag/AgCl,KHCO3,0.5,7.2,-1.20,C2H4,66.88,,-26.60,H-cell,,,,210.00,,,
43,,2023,Synergetic enhancement of selectivity for electroreduction of CO2 to C2H4 by crystal facet engineering and tandem catalysis over silver-incorporated-cuprous oxides,Materials Reports: Energy,13,https://doi.org/10.1016/j.matre.2023.100195,o-Cu2O/Ag,Cu1O0.525Ag0.1,Cu2O,Ag,83.33,No,4.11,61.60,19.75,14.53,0.00,0.00,0.00,octahedron,,475.00,590.00,875.00,475.00,590.00,875.00,,,0.00,95.00,5.00,,,,,glassy-carbon electrode,Ag/AgCl,KHCO3,0.5,7.2,-1.30,CO,2.24,,-33.67,H-cell,,,,210.00,,,
43,,2023,Synergetic enhancement of selectivity for electroreduction of CO2 to C2H4 by crystal facet engineering and tandem catalysis over silver-incorporated-cuprous oxides,Materials Reports: Energy,13,https://doi.org/10.1016/j.matre.2023.100195,o-Cu2O/Ag,Cu1O0.525Ag0.1,Cu2O,Ag,83.33,No,4.11,61.60,19.75,14.53,0.00,0.00,0.00,octahedron,,475.00,590.00,875.00,475.00,590.00,875.00,,,0.00,95.00,5.00,,,,,glassy-carbon electrode,Ag/AgCl,KHCO3,0.5,7.2,-1.30,CH4,4.34,,-33.67,H-cell,,,,210.00,,,
43,,2023,Synergetic enhancement of selectivity for electroreduction of CO2 to C2H4 by crystal facet engineering and tandem catalysis over silver-incorporated-cuprous oxides,Materials Reports: Energy,13,https://doi.org/10.1016/j.matre.2023.100195,o-Cu2O/Ag,Cu1O0.525Ag0.1,Cu2O,Ag,83.33,No,4.11,61.60,19.75,14.53,0.00,0.00,0.00,octahedron,,475.00,590.00,875.00,475.00,590.00,875.00,,,0.00,95.00,5.00,,,,,glassy-carbon electrode,Ag/AgCl,KHCO3,0.5,7.2,-1.30,H2,43.08,,-33.67,H-cell,,,,210.00,,,
43,,2023,Synergetic enhancement of selectivity for electroreduction of CO2 to C2H4 by crystal facet engineering and tandem catalysis over silver-incorporated-cuprous oxides,Materials Reports: Energy,13,https://doi.org/10.1016/j.matre.2023.100195,o-Cu2O/Ag,Cu1O0.525Ag0.1,Cu2O,Ag,83.33,No,4.11,61.60,19.75,14.53,0.00,0.00,0.00,octahedron,,475.00,590.00,875.00,475.00,590.00,875.00,,,0.00,95.00,5.00,,,,,glassy-carbon electrode,Ag/AgCl,KHCO3,0.5,7.2,-1.30,C2H4,52.07,,-33.67,H-cell,,,,210.00,,,
43,,2023,Synergetic enhancement of selectivity for electroreduction of CO2 to C2H4 by crystal facet engineering and tandem catalysis over silver-incorporated-cuprous oxides,Materials Reports: Energy,13,https://doi.org/10.1016/j.matre.2023.100195,o-Cu2O/Ag,Cu1O0.525Ag0.1,Cu2O,Ag,83.33,No,4.11,61.60,19.75,14.53,0.00,0.00,0.00,octahedron,,475.00,590.00,875.00,475.00,590.00,875.00,,,0.00,95.00,5.00,,,,,glassy-carbon electrode,Ag/AgCl,KHCO3,0.5,7.2,-1.20,C2H4,63.26,2.00,-26.60,H-cell,,,,210.00,,,
43,,2023,Synergetic enhancement of selectivity for electroreduction of CO2 to C2H4 by crystal facet engineering and tandem catalysis over silver-incorporated-cuprous oxides,Materials Reports: Energy,13,https://doi.org/10.1016/j.matre.2023.100195,o-Cu2O/Ag,Cu1O0.525Ag0.1,Cu2O,Ag,83.33,No,4.11,61.60,19.75,14.53,0.00,0.00,0.00,octahedron,,475.00,590.00,875.00,475.00,590.00,875.00,,,0.00,95.00,5.00,,,,,glassy-carbon electrode,Ag/AgCl,KHCO3,0.5,7.2,-1.20,C2H4,63.48,4.00,-26.60,H-cell,,,,210.00,,,
43,,2023,Synergetic enhancement of selectivity for electroreduction of CO2 to C2H4 by crystal facet engineering and tandem catalysis over silver-incorporated-cuprous oxides,Materials Reports: Energy,13,https://doi.org/10.1016/j.matre.2023.100195,o-Cu2O/Ag,Cu1O0.525Ag0.1,Cu2O,Ag,83.33,No,4.11,61.60,19.75,14.53,0.00,0.00,0.00,octahedron,,475.00,590.00,875.00,475.00,590.00,875.00,,,0.00,95.00,5.00,,,,,glassy-carbon electrode,Ag/AgCl,KHCO3,0.5,7.2,-1.20,C2H4,65.08,6.00,-26.60,H-cell,,,,210.00,,,
