Repository: vovamirosh/CO2RR_PISH

File: Datasets/R_parent_2024_12_12.csv (part 23 of 38)
Number,Autor,Publication,Title,Journal,IF,DOI,Article name,Formula,Cat. compound,Support,"Cat./Support ratio, % (at)",XRD noises,"Cu2O-110, %","Cu2O-111, %","Cu2O-200, %","Cu2O-220, %","Cu-111, %","Cu-200, %","Cu-220, %",Morphology (TEM/SEM),"Pore size, nm",width min (nm),width aver (nm),width max (nm),length min (nm),length aver (nm),length max (nm),Crystal system,Simple cell,"Cu, % (at.)","Cu+, % (at.)","Cu(2+), % (at.)",Facet,"Distance, nm",Facet,"Distance2, nm",Base,Electrodes,electrolyte,"conc, M",pH,RHE vs V,Product,"FE, %","Time, h","Current density, mA/cm2",Type of reactor," Energy efficiency, %",Сarbon efficiency (equivalent to single-pass carbon efficiency (SPCE),"Loading, μg/cm2","Capacitance, (uF/cm2)","ECSA, cm2",R,"BET surface, m2/g"
43,,2023,Synergetic enhancement of selectivity for electroreduction of CO2 to C2H4 by crystal facet engineering and tandem catalysis over silver-incorporated-cuprous oxides,Materials Reports: Energy,13,https://doi.org/10.1016/j.matre.2023.100195,o-Cu2O/Ag,Cu1O0.525Ag0.1,Cu2O,Ag,83.33,No,4.11,61.60,19.75,14.53,0.00,0.00,0.00,octahedron,,475.00,590.00,875.00,475.00,590.00,875.00,,,0.00,95.00,5.00,,,,,glassy-carbon electrode,Ag/AgCl,KHCO3,0.5,7.2,-1.20,C2H4,66.91,8.00,-26.60,H-cell,,,,210.00,,,
43,,2023,Synergetic enhancement of selectivity for electroreduction of CO2 to C2H4 by crystal facet engineering and tandem catalysis over silver-incorporated-cuprous oxides,Materials Reports: Energy,13,https://doi.org/10.1016/j.matre.2023.100195,o-Cu2O/Ag,Cu1O0.525Ag0.1,Cu2O,Ag,83.33,No,4.11,61.60,19.75,14.53,0.00,0.00,0.00,octahedron,,475.00,590.00,875.00,475.00,590.00,875.00,,,0.00,95.00,5.00,,,,,glassy-carbon electrode,Ag/AgCl,KHCO3,0.5,7.2,-1.20,C2H4,64.07,10.00,-26.60,H-cell,,,,210.00,,,
43,,2023,Synergetic enhancement of selectivity for electroreduction of CO2 to C2H4 by crystal facet engineering and tandem catalysis over silver-incorporated-cuprous oxides,Materials Reports: Energy,13,https://doi.org/10.1016/j.matre.2023.100195,o-Cu2O/Ag,Cu1O0.525Ag0.1,Cu2O,Ag,83.33,No,4.11,61.60,19.75,14.53,0.00,0.00,0.00,octahedron,,475.00,590.00,875.00,475.00,590.00,875.00,,,0.00,95.00,5.00,,,,,glassy-carbon electrode,Ag/AgCl,KHCO3,0.5,7.2,-1.20,C2H4,65.28,12.00,-26.60,H-cell,,,,210.00,,,
43,,2023,Synergetic enhancement of selectivity for electroreduction of CO2 to C2H4 by crystal facet engineering and tandem catalysis over silver-incorporated-cuprous oxides,Materials Reports: Energy,13,https://doi.org/10.1016/j.matre.2023.100195,o-Cu2O/Ag,Cu1O0.525Ag0.1,Cu2O,Ag,83.33,No,4.11,61.60,19.75,14.53,0.00,0.00,0.00,octahedron,,475.00,590.00,875.00,475.00,590.00,875.00,,,0.00,95.00,5.00,,,,,glassy-carbon electrode,Ag/AgCl,KHCO3,0.5,7.2,-1.20,C2H4,65.88,14.00,-26.60,H-cell,,,,210.00,,,
43,,2023,Synergetic enhancement of selectivity for electroreduction of CO2 to C2H4 by crystal facet engineering and tandem catalysis over silver-incorporated-cuprous oxides,Materials Reports: Energy,13,https://doi.org/10.1016/j.matre.2023.100195,o-Cu2O/Ag,Cu1O0.525Ag0.1,Cu2O,Ag,83.33,No,4.11,61.60,19.75,14.53,0.00,0.00,0.00,octahedron,,475.00,590.00,875.00,475.00,590.00,875.00,,,0.00,95.00,5.00,,,,,glassy-carbon electrode,Ag/AgCl,KHCO3,0.5,7.2,-1.20,C2H4,62.04,16.00,-26.60,H-cell,,,,210.00,,,
43,,2023,Synergetic enhancement of selectivity for electroreduction of CO2 to C2H4 by crystal facet engineering and tandem catalysis over silver-incorporated-cuprous oxides,Materials Reports: Energy,13,https://doi.org/10.1016/j.matre.2023.100195,d-Cu2O/Ag,Cu1O0.525Ag0.1,Cu2O,Ag,83.33,No,4.14,62.42,20.25,13.19,0.00,0.00,0.00,dodecahedron,,275.00,350.00,475.00,275.00,350.00,475.00,,,0.00,95.00,5.00,,,,,glassy-carbon electrode,Ag/AgCl,KHCO3,0.5,7.2,-0.90,CO,17.15,,-3.36,H-cell,,,,150.00,,,
43,,2023,Synergetic enhancement of selectivity for electroreduction of CO2 to C2H4 by crystal facet engineering and tandem catalysis over silver-incorporated-cuprous oxides,Materials Reports: Energy,13,https://doi.org/10.1016/j.matre.2023.100195,d-Cu2O/Ag,Cu1O0.525Ag0.1,Cu2O,Ag,83.33,No,4.14,62.42,20.25,13.19,0.00,0.00,0.00,dodecahedron,,275.00,350.00,475.00,275.00,350.00,475.00,,,0.00,95.00,5.00,,,,,glassy-carbon electrode,Ag/AgCl,KHCO3,0.5,7.2,-0.90,H2,72.22,,-3.36,H-cell,,,,150.00,,,
43,,2023,Synergetic enhancement of selectivity for electroreduction of CO2 to C2H4 by crystal facet engineering and tandem catalysis over silver-incorporated-cuprous oxides,Materials Reports: Energy,13,https://doi.org/10.1016/j.matre.2023.100195,d-Cu2O/Ag,Cu1O0.525Ag0.1,Cu2O,Ag,83.33,No,4.14,62.42,20.25,13.19,0.00,0.00,0.00,dodecahedron,,275.00,350.00,475.00,275.00,350.00,475.00,,,0.00,95.00,5.00,,,,,glassy-carbon electrode,Ag/AgCl,KHCO3,0.5,7.2,-1.00,CO,17.09,,-6.01,H-cell,,,,150.00,,,
43,,2023,Synergetic enhancement of selectivity for electroreduction of CO2 to C2H4 by crystal facet engineering and tandem catalysis over silver-incorporated-cuprous oxides,Materials Reports: Energy,13,https://doi.org/10.1016/j.matre.2023.100195,d-Cu2O/Ag,Cu1O0.525Ag0.1,Cu2O,Ag,83.33,No,4.14,62.42,20.25,13.19,0.00,0.00,0.00,dodecahedron,,275.00,350.00,475.00,275.00,350.00,475.00,,,0.00,95.00,5.00,,,,,glassy-carbon electrode,Ag/AgCl,KHCO3,0.5,7.2,-1.00,C2H4,21.14,,-6.01,H-cell,,,,150.00,,,
43,,2023,Synergetic enhancement of selectivity for electroreduction of CO2 to C2H4 by crystal facet engineering and tandem catalysis over silver-incorporated-cuprous oxides,Materials Reports: Energy,13,https://doi.org/10.1016/j.matre.2023.100195,d-Cu2O/Ag,Cu1O0.525Ag0.1,Cu2O,Ag,83.33,No,4.14,62.42,20.25,13.19,0.00,0.00,0.00,dodecahedron,,275.00,350.00,475.00,275.00,350.00,475.00,,,0.00,95.00,5.00,,,,,glassy-carbon electrode,Ag/AgCl,KHCO3,0.5,7.2,-1.00,H2,55.24,,-6.01,H-cell,,,,150.00,,,
43,,2023,Synergetic enhancement of selectivity for electroreduction of CO2 to C2H4 by crystal facet engineering and tandem catalysis over silver-incorporated-cuprous oxides,Materials Reports: Energy,13,https://doi.org/10.1016/j.matre.2023.100195,d-Cu2O/Ag,Cu1O0.525Ag0.1,Cu2O,Ag,83.33,No,4.14,62.42,20.25,13.19,0.00,0.00,0.00,dodecahedron,,275.00,350.00,475.00,275.00,350.00,475.00,,,0.00,95.00,5.00,,,,,glassy-carbon electrode,Ag/AgCl,KHCO3,0.5,7.2,-1.10,CO,7.98,,-11.19,H-cell,,,,150.00,,,
43,,2023,Synergetic enhancement of selectivity for electroreduction of CO2 to C2H4 by crystal facet engineering and tandem catalysis over silver-incorporated-cuprous oxides,Materials Reports: Energy,13,https://doi.org/10.1016/j.matre.2023.100195,d-Cu2O/Ag,Cu1O0.525Ag0.1,Cu2O,Ag,83.33,No,4.14,62.42,20.25,13.19,0.00,0.00,0.00,dodecahedron,,275.00,350.00,475.00,275.00,350.00,475.00,,,0.00,95.00,5.00,,,,,glassy-carbon electrode,Ag/AgCl,KHCO3,0.5,7.2,-1.10,C2H4,40.13,,-11.19,H-cell,,,,150.00,,,
43,,2023,Synergetic enhancement of selectivity for electroreduction of CO2 to C2H4 by crystal facet engineering and tandem catalysis over silver-incorporated-cuprous oxides,Materials Reports: Energy,13,https://doi.org/10.1016/j.matre.2023.100195,d-Cu2O/Ag,Cu1O0.525Ag0.1,Cu2O,Ag,83.33,No,4.14,62.42,20.25,13.19,0.00,0.00,0.00,dodecahedron,,275.00,350.00,475.00,275.00,350.00,475.00,,,0.00,95.00,5.00,,,,,glassy-carbon electrode,Ag/AgCl,KHCO3,0.5,7.2,-1.10,H2,45.11,,-11.19,H-cell,,,,150.00,,,
43,,2023,Synergetic enhancement of selectivity for electroreduction of CO2 to C2H4 by crystal facet engineering and tandem catalysis over silver-incorporated-cuprous oxides,Materials Reports: Energy,13,https://doi.org/10.1016/j.matre.2023.100195,d-Cu2O/Ag,Cu1O0.525Ag0.1,Cu2O,Ag,83.33,No,4.14,62.42,20.25,13.19,0.00,0.00,0.00,dodecahedron,,275.00,350.00,475.00,275.00,350.00,475.00,,,0.00,95.00,5.00,,,,,glassy-carbon electrode,Ag/AgCl,KHCO3,0.5,7.2,-1.20,CO,1.94,,-18.17,H-cell,,,,150.00,,,
43,,2023,Synergetic enhancement of selectivity for electroreduction of CO2 to C2H4 by crystal facet engineering and tandem catalysis over silver-incorporated-cuprous oxides,Materials Reports: Energy,13,https://doi.org/10.1016/j.matre.2023.100195,d-Cu2O/Ag,Cu1O0.525Ag0.1,Cu2O,Ag,83.33,No,4.14,62.42,20.25,13.19,0.00,0.00,0.00,dodecahedron,,275.00,350.00,475.00,275.00,350.00,475.00,,,0.00,95.00,5.00,,,,,glassy-carbon electrode,Ag/AgCl,KHCO3,0.5,7.2,-1.20,CH4,3.94,,-18.17,H-cell,,,,150.00,,,
43,,2023,Synergetic enhancement of selectivity for electroreduction of CO2 to C2H4 by crystal facet engineering and tandem catalysis over silver-incorporated-cuprous oxides,Materials Reports: Energy,13,https://doi.org/10.1016/j.matre.2023.100195,d-Cu2O/Ag,Cu1O0.525Ag0.1,Cu2O,Ag,83.33,No,4.14,62.42,20.25,13.19,0.00,0.00,0.00,dodecahedron,,275.00,350.00,475.00,275.00,350.00,475.00,,,0.00,95.00,5.00,,,,,glassy-carbon electrode,Ag/AgCl,KHCO3,0.5,7.2,-1.20,H2,37.12,,-18.17,H-cell,,,,150.00,,,
43,,2023,Synergetic enhancement of selectivity for electroreduction of CO2 to C2H4 by crystal facet engineering and tandem catalysis over silver-incorporated-cuprous oxides,Materials Reports: Energy,13,https://doi.org/10.1016/j.matre.2023.100195,d-Cu2O/Ag,Cu1O0.525Ag0.1,Cu2O,Ag,83.33,No,4.14,62.42,20.25,13.19,0.00,0.00,0.00,dodecahedron,,275.00,350.00,475.00,275.00,350.00,475.00,,,0.00,95.00,5.00,,,,,glassy-carbon electrode,Ag/AgCl,KHCO3,0.5,7.2,-1.20,C2H4,52.23,,-18.17,H-cell,,,,150.00,,,
43,,2023,Synergetic enhancement of selectivity for electroreduction of CO2 to C2H4 by crystal facet engineering and tandem catalysis over silver-incorporated-cuprous oxides,Materials Reports: Energy,13,https://doi.org/10.1016/j.matre.2023.100195,d-Cu2O/Ag,Cu1O0.525Ag0.1,Cu2O,Ag,83.33,No,4.14,62.42,20.25,13.19,0.00,0.00,0.00,dodecahedron,,275.00,350.00,475.00,275.00,350.00,475.00,,,0.00,95.00,5.00,,,,,glassy-carbon electrode,Ag/AgCl,KHCO3,0.5,7.2,-1.30,CO,1.67,,-25.80,H-cell,,,,150.00,,,
43,,2023,Synergetic enhancement of selectivity for electroreduction of CO2 to C2H4 by crystal facet engineering and tandem catalysis over silver-incorporated-cuprous oxides,Materials Reports: Energy,13,https://doi.org/10.1016/j.matre.2023.100195,d-Cu2O/Ag,Cu1O0.525Ag0.1,Cu2O,Ag,83.33,No,4.14,62.42,20.25,13.19,0.00,0.00,0.00,dodecahedron,,275.00,350.00,475.00,275.00,350.00,475.00,,,0.00,95.00,5.00,,,,,glassy-carbon electrode,Ag/AgCl,KHCO3,0.5,7.2,-1.30,CH4,4.99,,-25.80,H-cell,,,,150.00,,,
43,,2023,Synergetic enhancement of selectivity for electroreduction of CO2 to C2H4 by crystal facet engineering and tandem catalysis over silver-incorporated-cuprous oxides,Materials Reports: Energy,13,https://doi.org/10.1016/j.matre.2023.100195,d-Cu2O/Ag,Cu1O0.525Ag0.1,Cu2O,Ag,83.33,No,4.14,62.42,20.25,13.19,0.00,0.00,0.00,dodecahedron,,275.00,350.00,475.00,275.00,350.00,475.00,,,0.00,95.00,5.00,,,,,glassy-carbon electrode,Ag/AgCl,KHCO3,0.5,7.2,-1.30,H2,38.21,,-25.80,H-cell,,,,150.00,,,
43,,2023,Synergetic enhancement of selectivity for electroreduction of CO2 to C2H4 by crystal facet engineering and tandem catalysis over silver-incorporated-cuprous oxides,Materials Reports: Energy,13,https://doi.org/10.1016/j.matre.2023.100195,d-Cu2O/Ag,Cu1O0.525Ag0.1,Cu2O,Ag,83.33,No,4.14,62.42,20.25,13.19,0.00,0.00,0.00,dodecahedron,,275.00,350.00,475.00,275.00,350.00,475.00,,,0.00,95.00,5.00,,,,,glassy-carbon electrode,Ag/AgCl,KHCO3,0.5,7.2,-1.30,C2H4,48.13,,-25.80,H-cell,,,,150.00,,,
43,,2023,Synergetic enhancement of selectivity for electroreduction of CO2 to C2H4 by crystal facet engineering and tandem catalysis over silver-incorporated-cuprous oxides,Materials Reports: Energy,13,https://doi.org/10.1016/j.matre.2023.100195,c-Cu2O/Ag,Cu1O0.525Ag0.1,Cu2O,Ag,83.33,No,4.78,56.90,20.88,17.44,0.00,0.00,0.00,cubic,,225.00,400.00,625.00,225.00,400.00,625.00,,,0.00,95.00,5.00,,,,,glassy-carbon electrode,Ag/AgCl,KHCO3,0.5,7.2,-0.90,CO,27.10,,-3.16,H-cell,,,,110.00,,,
43,,2023,Synergetic enhancement of selectivity for electroreduction of CO2 to C2H4 by crystal facet engineering and tandem catalysis over silver-incorporated-cuprous oxides,Materials Reports: Energy,13,https://doi.org/10.1016/j.matre.2023.100195,c-Cu2O/Ag,Cu1O0.525Ag0.1,Cu2O,Ag,83.33,No,4.78,56.90,20.88,17.44,0.00,0.00,0.00,cubic,,225.00,400.00,625.00,225.00,400.00,625.00,,,0.00,95.00,5.00,,,,,glassy-carbon electrode,Ag/AgCl,KHCO3,0.5,7.2,-0.90,H2,77.10,,-3.16,H-cell,,,,110.00,,,
43,,2023,Synergetic enhancement of selectivity for electroreduction of CO2 to C2H4 by crystal facet engineering and tandem catalysis over silver-incorporated-cuprous oxides,Materials Reports: Energy,13,https://doi.org/10.1016/j.matre.2023.100195,c-Cu2O/Ag,Cu1O0.525Ag0.1,Cu2O,Ag,83.33,No,4.78,56.90,20.88,17.44,0.00,0.00,0.00,cubic,,225.00,400.00,625.00,225.00,400.00,625.00,,,0.00,95.00,5.00,,,,,glassy-carbon electrode,Ag/AgCl,KHCO3,0.5,7.2,-1.00,C2H4,4.00,,-5.44,H-cell,,,,110.00,,,
43,,2023,Synergetic enhancement of selectivity for electroreduction of CO2 to C2H4 by crystal facet engineering and tandem catalysis over silver-incorporated-cuprous oxides,Materials Reports: Energy,13,https://doi.org/10.1016/j.matre.2023.100195,c-Cu2O/Ag,Cu1O0.525Ag0.1,Cu2O,Ag,83.33,No,4.78,56.90,20.88,17.44,0.00,0.00,0.00,cubic,,225.00,400.00,625.00,225.00,400.00,625.00,,,0.00,95.00,5.00,,,,,glassy-carbon electrode,Ag/AgCl,KHCO3,0.5,7.2,-1.00,CO,23.07,,-5.44,H-cell,,,,110.00,,,
43,,2023,Synergetic enhancement of selectivity for electroreduction of CO2 to C2H4 by crystal facet engineering and tandem catalysis over silver-incorporated-cuprous oxides,Materials Reports: Energy,13,https://doi.org/10.1016/j.matre.2023.100195,c-Cu2O/Ag,Cu1O0.525Ag0.1,Cu2O,Ag,83.33,No,4.78,56.90,20.88,17.44,0.00,0.00,0.00,cubic,,225.00,400.00,625.00,225.00,400.00,625.00,,,0.00,95.00,5.00,,,,,glassy-carbon electrode,Ag/AgCl,KHCO3,0.5,7.2,-1.00,H2,70.06,,-5.44,H-cell,,,,110.00,,,
43,,2023,Synergetic enhancement of selectivity for electroreduction of CO2 to C2H4 by crystal facet engineering and tandem catalysis over silver-incorporated-cuprous oxides,Materials Reports: Energy,13,https://doi.org/10.1016/j.matre.2023.100195,c-Cu2O/Ag,Cu1O0.525Ag0.1,Cu2O,Ag,83.33,No,4.78,56.90,20.88,17.44,0.00,0.00,0.00,cubic,,225.00,400.00,625.00,225.00,400.00,625.00,,,0.00,95.00,5.00,,,,,glassy-carbon electrode,Ag/AgCl,KHCO3,0.5,7.2,-1.10,CO,14.05,,-9.70,H-cell,,,,110.00,,,
43,,2023,Synergetic enhancement of selectivity for electroreduction of CO2 to C2H4 by crystal facet engineering and tandem catalysis over silver-incorporated-cuprous oxides,Materials Reports: Energy,13,https://doi.org/10.1016/j.matre.2023.100195,c-Cu2O/Ag,Cu1O0.525Ag0.1,Cu2O,Ag,83.33,No,4.78,56.90,20.88,17.44,0.00,0.00,0.00,cubic,,225.00,400.00,625.00,225.00,400.00,625.00,,,0.00,95.00,5.00,,,,,glassy-carbon electrode,Ag/AgCl,KHCO3,0.5,7.2,-1.10,C2H4,25.97,,-9.70,H-cell,,,,110.00,,,
43,,2023,Synergetic enhancement of selectivity for electroreduction of CO2 to C2H4 by crystal facet engineering and tandem catalysis over silver-incorporated-cuprous oxides,Materials Reports: Energy,13,https://doi.org/10.1016/j.matre.2023.100195,c-Cu2O/Ag,Cu1O0.525Ag0.1,Cu2O,Ag,83.33,No,4.78,56.90,20.88,17.44,0.00,0.00,0.00,cubic,,225.00,400.00,625.00,225.00,400.00,625.00,,,0.00,95.00,5.00,,,,,glassy-carbon electrode,Ag/AgCl,KHCO3,0.5,7.2,-1.10,H2,59.98,,-9.70,H-cell,,,,110.00,,,
43,,2023,Synergetic enhancement of selectivity for electroreduction of CO2 to C2H4 by crystal facet engineering and tandem catalysis over silver-incorporated-cuprous oxides,Materials Reports: Energy,13,https://doi.org/10.1016/j.matre.2023.100195,c-Cu2O/Ag,Cu1O0.525Ag0.1,Cu2O,Ag,83.33,No,4.78,56.90,20.88,17.44,0.00,0.00,0.00,cubic,,225.00,400.00,625.00,225.00,400.00,625.00,,,0.00,95.00,5.00,,,,,glassy-carbon electrode,Ag/AgCl,KHCO3,0.5,7.2,-1.20,CO,5.04,,-14.90,H-cell,,,,110.00,,,
43,,2023,Synergetic enhancement of selectivity for electroreduction of CO2 to C2H4 by crystal facet engineering and tandem catalysis over silver-incorporated-cuprous oxides,Materials Reports: Energy,13,https://doi.org/10.1016/j.matre.2023.100195,c-Cu2O/Ag,Cu1O0.525Ag0.1,Cu2O,Ag,83.33,No,4.78,56.90,20.88,17.44,0.00,0.00,0.00,cubic,,225.00,400.00,625.00,225.00,400.00,625.00,,,0.00,95.00,5.00,,,,,glassy-carbon electrode,Ag/AgCl,KHCO3,0.5,7.2,-1.20,CH4,8.01,,-14.90,H-cell,,,,110.00,,,
43,,2023,Synergetic enhancement of selectivity for electroreduction of CO2 to C2H4 by crystal facet engineering and tandem catalysis over silver-incorporated-cuprous oxides,Materials Reports: Energy,13,https://doi.org/10.1016/j.matre.2023.100195,c-Cu2O/Ag,Cu1O0.525Ag0.1,Cu2O,Ag,83.33,No,4.78,56.90,20.88,17.44,0.00,0.00,0.00,cubic,,225.00,400.00,625.00,225.00,400.00,625.00,,,0.00,95.00,5.00,,,,,glassy-carbon electrode,Ag/AgCl,KHCO3,0.5,7.2,-1.20,C2H4,38.98,,-14.90,H-cell,,,,110.00,,,
43,,2023,Synergetic enhancement of selectivity for electroreduction of CO2 to C2H4 by crystal facet engineering and tandem catalysis over silver-incorporated-cuprous oxides,Materials Reports: Energy,13,https://doi.org/10.1016/j.matre.2023.100195,c-Cu2O/Ag,Cu1O0.525Ag0.1,Cu2O,Ag,83.33,No,4.78,56.90,20.88,17.44,0.00,0.00,0.00,cubic,,225.00,400.00,625.00,225.00,400.00,625.00,,,0.00,95.00,5.00,,,,,glassy-carbon electrode,Ag/AgCl,KHCO3,0.5,7.2,-1.20,H2,44.98,,-14.90,H-cell,,,,110.00,,,
43,,2023,Synergetic enhancement of selectivity for electroreduction of CO2 to C2H4 by crystal facet engineering and tandem catalysis over silver-incorporated-cuprous oxides,Materials Reports: Energy,13,https://doi.org/10.1016/j.matre.2023.100195,c-Cu2O/Ag,Cu1O0.525Ag0.1,Cu2O,Ag,83.33,No,4.78,56.90,20.88,17.44,0.00,0.00,0.00,cubic,,225.00,400.00,625.00,225.00,400.00,625.00,,,0.00,95.00,5.00,,,,,glassy-carbon electrode,Ag/AgCl,KHCO3,0.5,7.2,-1.30,CO,0.94,,-21.04,H-cell,,,,110.00,,,
43,,2023,Synergetic enhancement of selectivity for electroreduction of CO2 to C2H4 by crystal facet engineering and tandem catalysis over silver-incorporated-cuprous oxides,Materials Reports: Energy,13,https://doi.org/10.1016/j.matre.2023.100195,c-Cu2O/Ag,Cu1O0.525Ag0.1,Cu2O,Ag,83.33,No,4.78,56.90,20.88,17.44,0.00,0.00,0.00,cubic,,225.00,400.00,625.00,225.00,400.00,625.00,,,0.00,95.00,5.00,,,,,glassy-carbon electrode,Ag/AgCl,KHCO3,0.5,7.2,-1.30,CH4,14.05,,-21.04,H-cell,,,,110.00,,,
43,,2023,Synergetic enhancement of selectivity for electroreduction of CO2 to C2H4 by crystal facet engineering and tandem catalysis over silver-incorporated-cuprous oxides,Materials Reports: Energy,13,https://doi.org/10.1016/j.matre.2023.100195,c-Cu2O/Ag,Cu1O0.525Ag0.1,Cu2O,Ag,83.33,No,4.78,56.90,20.88,17.44,0.00,0.00,0.00,cubic,,225.00,400.00,625.00,225.00,400.00,625.00,,,0.00,95.00,5.00,,,,,glassy-carbon electrode,Ag/AgCl,KHCO3,0.5,7.2,-1.30,C2H4,30.03,,-21.04,H-cell,,,,110.00,,,
43,,2023,Synergetic enhancement of selectivity for electroreduction of CO2 to C2H4 by crystal facet engineering and tandem catalysis over silver-incorporated-cuprous oxides,Materials Reports: Energy,13,https://doi.org/10.1016/j.matre.2023.100195,c-Cu2O/Ag,Cu1O0.525Ag0.1,Cu2O,Ag,83.33,No,4.78,56.90,20.88,17.44,0.00,0.00,0.00,cubic,,225.00,400.00,625.00,225.00,400.00,625.00,,,0.00,95.00,5.00,,,,,glassy-carbon electrode,Ag/AgCl,KHCO3,0.5,7.2,-1.30,H2,42.05,,-21.04,H-cell,,,,110.00,,,
22,,2023,Stabilizing Cu2O for enhancing selectivity of CO2 electroreduction to C2H4 with the modification of Pd nanoparticles,Chemical Engineering Journal,,https://doi.org/10.1016/j.cej.2022.139358, c-Cu2O,Cu2O,Cu2O,,100.00,No,3.43,60.17,20.33,16.07,0.00,0.00,0.00,cubic,,1000.00,1000.00,1000.00,1000.00,1000.00,1000.00,,,0.00,100.00,0.00,,,,,carbon paper electrode,Ag/AgCl,KHCO3,0.5,7.2,-0.90,C2H4,3.37,,-6.88,H-cell,,,,1400.00,,,
22,,2023,Stabilizing Cu2O for enhancing selectivity of CO2 electroreduction to C2H4 with the modification of Pd nanoparticles,Chemical Engineering Journal,,https://doi.org/10.1016/j.cej.2022.139358, c-Cu2O,Cu2O,Cu2O,,100.00,No,3.43,60.17,20.33,16.07,0.00,0.00,0.00,cubic,,1000.00,1000.00,1000.00,1000.00,1000.00,1000.00,,,0.00,100.00,0.00,,,,,carbon paper electrode,Ag/AgCl,KHCO3,0.5,7.2,-0.90,CO,33.37,,-6.88,H-cell,,,,1400.00,,,
22,,2023,Stabilizing Cu2O for enhancing selectivity of CO2 electroreduction to C2H4 with the modification of Pd nanoparticles,Chemical Engineering Journal,,https://doi.org/10.1016/j.cej.2022.139358, c-Cu2O,Cu2O,Cu2O,,100.00,No,3.43,60.17,20.33,16.07,0.00,0.00,0.00,cubic,,1000.00,1000.00,1000.00,1000.00,1000.00,1000.00,,,0.00,100.00,0.00,,,,,carbon paper electrode,Ag/AgCl,KHCO3,0.5,7.2,-0.90,H2,51.50,,-6.88,H-cell,,,,1400.00,,,
22,,2023,Stabilizing Cu2O for enhancing selectivity of CO2 electroreduction to C2H4 with the modification of Pd nanoparticles,Chemical Engineering Journal,,https://doi.org/10.1016/j.cej.2022.139358, c-Cu2O,Cu2O,Cu2O,,100.00,No,3.43,60.17,20.33,16.07,0.00,0.00,0.00,cubic,,1000.00,1000.00,1000.00,1000.00,1000.00,1000.00,,,0.00,100.00,0.00,,,,,carbon paper electrode,Ag/AgCl,KHCO3,0.5,7.2,-1.00,CH4,2.09,,-11.21,H-cell,,,,1400.00,,,
22,,2023,Stabilizing Cu2O for enhancing selectivity of CO2 electroreduction to C2H4 with the modification of Pd nanoparticles,Chemical Engineering Journal,,https://doi.org/10.1016/j.cej.2022.139358, c-Cu2O,Cu2O,Cu2O,,100.00,No,3.43,60.17,20.33,16.07,0.00,0.00,0.00,cubic,,1000.00,1000.00,1000.00,1000.00,1000.00,1000.00,,,0.00,100.00,0.00,,,,,carbon paper electrode,Ag/AgCl,KHCO3,0.5,7.2,-1.00,CO,16.68,,-11.21,H-cell,,,,1400.00,,,
22,,2023,Stabilizing Cu2O for enhancing selectivity of CO2 electroreduction to C2H4 with the modification of Pd nanoparticles,Chemical Engineering Journal,,https://doi.org/10.1016/j.cej.2022.139358, c-Cu2O,Cu2O,Cu2O,,100.00,No,3.43,60.17,20.33,16.07,0.00,0.00,0.00,cubic,,1000.00,1000.00,1000.00,1000.00,1000.00,1000.00,,,0.00,100.00,0.00,,,,,carbon paper electrode,Ag/AgCl,KHCO3,0.5,7.2,-1.00,C2H4,21.66,,-11.21,H-cell,,,,1400.00,,,
22,,2023,Stabilizing Cu2O for enhancing selectivity of CO2 electroreduction to C2H4 with the modification of Pd nanoparticles,Chemical Engineering Journal,,https://doi.org/10.1016/j.cej.2022.139358, c-Cu2O,Cu2O,Cu2O,,100.00,No,3.43,60.17,20.33,16.07,0.00,0.00,0.00,cubic,,1000.00,1000.00,1000.00,1000.00,1000.00,1000.00,,,0.00,100.00,0.00,,,,,carbon paper electrode,Ag/AgCl,KHCO3,0.5,7.2,-1.00,H2,49.73,,-11.21,H-cell,,,,1400.00,,,
22,,2023,Stabilizing Cu2O for enhancing selectivity of CO2 electroreduction to C2H4 with the modification of Pd nanoparticles,Chemical Engineering Journal,,https://doi.org/10.1016/j.cej.2022.139358, c-Cu2O,Cu2O,Cu2O,,100.00,No,3.43,60.17,20.33,16.07,0.00,0.00,0.00,cubic,,1000.00,1000.00,1000.00,1000.00,1000.00,1000.00,,,0.00,100.00,0.00,,,,,carbon paper electrode,Ag/AgCl,KHCO3,0.5,7.2,-1.10,CH4,3.69,,-19.08,H-cell,,,,1400.00,,,
22,,2023,Stabilizing Cu2O for enhancing selectivity of CO2 electroreduction to C2H4 with the modification of Pd nanoparticles,Chemical Engineering Journal,,https://doi.org/10.1016/j.cej.2022.139358, c-Cu2O,Cu2O,Cu2O,,100.00,No,3.43,60.17,20.33,16.07,0.00,0.00,0.00,cubic,,1000.00,1000.00,1000.00,1000.00,1000.00,1000.00,,,0.00,100.00,0.00,,,,,carbon paper electrode,Ag/AgCl,KHCO3,0.5,7.2,-1.10,CO,10.75,,-19.08,H-cell,,,,1400.00,,,
22,,2023,Stabilizing Cu2O for enhancing selectivity of CO2 electroreduction to C2H4 with the modification of Pd nanoparticles,Chemical Engineering Journal,,https://doi.org/10.1016/j.cej.2022.139358, c-Cu2O,Cu2O,Cu2O,,100.00,No,3.43,60.17,20.33,16.07,0.00,0.00,0.00,cubic,,1000.00,1000.00,1000.00,1000.00,1000.00,1000.00,,,0.00,100.00,0.00,,,,,carbon paper electrode,Ag/AgCl,KHCO3,0.5,7.2,-1.10,H2,31.93,,-19.08,H-cell,,,,1400.00,,,
22,,2023,Stabilizing Cu2O for enhancing selectivity of CO2 electroreduction to C2H4 with the modification of Pd nanoparticles,Chemical Engineering Journal,,https://doi.org/10.1016/j.cej.2022.139358, c-Cu2O,Cu2O,Cu2O,,100.00,No,3.43,60.17,20.33,16.07,0.00,0.00,0.00,cubic,,1000.00,1000.00,1000.00,1000.00,1000.00,1000.00,,,0.00,100.00,0.00,,,,,carbon paper electrode,Ag/AgCl,KHCO3,0.5,7.2,-1.10,C2H4,43.96,,-19.08,H-cell,,,,1400.00,,,
22,,2023,Stabilizing Cu2O for enhancing selectivity of CO2 electroreduction to C2H4 with the modification of Pd nanoparticles,Chemical Engineering Journal,,https://doi.org/10.1016/j.cej.2022.139358, c-Cu2O,Cu2O,Cu2O,,100.00,No,3.43,60.17,20.33,16.07,0.00,0.00,0.00,cubic,,1000.00,1000.00,1000.00,1000.00,1000.00,1000.00,,,0.00,100.00,0.00,,,,,carbon paper electrode,Ag/AgCl,KHCO3,0.5,7.2,-1.10,C2H4,45.00,1.00,-21.55,H-cell,,,,1400.00,,,
22,,2023,Stabilizing Cu2O for enhancing selectivity of CO2 electroreduction to C2H4 with the modification of Pd nanoparticles,Chemical Engineering Journal,,https://doi.org/10.1016/j.cej.2022.139358, c-Cu2O,Cu2O,Cu2O,,100.00,No,3.43,60.17,20.33,16.07,0.00,0.00,0.00,cubic,,1000.00,1000.00,1000.00,1000.00,1000.00,1000.00,,,0.00,100.00,0.00,,,,,carbon paper electrode,Ag/AgCl,KHCO3,0.5,7.2,-1.10,C2H4,42.20,2.00,-20.88,H-cell,,,,1400.00,,,
22,,2023,Stabilizing Cu2O for enhancing selectivity of CO2 electroreduction to C2H4 with the modification of Pd nanoparticles,Chemical Engineering Journal,,https://doi.org/10.1016/j.cej.2022.139358, c-Cu2O,Cu2O,Cu2O,,100.00,No,3.43,60.17,20.33,16.07,0.00,0.00,0.00,cubic,,1000.00,1000.00,1000.00,1000.00,1000.00,1000.00,,,0.00,100.00,0.00,,,,,carbon paper electrode,Ag/AgCl,KHCO3,0.5,7.2,-1.10,C2H4,40.79,3.00,-20.08,H-cell,,,,1400.00,,,
22,,2023,Stabilizing Cu2O for enhancing selectivity of CO2 electroreduction to C2H4 with the modification of Pd nanoparticles,Chemical Engineering Journal,,https://doi.org/10.1016/j.cej.2022.139358, c-Cu2O,Cu2O,Cu2O,,100.00,No,3.43,60.17,20.33,16.07,0.00,0.00,0.00,cubic,,1000.00,1000.00,1000.00,1000.00,1000.00,1000.00,,,0.00,100.00,0.00,,,,,carbon paper electrode,Ag/AgCl,KHCO3,0.5,7.2,-1.10,C2H4,37.29,4.00,-19.78,H-cell,,,,1400.00,,,
22,,2023,Stabilizing Cu2O for enhancing selectivity of CO2 electroreduction to C2H4 with the modification of Pd nanoparticles,Chemical Engineering Journal,,https://doi.org/10.1016/j.cej.2022.139358, c-Cu2O,Cu2O,Cu2O,,100.00,No,3.43,60.17,20.33,16.07,0.00,0.00,0.00,cubic,,1000.00,1000.00,1000.00,1000.00,1000.00,1000.00,,,0.00,100.00,0.00,,,,,carbon paper electrode,Ag/AgCl,KHCO3,0.5,7.2,-1.10,C2H4,36.03,5.00,-19.53,H-cell,,,,1400.00,,,
22,,2023,Stabilizing Cu2O for enhancing selectivity of CO2 electroreduction to C2H4 with the modification of Pd nanoparticles,Chemical Engineering Journal,,https://doi.org/10.1016/j.cej.2022.139358, c-Cu2O,Cu2O,Cu2O,,100.00,No,3.43,60.17,20.33,16.07,0.00,0.00,0.00,cubic,,1000.00,1000.00,1000.00,1000.00,1000.00,1000.00,,,0.00,100.00,0.00,,,,,carbon paper electrode,Ag/AgCl,KHCO3,0.5,7.2,-1.10,C2H4,35.19,6.00,-19.29,H-cell,,,,1400.00,,,
22,,2023,Stabilizing Cu2O for enhancing selectivity of CO2 electroreduction to C2H4 with the modification of Pd nanoparticles,Chemical Engineering Journal,,https://doi.org/10.1016/j.cej.2022.139358, c-Cu2O,Cu2O,Cu2O,,100.00,No,3.43,60.17,20.33,16.07,0.00,0.00,0.00,cubic,,1000.00,1000.00,1000.00,1000.00,1000.00,1000.00,,,0.00,100.00,0.00,,,,,carbon paper electrode,Ag/AgCl,KHCO3,0.5,7.2,-1.10,C2H4,31.96,7.00,-18.86,H-cell,,,,1400.00,,,
22,,2023,Stabilizing Cu2O for enhancing selectivity of CO2 electroreduction to C2H4 with the modification of Pd nanoparticles,Chemical Engineering Journal,,https://doi.org/10.1016/j.cej.2022.139358, c-Cu2O,Cu2O,Cu2O,,100.00,No,3.43,60.17,20.33,16.07,0.00,0.00,0.00,cubic,,1000.00,1000.00,1000.00,1000.00,1000.00,1000.00,,,0.00,100.00,0.00,,,,,carbon paper electrode,Ag/AgCl,KHCO3,0.5,7.2,-1.10,C2H4,31.12,8.00,-18.61,H-cell,,,,1400.00,,,
22,,2023,Stabilizing Cu2O for enhancing selectivity of CO2 electroreduction to C2H4 with the modification of Pd nanoparticles,Chemical Engineering Journal,,https://doi.org/10.1016/j.cej.2022.139358, c-Cu2O,Cu2O,Cu2O,,100.00,No,3.43,60.17,20.33,16.07,0.00,0.00,0.00,cubic,,1000.00,1000.00,1000.00,1000.00,1000.00,1000.00,,,0.00,100.00,0.00,,,,,carbon paper electrode,Ag/AgCl,KHCO3,0.5,7.2,-1.10,C2H4,31.82,9.00,-18.24,H-cell,,,,1400.00,,,
22,,2023,Stabilizing Cu2O for enhancing selectivity of CO2 electroreduction to C2H4 with the modification of Pd nanoparticles,Chemical Engineering Journal,,https://doi.org/10.1016/j.cej.2022.139358, c-Cu2O,Cu2O,Cu2O,,100.00,No,3.43,60.17,20.33,16.07,0.00,0.00,0.00,cubic,,1000.00,1000.00,1000.00,1000.00,1000.00,1000.00,,,0.00,100.00,0.00,,,,,carbon paper electrode,Ag/AgCl,KHCO3,0.5,7.2,-1.10,C2H4,29.02,10.00,-18.12,H-cell,,,,1400.00,,,
22,,2023,Stabilizing Cu2O for enhancing selectivity of CO2 electroreduction to C2H4 with the modification of Pd nanoparticles,Chemical Engineering Journal,,https://doi.org/10.1016/j.cej.2022.139358, c-Cu2O,Cu2O,Cu2O,,100.00,No,3.43,60.17,20.33,16.07,0.00,0.00,0.00,cubic,,1000.00,1000.00,1000.00,1000.00,1000.00,1000.00,,,0.00,100.00,0.00,,,,,carbon paper electrode,Ag/AgCl,KHCO3,0.5,7.2,-1.10,C2H4,30.00,11.00,-17.82,H-cell,,,,1400.00,,,
22,,2023,Stabilizing Cu2O for enhancing selectivity of CO2 electroreduction to C2H4 with the modification of Pd nanoparticles,Chemical Engineering Journal,,https://doi.org/10.1016/j.cej.2022.139358, c-Cu2O,Cu2O,Cu2O,,100.00,No,3.43,60.17,20.33,16.07,0.00,0.00,0.00,cubic,,1000.00,1000.00,1000.00,1000.00,1000.00,1000.00,,,0.00,100.00,0.00,,,,,carbon paper electrode,Ag/AgCl,KHCO3,0.5,7.2,-1.10,C2H4,27.76,12.00,-17.57,H-cell,,,,1400.00,,,
22,,2023,Stabilizing Cu2O for enhancing selectivity of CO2 electroreduction to C2H4 with the modification of Pd nanoparticles,Chemical Engineering Journal,,https://doi.org/10.1016/j.cej.2022.139358, c-Cu2O,Cu2O,Cu2O,,100.00,No,3.43,60.17,20.33,16.07,0.00,0.00,0.00,cubic,,1000.00,1000.00,1000.00,1000.00,1000.00,1000.00,,,0.00,100.00,0.00,,,,,carbon paper electrode,Ag/AgCl,KHCO3,0.5,7.2,-1.10,C2H4,30.00,13.00,-17.39,H-cell,,,,1400.00,,,
22,,2023,Stabilizing Cu2O for enhancing selectivity of CO2 electroreduction to C2H4 with the modification of Pd nanoparticles,Chemical Engineering Journal,,https://doi.org/10.1016/j.cej.2022.139358, c-Cu2O,Cu2O,Cu2O,,100.00,No,3.43,60.17,20.33,16.07,0.00,0.00,0.00,cubic,,1000.00,1000.00,1000.00,1000.00,1000.00,1000.00,,,0.00,100.00,0.00,,,,,carbon paper electrode,Ag/AgCl,KHCO3,0.5,7.2,-1.10,C2H4,28.88,14.00,-17.08,H-cell,,,,1400.00,,,
22,,2023,Stabilizing Cu2O for enhancing selectivity of CO2 electroreduction to C2H4 with the modification of Pd nanoparticles,Chemical Engineering Journal,,https://doi.org/10.1016/j.cej.2022.139358, c-Cu2O,Cu2O,Cu2O,,100.00,No,3.43,60.17,20.33,16.07,0.00,0.00,0.00,cubic,,1000.00,1000.00,1000.00,1000.00,1000.00,1000.00,,,0.00,100.00,0.00,,,,,carbon paper electrode,Ag/AgCl,KHCO3,0.5,7.2,-1.10,C2H4,28.18,22.00,-15.92,H-cell,,,,1400.00,,,
22,,2023,Stabilizing Cu2O for enhancing selectivity of CO2 electroreduction to C2H4 with the modification of Pd nanoparticles,Chemical Engineering Journal,,https://doi.org/10.1016/j.cej.2022.139358, c-Cu2O,Cu2O,Cu2O,,100.00,No,3.43,60.17,20.33,16.07,0.00,0.00,0.00,cubic,,1000.00,1000.00,1000.00,1000.00,1000.00,1000.00,,,0.00,100.00,0.00,,,,,carbon paper electrode,Ag/AgCl,KHCO3,0.5,7.2,-1.10,C2H4,29.72,23.00,-15.61,H-cell,,,,1400.00,,,
22,,2023,Stabilizing Cu2O for enhancing selectivity of CO2 electroreduction to C2H4 with the modification of Pd nanoparticles,Chemical Engineering Journal,,https://doi.org/10.1016/j.cej.2022.139358, c-Cu2O,Cu2O,Cu2O,,100.00,No,3.43,60.17,20.33,16.07,0.00,0.00,0.00,cubic,,1000.00,1000.00,1000.00,1000.00,1000.00,1000.00,,,0.00,100.00,0.00,,,,,carbon paper electrode,Ag/AgCl,KHCO3,0.5,7.2,-1.10,C2H4,28.04,24.00,-15.55,H-cell,,,,1400.00,,,
22,,2023,Stabilizing Cu2O for enhancing selectivity of CO2 electroreduction to C2H4 with the modification of Pd nanoparticles,Chemical Engineering Journal,,https://doi.org/10.1016/j.cej.2022.139358, c-Cu2O,Cu2O,Cu2O,,100.00,No,3.43,60.17,20.33,16.07,0.00,0.00,0.00,cubic,,1000.00,1000.00,1000.00,1000.00,1000.00,1000.00,,,0.00,100.00,0.00,,,,,carbon paper electrode,Ag/AgCl,KHCO3,0.5,7.2,-1.20,CO,3.53,,-29.36,H-cell,,,,1400.00,,,
22,,2023,Stabilizing Cu2O for enhancing selectivity of CO2 electroreduction to C2H4 with the modification of Pd nanoparticles,Chemical Engineering Journal,,https://doi.org/10.1016/j.cej.2022.139358, c-Cu2O,Cu2O,Cu2O,,100.00,No,3.43,60.17,20.33,16.07,0.00,0.00,0.00,cubic,,1000.00,1000.00,1000.00,1000.00,1000.00,1000.00,,,0.00,100.00,0.00,,,,,carbon paper electrode,Ag/AgCl,KHCO3,0.5,7.2,-1.20,CH4,5.94,,-29.36,H-cell,,,,1400.00,,,
22,,2023,Stabilizing Cu2O for enhancing selectivity of CO2 electroreduction to C2H4 with the modification of Pd nanoparticles,Chemical Engineering Journal,,https://doi.org/10.1016/j.cej.2022.139358, c-Cu2O,Cu2O,Cu2O,,100.00,No,3.43,60.17,20.33,16.07,0.00,0.00,0.00,cubic,,1000.00,1000.00,1000.00,1000.00,1000.00,1000.00,,,0.00,100.00,0.00,,,,,carbon paper electrode,Ag/AgCl,KHCO3,0.5,7.2,-1.20,H2,30.80,,-29.36,H-cell,,,,1400.00,,,
22,,2023,Stabilizing Cu2O for enhancing selectivity of CO2 electroreduction to C2H4 with the modification of Pd nanoparticles,Chemical Engineering Journal,,https://doi.org/10.1016/j.cej.2022.139358, c-Cu2O,Cu2O,Cu2O,,100.00,No,3.43,60.17,20.33,16.07,0.00,0.00,0.00,cubic,,1000.00,1000.00,1000.00,1000.00,1000.00,1000.00,,,0.00,100.00,0.00,,,,,carbon paper electrode,Ag/AgCl,KHCO3,0.5,7.2,-1.20,C2H4,46.04,,-29.36,H-cell,,,,1400.00,,,
22,,2023,Stabilizing Cu2O for enhancing selectivity of CO2 electroreduction to C2H4 with the modification of Pd nanoparticles,Chemical Engineering Journal,,https://doi.org/10.1016/j.cej.2022.139358, c-Cu2O,Cu2O,Cu2O,,100.00,No,3.43,60.17,20.33,16.07,0.00,0.00,0.00,cubic,,1000.00,1000.00,1000.00,1000.00,1000.00,1000.00,,,0.00,100.00,0.00,,,,,carbon paper electrode,Ag/AgCl,KHCO3,0.5,7.2,-1.30,CO,3.21,,-41.56,H-cell,,,,1400.00,,,
22,,2023,Stabilizing Cu2O for enhancing selectivity of CO2 electroreduction to C2H4 with the modification of Pd nanoparticles,Chemical Engineering Journal,,https://doi.org/10.1016/j.cej.2022.139358, c-Cu2O,Cu2O,Cu2O,,100.00,No,3.43,60.17,20.33,16.07,0.00,0.00,0.00,cubic,,1000.00,1000.00,1000.00,1000.00,1000.00,1000.00,,,0.00,100.00,0.00,,,,,carbon paper electrode,Ag/AgCl,KHCO3,0.5,7.2,-1.30,CH4,7.54,,-41.56,H-cell,,,,1400.00,,,
22,,2023,Stabilizing Cu2O for enhancing selectivity of CO2 electroreduction to C2H4 with the modification of Pd nanoparticles,Chemical Engineering Journal,,https://doi.org/10.1016/j.cej.2022.139358, c-Cu2O,Cu2O,Cu2O,,100.00,No,3.43,60.17,20.33,16.07,0.00,0.00,0.00,cubic,,1000.00,1000.00,1000.00,1000.00,1000.00,1000.00,,,0.00,100.00,0.00,,,,,carbon paper electrode,Ag/AgCl,KHCO3,0.5,7.2,-1.30,H2,37.54,,-41.56,H-cell,,,,1400.00,,,
22,,2023,Stabilizing Cu2O for enhancing selectivity of CO2 electroreduction to C2H4 with the modification of Pd nanoparticles,Chemical Engineering Journal,,https://doi.org/10.1016/j.cej.2022.139358, c-Cu2O,Cu2O,Cu2O,,100.00,No,3.43,60.17,20.33,16.07,0.00,0.00,0.00,cubic,,1000.00,1000.00,1000.00,1000.00,1000.00,1000.00,,,0.00,100.00,0.00,,,,,carbon paper electrode,Ag/AgCl,KHCO3,0.5,7.2,-1.30,C2H4,40.27,,-41.56,H-cell,,,,1400.00,,,
22,,2023,Stabilizing Cu2O for enhancing selectivity of CO2 electroreduction to C2H4 with the modification of Pd nanoparticles,Chemical Engineering Journal,,https://doi.org/10.1016/j.cej.2022.139358,Pd-Cu2O,Cu1.946O0.973Pd0.027,Cu2O,Pd,97.30,No,3.43,60.17,20.33,16.07,0.00,0.00,0.00,cubic,,1000.00,1000.00,1000.00,1000.00,1000.00,1000.00,,,0.00,100.00,0.00,,,,,carbon paper electrode,Ag/AgCl,KHCO3,0.5,7.2,-0.90,C2H4,7.21,,-8.09,H-cell,,,,1450.00,,,
22,,2023,Stabilizing Cu2O for enhancing selectivity of CO2 electroreduction to C2H4 with the modification of Pd nanoparticles,Chemical Engineering Journal,,https://doi.org/10.1016/j.cej.2022.139358,Pd-Cu2O,Cu1.946O0.973Pd0.027,Cu2O,Pd,97.30,No,3.43,60.17,20.33,16.07,0.00,0.00,0.00,cubic,,1000.00,1000.00,1000.00,1000.00,1000.00,1000.00,,,0.00,100.00,0.00,,,,,carbon paper electrode,Ag/AgCl,KHCO3,0.5,7.2,-0.90,CO,31.30,,-8.09,H-cell,,,,1450.00,,,
22,,2023,Stabilizing Cu2O for enhancing selectivity of CO2 electroreduction to C2H4 with the modification of Pd nanoparticles,Chemical Engineering Journal,,https://doi.org/10.1016/j.cej.2022.139358,Pd-Cu2O,Cu1.946O0.973Pd0.027,Cu2O,Pd,97.30,No,3.43,60.17,20.33,16.07,0.00,0.00,0.00,cubic,,1000.00,1000.00,1000.00,1000.00,1000.00,1000.00,,,0.00,100.00,0.00,,,,,carbon paper electrode,Ag/AgCl,KHCO3,0.5,7.2,-0.90,H2,43.43,,-8.09,H-cell,,,,1450.00,,,
22,,2023,Stabilizing Cu2O for enhancing selectivity of CO2 electroreduction to C2H4 with the modification of Pd nanoparticles,Chemical Engineering Journal,,https://doi.org/10.1016/j.cej.2022.139358,Pd-Cu2O,Cu1.946O0.973Pd0.027,Cu2O,Pd,97.30,No,3.43,60.17,20.33,16.07,0.00,0.00,0.00,cubic,,1000.00,1000.00,1000.00,1000.00,1000.00,1000.00,,,0.00,100.00,0.00,,,,,carbon paper electrode,Ag/AgCl,KHCO3,0.5,7.2,-1.00,CH4,2.30,,-14.04,H-cell,,,,1450.00,,,
22,,2023,Stabilizing Cu2O for enhancing selectivity of CO2 electroreduction to C2H4 with the modification of Pd nanoparticles,Chemical Engineering Journal,,https://doi.org/10.1016/j.cej.2022.139358,Pd-Cu2O,Cu1.946O0.973Pd0.027,Cu2O,Pd,97.30,No,3.43,60.17,20.33,16.07,0.00,0.00,0.00,cubic,,1000.00,1000.00,1000.00,1000.00,1000.00,1000.00,,,0.00,100.00,0.00,,,,,carbon paper electrode,Ag/AgCl,KHCO3,0.5,7.2,-1.00,CO,25.78,,-14.04,H-cell,,,,1450.00,,,
22,,2023,Stabilizing Cu2O for enhancing selectivity of CO2 electroreduction to C2H4 with the modification of Pd nanoparticles,Chemical Engineering Journal,,https://doi.org/10.1016/j.cej.2022.139358,Pd-Cu2O,Cu1.946O0.973Pd0.027,Cu2O,Pd,97.30,No,3.43,60.17,20.33,16.07,0.00,0.00,0.00,cubic,,1000.00,1000.00,1000.00,1000.00,1000.00,1000.00,,,0.00,100.00,0.00,,,,,carbon paper electrode,Ag/AgCl,KHCO3,0.5,7.2,-1.00,C2H4,31.76,,-14.04,H-cell,,,,1450.00,,,
22,,2023,Stabilizing Cu2O for enhancing selectivity of CO2 electroreduction to C2H4 with the modification of Pd nanoparticles,Chemical Engineering Journal,,https://doi.org/10.1016/j.cej.2022.139358,Pd-Cu2O,Cu1.946O0.973Pd0.027,Cu2O,Pd,97.30,No,3.43,60.17,20.33,16.07,0.00,0.00,0.00,cubic,,1000.00,1000.00,1000.00,1000.00,1000.00,1000.00,,,0.00,100.00,0.00,,,,,carbon paper electrode,Ag/AgCl,KHCO3,0.5,7.2,-1.00,H2,35.45,,-14.04,H-cell,,,,1450.00,,,
22,,2023,Stabilizing Cu2O for enhancing selectivity of CO2 electroreduction to C2H4 with the modification of Pd nanoparticles,Chemical Engineering Journal,,https://doi.org/10.1016/j.cej.2022.139358,Pd-Cu2O,Cu1.946O0.973Pd0.027,Cu2O,Pd,97.30,No,3.43,60.17,20.33,16.07,0.00,0.00,0.00,cubic,,1000.00,1000.00,1000.00,1000.00,1000.00,1000.00,,,0.00,100.00,0.00,,,,,carbon paper electrode,Ag/AgCl,KHCO3,0.5,7.2,-1.10,CH4,3.68,,-22.34,H-cell,,,,1450.00,,,
22,,2023,Stabilizing Cu2O for enhancing selectivity of CO2 electroreduction to C2H4 with the modification of Pd nanoparticles,Chemical Engineering Journal,,https://doi.org/10.1016/j.cej.2022.139358,Pd-Cu2O,Cu1.946O0.973Pd0.027,Cu2O,Pd,97.30,No,3.43,60.17,20.33,16.07,0.00,0.00,0.00,cubic,,1000.00,1000.00,1000.00,1000.00,1000.00,1000.00,,,0.00,100.00,0.00,,,,,carbon paper electrode,Ag/AgCl,KHCO3,0.5,7.2,-1.10,CO,6.29,,-22.34,H-cell,,,,1450.00,,,
22,,2023,Stabilizing Cu2O for enhancing selectivity of CO2 electroreduction to C2H4 with the modification of Pd nanoparticles,Chemical Engineering Journal,,https://doi.org/10.1016/j.cej.2022.139358,Pd-Cu2O,Cu1.946O0.973Pd0.027,Cu2O,Pd,97.30,No,3.43,60.17,20.33,16.07,0.00,0.00,0.00,cubic,,1000.00,1000.00,1000.00,1000.00,1000.00,1000.00,,,0.00,100.00,0.00,,,,,carbon paper electrode,Ag/AgCl,KHCO3,0.5,7.2,-1.10,H2,20.10,,-22.34,H-cell,,,,1450.00,,,
22,,2023,Stabilizing Cu2O for enhancing selectivity of CO2 electroreduction to C2H4 with the modification of Pd nanoparticles,Chemical Engineering Journal,,https://doi.org/10.1016/j.cej.2022.139358,Pd-Cu2O,Cu1.946O0.973Pd0.027,Cu2O,Pd,97.30,No,3.43,60.17,20.33,16.07,0.00,0.00,0.00,cubic,,1000.00,1000.00,1000.00,1000.00,1000.00,1000.00,,,0.00,100.00,0.00,,,,,carbon paper electrode,Ag/AgCl,KHCO3,0.5,7.2,-1.10,C2H4,63.99,,-22.34,H-cell,,,,1450.00,,,
22,,2023,Stabilizing Cu2O for enhancing selectivity of CO2 electroreduction to C2H4 with the modification of Pd nanoparticles,Chemical Engineering Journal,,https://doi.org/10.1016/j.cej.2022.139358,Pd-Cu2O,Cu1.946O0.973Pd0.027,Cu2O,Pd,97.30,No,3.43,60.17,20.33,16.07,0.00,0.00,0.00,cubic,,1000.00,1000.00,1000.00,1000.00,1000.00,1000.00,,,0.00,100.00,0.00,,,,,carbon paper electrode,Ag/AgCl,KHCO3,0.5,7.2,-1.10,C2H4,62.24,1.00,-22.34,H-cell,,,,1450.00,,,
22,,2023,Stabilizing Cu2O for enhancing selectivity of CO2 electroreduction to C2H4 with the modification of Pd nanoparticles,Chemical Engineering Journal,,https://doi.org/10.1016/j.cej.2022.139358,Pd-Cu2O,Cu1.946O0.973Pd0.027,Cu2O,Pd,97.30,No,3.43,60.17,20.33,16.07,0.00,0.00,0.00,cubic,,1000.00,1000.00,1000.00,1000.00,1000.00,1000.00,,,0.00,100.00,0.00,,,,,carbon paper electrode,Ag/AgCl,KHCO3,0.5,7.2,-1.10,C2H4,62.94,2.00,-22.34,H-cell,,,,1450.00,,,
