Repository: vovamirosh/CO2RR_PISH

File: Datasets/R_parent_2024_12_12.csv (part 24 of 38)
Number,Autor,Publication,Title,Journal,IF,DOI,Article name,Formula,Cat. compound,Support,"Cat./Support ratio, % (at)",XRD noises,"Cu2O-110, %","Cu2O-111, %","Cu2O-200, %","Cu2O-220, %","Cu-111, %","Cu-200, %","Cu-220, %",Morphology (TEM/SEM),"Pore size, nm",width min (nm),width aver (nm),width max (nm),length min (nm),length aver (nm),length max (nm),Crystal system,Simple cell,"Cu, % (at.)","Cu+, % (at.)","Cu(2+), % (at.)",Facet,"Distance, nm",Facet,"Distance2, nm",Base,Electrodes,electrolyte,"conc, M",pH,RHE vs V,Product,"FE, %","Time, h","Current density, mA/cm2",Type of reactor," Energy efficiency, %",Сarbon efficiency (equivalent to single-pass carbon efficiency (SPCE),"Loading, μg/cm2","Capacitance, (uF/cm2)","ECSA, cm2",R,"BET surface, m2/g"
22,,2023,Stabilizing Cu2O for enhancing selectivity of CO2 electroreduction to C2H4 with the modification of Pd nanoparticles,Chemical Engineering Journal,,https://doi.org/10.1016/j.cej.2022.139358,Pd-Cu2O,Cu1.946O0.973Pd0.027,Cu2O,Pd,97.30,No,3.43,60.17,20.33,16.07,0.00,0.00,0.00,cubic,,1000.00,1000.00,1000.00,1000.00,1000.00,1000.00,,,0.00,100.00,0.00,,,,,carbon paper electrode,Ag/AgCl,KHCO3,0.5,7.2,-1.10,C2H4,63.22,3.00,-22.34,H-cell,,,,1450.00,,,
22,,2023,Stabilizing Cu2O for enhancing selectivity of CO2 electroreduction to C2H4 with the modification of Pd nanoparticles,Chemical Engineering Journal,,https://doi.org/10.1016/j.cej.2022.139358,Pd-Cu2O,Cu1.946O0.973Pd0.027,Cu2O,Pd,97.30,No,3.43,60.17,20.33,16.07,0.00,0.00,0.00,cubic,,1000.00,1000.00,1000.00,1000.00,1000.00,1000.00,,,0.00,100.00,0.00,,,,,carbon paper electrode,Ag/AgCl,KHCO3,0.5,7.2,-1.10,C2H4,64.07,4.00,-22.34,H-cell,,,,1450.00,,,
22,,2023,Stabilizing Cu2O for enhancing selectivity of CO2 electroreduction to C2H4 with the modification of Pd nanoparticles,Chemical Engineering Journal,,https://doi.org/10.1016/j.cej.2022.139358,Pd-Cu2O,Cu1.946O0.973Pd0.027,Cu2O,Pd,97.30,No,3.43,60.17,20.33,16.07,0.00,0.00,0.00,cubic,,1000.00,1000.00,1000.00,1000.00,1000.00,1000.00,,,0.00,100.00,0.00,,,,,carbon paper electrode,Ag/AgCl,KHCO3,0.5,7.2,-1.10,C2H4,62.94,5.00,-22.34,H-cell,,,,1450.00,,,
22,,2023,Stabilizing Cu2O for enhancing selectivity of CO2 electroreduction to C2H4 with the modification of Pd nanoparticles,Chemical Engineering Journal,,https://doi.org/10.1016/j.cej.2022.139358,Pd-Cu2O,Cu1.946O0.973Pd0.027,Cu2O,Pd,97.30,No,3.43,60.17,20.33,16.07,0.00,0.00,0.00,cubic,,1000.00,1000.00,1000.00,1000.00,1000.00,1000.00,,,0.00,100.00,0.00,,,,,carbon paper electrode,Ag/AgCl,KHCO3,0.5,7.2,-1.10,C2H4,63.08,6.00,-22.34,H-cell,,,,1450.00,,,
22,,2023,Stabilizing Cu2O for enhancing selectivity of CO2 electroreduction to C2H4 with the modification of Pd nanoparticles,Chemical Engineering Journal,,https://doi.org/10.1016/j.cej.2022.139358,Pd-Cu2O,Cu1.946O0.973Pd0.027,Cu2O,Pd,97.30,No,3.43,60.17,20.33,16.07,0.00,0.00,0.00,cubic,,1000.00,1000.00,1000.00,1000.00,1000.00,1000.00,,,0.00,100.00,0.00,,,,,carbon paper electrode,Ag/AgCl,KHCO3,0.5,7.2,-1.10,C2H4,64.21,7.00,-22.34,H-cell,,,,1450.00,,,
22,,2023,Stabilizing Cu2O for enhancing selectivity of CO2 electroreduction to C2H4 with the modification of Pd nanoparticles,Chemical Engineering Journal,,https://doi.org/10.1016/j.cej.2022.139358,Pd-Cu2O,Cu1.946O0.973Pd0.027,Cu2O,Pd,97.30,No,3.43,60.17,20.33,16.07,0.00,0.00,0.00,cubic,,1000.00,1000.00,1000.00,1000.00,1000.00,1000.00,,,0.00,100.00,0.00,,,,,carbon paper electrode,Ag/AgCl,KHCO3,0.5,7.2,-1.10,C2H4,61.82,8.00,-22.34,H-cell,,,,1450.00,,,
22,,2023,Stabilizing Cu2O for enhancing selectivity of CO2 electroreduction to C2H4 with the modification of Pd nanoparticles,Chemical Engineering Journal,,https://doi.org/10.1016/j.cej.2022.139358,Pd-Cu2O,Cu1.946O0.973Pd0.027,Cu2O,Pd,97.30,No,3.43,60.17,20.33,16.07,0.00,0.00,0.00,cubic,,1000.00,1000.00,1000.00,1000.00,1000.00,1000.00,,,0.00,100.00,0.00,,,,,carbon paper electrode,Ag/AgCl,KHCO3,0.5,7.2,-1.10,C2H4,60.98,9.00,-22.34,H-cell,,,,1450.00,,,
22,,2023,Stabilizing Cu2O for enhancing selectivity of CO2 electroreduction to C2H4 with the modification of Pd nanoparticles,Chemical Engineering Journal,,https://doi.org/10.1016/j.cej.2022.139358,Pd-Cu2O,Cu1.946O0.973Pd0.027,Cu2O,Pd,97.30,No,3.43,60.17,20.33,16.07,0.00,0.00,0.00,cubic,,1000.00,1000.00,1000.00,1000.00,1000.00,1000.00,,,0.00,100.00,0.00,,,,,carbon paper electrode,Ag/AgCl,KHCO3,0.5,7.2,-1.10,C2H4,63.22,10.00,-22.34,H-cell,,,,1450.00,,,
22,,2023,Stabilizing Cu2O for enhancing selectivity of CO2 electroreduction to C2H4 with the modification of Pd nanoparticles,Chemical Engineering Journal,,https://doi.org/10.1016/j.cej.2022.139358,Pd-Cu2O,Cu1.946O0.973Pd0.027,Cu2O,Pd,97.30,No,3.43,60.17,20.33,16.07,0.00,0.00,0.00,cubic,,1000.00,1000.00,1000.00,1000.00,1000.00,1000.00,,,0.00,100.00,0.00,,,,,carbon paper electrode,Ag/AgCl,KHCO3,0.5,7.2,-1.10,C2H4,61.82,11.00,-22.34,H-cell,,,,1450.00,,,
22,,2023,Stabilizing Cu2O for enhancing selectivity of CO2 electroreduction to C2H4 with the modification of Pd nanoparticles,Chemical Engineering Journal,,https://doi.org/10.1016/j.cej.2022.139358,Pd-Cu2O,Cu1.946O0.973Pd0.027,Cu2O,Pd,97.30,No,3.43,60.17,20.33,16.07,0.00,0.00,0.00,cubic,,1000.00,1000.00,1000.00,1000.00,1000.00,1000.00,,,0.00,100.00,0.00,,,,,carbon paper electrode,Ag/AgCl,KHCO3,0.5,7.2,-1.10,C2H4,63.22,12.00,-22.34,H-cell,,,,1450.00,,,
22,,2023,Stabilizing Cu2O for enhancing selectivity of CO2 electroreduction to C2H4 with the modification of Pd nanoparticles,Chemical Engineering Journal,,https://doi.org/10.1016/j.cej.2022.139358,Pd-Cu2O,Cu1.946O0.973Pd0.027,Cu2O,Pd,97.30,No,3.43,60.17,20.33,16.07,0.00,0.00,0.00,cubic,,1000.00,1000.00,1000.00,1000.00,1000.00,1000.00,,,0.00,100.00,0.00,,,,,carbon paper electrode,Ag/AgCl,KHCO3,0.5,7.2,-1.10,C2H4,64.07,13.00,-22.34,H-cell,,,,1450.00,,,
22,,2023,Stabilizing Cu2O for enhancing selectivity of CO2 electroreduction to C2H4 with the modification of Pd nanoparticles,Chemical Engineering Journal,,https://doi.org/10.1016/j.cej.2022.139358,Pd-Cu2O,Cu1.946O0.973Pd0.027,Cu2O,Pd,97.30,No,3.43,60.17,20.33,16.07,0.00,0.00,0.00,cubic,,1000.00,1000.00,1000.00,1000.00,1000.00,1000.00,,,0.00,100.00,0.00,,,,,carbon paper electrode,Ag/AgCl,KHCO3,0.5,7.2,-1.10,C2H4,61.12,14.00,-22.34,H-cell,,,,1450.00,,,
22,,2023,Stabilizing Cu2O for enhancing selectivity of CO2 electroreduction to C2H4 with the modification of Pd nanoparticles,Chemical Engineering Journal,,https://doi.org/10.1016/j.cej.2022.139358,Pd-Cu2O,Cu1.946O0.973Pd0.027,Cu2O,Pd,97.30,No,3.43,60.17,20.33,16.07,0.00,0.00,0.00,cubic,,1000.00,1000.00,1000.00,1000.00,1000.00,1000.00,,,0.00,100.00,0.00,,,,,carbon paper electrode,Ag/AgCl,KHCO3,0.5,7.2,-1.10,C2H4,63.08,22.00,-22.34,H-cell,,,,1450.00,,,
22,,2023,Stabilizing Cu2O for enhancing selectivity of CO2 electroreduction to C2H4 with the modification of Pd nanoparticles,Chemical Engineering Journal,,https://doi.org/10.1016/j.cej.2022.139358,Pd-Cu2O,Cu1.946O0.973Pd0.027,Cu2O,Pd,97.30,No,3.43,60.17,20.33,16.07,0.00,0.00,0.00,cubic,,1000.00,1000.00,1000.00,1000.00,1000.00,1000.00,,,0.00,100.00,0.00,,,,,carbon paper electrode,Ag/AgCl,KHCO3,0.5,7.2,-1.10,C2H4,61.96,23.00,-22.34,H-cell,,,,1450.00,,,
22,,2023,Stabilizing Cu2O for enhancing selectivity of CO2 electroreduction to C2H4 with the modification of Pd nanoparticles,Chemical Engineering Journal,,https://doi.org/10.1016/j.cej.2022.139358,Pd-Cu2O,Cu1.946O0.973Pd0.027,Cu2O,Pd,97.30,No,3.43,60.17,20.33,16.07,0.00,0.00,0.00,cubic,,1000.00,1000.00,1000.00,1000.00,1000.00,1000.00,,,0.00,100.00,0.00,,,,,carbon paper electrode,Ag/AgCl,KHCO3,0.5,7.2,-1.10,C2H4,63.36,24.00,-22.34,H-cell,,,,1450.00,,,
22,,2023,Stabilizing Cu2O for enhancing selectivity of CO2 electroreduction to C2H4 with the modification of Pd nanoparticles,Chemical Engineering Journal,,https://doi.org/10.1016/j.cej.2022.139358,Pd-Cu2O,Cu1.946O0.973Pd0.027,Cu2O,Pd,97.30,No,3.43,60.17,20.33,16.07,0.00,0.00,0.00,cubic,,1000.00,1000.00,1000.00,1000.00,1000.00,1000.00,,,0.00,100.00,0.00,,,,,carbon paper electrode,Ag/AgCl,KHCO3,0.5,7.2,-1.10,C2H4,63.08,25.00,-22.34,H-cell,,,,1450.00,,,
22,,2023,Stabilizing Cu2O for enhancing selectivity of CO2 electroreduction to C2H4 with the modification of Pd nanoparticles,Chemical Engineering Journal,,https://doi.org/10.1016/j.cej.2022.139358,Pd-Cu2O,Cu1.946O0.973Pd0.027,Cu2O,Pd,97.30,No,3.43,60.17,20.33,16.07,0.00,0.00,0.00,cubic,,1000.00,1000.00,1000.00,1000.00,1000.00,1000.00,,,0.00,100.00,0.00,,,,,carbon paper electrode,Ag/AgCl,KHCO3,0.5,7.2,-1.10,C2H4,62.10,26.00,-22.34,H-cell,,,,1450.00,,,
22,,2023,Stabilizing Cu2O for enhancing selectivity of CO2 electroreduction to C2H4 with the modification of Pd nanoparticles,Chemical Engineering Journal,,https://doi.org/10.1016/j.cej.2022.139358,Pd-Cu2O,Cu1.946O0.973Pd0.027,Cu2O,Pd,97.30,No,3.43,60.17,20.33,16.07,0.00,0.00,0.00,cubic,,1000.00,1000.00,1000.00,1000.00,1000.00,1000.00,,,0.00,100.00,0.00,,,,,carbon paper electrode,Ag/AgCl,KHCO3,0.5,7.2,-1.10,C2H4,64.07,27.00,-22.34,H-cell,,,,1450.00,,,
22,,2023,Stabilizing Cu2O for enhancing selectivity of CO2 electroreduction to C2H4 with the modification of Pd nanoparticles,Chemical Engineering Journal,,https://doi.org/10.1016/j.cej.2022.139358,Pd-Cu2O,Cu1.946O0.973Pd0.027,Cu2O,Pd,97.30,No,3.43,60.17,20.33,16.07,0.00,0.00,0.00,cubic,,1000.00,1000.00,1000.00,1000.00,1000.00,1000.00,,,0.00,100.00,0.00,,,,,carbon paper electrode,Ag/AgCl,KHCO3,0.5,7.2,-1.10,C2H4,61.96,28.00,-22.34,H-cell,,,,1450.00,,,
22,,2023,Stabilizing Cu2O for enhancing selectivity of CO2 electroreduction to C2H4 with the modification of Pd nanoparticles,Chemical Engineering Journal,,https://doi.org/10.1016/j.cej.2022.139358,Pd-Cu2O,Cu1.946O0.973Pd0.027,Cu2O,Pd,97.30,No,3.43,60.17,20.33,16.07,0.00,0.00,0.00,cubic,,1000.00,1000.00,1000.00,1000.00,1000.00,1000.00,,,0.00,100.00,0.00,,,,,carbon paper electrode,Ag/AgCl,KHCO3,0.5,7.2,-1.10,C2H4,60.84,29.00,-22.34,H-cell,,,,1450.00,,,
22,,2023,Stabilizing Cu2O for enhancing selectivity of CO2 electroreduction to C2H4 with the modification of Pd nanoparticles,Chemical Engineering Journal,,https://doi.org/10.1016/j.cej.2022.139358,Pd-Cu2O,Cu1.946O0.973Pd0.027,Cu2O,Pd,97.30,No,3.43,60.17,20.33,16.07,0.00,0.00,0.00,cubic,,1000.00,1000.00,1000.00,1000.00,1000.00,1000.00,,,0.00,100.00,0.00,,,,,carbon paper electrode,Ag/AgCl,KHCO3,0.5,7.2,-1.10,C2H4,63.08,30.00,-22.34,H-cell,,,,1450.00,,,
22,,2023,Stabilizing Cu2O for enhancing selectivity of CO2 electroreduction to C2H4 with the modification of Pd nanoparticles,Chemical Engineering Journal,,https://doi.org/10.1016/j.cej.2022.139358,Pd-Cu2O,Cu1.946O0.973Pd0.027,Cu2O,Pd,97.30,No,3.43,60.17,20.33,16.07,0.00,0.00,0.00,cubic,,1000.00,1000.00,1000.00,1000.00,1000.00,1000.00,,,0.00,100.00,0.00,,,,,carbon paper electrode,Ag/AgCl,KHCO3,0.5,7.2,-1.10,C2H4,61.96,31.00,-22.34,H-cell,,,,1450.00,,,
22,,2023,Stabilizing Cu2O for enhancing selectivity of CO2 electroreduction to C2H4 with the modification of Pd nanoparticles,Chemical Engineering Journal,,https://doi.org/10.1016/j.cej.2022.139358,Pd-Cu2O,Cu1.946O0.973Pd0.027,Cu2O,Pd,97.30,No,3.43,60.17,20.33,16.07,0.00,0.00,0.00,cubic,,1000.00,1000.00,1000.00,1000.00,1000.00,1000.00,,,0.00,100.00,0.00,,,,,carbon paper electrode,Ag/AgCl,KHCO3,0.5,7.2,-1.10,C2H4,63.36,32.00,-22.34,H-cell,,,,1450.00,,,
22,,2023,Stabilizing Cu2O for enhancing selectivity of CO2 electroreduction to C2H4 with the modification of Pd nanoparticles,Chemical Engineering Journal,,https://doi.org/10.1016/j.cej.2022.139358,Pd-Cu2O,Cu1.946O0.973Pd0.027,Cu2O,Pd,97.30,No,3.43,60.17,20.33,16.07,0.00,0.00,0.00,cubic,,1000.00,1000.00,1000.00,1000.00,1000.00,1000.00,,,0.00,100.00,0.00,,,,,carbon paper electrode,Ag/AgCl,KHCO3,0.5,7.2,-1.10,C2H4,63.22,33.00,-22.34,H-cell,,,,1450.00,,,
22,,2023,Stabilizing Cu2O for enhancing selectivity of CO2 electroreduction to C2H4 with the modification of Pd nanoparticles,Chemical Engineering Journal,,https://doi.org/10.1016/j.cej.2022.139358,Pd-Cu2O,Cu1.946O0.973Pd0.027,Cu2O,Pd,97.30,No,3.43,60.17,20.33,16.07,0.00,0.00,0.00,cubic,,1000.00,1000.00,1000.00,1000.00,1000.00,1000.00,,,0.00,100.00,0.00,,,,,carbon paper electrode,Ag/AgCl,KHCO3,0.5,7.2,-1.10,C2H4,64.21,34.00,-22.34,H-cell,,,,1450.00,,,
22,,2023,Stabilizing Cu2O for enhancing selectivity of CO2 electroreduction to C2H4 with the modification of Pd nanoparticles,Chemical Engineering Journal,,https://doi.org/10.1016/j.cej.2022.139358,Pd-Cu2O,Cu1.946O0.973Pd0.027,Cu2O,Pd,97.30,No,3.43,60.17,20.33,16.07,0.00,0.00,0.00,cubic,,1000.00,1000.00,1000.00,1000.00,1000.00,1000.00,,,0.00,100.00,0.00,,,,,carbon paper electrode,Ag/AgCl,KHCO3,0.5,7.2,-1.10,C2H4,63.22,35.00,-22.34,H-cell,,,,1450.00,,,
22,,2023,Stabilizing Cu2O for enhancing selectivity of CO2 electroreduction to C2H4 with the modification of Pd nanoparticles,Chemical Engineering Journal,,https://doi.org/10.1016/j.cej.2022.139358,Pd-Cu2O,Cu1.946O0.973Pd0.027,Cu2O,Pd,97.30,No,3.43,60.17,20.33,16.07,0.00,0.00,0.00,cubic,,1000.00,1000.00,1000.00,1000.00,1000.00,1000.00,,,0.00,100.00,0.00,,,,,carbon paper electrode,Ag/AgCl,KHCO3,0.5,7.2,-1.20,CO,3.84,,-32.06,H-cell,,,,1450.00,,,
22,,2023,Stabilizing Cu2O for enhancing selectivity of CO2 electroreduction to C2H4 with the modification of Pd nanoparticles,Chemical Engineering Journal,,https://doi.org/10.1016/j.cej.2022.139358,Pd-Cu2O,Cu1.946O0.973Pd0.027,Cu2O,Pd,97.30,No,3.43,60.17,20.33,16.07,0.00,0.00,0.00,cubic,,1000.00,1000.00,1000.00,1000.00,1000.00,1000.00,,,0.00,100.00,0.00,,,,,carbon paper electrode,Ag/AgCl,KHCO3,0.5,7.2,-1.20,CH4,6.14,,-32.06,H-cell,,,,1450.00,,,
22,,2023,Stabilizing Cu2O for enhancing selectivity of CO2 electroreduction to C2H4 with the modification of Pd nanoparticles,Chemical Engineering Journal,,https://doi.org/10.1016/j.cej.2022.139358,Pd-Cu2O,Cu1.946O0.973Pd0.027,Cu2O,Pd,97.30,No,3.43,60.17,20.33,16.07,0.00,0.00,0.00,cubic,,1000.00,1000.00,1000.00,1000.00,1000.00,1000.00,,,0.00,100.00,0.00,,,,,carbon paper electrode,Ag/AgCl,KHCO3,0.5,7.2,-1.20,H2,20.56,,-32.06,H-cell,,,,1450.00,,,
22,,2023,Stabilizing Cu2O for enhancing selectivity of CO2 electroreduction to C2H4 with the modification of Pd nanoparticles,Chemical Engineering Journal,,https://doi.org/10.1016/j.cej.2022.139358,Pd-Cu2O,Cu1.946O0.973Pd0.027,Cu2O,Pd,97.30,No,3.43,60.17,20.33,16.07,0.00,0.00,0.00,cubic,,1000.00,1000.00,1000.00,1000.00,1000.00,1000.00,,,0.00,100.00,0.00,,,,,carbon paper electrode,Ag/AgCl,KHCO3,0.5,7.2,-1.20,C2H4,59.39,,-32.06,H-cell,,,,1450.00,,,
22,,2023,Stabilizing Cu2O for enhancing selectivity of CO2 electroreduction to C2H4 with the modification of Pd nanoparticles,Chemical Engineering Journal,,https://doi.org/10.1016/j.cej.2022.139358,Pd-Cu2O,Cu1.946O0.973Pd0.027,Cu2O,Pd,97.30,No,3.43,60.17,20.33,16.07,0.00,0.00,0.00,cubic,,1000.00,1000.00,1000.00,1000.00,1000.00,1000.00,,,0.00,100.00,0.00,,,,,carbon paper electrode,Ag/AgCl,KHCO3,0.5,7.2,-1.30,CO,1.99,,-44.12,H-cell,,,,1450.00,,,
22,,2023,Stabilizing Cu2O for enhancing selectivity of CO2 electroreduction to C2H4 with the modification of Pd nanoparticles,Chemical Engineering Journal,,https://doi.org/10.1016/j.cej.2022.139358,Pd-Cu2O,Cu1.946O0.973Pd0.027,Cu2O,Pd,97.30,No,3.43,60.17,20.33,16.07,0.00,0.00,0.00,cubic,,1000.00,1000.00,1000.00,1000.00,1000.00,1000.00,,,0.00,100.00,0.00,,,,,carbon paper electrode,Ag/AgCl,KHCO3,0.5,7.2,-1.30,CH4,10.13,,-44.12,H-cell,,,,1450.00,,,
22,,2023,Stabilizing Cu2O for enhancing selectivity of CO2 electroreduction to C2H4 with the modification of Pd nanoparticles,Chemical Engineering Journal,,https://doi.org/10.1016/j.cej.2022.139358,Pd-Cu2O,Cu1.946O0.973Pd0.027,Cu2O,Pd,97.30,No,3.43,60.17,20.33,16.07,0.00,0.00,0.00,cubic,,1000.00,1000.00,1000.00,1000.00,1000.00,1000.00,,,0.00,100.00,0.00,,,,,carbon paper electrode,Ag/AgCl,KHCO3,0.5,7.2,-1.30,H2,25.78,,-44.12,H-cell,,,,1450.00,,,
22,,2023,Stabilizing Cu2O for enhancing selectivity of CO2 electroreduction to C2H4 with the modification of Pd nanoparticles,Chemical Engineering Journal,,https://doi.org/10.1016/j.cej.2022.139358,Pd-Cu2O,Cu1.946O0.973Pd0.027,Cu2O,Pd,97.30,No,3.43,60.17,20.33,16.07,0.00,0.00,0.00,cubic,,1000.00,1000.00,1000.00,1000.00,1000.00,1000.00,,,0.00,100.00,0.00,,,,,carbon paper electrode,Ag/AgCl,KHCO3,0.5,7.2,-1.30,C2H4,49.72,,-44.12,H-cell,,,,1450.00,,,
22,,2023,Stabilizing Cu2O for enhancing selectivity of CO2 electroreduction to C2H4 with the modification of Pd nanoparticles,Chemical Engineering Journal,,https://doi.org/10.1016/j.cej.2022.139358,Pd-Cu2O-1,Cu0.493O0.9865Pd0.0135,Cu2O,Pd,98.65,No,3.43,60.17,20.33,16.07,0.00,0.00,0.00,cubic,,1000.00,1000.00,1000.00,1000.00,1000.00,1000.00,,,0.00,100.00,0.00,,,,,carbon paper electrode,Ag/AgCl,KHCO3,0.5,7.2,-1.10,H2,28.38,,-20.71,H-cell,,,,1425.00,,,
22,,2023,Stabilizing Cu2O for enhancing selectivity of CO2 electroreduction to C2H4 with the modification of Pd nanoparticles,Chemical Engineering Journal,,https://doi.org/10.1016/j.cej.2022.139358,Pd-Cu2O-1,Cu0.493O0.9865Pd0.0135,Cu2O,Pd,98.65,No,3.43,60.17,20.33,16.07,0.00,0.00,0.00,cubic,,1000.00,1000.00,1000.00,1000.00,1000.00,1000.00,,,0.00,100.00,0.00,,,,,carbon paper electrode,Ag/AgCl,KHCO3,0.5,7.2,-1.10,CH4,4.86,,-20.71,H-cell,,,,1425.00,,,
22,,2023,Stabilizing Cu2O for enhancing selectivity of CO2 electroreduction to C2H4 with the modification of Pd nanoparticles,Chemical Engineering Journal,,https://doi.org/10.1016/j.cej.2022.139358,Pd-Cu2O-1,Cu0.493O0.9865Pd0.0135,Cu2O,Pd,98.65,No,3.43,60.17,20.33,16.07,0.00,0.00,0.00,cubic,,1000.00,1000.00,1000.00,1000.00,1000.00,1000.00,,,0.00,100.00,0.00,,,,,carbon paper electrode,Ag/AgCl,KHCO3,0.5,7.2,-1.10,CO,9.32,,-20.71,H-cell,,,,1425.00,,,
22,,2023,Stabilizing Cu2O for enhancing selectivity of CO2 electroreduction to C2H4 with the modification of Pd nanoparticles,Chemical Engineering Journal,,https://doi.org/10.1016/j.cej.2022.139358,Pd-Cu2O-1,Cu0.493O0.9865Pd0.0135,Cu2O,Pd,98.65,No,3.43,60.17,20.33,16.07,0.00,0.00,0.00,cubic,,1000.00,1000.00,1000.00,1000.00,1000.00,1000.00,,,0.00,100.00,0.00,,,,,carbon paper electrode,Ag/AgCl,KHCO3,0.5,7.2,-1.10,C2H4,48.85,,-20.71,H-cell,,,,1425.00,,,
7,,2021,Cu/Cu2O Interconnected Porous Aerogel Catalyst for Highly Productive Electrosynthesis of Ethanol from CO2,Advanced functional materials,18.5,https://doi.org/10.1002/adfm.202102142,Cu/Cu2O-aerogel,Cu1O0.108,Cu2O,Cu,12.11,No,0.00,6.44,0.00,4.25,59.79,17.89,11.63,aerogel,,50.00,50.00,50.00,50.00,50.00,50.00,,,78.40,21.60,0.00,,,,,carbon paper electrode,Ag/AgCl,KCl,0.1,5.64,-1.30,CO,0.18,,-98.49,H-cell,,,,5210.00,,,
7,,2021,Cu/Cu2O Interconnected Porous Aerogel Catalyst for Highly Productive Electrosynthesis of Ethanol from CO3,Advanced functional materials,18.5,https://doi.org/10.1002/adfm.202102142,Cu/Cu2O-aerogel,Cu1O0.108,Cu2O,Cu,12.11,No,0.00,6.44,0.00,4.25,59.79,17.89,11.63,aerogel,,50.00,50.00,50.00,50.00,50.00,50.00,,,78.40,21.60,0.00,,,,,carbon paper electrode,Ag/AgCl,KCl,0.1,5.64,-1.30,HCOOH,0.97,,-98.49,H-cell,,,,5210.00,,,
7,,2021,Cu/Cu2O Interconnected Porous Aerogel Catalyst for Highly Productive Electrosynthesis of Ethanol from CO4,Advanced functional materials,18.5,https://doi.org/10.1002/adfm.202102142,Cu/Cu2O-aerogel,Cu1O0.108,Cu2O,Cu,12.11,No,0.00,6.44,0.00,4.25,59.79,17.89,11.63,aerogel,,50.00,50.00,50.00,50.00,50.00,50.00,,,78.40,21.60,0.00,,,,,carbon paper electrode,Ag/AgCl,KCl,0.1,5.64,-1.30,C2H5OH,15.49,,-98.49,H-cell,,,,5210.00,,,
7,,2021,Cu/Cu2O Interconnected Porous Aerogel Catalyst for Highly Productive Electrosynthesis of Ethanol from CO5,Advanced functional materials,18.5,https://doi.org/10.1002/adfm.202102142,Cu/Cu2O-aerogel,Cu1O0.108,Cu2O,Cu,12.11,No,0.00,6.44,0.00,4.25,59.79,17.89,11.63,aerogel,,50.00,50.00,50.00,50.00,50.00,50.00,,,78.40,21.60,0.00,,,,,carbon paper electrode,Ag/AgCl,KCl,0.1,5.64,-1.30,CH4,20.05,,-98.49,H-cell,,,,5210.00,,,
7,,2021,Cu/Cu2O Interconnected Porous Aerogel Catalyst for Highly Productive Electrosynthesis of Ethanol from CO6,Advanced functional materials,18.5,https://doi.org/10.1002/adfm.202102142,Cu/Cu2O-aerogel,Cu1O0.108,Cu2O,Cu,12.11,No,0.00,6.44,0.00,4.25,59.79,17.89,11.63,aerogel,,50.00,50.00,50.00,50.00,50.00,50.00,,,78.40,21.60,0.00,,,,,carbon paper electrode,Ag/AgCl,KCl,0.1,5.64,-1.30,C2H4,20.83,,-98.49,H-cell,,,,5210.00,,,
7,,2021,Cu/Cu2O Interconnected Porous Aerogel Catalyst for Highly Productive Electrosynthesis of Ethanol from CO7,Advanced functional materials,18.5,https://doi.org/10.1002/adfm.202102142,Cu/Cu2O-aerogel,Cu1O0.108,Cu2O,Cu,12.11,No,0.00,6.44,0.00,4.25,59.79,17.89,11.63,aerogel,,50.00,50.00,50.00,50.00,50.00,50.00,,,78.40,21.60,0.00,,,,,carbon paper electrode,Ag/AgCl,KCl,0.1,5.64,-1.30,H2,28.88,,-98.49,H-cell,,,,5210.00,,,
7,,2021,Cu/Cu2O Interconnected Porous Aerogel Catalyst for Highly Productive Electrosynthesis of Ethanol from CO8,Advanced functional materials,18.5,https://doi.org/10.1002/adfm.202102142,Cu/Cu2O-aerogel,Cu1O0.108,Cu2O,Cu,12.11,No,0.00,6.44,0.00,4.25,59.79,17.89,11.63,aerogel,,50.00,50.00,50.00,50.00,50.00,50.00,,,78.40,21.60,0.00,,,,,carbon paper electrode,Ag/AgCl,KCl,0.1,5.64,-1.20,CO,0.25,,-84.18,H-cell,,,,5210.00,,,
7,,2021,Cu/Cu2O Interconnected Porous Aerogel Catalyst for Highly Productive Electrosynthesis of Ethanol from CO9,Advanced functional materials,18.5,https://doi.org/10.1002/adfm.202102142,Cu/Cu2O-aerogel,Cu1O0.108,Cu2O,Cu,12.11,No,0.00,6.44,0.00,4.25,59.79,17.89,11.63,aerogel,,50.00,50.00,50.00,50.00,50.00,50.00,,,78.40,21.60,0.00,,,,,carbon paper electrode,Ag/AgCl,KCl,0.1,5.64,-1.20,HCOOH,1.22,,-84.18,H-cell,,,,5210.00,,,
7,,2021,Cu/Cu2O Interconnected Porous Aerogel Catalyst for Highly Productive Electrosynthesis of Ethanol from CO10,Advanced functional materials,18.5,https://doi.org/10.1002/adfm.202102142,Cu/Cu2O-aerogel,Cu1O0.108,Cu2O,Cu,12.11,No,0.00,6.44,0.00,4.25,59.79,17.89,11.63,aerogel,,50.00,50.00,50.00,50.00,50.00,50.00,,,78.40,21.60,0.00,,,,,carbon paper electrode,Ag/AgCl,KCl,0.1,5.64,-1.20,CH4,9.98,,-84.18,H-cell,,,,5210.00,,,
7,,2021,Cu/Cu2O Interconnected Porous Aerogel Catalyst for Highly Productive Electrosynthesis of Ethanol from CO11,Advanced functional materials,18.5,https://doi.org/10.1002/adfm.202102142,Cu/Cu2O-aerogel,Cu1O0.108,Cu2O,Cu,12.11,No,0.00,6.44,0.00,4.25,59.79,17.89,11.63,aerogel,,50.00,50.00,50.00,50.00,50.00,50.00,,,78.40,21.60,0.00,,,,,carbon paper electrode,Ag/AgCl,KCl,0.1,5.64,-1.20,H2,19.78,,-84.18,H-cell,,,,5210.00,,,
7,,2021,Cu/Cu2O Interconnected Porous Aerogel Catalyst for Highly Productive Electrosynthesis of Ethanol from CO12,Advanced functional materials,18.5,https://doi.org/10.1002/adfm.202102142,Cu/Cu2O-aerogel,Cu1O0.108,Cu2O,Cu,12.11,No,0.00,6.44,0.00,4.25,59.79,17.89,11.63,aerogel,,50.00,50.00,50.00,50.00,50.00,50.00,,,78.40,21.60,0.00,,,,,carbon paper electrode,Ag/AgCl,KCl,0.1,5.64,-1.20,C2H5OH,26.33,,-84.18,H-cell,,,,5210.00,,,
7,,2021,Cu/Cu2O Interconnected Porous Aerogel Catalyst for Highly Productive Electrosynthesis of Ethanol from CO13,Advanced functional materials,18.5,https://doi.org/10.1002/adfm.202102142,Cu/Cu2O-aerogel,Cu1O0.108,Cu2O,Cu,12.11,No,0.00,6.44,0.00,4.25,59.79,17.89,11.63,aerogel,,50.00,50.00,50.00,50.00,50.00,50.00,,,78.40,21.60,0.00,,,,,carbon paper electrode,Ag/AgCl,KCl,0.1,5.64,-1.20,C2H4,34.31,,-84.18,H-cell,,,,5210.00,,,
7,,2021,Cu/Cu2O Interconnected Porous Aerogel Catalyst for Highly Productive Electrosynthesis of Ethanol from CO14,Advanced functional materials,18.5,https://doi.org/10.1002/adfm.202102142,Cu/Cu2O-aerogel,Cu1O0.108,Cu2O,Cu,12.11,No,0.00,6.44,0.00,4.25,59.79,17.89,11.63,aerogel,,50.00,50.00,50.00,50.00,50.00,50.00,,,78.40,21.60,0.00,,,,,carbon paper electrode,Ag/AgCl,KCl,0.1,5.64,-1.10,CO,2.06,,-69.52,H-cell,,,,5210.00,,,
7,,2021,Cu/Cu2O Interconnected Porous Aerogel Catalyst for Highly Productive Electrosynthesis of Ethanol from CO15,Advanced functional materials,18.5,https://doi.org/10.1002/adfm.202102142,Cu/Cu2O-aerogel,Cu1O0.108,Cu2O,Cu,12.11,No,0.00,6.44,0.00,4.25,59.79,17.89,11.63,aerogel,,50.00,50.00,50.00,50.00,50.00,50.00,,,78.40,21.60,0.00,,,,,carbon paper electrode,Ag/AgCl,KCl,0.1,5.64,-1.10,HCOOH,2.06,,-69.52,H-cell,,,,5210.00,,,
7,,2021,Cu/Cu2O Interconnected Porous Aerogel Catalyst for Highly Productive Electrosynthesis of Ethanol from CO16,Advanced functional materials,18.5,https://doi.org/10.1002/adfm.202102142,Cu/Cu2O-aerogel,Cu1O0.108,Cu2O,Cu,12.11,No,0.00,6.44,0.00,4.25,59.79,17.89,11.63,aerogel,,50.00,50.00,50.00,50.00,50.00,50.00,,,78.40,21.60,0.00,,,,,carbon paper electrode,Ag/AgCl,KCl,0.1,5.64,-1.10,CH4,3.49,,-69.52,H-cell,,,,5210.00,,,
7,,2021,Cu/Cu2O Interconnected Porous Aerogel Catalyst for Highly Productive Electrosynthesis of Ethanol from CO17,Advanced functional materials,18.5,https://doi.org/10.1002/adfm.202102142,Cu/Cu2O-aerogel,Cu1O0.108,Cu2O,Cu,12.11,No,0.00,6.44,0.00,4.25,59.79,17.89,11.63,aerogel,,50.00,50.00,50.00,50.00,50.00,50.00,,,78.40,21.60,0.00,,,,,carbon paper electrode,Ag/AgCl,KCl,0.1,5.64,-1.10,H2,17.44,,-69.52,H-cell,,,,5210.00,,,
7,,2021,Cu/Cu2O Interconnected Porous Aerogel Catalyst for Highly Productive Electrosynthesis of Ethanol from CO18,Advanced functional materials,18.5,https://doi.org/10.1002/adfm.202102142,Cu/Cu2O-aerogel,Cu1O0.108,Cu2O,Cu,12.11,No,0.00,6.44,0.00,4.25,59.79,17.89,11.63,aerogel,,50.00,50.00,50.00,50.00,50.00,50.00,,,78.40,21.60,0.00,,,,,carbon paper electrode,Ag/AgCl,KCl,0.1,5.64,-1.10,C2H4,39.70,,-69.52,H-cell,,,,5210.00,,,
7,,2021,Cu/Cu2O Interconnected Porous Aerogel Catalyst for Highly Productive Electrosynthesis of Ethanol from CO19,Advanced functional materials,18.5,https://doi.org/10.1002/adfm.202102142,Cu/Cu2O-aerogel,Cu1O0.108,Cu2O,Cu,12.11,No,0.00,6.44,0.00,4.25,59.79,17.89,11.63,aerogel,,50.00,50.00,50.00,50.00,50.00,50.00,,,78.40,21.60,0.00,,,,,carbon paper electrode,Ag/AgCl,KCl,0.1,5.64,-1.10,C2H5OH,41.38,,-69.52,H-cell,,,,5210.00,,,
7,,2021,Cu/Cu2O Interconnected Porous Aerogel Catalyst for Highly Productive Electrosynthesis of Ethanol from CO20,Advanced functional materials,18.5,https://doi.org/10.1002/adfm.202102142,Cu/Cu2O-aerogel,Cu1O0.108,Cu2O,Cu,12.11,No,0.00,6.44,0.00,4.25,59.79,17.89,11.63,aerogel,,50.00,50.00,50.00,50.00,50.00,50.00,,,78.40,21.60,0.00,,,,,carbon paper electrode,Ag/AgCl,KCl,0.1,5.64,-1.00,CH4,1.05,,-51.19,H-cell,,,,5210.00,,,
7,,2021,Cu/Cu2O Interconnected Porous Aerogel Catalyst for Highly Productive Electrosynthesis of Ethanol from CO21,Advanced functional materials,18.5,https://doi.org/10.1002/adfm.202102142,Cu/Cu2O-aerogel,Cu1O0.108,Cu2O,Cu,12.11,No,0.00,6.44,0.00,4.25,59.79,17.89,11.63,aerogel,,50.00,50.00,50.00,50.00,50.00,50.00,,,78.40,21.60,0.00,,,,,carbon paper electrode,Ag/AgCl,KCl,0.1,5.64,-1.00,HCOOH,3.62,,-51.19,H-cell,,,,5210.00,,,
7,,2021,Cu/Cu2O Interconnected Porous Aerogel Catalyst for Highly Productive Electrosynthesis of Ethanol from CO22,Advanced functional materials,18.5,https://doi.org/10.1002/adfm.202102142,Cu/Cu2O-aerogel,Cu1O0.108,Cu2O,Cu,12.11,No,0.00,6.44,0.00,4.25,59.79,17.89,11.63,aerogel,,50.00,50.00,50.00,50.00,50.00,50.00,,,78.40,21.60,0.00,,,,,carbon paper electrode,Ag/AgCl,KCl,0.1,5.64,-1.00,CO,5.05,,-51.19,H-cell,,,,5210.00,,,
7,,2021,Cu/Cu2O Interconnected Porous Aerogel Catalyst for Highly Productive Electrosynthesis of Ethanol from CO23,Advanced functional materials,18.5,https://doi.org/10.1002/adfm.202102142,Cu/Cu2O-aerogel,Cu1O0.108,Cu2O,Cu,12.11,No,0.00,6.44,0.00,4.25,59.79,17.89,11.63,aerogel,,50.00,50.00,50.00,50.00,50.00,50.00,,,78.40,21.60,0.00,,,,,carbon paper electrode,Ag/AgCl,KCl,0.1,5.64,-1.00,H2,20.03,,-51.19,H-cell,,,,5210.00,,,
7,,2021,Cu/Cu2O Interconnected Porous Aerogel Catalyst for Highly Productive Electrosynthesis of Ethanol from CO24,Advanced functional materials,18.5,https://doi.org/10.1002/adfm.202102142,Cu/Cu2O-aerogel,Cu1O0.108,Cu2O,Cu,12.11,No,0.00,6.44,0.00,4.25,59.79,17.89,11.63,aerogel,,50.00,50.00,50.00,50.00,50.00,50.00,,,78.40,21.60,0.00,,,,,carbon paper electrode,Ag/AgCl,KCl,0.1,5.64,-1.00,C2H4,31.47,,-51.19,H-cell,,,,5210.00,,,
7,,2021,Cu/Cu2O Interconnected Porous Aerogel Catalyst for Highly Productive Electrosynthesis of Ethanol from CO25,Advanced functional materials,18.5,https://doi.org/10.1002/adfm.202102142,Cu/Cu2O-aerogel,Cu1O0.108,Cu2O,Cu,12.11,No,0.00,6.44,0.00,4.25,59.79,17.89,11.63,aerogel,,50.00,50.00,50.00,50.00,50.00,50.00,,,78.40,21.60,0.00,,,,,carbon paper electrode,Ag/AgCl,KCl,0.1,5.64,-1.00,C2H5OH,33.36,,-51.19,H-cell,,,,5210.00,,,
7,,2021,Cu/Cu2O Interconnected Porous Aerogel Catalyst for Highly Productive Electrosynthesis of Ethanol from CO26,Advanced functional materials,18.5,https://doi.org/10.1002/adfm.202102142,Cu/Cu2O-aerogel,Cu1O0.108,Cu2O,Cu,12.11,No,0.00,6.44,0.00,4.25,59.79,17.89,11.63,aerogel,,50.00,50.00,50.00,50.00,50.00,50.00,,,78.40,21.60,0.00,,,,,carbon paper electrode,Ag/AgCl,KCl,0.1,5.64,-0.90,CH4,0.00,,-36.21,H-cell,,,,5210.00,,,
7,,2021,Cu/Cu2O Interconnected Porous Aerogel Catalyst for Highly Productive Electrosynthesis of Ethanol from CO27,Advanced functional materials,18.5,https://doi.org/10.1002/adfm.202102142,Cu/Cu2O-aerogel,Cu1O0.108,Cu2O,Cu,12.11,No,0.00,6.44,0.00,4.25,59.79,17.89,11.63,aerogel,,50.00,50.00,50.00,50.00,50.00,50.00,,,78.40,21.60,0.00,,,,,carbon paper electrode,Ag/AgCl,KCl,0.1,5.64,-0.90,C2H5OH,1.82,,-36.21,H-cell,,,,5210.00,,,
7,,2021,Cu/Cu2O Interconnected Porous Aerogel Catalyst for Highly Productive Electrosynthesis of Ethanol from CO28,Advanced functional materials,18.5,https://doi.org/10.1002/adfm.202102142,Cu/Cu2O-aerogel,Cu1O0.108,Cu2O,Cu,12.11,No,0.00,6.44,0.00,4.25,59.79,17.89,11.63,aerogel,,50.00,50.00,50.00,50.00,50.00,50.00,,,78.40,21.60,0.00,,,,,carbon paper electrode,Ag/AgCl,KCl,0.1,5.64,-0.90,CO,14.94,,-36.21,H-cell,,,,5210.00,,,
7,,2021,Cu/Cu2O Interconnected Porous Aerogel Catalyst for Highly Productive Electrosynthesis of Ethanol from CO29,Advanced functional materials,18.5,https://doi.org/10.1002/adfm.202102142,Cu/Cu2O-aerogel,Cu1O0.108,Cu2O,Cu,12.11,No,0.00,6.44,0.00,4.25,59.79,17.89,11.63,aerogel,,50.00,50.00,50.00,50.00,50.00,50.00,,,78.40,21.60,0.00,,,,,carbon paper electrode,Ag/AgCl,KCl,0.1,5.64,-0.90,C2H4,18.95,,-36.21,H-cell,,,,5210.00,,,
7,,2021,Cu/Cu2O Interconnected Porous Aerogel Catalyst for Highly Productive Electrosynthesis of Ethanol from CO30,Advanced functional materials,18.5,https://doi.org/10.1002/adfm.202102142,Cu/Cu2O-aerogel,Cu1O0.108,Cu2O,Cu,12.11,No,0.00,6.44,0.00,4.25,59.79,17.89,11.63,aerogel,,50.00,50.00,50.00,50.00,50.00,50.00,,,78.40,21.60,0.00,,,,,carbon paper electrode,Ag/AgCl,KCl,0.1,5.64,-0.90,HCOOH,23.90,,-36.21,H-cell,,,,5210.00,,,
7,,2021,Cu/Cu2O Interconnected Porous Aerogel Catalyst for Highly Productive Electrosynthesis of Ethanol from CO31,Advanced functional materials,18.5,https://doi.org/10.1002/adfm.202102142,Cu/Cu2O-aerogel,Cu1O0.108,Cu2O,Cu,12.11,No,0.00,6.44,0.00,4.25,59.79,17.89,11.63,aerogel,,50.00,50.00,50.00,50.00,50.00,50.00,,,78.40,21.60,0.00,,,,,carbon paper electrode,Ag/AgCl,KCl,0.1,5.64,-0.90,H2,24.78,,-36.21,H-cell,,,,5210.00,,,
7,,2021,Cu/Cu2O Interconnected Porous Aerogel Catalyst for Highly Productive Electrosynthesis of Ethanol from CO32,Advanced functional materials,18.5,https://doi.org/10.1002/adfm.202102142,Cu/Cu2O-aerogel,Cu1O0.108,Cu2O,Cu,12.11,No,0.00,6.44,0.00,4.25,59.79,17.89,11.63,aerogel,,50.00,50.00,50.00,50.00,50.00,50.00,,,78.40,21.60,0.00,,,,,carbon paper electrode,Ag/AgCl,KCl,0.1,5.64,-0.80,CH4,0.10,,-23.25,H-cell,,,,5210.00,,,
7,,2021,Cu/Cu2O Interconnected Porous Aerogel Catalyst for Highly Productive Electrosynthesis of Ethanol from CO33,Advanced functional materials,18.5,https://doi.org/10.1002/adfm.202102142,Cu/Cu2O-aerogel,Cu1O0.108,Cu2O,Cu,12.11,No,0.00,6.44,0.00,4.25,59.79,17.89,11.63,aerogel,,50.00,50.00,50.00,50.00,50.00,50.00,,,78.40,21.60,0.00,,,,,carbon paper electrode,Ag/AgCl,KCl,0.1,5.64,-0.80,C2H5OH,0.10,,-23.25,H-cell,,,,5210.00,,,
7,,2021,Cu/Cu2O Interconnected Porous Aerogel Catalyst for Highly Productive Electrosynthesis of Ethanol from CO34,Advanced functional materials,18.5,https://doi.org/10.1002/adfm.202102142,Cu/Cu2O-aerogel,Cu1O0.108,Cu2O,Cu,12.11,No,0.00,6.44,0.00,4.25,59.79,17.89,11.63,aerogel,,50.00,50.00,50.00,50.00,50.00,50.00,,,78.40,21.60,0.00,,,,,carbon paper electrode,Ag/AgCl,KCl,0.1,5.64,-0.80,C2H4,0.10,,-23.25,H-cell,,,,5210.00,,,
7,,2021,Cu/Cu2O Interconnected Porous Aerogel Catalyst for Highly Productive Electrosynthesis of Ethanol from CO35,Advanced functional materials,18.5,https://doi.org/10.1002/adfm.202102142,Cu/Cu2O-aerogel,Cu1O0.108,Cu2O,Cu,12.11,No,0.00,6.44,0.00,4.25,59.79,17.89,11.63,aerogel,,50.00,50.00,50.00,50.00,50.00,50.00,,,78.40,21.60,0.00,,,,,carbon paper electrode,Ag/AgCl,KCl,0.1,5.64,-0.80,HCOOH,9.36,,-23.25,H-cell,,,,5210.00,,,
7,,2021,Cu/Cu2O Interconnected Porous Aerogel Catalyst for Highly Productive Electrosynthesis of Ethanol from CO36,Advanced functional materials,18.5,https://doi.org/10.1002/adfm.202102142,Cu/Cu2O-aerogel,Cu1O0.108,Cu2O,Cu,12.11,No,0.00,6.44,0.00,4.25,59.79,17.89,11.63,aerogel,,50.00,50.00,50.00,50.00,50.00,50.00,,,78.40,21.60,0.00,,,,,carbon paper electrode,Ag/AgCl,KCl,0.1,5.64,-0.80,CO,26.24,,-23.25,H-cell,,,,5210.00,,,
7,,2021,Cu/Cu2O Interconnected Porous Aerogel Catalyst for Highly Productive Electrosynthesis of Ethanol from CO37,Advanced functional materials,18.5,https://doi.org/10.1002/adfm.202102142,Cu/Cu2O-aerogel,Cu1O0.108,Cu2O,Cu,12.11,No,0.00,6.44,0.00,4.25,59.79,17.89,11.63,aerogel,,50.00,50.00,50.00,50.00,50.00,50.00,,,78.40,21.60,0.00,,,,,carbon paper electrode,Ag/AgCl,KCl,0.1,5.64,-0.80,H2,57.38,,-23.25,H-cell,,,,5210.00,,,
7,,2021,Cu/Cu2O Interconnected Porous Aerogel Catalyst for Highly Productive Electrosynthesis of Ethanol from CO38,Advanced functional materials,18.5,https://doi.org/10.1002/adfm.202102142,Cu/Cu2O-aerogel,Cu1O0.108,Cu2O,Cu,12.11,No,0.00,6.44,0.00,4.25,59.79,17.89,11.63,aerogel,,50.00,50.00,50.00,50.00,50.00,50.00,,,78.40,21.60,0.00,,,,,carbon paper electrode,Ag/AgCl,KCl,0.1,5.64,-1.10,C2H5OH,39.74,,-69.52,H-cell,,,,5210.00,,,
7,,2021,Cu/Cu2O Interconnected Porous Aerogel Catalyst for Highly Productive Electrosynthesis of Ethanol from CO39,Advanced functional materials,18.5,https://doi.org/10.1002/adfm.202102142,Cu/Cu2O-aerogel,Cu1O0.108,Cu2O,Cu,12.11,No,0.00,6.44,0.00,4.25,59.79,17.89,11.63,aerogel,,50.00,50.00,50.00,50.00,50.00,50.00,,,78.40,21.60,0.00,,,,,carbon paper electrode,Ag/AgCl,KCl,0.1,5.64,-1.10,C2H5OH,36.50,,-69.52,H-cell,,,,5210.00,,,
7,,2021,Cu/Cu2O Interconnected Porous Aerogel Catalyst for Highly Productive Electrosynthesis of Ethanol from CO40,Advanced functional materials,18.5,https://doi.org/10.1002/adfm.202102142,Cu/Cu2O-aerogel,Cu1O0.108,Cu2O,Cu,12.11,No,0.00,6.44,0.00,4.25,59.79,17.89,11.63,aerogel,,50.00,50.00,50.00,50.00,50.00,50.00,,,78.40,21.60,0.00,,,,,carbon paper electrode,Ag/AgCl,KCl,0.1,5.64,-1.10,C2H5OH,32.25,,-69.52,H-cell,,,,5210.00,,,
7,,2021,Cu/Cu2O Interconnected Porous Aerogel Catalyst for Highly Productive Electrosynthesis of Ethanol from CO41,Advanced functional materials,18.5,https://doi.org/10.1002/adfm.202102142,Cu/Cu2O-aerogel,Cu1O0.108,Cu2O,Cu,12.11,No,0.00,6.44,0.00,4.25,59.79,17.89,11.63,aerogel,,50.00,50.00,50.00,50.00,50.00,50.00,,,78.40,21.60,0.00,,,,,carbon paper electrode,Ag/AgCl,KCl,0.1,5.64,-1.10,C2H5OH,34.44,,-69.52,H-cell,,,,5210.00,,,
7,,2021,Cu/Cu2O Interconnected Porous Aerogel Catalyst for Highly Productive Electrosynthesis of Ethanol from CO42,Advanced functional materials,18.5,https://doi.org/10.1002/adfm.202102142,Cu/Cu2O-aerogel,Cu1O0.108,Cu2O,Cu,12.11,No,0.00,6.44,0.00,4.25,59.79,17.89,11.63,aerogel,,50.00,50.00,50.00,50.00,50.00,50.00,,,78.40,21.60,0.00,,,,,carbon paper electrode,Ag/AgCl,KCl,0.1,5.64,-1.10,C2H5OH,31.16,,-69.52,H-cell,,,,5210.00,,,
7,,2021,Cu/Cu2O Interconnected Porous Aerogel Catalyst for Highly Productive Electrosynthesis of Ethanol from CO43,Advanced functional materials,18.5,https://doi.org/10.1002/adfm.202102142,Cu/Cu2O-aerogel,Cu1O0.108,Cu2O,Cu,12.11,No,0.00,6.44,0.00,4.25,59.79,17.89,11.63,aerogel,,50.00,50.00,50.00,50.00,50.00,50.00,,,78.40,21.60,0.00,,,,,carbon paper electrode,Ag/AgCl,KCl,0.1,5.64,-1.10,C2H5OH,32.18,,-69.52,H-cell,,,,5210.00,,,
7,,2021,Cu/Cu2O Interconnected Porous Aerogel Catalyst for Highly Productive Electrosynthesis of Ethanol from CO44,Advanced functional materials,18.5,https://doi.org/10.1002/adfm.202102142,Cu/Cu2O-aerogel,Cu1O0.108,Cu2O,Cu,12.11,No,0.00,6.44,0.00,4.25,59.79,17.89,11.63,aerogel,,50.00,50.00,50.00,50.00,50.00,50.00,,,78.40,21.60,0.00,,,,,carbon paper electrode,Ag/AgCl,KCl,0.1,5.64,-1.10,C2H5OH,29.82,,-69.52,H-cell,,,,5210.00,,,
7,,2021,Cu/Cu2O Interconnected Porous Aerogel Catalyst for Highly Productive Electrosynthesis of Ethanol from CO45,Advanced functional materials,18.5,https://doi.org/10.1002/adfm.202102142,Cu/Cu2O-aerogel,Cu1O0.108,Cu2O,Cu,12.11,No,0.00,6.44,0.00,4.25,59.79,17.89,11.63,aerogel,,50.00,50.00,50.00,50.00,50.00,50.00,,,78.40,21.60,0.00,,,,,carbon paper electrode,Ag/AgCl,KCl,0.1,5.64,-1.10,C2H5OH,34.47,,-69.52,H-cell,,,,5210.00,,,
7,,2021,Cu/Cu2O Interconnected Porous Aerogel Catalyst for Highly Productive Electrosynthesis of Ethanol from CO46,Advanced functional materials,18.5,https://doi.org/10.1002/adfm.202102142,Cu/Cu2O-aerogel,Cu1O0.108,Cu2O,Cu,12.11,No,0.00,6.44,0.00,4.25,59.79,17.89,11.63,aerogel,,50.00,50.00,50.00,50.00,50.00,50.00,,,78.40,21.60,0.00,,,,,carbon paper electrode,Ag/AgCl,KCl,0.1,5.64,-1.10,C2H5OH,32.03,,-69.52,H-cell,,,,5210.00,,,
7,,2021,Cu/Cu2O Interconnected Porous Aerogel Catalyst for Highly Productive Electrosynthesis of Ethanol from CO47,Advanced functional materials,18.5,https://doi.org/10.1002/adfm.202102142,Cu/Cu2O-aerogel,Cu1O0.108,Cu2O,Cu,12.11,No,0.00,6.44,0.00,4.25,59.79,17.89,11.63,aerogel,,50.00,50.00,50.00,50.00,50.00,50.00,,,78.40,21.60,0.00,,,,,carbon paper electrode,Ag/AgCl,KCl,0.1,5.64,-1.10,C2H5OH,32.21,,-69.52,H-cell,,,,5210.00,,,
7,,2021,Cu/Cu2O Interconnected Porous Aerogel Catalyst for Highly Productive Electrosynthesis of Ethanol from CO45,Advanced functional materials,18.5,https://doi.org/10.1002/adfm.202102142,Cu2O-aerogel,Cu1O0.208,Cu2O,Cu,26.26,No,0.00,16.42,0.00,5.77,54.13,13.62,10.06,aerogel,,50.00,50.00,50.00,50.00,50.00,50.00,,,58.40,41.60,0.00,,,,,carbon paper electrode,Ag/AgCl,KCl,0.1,5.64,-1.30,CO,2.43,,-46.31,H-cell,,,,6460.00,,,
7,,2021,Cu/Cu2O Interconnected Porous Aerogel Catalyst for Highly Productive Electrosynthesis of Ethanol from CO46,Advanced functional materials,18.5,https://doi.org/10.1002/adfm.202102142,Cu2O-aerogel,Cu1O0.208,Cu2O,Cu,26.26,No,0.00,16.42,0.00,5.77,54.13,13.62,10.06,aerogel,,50.00,50.00,50.00,50.00,50.00,50.00,,,58.40,41.60,0.00,,,,,carbon paper electrode,Ag/AgCl,KCl,0.1,5.64,-1.30,CH4,11.54,,-46.31,H-cell,,,,6460.00,,,
7,,2021,Cu/Cu2O Interconnected Porous Aerogel Catalyst for Highly Productive Electrosynthesis of Ethanol from CO47,Advanced functional materials,18.5,https://doi.org/10.1002/adfm.202102142,Cu2O-aerogel,Cu1O0.208,Cu2O,Cu,26.26,No,0.00,16.42,0.00,5.77,54.13,13.62,10.06,aerogel,,50.00,50.00,50.00,50.00,50.00,50.00,,,58.40,41.60,0.00,,,,,carbon paper electrode,Ag/AgCl,KCl,0.1,5.64,-1.30,C2H4,21.85,,-46.31,H-cell,,,,6460.00,,,
7,,2021,Cu/Cu2O Interconnected Porous Aerogel Catalyst for Highly Productive Electrosynthesis of Ethanol from CO48,Advanced functional materials,18.5,https://doi.org/10.1002/adfm.202102142,Cu2O-aerogel,Cu1O0.208,Cu2O,Cu,26.26,No,0.00,16.42,0.00,5.77,54.13,13.62,10.06,aerogel,,50.00,50.00,50.00,50.00,50.00,50.00,,,58.40,41.60,0.00,,,,,carbon paper electrode,Ag/AgCl,KCl,0.1,5.64,-1.30,H2,41.49,,-46.31,H-cell,,,,6460.00,,,
7,,2021,Cu/Cu2O Interconnected Porous Aerogel Catalyst for Highly Productive Electrosynthesis of Ethanol from CO49,Advanced functional materials,18.5,https://doi.org/10.1002/adfm.202102142,Cu2O-aerogel,Cu1O0.208,Cu2O,Cu,26.26,No,0.00,16.42,0.00,5.77,54.13,13.62,10.06,aerogel,,50.00,50.00,50.00,50.00,50.00,50.00,,,58.40,41.60,0.00,,,,,carbon paper electrode,Ag/AgCl,KCl,0.1,5.64,-1.20,CO,2.40,,-39.95,H-cell,,,,6460.00,,,
7,,2021,Cu/Cu2O Interconnected Porous Aerogel Catalyst for Highly Productive Electrosynthesis of Ethanol from CO50,Advanced functional materials,18.5,https://doi.org/10.1002/adfm.202102142,Cu2O-aerogel,Cu1O0.208,Cu2O,Cu,26.26,No,0.00,16.42,0.00,5.77,54.13,13.62,10.06,aerogel,,50.00,50.00,50.00,50.00,50.00,50.00,,,58.40,41.60,0.00,,,,,carbon paper electrode,Ag/AgCl,KCl,0.1,5.64,-1.20,CH4,4.25,,-39.95,H-cell,,,,6460.00,,,
7,,2021,Cu/Cu2O Interconnected Porous Aerogel Catalyst for Highly Productive Electrosynthesis of Ethanol from CO51,Advanced functional materials,18.5,https://doi.org/10.1002/adfm.202102142,Cu2O-aerogel,Cu1O0.208,Cu2O,Cu,26.26,No,0.00,16.42,0.00,5.77,54.13,13.62,10.06,aerogel,,50.00,50.00,50.00,50.00,50.00,50.00,,,58.40,41.60,0.00,,,,,carbon paper electrode,Ag/AgCl,KCl,0.1,5.64,-1.20,C2H4,30.67,,-39.95,H-cell,,,,6460.00,,,
