Repository: vovamirosh/CO2RR_PISH

File: Datasets/R_parent_2024_12_12.csv (part 25 of 38)
Number,Autor,Publication,Title,Journal,IF,DOI,Article name,Formula,Cat. compound,Support,"Cat./Support ratio, % (at)",XRD noises,"Cu2O-110, %","Cu2O-111, %","Cu2O-200, %","Cu2O-220, %","Cu-111, %","Cu-200, %","Cu-220, %",Morphology (TEM/SEM),"Pore size, nm",width min (nm),width aver (nm),width max (nm),length min (nm),length aver (nm),length max (nm),Crystal system,Simple cell,"Cu, % (at.)","Cu+, % (at.)","Cu(2+), % (at.)",Facet,"Distance, nm",Facet,"Distance2, nm",Base,Electrodes,electrolyte,"conc, M",pH,RHE vs V,Product,"FE, %","Time, h","Current density, mA/cm2",Type of reactor," Energy efficiency, %",Сarbon efficiency (equivalent to single-pass carbon efficiency (SPCE),"Loading, μg/cm2","Capacitance, (uF/cm2)","ECSA, cm2",R,"BET surface, m2/g"
7,,2021,Cu/Cu2O Interconnected Porous Aerogel Catalyst for Highly Productive Electrosynthesis of Ethanol from CO52,Advanced functional materials,18.5,https://doi.org/10.1002/adfm.202102142,Cu2O-aerogel,Cu1O0.208,Cu2O,Cu,26.26,No,0.00,16.42,0.00,5.77,54.13,13.62,10.06,aerogel,,50.00,50.00,50.00,50.00,50.00,50.00,,,58.40,41.60,0.00,,,,,carbon paper electrode,Ag/AgCl,KCl,0.1,5.64,-1.20,H2,30.67,,-39.95,H-cell,,,,6460.00,,,
7,,2021,Cu/Cu2O Interconnected Porous Aerogel Catalyst for Highly Productive Electrosynthesis of Ethanol from CO53,Advanced functional materials,18.5,https://doi.org/10.1002/adfm.202102142,Cu2O-aerogel,Cu1O0.208,Cu2O,Cu,26.26,No,0.00,16.42,0.00,5.77,54.13,13.62,10.06,aerogel,,50.00,50.00,50.00,50.00,50.00,50.00,,,58.40,41.60,0.00,,,,,carbon paper electrode,Ag/AgCl,KCl,0.1,5.64,-1.10,CH4,4.39,,-31.50,H-cell,,,,6460.00,,,
7,,2021,Cu/Cu2O Interconnected Porous Aerogel Catalyst for Highly Productive Electrosynthesis of Ethanol from CO54,Advanced functional materials,18.5,https://doi.org/10.1002/adfm.202102142,Cu2O-aerogel,Cu1O0.208,Cu2O,Cu,26.26,No,0.00,16.42,0.00,5.77,54.13,13.62,10.06,aerogel,,50.00,50.00,50.00,50.00,50.00,50.00,,,58.40,41.60,0.00,,,,,carbon paper electrode,Ag/AgCl,KCl,0.1,5.64,-1.10,CO,12.67,,-31.50,H-cell,,,,6460.00,,,
7,,2021,Cu/Cu2O Interconnected Porous Aerogel Catalyst for Highly Productive Electrosynthesis of Ethanol from CO55,Advanced functional materials,18.5,https://doi.org/10.1002/adfm.202102142,Cu2O-aerogel,Cu1O0.208,Cu2O,Cu,26.26,No,0.00,16.42,0.00,5.77,54.13,13.62,10.06,aerogel,,50.00,50.00,50.00,50.00,50.00,50.00,,,58.40,41.60,0.00,,,,,carbon paper electrode,Ag/AgCl,KCl,0.1,5.64,-1.10,C2H4,29.77,,-31.50,H-cell,,,,6460.00,,,
7,,2021,Cu/Cu2O Interconnected Porous Aerogel Catalyst for Highly Productive Electrosynthesis of Ethanol from CO56,Advanced functional materials,18.5,https://doi.org/10.1002/adfm.202102142,Cu2O-aerogel,Cu1O0.208,Cu2O,Cu,26.26,No,0.00,16.42,0.00,5.77,54.13,13.62,10.06,aerogel,,50.00,50.00,50.00,50.00,50.00,50.00,,,58.40,41.60,0.00,,,,,carbon paper electrode,Ag/AgCl,KCl,0.1,5.64,-1.10,H2,36.31,,-31.50,H-cell,,,,6460.00,,,
7,,2021,Cu/Cu2O Interconnected Porous Aerogel Catalyst for Highly Productive Electrosynthesis of Ethanol from CO57,Advanced functional materials,18.5,https://doi.org/10.1002/adfm.202102142,Cu2O-aerogel,Cu1O0.208,Cu2O,Cu,26.26,No,0.00,16.42,0.00,5.77,54.13,13.62,10.06,aerogel,,50.00,50.00,50.00,50.00,50.00,50.00,,,58.40,41.60,0.00,,,,,carbon paper electrode,Ag/AgCl,KCl,0.1,5.64,-1.00,CH4,2.17,,-24.43,H-cell,,,,6460.00,,,
7,,2021,Cu/Cu2O Interconnected Porous Aerogel Catalyst for Highly Productive Electrosynthesis of Ethanol from CO58,Advanced functional materials,18.5,https://doi.org/10.1002/adfm.202102142,Cu2O-aerogel,Cu1O0.208,Cu2O,Cu,26.26,No,0.00,16.42,0.00,5.77,54.13,13.62,10.06,aerogel,,50.00,50.00,50.00,50.00,50.00,50.00,,,58.40,41.60,0.00,,,,,carbon paper electrode,Ag/AgCl,KCl,0.1,5.64,-1.00,CO,17.51,,-24.43,H-cell,,,,6460.00,,,
7,,2021,Cu/Cu2O Interconnected Porous Aerogel Catalyst for Highly Productive Electrosynthesis of Ethanol from CO59,Advanced functional materials,18.5,https://doi.org/10.1002/adfm.202102142,Cu2O-aerogel,Cu1O0.208,Cu2O,Cu,26.26,No,0.00,16.42,0.00,5.77,54.13,13.62,10.06,aerogel,,50.00,50.00,50.00,50.00,50.00,50.00,,,58.40,41.60,0.00,,,,,carbon paper electrode,Ag/AgCl,KCl,0.1,5.64,-1.00,C2H4,17.51,,-24.43,H-cell,,,,6460.00,,,
7,,2021,Cu/Cu2O Interconnected Porous Aerogel Catalyst for Highly Productive Electrosynthesis of Ethanol from CO60,Advanced functional materials,18.5,https://doi.org/10.1002/adfm.202102142,Cu2O-aerogel,Cu1O0.208,Cu2O,Cu,26.26,No,0.00,16.42,0.00,5.77,54.13,13.62,10.06,aerogel,,50.00,50.00,50.00,50.00,50.00,50.00,,,58.40,41.60,0.00,,,,,carbon paper electrode,Ag/AgCl,KCl,0.1,5.64,-1.00,H2,37.17,,-24.43,H-cell,,,,6460.00,,,
7,,2021,Cu/Cu2O Interconnected Porous Aerogel Catalyst for Highly Productive Electrosynthesis of Ethanol from CO61,Advanced functional materials,18.5,https://doi.org/10.1002/adfm.202102142,Cu2O-aerogel,Cu1O0.208,Cu2O,Cu,26.26,No,0.00,16.42,0.00,5.77,54.13,13.62,10.06,aerogel,,50.00,50.00,50.00,50.00,50.00,50.00,,,58.40,41.60,0.00,,,,,carbon paper electrode,Ag/AgCl,KCl,0.1,5.64,-0.90,CH4,2.02,,-17.91,H-cell,,,,6460.00,,,
7,,2021,Cu/Cu2O Interconnected Porous Aerogel Catalyst for Highly Productive Electrosynthesis of Ethanol from CO62,Advanced functional materials,18.5,https://doi.org/10.1002/adfm.202102142,Cu2O-aerogel,Cu1O0.208,Cu2O,Cu,26.26,No,0.00,16.42,0.00,5.77,54.13,13.62,10.06,aerogel,,50.00,50.00,50.00,50.00,50.00,50.00,,,58.40,41.60,0.00,,,,,carbon paper electrode,Ag/AgCl,KCl,0.1,5.64,-0.90,C2H4,10.30,,-17.91,H-cell,,,,6460.00,,,
7,,2021,Cu/Cu2O Interconnected Porous Aerogel Catalyst for Highly Productive Electrosynthesis of Ethanol from CO63,Advanced functional materials,18.5,https://doi.org/10.1002/adfm.202102142,Cu2O-aerogel,Cu1O0.208,Cu2O,Cu,26.26,No,0.00,16.42,0.00,5.77,54.13,13.62,10.06,aerogel,,50.00,50.00,50.00,50.00,50.00,50.00,,,58.40,41.60,0.00,,,,,carbon paper electrode,Ag/AgCl,KCl,0.1,5.64,-0.90,CO,21.61,,-17.91,H-cell,,,,6460.00,,,
7,,2021,Cu/Cu2O Interconnected Porous Aerogel Catalyst for Highly Productive Electrosynthesis of Ethanol from CO64,Advanced functional materials,18.5,https://doi.org/10.1002/adfm.202102142,Cu2O-aerogel,Cu1O0.208,Cu2O,Cu,26.26,No,0.00,16.42,0.00,5.77,54.13,13.62,10.06,aerogel,,50.00,50.00,50.00,50.00,50.00,50.00,,,58.40,41.60,0.00,,,,,carbon paper electrode,Ag/AgCl,KCl,0.1,5.64,-0.90,H2,34.77,,-17.91,H-cell,,,,6460.00,,,
7,,2021,Cu/Cu2O Interconnected Porous Aerogel Catalyst for Highly Productive Electrosynthesis of Ethanol from CO65,Advanced functional materials,18.5,https://doi.org/10.1002/adfm.202102142,Cu2O-aerogel,Cu1O0.208,Cu2O,Cu,26.26,No,0.00,16.42,0.00,5.77,54.13,13.62,10.06,aerogel,,50.00,50.00,50.00,50.00,50.00,50.00,,,58.40,41.60,0.00,,,,,carbon paper electrode,Ag/AgCl,KCl,0.1,5.64,-0.80,CH4,2.08,,-11.17,H-cell,,,,6460.00,,,
7,,2021,Cu/Cu2O Interconnected Porous Aerogel Catalyst for Highly Productive Electrosynthesis of Ethanol from CO66,Advanced functional materials,18.5,https://doi.org/10.1002/adfm.202102142,Cu2O-aerogel,Cu1O0.208,Cu2O,Cu,26.26,No,0.00,16.42,0.00,5.77,54.13,13.62,10.06,aerogel,,50.00,50.00,50.00,50.00,50.00,50.00,,,58.40,41.60,0.00,,,,,carbon paper electrode,Ag/AgCl,KCl,0.1,5.64,-0.80,C2H4,2.08,,-11.17,H-cell,,,,6460.00,,,
7,,2021,Cu/Cu2O Interconnected Porous Aerogel Catalyst for Highly Productive Electrosynthesis of Ethanol from CO67,Advanced functional materials,18.5,https://doi.org/10.1002/adfm.202102142,Cu2O-aerogel,Cu1O0.208,Cu2O,Cu,26.26,No,0.00,16.42,0.00,5.77,54.13,13.62,10.06,aerogel,,50.00,50.00,50.00,50.00,50.00,50.00,,,58.40,41.60,0.00,,,,,carbon paper electrode,Ag/AgCl,KCl,0.1,5.64,-0.80,CO,24.65,,-11.17,H-cell,,,,6460.00,,,
7,,2021,Cu/Cu2O Interconnected Porous Aerogel Catalyst for Highly Productive Electrosynthesis of Ethanol from CO68,Advanced functional materials,18.5,https://doi.org/10.1002/adfm.202102142,Cu2O-aerogel,Cu1O0.208,Cu2O,Cu,26.26,No,0.00,16.42,0.00,5.77,54.13,13.62,10.06,aerogel,,50.00,50.00,50.00,50.00,50.00,50.00,,,58.40,41.60,0.00,,,,,carbon paper electrode,Ag/AgCl,KCl,0.1,5.64,-0.80,H2,59.42,,-11.17,H-cell,,,,6460.00,,,
49,,2023,Tuning the selectivity of Cu2O/ZnO catalyst for CO2 electrochemical reduction,Journal of CO2 Utilization,7.2,https://doi.org/10.1016/j.jcou.2022.102368,CuZn,Cu0.671Zn0.44O1.45H0.898,Cu(OH)2,ZnO,50.50,Medium,4.15,66.51,14.67,14.67,0.00,0.00,0.00,sphere,,13.70,15.45,17.20,13.70,15.45,17.20,,,0.00,33.08,66.92,,,,,gas diffusion layer,Ag/AgCl,KHCO3,0.1,6.80,-0.60,H2,98.10,,-1.20,H-cell,,,,5040.00,,,
49,,2023,Tuning the selectivity of Cu2O/ZnO catalyst for CO2 electrochemical reduction,Journal of CO2 Utilization,7.2,https://doi.org/10.1016/j.jcou.2022.102368,CuZn,Cu0.671Zn0.44O1.45H0.898,Cu(OH)2,ZnO,50.50,Medium,4.15,66.51,14.67,14.67,0.00,0.00,0.00,sphere,,13.70,15.45,17.20,13.70,15.45,17.20,,,0.00,33.08,66.92,,,,,gas diffusion layer,Ag/AgCl,KHCO3,0.1,6.80,-0.80,H2,70.70,,-5.20,H-cell,,,,5040.00,,,
49,,2023,Tuning the selectivity of Cu2O/ZnO catalyst for CO2 electrochemical reduction,Journal of CO2 Utilization,7.2,https://doi.org/10.1016/j.jcou.2022.102368,CuZn,Cu0.671Zn0.44O1.45H0.898,Cu(OH)2,ZnO,50.50,Medium,4.15,66.51,14.67,14.67,0.00,0.00,0.00,sphere,,13.70,15.45,17.20,13.70,15.45,17.20,,,0.00,33.08,66.92,,,,,gas diffusion layer,Ag/AgCl,KHCO3,0.1,6.80,-1.00,H2,66.30,,-8.70,H-cell,,,,5040.00,,,
49,,2023,Tuning the selectivity of Cu2O/ZnO catalyst for CO2 electrochemical reduction,Journal of CO2 Utilization,7.2,https://doi.org/10.1016/j.jcou.2022.102368,CuZn,Cu0.671Zn0.44O1.45H0.898,Cu(OH)2,ZnO,50.50,Medium,4.15,66.51,14.67,14.67,0.00,0.00,0.00,sphere,,13.70,15.45,17.20,13.70,15.45,17.20,,,0.00,33.08,66.92,,,,,gas diffusion layer,Ag/AgCl,KHCO3,0.1,6.80,-1.20,H2,82.30,,-11.30,H-cell,,,,5040.00,,,
49,,2023,Tuning the selectivity of Cu2O/ZnO catalyst for CO2 electrochemical reduction,Journal of CO2 Utilization,7.2,https://doi.org/10.1016/j.jcou.2022.102368,CuZn,Cu0.671Zn0.44O1.45H0.898,Cu(OH)2,ZnO,50.50,Medium,4.15,66.51,14.67,14.67,0.00,0.00,0.00,sphere,,13.70,15.45,17.20,13.70,15.45,17.20,,,0.00,33.08,66.92,,,,,gas diffusion layer,Ag/AgCl,KHCO3,0.1,6.80,-1.40,H2,64.30,,-15.20,H-cell,,,,5040.00,,,
49,,2023,Tuning the selectivity of Cu2O/ZnO catalyst for CO2 electrochemical reduction,Journal of CO2 Utilization,7.2,https://doi.org/10.1016/j.jcou.2022.102368,CuZn,Cu0.671Zn0.44O1.45H0.898,Cu(OH)2,ZnO,50.50,Medium,4.15,66.51,14.67,14.67,0.00,0.00,0.00,sphere,,13.70,15.45,17.20,13.70,15.45,17.20,,,0.00,33.08,66.92,,,,,gas diffusion layer,Ag/AgCl,KHCO3,0.1,6.80,-0.60,CO,0.00,,-1.20,H-cell,,,,5040.00,,,
49,,2023,Tuning the selectivity of Cu2O/ZnO catalyst for CO2 electrochemical reduction,Journal of CO2 Utilization,7.2,https://doi.org/10.1016/j.jcou.2022.102368,CuZn,Cu0.671Zn0.44O1.45H0.898,Cu(OH)2,ZnO,50.50,Medium,4.15,66.51,14.67,14.67,0.00,0.00,0.00,sphere,,13.70,15.45,17.20,13.70,15.45,17.20,,,0.00,33.08,66.92,,,,,gas diffusion layer,Ag/AgCl,KHCO3,0.1,6.80,-0.80,CO,28.20,,-5.20,H-cell,,,,5040.00,,,
49,,2023,Tuning the selectivity of Cu2O/ZnO catalyst for CO2 electrochemical reduction,Journal of CO2 Utilization,7.2,https://doi.org/10.1016/j.jcou.2022.102368,CuZn,Cu0.671Zn0.44O1.45H0.898,Cu(OH)2,ZnO,50.50,Medium,4.15,66.51,14.67,14.67,0.00,0.00,0.00,sphere,,13.70,15.45,17.20,13.70,15.45,17.20,,,0.00,33.08,66.92,,,,,gas diffusion layer,Ag/AgCl,KHCO3,0.1,6.80,-1.00,CO,26.10,,-8.70,H-cell,,,,5040.00,,,
49,,2023,Tuning the selectivity of Cu2O/ZnO catalyst for CO2 electrochemical reduction,Journal of CO2 Utilization,7.2,https://doi.org/10.1016/j.jcou.2022.102368,CuZn,Cu0.671Zn0.44O1.45H0.898,Cu(OH)2,ZnO,50.50,Medium,4.15,66.51,14.67,14.67,0.00,0.00,0.00,sphere,,13.70,15.45,17.20,13.70,15.45,17.20,,,0.00,33.08,66.92,,,,,gas diffusion layer,Ag/AgCl,KHCO3,0.1,6.80,-1.20,CO,17.20,,-11.30,H-cell,,,,5040.00,,,
49,,2023,Tuning the selectivity of Cu2O/ZnO catalyst for CO2 electrochemical reduction,Journal of CO2 Utilization,7.2,https://doi.org/10.1016/j.jcou.2022.102368,CuZn,Cu0.671Zn0.44O1.45H0.898,Cu(OH)2,ZnO,50.50,Medium,4.15,66.51,14.67,14.67,0.00,0.00,0.00,sphere,,13.70,15.45,17.20,13.70,15.45,17.20,,,0.00,33.08,66.92,,,,,gas diffusion layer,Ag/AgCl,KHCO3,0.1,6.80,-1.40,CO,35.40,,-15.20,H-cell,,,,5040.00,,,
49,,2023,Tuning the selectivity of Cu2O/ZnO catalyst for CO2 electrochemical reduction,Journal of CO2 Utilization,7.2,https://doi.org/10.1016/j.jcou.2022.102368,CuZn,Cu0.671Zn0.44O1.45H0.898,Cu(OH)2,ZnO,50.50,Medium,4.15,66.51,14.67,14.67,0.00,0.00,0.00,sphere,,13.70,15.45,17.20,13.70,15.45,17.20,,,0.00,33.08,66.92,,,,,gas diffusion layer,Ag/AgCl,KHCO3,0.1,6.80,-0.60,C2H5OH,0.00,,-1.20,H-cell,,,,5040.00,,,
49,,2023,Tuning the selectivity of Cu2O/ZnO catalyst for CO2 electrochemical reduction,Journal of CO2 Utilization,7.2,https://doi.org/10.1016/j.jcou.2022.102368,CuZn,Cu0.671Zn0.44O1.45H0.898,Cu(OH)2,ZnO,50.50,Medium,4.15,66.51,14.67,14.67,0.00,0.00,0.00,sphere,,13.70,15.45,17.20,13.70,15.45,17.20,,,0.00,33.08,66.92,,,,,gas diffusion layer,Ag/AgCl,KHCO3,0.1,6.80,-0.80,C2H5OH,1.40,,-5.20,H-cell,,,,5040.00,,,
49,,2023,Tuning the selectivity of Cu2O/ZnO catalyst for CO2 electrochemical reduction,Journal of CO2 Utilization,7.2,https://doi.org/10.1016/j.jcou.2022.102368,CuZn,Cu0.671Zn0.44O1.45H0.898,Cu(OH)2,ZnO,50.50,Medium,4.15,66.51,14.67,14.67,0.00,0.00,0.00,sphere,,13.70,15.45,17.20,13.70,15.45,17.20,,,0.00,33.08,66.92,,,,,gas diffusion layer,Ag/AgCl,KHCO3,0.1,6.80,-1.00,C2H5OH,4.70,,-8.70,H-cell,,,,5040.00,,,
49,,2023,Tuning the selectivity of Cu2O/ZnO catalyst for CO2 electrochemical reduction,Journal of CO2 Utilization,7.2,https://doi.org/10.1016/j.jcou.2022.102368,CuZn,Cu0.671Zn0.44O1.45H0.898,Cu(OH)2,ZnO,50.50,Medium,4.15,66.51,14.67,14.67,0.00,0.00,0.00,sphere,,13.70,15.45,17.20,13.70,15.45,17.20,,,0.00,33.08,66.92,,,,,gas diffusion layer,Ag/AgCl,KHCO3,0.1,6.80,-1.20,C2H5OH,3.10,,-11.30,H-cell,,,,5040.00,,,
49,,2023,Tuning the selectivity of Cu2O/ZnO catalyst for CO2 electrochemical reduction,Journal of CO2 Utilization,7.2,https://doi.org/10.1016/j.jcou.2022.102368,CuZn,Cu0.671Zn0.44O1.45H0.898,Cu(OH)2,ZnO,50.50,Medium,4.15,66.51,14.67,14.67,0.00,0.00,0.00,sphere,,13.70,15.45,17.20,13.70,15.45,17.20,,,0.00,33.08,66.92,,,,,gas diffusion layer,Ag/AgCl,KHCO3,0.1,6.80,-1.40,C2H5OH,1.60,,-15.20,H-cell,,,,5040.00,,,
49,,2023,Tuning the selectivity of Cu2O/ZnO catalyst for CO2 electrochemical reduction,Journal of CO2 Utilization,7.2,https://doi.org/10.1016/j.jcou.2022.102368,CuZn,Cu0.671Zn0.44O1.45H0.898,Cu(OH)2,ZnO,50.50,Medium,4.15,66.51,14.67,14.67,0.00,0.00,0.00,sphere,,13.70,15.45,17.20,13.70,15.45,17.20,,,0.00,33.08,66.92,,,,,gas diffusion layer,Ag/AgCl,KHCO3,0.1,6.80,-0.60,CH4,0.00,,-1.20,H-cell,,,,5040.00,,,
49,,2023,Tuning the selectivity of Cu2O/ZnO catalyst for CO2 electrochemical reduction,Journal of CO2 Utilization,7.2,https://doi.org/10.1016/j.jcou.2022.102368,CuZn,Cu0.671Zn0.44O1.45H0.898,Cu(OH)2,ZnO,50.50,Medium,4.15,66.51,14.67,14.67,0.00,0.00,0.00,sphere,,13.70,15.45,17.20,13.70,15.45,17.20,,,0.00,33.08,66.92,,,,,gas diffusion layer,Ag/AgCl,KHCO3,0.1,6.80,-0.80,CH4,0.00,,-5.20,H-cell,,,,5040.00,,,
49,,2023,Tuning the selectivity of Cu2O/ZnO catalyst for CO2 electrochemical reduction,Journal of CO2 Utilization,7.2,https://doi.org/10.1016/j.jcou.2022.102368,CuZn,Cu0.671Zn0.44O1.45H0.898,Cu(OH)2,ZnO,50.50,Medium,4.15,66.51,14.67,14.67,0.00,0.00,0.00,sphere,,13.70,15.45,17.20,13.70,15.45,17.20,,,0.00,33.08,66.92,,,,,gas diffusion layer,Ag/AgCl,KHCO3,0.1,6.80,-1.00,CH4,1.80,,-8.70,H-cell,,,,5040.00,,,
49,,2023,Tuning the selectivity of Cu2O/ZnO catalyst for CO2 electrochemical reduction,Journal of CO2 Utilization,7.2,https://doi.org/10.1016/j.jcou.2022.102368,CuZn,Cu0.671Zn0.44O1.45H0.898,Cu(OH)2,ZnO,50.50,Medium,4.15,66.51,14.67,14.67,0.00,0.00,0.00,sphere,,13.70,15.45,17.20,13.70,15.45,17.20,,,0.00,33.08,66.92,,,,,gas diffusion layer,Ag/AgCl,KHCO3,0.1,6.80,-1.20,CH4,0.00,,-11.30,H-cell,,,,5040.00,,,
49,,2023,Tuning the selectivity of Cu2O/ZnO catalyst for CO2 electrochemical reduction,Journal of CO2 Utilization,7.2,https://doi.org/10.1016/j.jcou.2022.102368,CuZn,Cu0.671Zn0.44O1.45H0.898,Cu(OH)2,ZnO,50.50,Medium,4.15,66.51,14.67,14.67,0.00,0.00,0.00,sphere,,13.70,15.45,17.20,13.70,15.45,17.20,,,0.00,33.08,66.92,,,,,gas diffusion layer,Ag/AgCl,KHCO3,0.1,6.80,-1.40,CH4,0.00,,-15.20,H-cell,,,,5040.00,,,
49,,2023,Tuning the selectivity of Cu2O/ZnO catalyst for CO2 electrochemical reduction,Journal of CO2 Utilization,7.2,https://doi.org/10.1016/j.jcou.2022.102368,CuZn_240,Cu0.527Zn0.473O0.723H0.25,Cu,ZnO,45.90,Medium,0.00,0.00,0.00,0.00,69.79,17.83,12.38,sphere,,16.00,31.00,46.00,16.00,31.00,46.00,,,76.28,0.00,23.72,,,,,gas diffusion layer,Ag/AgCl,KHCO3,0.1,6.80,-0.60,H2,96.30,,-1.10,H-cell,,,,3880.00,,,
49,,2023,Tuning the selectivity of Cu2O/ZnO catalyst for CO2 electrochemical reduction,Journal of CO2 Utilization,7.2,https://doi.org/10.1016/j.jcou.2022.102368,CuZn_240,Cu0.527Zn0.473O0.723H0.25,Cu,ZnO,45.90,Medium,0.00,0.00,0.00,0.00,69.79,17.83,12.38,sphere,,16.00,31.00,46.00,16.00,31.00,46.00,,,76.28,0.00,23.72,,,,,gas diffusion layer,Ag/AgCl,KHCO3,0.1,6.80,-0.80,H2,84.20,,-4.80,H-cell,,,,3880.00,,,
49,,2023,Tuning the selectivity of Cu2O/ZnO catalyst for CO2 electrochemical reduction,Journal of CO2 Utilization,7.2,https://doi.org/10.1016/j.jcou.2022.102368,CuZn_240,Cu0.527Zn0.473O0.723H0.25,Cu,ZnO,45.90,Medium,0.00,0.00,0.00,0.00,69.79,17.83,12.38,sphere,,16.00,31.00,46.00,16.00,31.00,46.00,,,76.28,0.00,23.72,,,,,gas diffusion layer,Ag/AgCl,KHCO3,0.1,6.80,-1.00,H2,76.70,,-10.00,H-cell,,,,3880.00,,,
49,,2023,Tuning the selectivity of Cu2O/ZnO catalyst for CO2 electrochemical reduction,Journal of CO2 Utilization,7.2,https://doi.org/10.1016/j.jcou.2022.102368,CuZn_240,Cu0.527Zn0.473O0.723H0.25,Cu,ZnO,45.90,Medium,0.00,0.00,0.00,0.00,69.79,17.83,12.38,sphere,,16.00,31.00,46.00,16.00,31.00,46.00,,,76.28,0.00,23.72,,,,,gas diffusion layer,Ag/AgCl,KHCO3,0.1,6.80,-1.20,H2,65.80,,-13.90,H-cell,,,,3880.00,,,
49,,2023,Tuning the selectivity of Cu2O/ZnO catalyst for CO2 electrochemical reduction,Journal of CO2 Utilization,7.2,https://doi.org/10.1016/j.jcou.2022.102368,CuZn_240,Cu0.527Zn0.473O0.723H0.25,Cu,ZnO,45.90,Medium,0.00,0.00,0.00,0.00,69.79,17.83,12.38,sphere,,16.00,31.00,46.00,16.00,31.00,46.00,,,76.28,0.00,23.72,,,,,gas diffusion layer,Ag/AgCl,KHCO3,0.1,6.80,-1.40,H2,65.90,,-23.00,H-cell,,,,3880.00,,,
49,,2023,Tuning the selectivity of Cu2O/ZnO catalyst for CO2 electrochemical reduction,Journal of CO2 Utilization,7.2,https://doi.org/10.1016/j.jcou.2022.102368,CuZn_240,Cu0.527Zn0.473O0.723H0.25,Cu,ZnO,45.90,Medium,0.00,0.00,0.00,0.00,69.79,17.83,12.38,sphere,,16.00,31.00,46.00,16.00,31.00,46.00,,,76.28,0.00,23.72,,,,,gas diffusion layer,Ag/AgCl,KHCO3,0.1,6.80,-0.60,CO,0.00,,-1.10,H-cell,,,,3880.00,,,
49,,2023,Tuning the selectivity of Cu2O/ZnO catalyst for CO2 electrochemical reduction,Journal of CO2 Utilization,7.2,https://doi.org/10.1016/j.jcou.2022.102368,CuZn_240,Cu0.527Zn0.473O0.723H0.25,Cu,ZnO,45.90,Medium,0.00,0.00,0.00,0.00,69.79,17.83,12.38,sphere,,16.00,31.00,46.00,16.00,31.00,46.00,,,76.28,0.00,23.72,,,,,gas diffusion layer,Ag/AgCl,KHCO3,0.1,6.80,-0.80,CO,13.20,,-4.80,H-cell,,,,3880.00,,,
49,,2023,Tuning the selectivity of Cu2O/ZnO catalyst for CO2 electrochemical reduction,Journal of CO2 Utilization,7.2,https://doi.org/10.1016/j.jcou.2022.102368,CuZn_240,Cu0.527Zn0.473O0.723H0.25,Cu,ZnO,45.90,Medium,0.00,0.00,0.00,0.00,69.79,17.83,12.38,sphere,,16.00,31.00,46.00,16.00,31.00,46.00,,,76.28,0.00,23.72,,,,,gas diffusion layer,Ag/AgCl,KHCO3,0.1,6.80,-1.00,CO,23.60,,-10.00,H-cell,,,,3880.00,,,
49,,2023,Tuning the selectivity of Cu2O/ZnO catalyst for CO2 electrochemical reduction,Journal of CO2 Utilization,7.2,https://doi.org/10.1016/j.jcou.2022.102368,CuZn_240,Cu0.527Zn0.473O0.723H0.25,Cu,ZnO,45.90,Medium,0.00,0.00,0.00,0.00,69.79,17.83,12.38,sphere,,16.00,31.00,46.00,16.00,31.00,46.00,,,76.28,0.00,23.72,,,,,gas diffusion layer,Ag/AgCl,KHCO3,0.1,6.80,-1.20,CO,31.90,,-13.90,H-cell,,,,3880.00,,,
49,,2023,Tuning the selectivity of Cu2O/ZnO catalyst for CO2 electrochemical reduction,Journal of CO2 Utilization,7.2,https://doi.org/10.1016/j.jcou.2022.102368,CuZn_240,Cu0.527Zn0.473O0.723H0.25,Cu,ZnO,45.90,Medium,0.00,0.00,0.00,0.00,69.79,17.83,12.38,sphere,,16.00,31.00,46.00,16.00,31.00,46.00,,,76.28,0.00,23.72,,,,,gas diffusion layer,Ag/AgCl,KHCO3,0.1,6.80,-1.40,CO,34.30,,-23.00,H-cell,,,,3880.00,,,
49,,2023,Tuning the selectivity of Cu2O/ZnO catalyst for CO2 electrochemical reduction,Journal of CO2 Utilization,7.2,https://doi.org/10.1016/j.jcou.2022.102368,CuZn_240,Cu0.527Zn0.473O0.723H0.25,Cu,ZnO,45.90,Medium,0.00,0.00,0.00,0.00,69.79,17.83,12.38,sphere,,16.00,31.00,46.00,16.00,31.00,46.00,,,76.28,0.00,23.72,,,,,gas diffusion layer,Ag/AgCl,KHCO3,0.1,6.80,-0.60,C2H5OH,4.10,,-1.10,H-cell,,,,3880.00,,,
49,,2023,Tuning the selectivity of Cu2O/ZnO catalyst for CO2 electrochemical reduction,Journal of CO2 Utilization,7.2,https://doi.org/10.1016/j.jcou.2022.102368,CuZn_240,Cu0.527Zn0.473O0.723H0.25,Cu,ZnO,45.90,Medium,0.00,0.00,0.00,0.00,69.79,17.83,12.38,sphere,,16.00,31.00,46.00,16.00,31.00,46.00,,,76.28,0.00,23.72,,,,,gas diffusion layer,Ag/AgCl,KHCO3,0.1,6.80,-0.80,C2H5OH,0.90,,-4.80,H-cell,,,,3880.00,,,
49,,2023,Tuning the selectivity of Cu2O/ZnO catalyst for CO2 electrochemical reduction,Journal of CO2 Utilization,7.2,https://doi.org/10.1016/j.jcou.2022.102368,CuZn_240,Cu0.527Zn0.473O0.723H0.25,Cu,ZnO,45.90,Medium,0.00,0.00,0.00,0.00,69.79,17.83,12.38,sphere,,16.00,31.00,46.00,16.00,31.00,46.00,,,76.28,0.00,23.72,,,,,gas diffusion layer,Ag/AgCl,KHCO3,0.1,6.80,-1.00,C2H5OH,0.80,,-10.00,H-cell,,,,3880.00,,,
49,,2023,Tuning the selectivity of Cu2O/ZnO catalyst for CO2 electrochemical reduction,Journal of CO2 Utilization,7.2,https://doi.org/10.1016/j.jcou.2022.102368,CuZn_240,Cu0.527Zn0.473O0.723H0.25,Cu,ZnO,45.90,Medium,0.00,0.00,0.00,0.00,69.79,17.83,12.38,sphere,,16.00,31.00,46.00,16.00,31.00,46.00,,,76.28,0.00,23.72,,,,,gas diffusion layer,Ag/AgCl,KHCO3,0.1,6.80,-1.20,C2H5OH,0.00,,-13.90,H-cell,,,,3880.00,,,
49,,2023,Tuning the selectivity of Cu2O/ZnO catalyst for CO2 electrochemical reduction,Journal of CO2 Utilization,7.2,https://doi.org/10.1016/j.jcou.2022.102368,CuZn_240,Cu0.527Zn0.473O0.723H0.25,Cu,ZnO,45.90,Medium,0.00,0.00,0.00,0.00,69.79,17.83,12.38,sphere,,16.00,31.00,46.00,16.00,31.00,46.00,,,76.28,0.00,23.72,,,,,gas diffusion layer,Ag/AgCl,KHCO3,0.1,6.80,-1.40,C2H5OH,0.40,,-23.00,H-cell,,,,3880.00,,,
49,,2023,Tuning the selectivity of Cu2O/ZnO catalyst for CO2 electrochemical reduction,Journal of CO2 Utilization,7.2,https://doi.org/10.1016/j.jcou.2022.102368,CuZn_300,Cu0.887Zn0.113O0.947H0.834,Cu,ZnO,80.62,Medium,0.00,0.00,0.00,0.00,66.83,19.57,13.60,sphere,,33.00,37.50,42.00,33.00,37.50,42.00,,,52.99,0.00,47.01,,,,,gas diffusion layer,Ag/AgCl,KHCO3,0.1,6.80,-0.60,H2,98.70,,-1.20,H-cell,,,,3190.00,,,
49,,2023,Tuning the selectivity of Cu2O/ZnO catalyst for CO2 electrochemical reduction,Journal of CO2 Utilization,7.2,https://doi.org/10.1016/j.jcou.2022.102368,CuZn_300,Cu0.887Zn0.113O0.947H0.834,Cu,ZnO,80.62,Medium,0.00,0.00,0.00,0.00,66.83,19.57,13.60,sphere,,33.00,37.50,42.00,33.00,37.50,42.00,,,52.99,0.00,47.01,,,,,gas diffusion layer,Ag/AgCl,KHCO3,0.1,6.80,-0.80,H2,68.50,,-2.80,H-cell,,,,3190.00,,,
49,,2023,Tuning the selectivity of Cu2O/ZnO catalyst for CO2 electrochemical reduction,Journal of CO2 Utilization,7.2,https://doi.org/10.1016/j.jcou.2022.102368,CuZn_300,Cu0.887Zn0.113O0.947H0.834,Cu,ZnO,80.62,Medium,0.00,0.00,0.00,0.00,66.83,19.57,13.60,sphere,,33.00,37.50,42.00,33.00,37.50,42.00,,,52.99,0.00,47.01,,,,,gas diffusion layer,Ag/AgCl,KHCO3,0.1,6.80,-1.00,H2,74.20,,-10.60,H-cell,,,,3190.00,,,
49,,2023,Tuning the selectivity of Cu2O/ZnO catalyst for CO2 electrochemical reduction,Journal of CO2 Utilization,7.2,https://doi.org/10.1016/j.jcou.2022.102368,CuZn_300,Cu0.887Zn0.113O0.947H0.834,Cu,ZnO,80.62,Medium,0.00,0.00,0.00,0.00,66.83,19.57,13.60,sphere,,33.00,37.50,42.00,33.00,37.50,42.00,,,52.99,0.00,47.01,,,,,gas diffusion layer,Ag/AgCl,KHCO3,0.1,6.80,-1.20,H2,64.40,,-18.70,H-cell,,,,3190.00,,,
49,,2023,Tuning the selectivity of Cu2O/ZnO catalyst for CO2 electrochemical reduction,Journal of CO2 Utilization,7.2,https://doi.org/10.1016/j.jcou.2022.102368,CuZn_300,Cu0.887Zn0.113O0.947H0.834,Cu,ZnO,80.62,Medium,0.00,0.00,0.00,0.00,66.83,19.57,13.60,sphere,,33.00,37.50,42.00,33.00,37.50,42.00,,,52.99,0.00,47.01,,,,,gas diffusion layer,Ag/AgCl,KHCO3,0.1,6.80,-1.40,H2,61.40,,-23.50,H-cell,,,,3190.00,,,
49,,2023,Tuning the selectivity of Cu2O/ZnO catalyst for CO2 electrochemical reduction,Journal of CO2 Utilization,7.2,https://doi.org/10.1016/j.jcou.2022.102368,CuZn_300,Cu0.887Zn0.113O0.947H0.834,Cu,ZnO,80.62,Medium,0.00,0.00,0.00,0.00,66.83,19.57,13.60,sphere,,33.00,37.50,42.00,33.00,37.50,42.00,,,52.99,0.00,47.01,,,,,gas diffusion layer,Ag/AgCl,KHCO3,0.1,6.80,-0.60,CO,0.00,,-1.20,H-cell,,,,3190.00,,,
49,,2023,Tuning the selectivity of Cu2O/ZnO catalyst for CO2 electrochemical reduction,Journal of CO2 Utilization,7.2,https://doi.org/10.1016/j.jcou.2022.102368,CuZn_300,Cu0.887Zn0.113O0.947H0.834,Cu,ZnO,80.62,Medium,0.00,0.00,0.00,0.00,66.83,19.57,13.60,sphere,,33.00,37.50,42.00,33.00,37.50,42.00,,,52.99,0.00,47.01,,,,,gas diffusion layer,Ag/AgCl,KHCO3,0.1,6.80,-0.80,CO,16.30,,-2.80,H-cell,,,,3190.00,,,
49,,2023,Tuning the selectivity of Cu2O/ZnO catalyst for CO2 electrochemical reduction,Journal of CO2 Utilization,7.2,https://doi.org/10.1016/j.jcou.2022.102368,CuZn_300,Cu0.887Zn0.113O0.947H0.834,Cu,ZnO,80.62,Medium,0.00,0.00,0.00,0.00,66.83,19.57,13.60,sphere,,33.00,37.50,42.00,33.00,37.50,42.00,,,52.99,0.00,47.01,,,,,gas diffusion layer,Ag/AgCl,KHCO3,0.1,6.80,-1.00,CO,23.90,,-10.60,H-cell,,,,3190.00,,,
49,,2023,Tuning the selectivity of Cu2O/ZnO catalyst for CO2 electrochemical reduction,Journal of CO2 Utilization,7.2,https://doi.org/10.1016/j.jcou.2022.102368,CuZn_300,Cu0.887Zn0.113O0.947H0.834,Cu,ZnO,80.62,Medium,0.00,0.00,0.00,0.00,66.83,19.57,13.60,sphere,,33.00,37.50,42.00,33.00,37.50,42.00,,,52.99,0.00,47.01,,,,,gas diffusion layer,Ag/AgCl,KHCO3,0.1,6.80,-1.20,CO,31.80,,-18.70,H-cell,,,,3190.00,,,
49,,2023,Tuning the selectivity of Cu2O/ZnO catalyst for CO2 electrochemical reduction,Journal of CO2 Utilization,7.2,https://doi.org/10.1016/j.jcou.2022.102368,CuZn_300,Cu0.887Zn0.113O0.947H0.834,Cu,ZnO,80.62,Medium,0.00,0.00,0.00,0.00,66.83,19.57,13.60,sphere,,33.00,37.50,42.00,33.00,37.50,42.00,,,52.99,0.00,47.01,,,,,gas diffusion layer,Ag/AgCl,KHCO3,0.1,6.80,-1.40,CO,33.20,,-23.50,H-cell,,,,3190.00,,,
49,,2023,Tuning the selectivity of Cu2O/ZnO catalyst for CO2 electrochemical reduction,Journal of CO2 Utilization,7.2,https://doi.org/10.1016/j.jcou.2022.102368,CuZn_300,Cu0.887Zn0.113O0.947H0.834,Cu,ZnO,80.62,Medium,0.00,0.00,0.00,0.00,66.83,19.57,13.60,sphere,,33.00,37.50,42.00,33.00,37.50,42.00,,,52.99,0.00,47.01,,,,,gas diffusion layer,Ag/AgCl,KHCO3,0.1,6.80,-0.60,C2H5OH,3.40,,-1.20,H-cell,,,,3190.00,,,
49,,2023,Tuning the selectivity of Cu2O/ZnO catalyst for CO2 electrochemical reduction,Journal of CO2 Utilization,7.2,https://doi.org/10.1016/j.jcou.2022.102368,CuZn_300,Cu0.887Zn0.113O0.947H0.834,Cu,ZnO,80.62,Medium,0.00,0.00,0.00,0.00,66.83,19.57,13.60,sphere,,33.00,37.50,42.00,33.00,37.50,42.00,,,52.99,0.00,47.01,,,,,gas diffusion layer,Ag/AgCl,KHCO3,0.1,6.80,-0.80,C2H5OH,4.40,,-2.80,H-cell,,,,3190.00,,,
49,,2023,Tuning the selectivity of Cu2O/ZnO catalyst for CO2 electrochemical reduction,Journal of CO2 Utilization,7.2,https://doi.org/10.1016/j.jcou.2022.102368,CuZn_300,Cu0.887Zn0.113O0.947H0.834,Cu,ZnO,80.62,Medium,0.00,0.00,0.00,0.00,66.83,19.57,13.60,sphere,,33.00,37.50,42.00,33.00,37.50,42.00,,,52.99,0.00,47.01,,,,,gas diffusion layer,Ag/AgCl,KHCO3,0.1,6.80,-1.00,C2H5OH,1.80,,-10.60,H-cell,,,,3190.00,,,
49,,2023,Tuning the selectivity of Cu2O/ZnO catalyst for CO2 electrochemical reduction,Journal of CO2 Utilization,7.2,https://doi.org/10.1016/j.jcou.2022.102368,CuZn_300,Cu0.887Zn0.113O0.947H0.834,Cu,ZnO,80.62,Medium,0.00,0.00,0.00,0.00,66.83,19.57,13.60,sphere,,33.00,37.50,42.00,33.00,37.50,42.00,,,52.99,0.00,47.01,,,,,gas diffusion layer,Ag/AgCl,KHCO3,0.1,6.80,-1.20,C2H5OH,2.10,,-18.70,H-cell,,,,3190.00,,,
49,,2023,Tuning the selectivity of Cu2O/ZnO catalyst for CO2 electrochemical reduction,Journal of CO2 Utilization,7.2,https://doi.org/10.1016/j.jcou.2022.102368,CuZn_300,Cu0.887Zn0.113O0.947H0.834,Cu,ZnO,80.62,Medium,0.00,0.00,0.00,0.00,66.83,19.57,13.60,sphere,,33.00,37.50,42.00,33.00,37.50,42.00,,,52.99,0.00,47.01,,,,,gas diffusion layer,Ag/AgCl,KHCO3,0.1,6.80,-1.40,C2H5OH,2.40,,-23.50,H-cell,,,,3190.00,,,
49,,2023,Tuning the selectivity of Cu2O/ZnO catalyst for CO2 electrochemical reduction,Journal of CO2 Utilization,7.2,https://doi.org/10.1016/j.jcou.2022.102368,CuZn_300,Cu0.887Zn0.113O0.947H0.834,Cu,ZnO,80.62,Medium,0.00,0.00,0.00,0.00,66.83,19.57,13.60,sphere,,33.00,37.50,42.00,33.00,37.50,42.00,,,52.99,0.00,47.01,,,,,gas diffusion layer,Ag/AgCl,KHCO3,0.1,6.80,-0.60,CH3OH,0.00,,-1.20,H-cell,,,,3190.00,,,
49,,2023,Tuning the selectivity of Cu2O/ZnO catalyst for CO2 electrochemical reduction,Journal of CO2 Utilization,7.2,https://doi.org/10.1016/j.jcou.2022.102368,CuZn_300,Cu0.887Zn0.113O0.947H0.834,Cu,ZnO,80.62,Medium,0.00,0.00,0.00,0.00,66.83,19.57,13.60,sphere,,33.00,37.50,42.00,33.00,37.50,42.00,,,52.99,0.00,47.01,,,,,gas diffusion layer,Ag/AgCl,KHCO3,0.1,6.80,-0.80,CH3OH,9.30,,-2.80,H-cell,,,,3190.00,,,
49,,2023,Tuning the selectivity of Cu2O/ZnO catalyst for CO2 electrochemical reduction,Journal of CO2 Utilization,7.2,https://doi.org/10.1016/j.jcou.2022.102368,CuZn_300,Cu0.887Zn0.113O0.947H0.834,Cu,ZnO,80.62,Medium,0.00,0.00,0.00,0.00,66.83,19.57,13.60,sphere,,33.00,37.50,42.00,33.00,37.50,42.00,,,52.99,0.00,47.01,,,,,gas diffusion layer,Ag/AgCl,KHCO3,0.1,6.80,-1.00,CH3OH,1.30,,-10.60,H-cell,,,,3190.00,,,
49,,2023,Tuning the selectivity of Cu2O/ZnO catalyst for CO2 electrochemical reduction,Journal of CO2 Utilization,7.2,https://doi.org/10.1016/j.jcou.2022.102368,CuZn_300,Cu0.887Zn0.113O0.947H0.834,Cu,ZnO,80.62,Medium,0.00,0.00,0.00,0.00,66.83,19.57,13.60,sphere,,33.00,37.50,42.00,33.00,37.50,42.00,,,52.99,0.00,47.01,,,,,gas diffusion layer,Ag/AgCl,KHCO3,0.1,6.80,-1.20,CH3OH,1.50,,-18.70,H-cell,,,,3190.00,,,
49,,2023,Tuning the selectivity of Cu2O/ZnO catalyst for CO2 electrochemical reduction,Journal of CO2 Utilization,7.2,https://doi.org/10.1016/j.jcou.2022.102368,CuZn_300,Cu0.887Zn0.113O0.947H0.834,Cu,ZnO,80.62,Medium,0.00,0.00,0.00,0.00,66.83,19.57,13.60,sphere,,33.00,37.50,42.00,33.00,37.50,42.00,,,52.99,0.00,47.01,,,,,gas diffusion layer,Ag/AgCl,KHCO3,0.1,6.80,-1.40,CH3OH,1.40,,-23.50,H-cell,,,,3190.00,,,
49,,2023,Tuning the selectivity of Cu2O/ZnO catalyst for CO2 electrochemical reduction,Journal of CO2 Utilization,7.2,https://doi.org/10.1016/j.jcou.2022.102368,CuZn_As,Cu0.713Zn0.461O1.365H0.73,Cu(OH)2,ZnO,44.19,Medium,29.17,47.74,11.55,11.55,0.00,0.00,0.00, irregular solid blocks,,14.50,16.35,18.20,14.50,16.35,18.20,,,0.00,48.81,51.19,,,,,gas diffusion layer,Ag/AgCl,KHCO3,0.1,6.80,-0.60,H2,95.00,,-1.00,H-cell,,,,5150.00,,,
49,,2023,Tuning the selectivity of Cu2O/ZnO catalyst for CO2 electrochemical reduction,Journal of CO2 Utilization,7.2,https://doi.org/10.1016/j.jcou.2022.102368,CuZn_As,Cu0.713Zn0.461O1.365H0.73,Cu(OH)2,ZnO,44.19,Medium,29.17,47.74,11.55,11.55,0.00,0.00,0.00, irregular solid blocks,,14.50,16.35,18.20,14.50,16.35,18.20,,,0.00,48.81,51.19,,,,,gas diffusion layer,Ag/AgCl,KHCO3,0.1,6.80,-0.80,H2,75.20,,-2.70,H-cell,,,,5150.00,,,
49,,2023,Tuning the selectivity of Cu2O/ZnO catalyst for CO2 electrochemical reduction,Journal of CO2 Utilization,7.2,https://doi.org/10.1016/j.jcou.2022.102368,CuZn_As,Cu0.713Zn0.461O1.365H0.73,Cu(OH)2,ZnO,44.19,Medium,29.17,47.74,11.55,11.55,0.00,0.00,0.00, irregular solid blocks,,14.50,16.35,18.20,14.50,16.35,18.20,,,0.00,48.81,51.19,,,,,gas diffusion layer,Ag/AgCl,KHCO3,0.1,6.80,-1.00,H2,38.50,,-11.20,H-cell,,,,5150.00,,,
49,,2023,Tuning the selectivity of Cu2O/ZnO catalyst for CO2 electrochemical reduction,Journal of CO2 Utilization,7.2,https://doi.org/10.1016/j.jcou.2022.102368,CuZn_As,Cu0.713Zn0.461O1.365H0.73,Cu(OH)2,ZnO,44.19,Medium,29.17,47.74,11.55,11.55,0.00,0.00,0.00, irregular solid blocks,,14.50,16.35,18.20,14.50,16.35,18.20,,,0.00,48.81,51.19,,,,,gas diffusion layer,Ag/AgCl,KHCO3,0.1,6.80,-1.20,H2,38.10,,-15.90,H-cell,,,,5150.00,,,
49,,2023,Tuning the selectivity of Cu2O/ZnO catalyst for CO2 electrochemical reduction,Journal of CO2 Utilization,7.2,https://doi.org/10.1016/j.jcou.2022.102368,CuZn_As,Cu0.713Zn0.461O1.365H0.73,Cu(OH)2,ZnO,44.19,Medium,29.17,47.74,11.55,11.55,0.00,0.00,0.00, irregular solid blocks,,14.50,16.35,18.20,14.50,16.35,18.20,,,0.00,48.81,51.19,,,,,gas diffusion layer,Ag/AgCl,KHCO3,0.1,6.80,-1.40,H2,33.30,,-18.20,H-cell,,,,5150.00,,,
49,,2023,Tuning the selectivity of Cu2O/ZnO catalyst for CO2 electrochemical reduction,Journal of CO2 Utilization,7.2,https://doi.org/10.1016/j.jcou.2022.102368,CuZn_As,Cu0.713Zn0.461O1.365H0.73,Cu(OH)2,ZnO,44.19,Medium,29.17,47.74,11.55,11.55,0.00,0.00,0.00, irregular solid blocks,,14.50,16.35,18.20,14.50,16.35,18.20,,,0.00,48.81,51.19,,,,,gas diffusion layer,Ag/AgCl,KHCO3,0.1,6.80,-0.60,CO,0.00,,-1.00,H-cell,,,,5150.00,,,
49,,2023,Tuning the selectivity of Cu2O/ZnO catalyst for CO2 electrochemical reduction,Journal of CO2 Utilization,7.2,https://doi.org/10.1016/j.jcou.2022.102368,CuZn_As,Cu0.713Zn0.461O1.365H0.73,Cu(OH)2,ZnO,44.19,Medium,29.17,47.74,11.55,11.55,0.00,0.00,0.00, irregular solid blocks,,14.50,16.35,18.20,14.50,16.35,18.20,,,0.00,48.81,51.19,,,,,gas diffusion layer,Ag/AgCl,KHCO3,0.1,6.80,-0.80,CO,19.70,,-2.70,H-cell,,,,5150.00,,,
49,,2023,Tuning the selectivity of Cu2O/ZnO catalyst for CO2 electrochemical reduction,Journal of CO2 Utilization,7.2,https://doi.org/10.1016/j.jcou.2022.102368,CuZn_As,Cu0.713Zn0.461O1.365H0.73,Cu(OH)2,ZnO,44.19,Medium,29.17,47.74,11.55,11.55,0.00,0.00,0.00, irregular solid blocks,,14.50,16.35,18.20,14.50,16.35,18.20,,,0.00,48.81,51.19,,,,,gas diffusion layer,Ag/AgCl,KHCO3,0.1,6.80,-1.00,CO,57.40,,-11.20,H-cell,,,,5150.00,,,
49,,2023,Tuning the selectivity of Cu2O/ZnO catalyst for CO2 electrochemical reduction,Journal of CO2 Utilization,7.2,https://doi.org/10.1016/j.jcou.2022.102368,CuZn_As,Cu0.713Zn0.461O1.365H0.73,Cu(OH)2,ZnO,44.19,Medium,29.17,47.74,11.55,11.55,0.00,0.00,0.00, irregular solid blocks,,14.50,16.35,18.20,14.50,16.35,18.20,,,0.00,48.81,51.19,,,,,gas diffusion layer,Ag/AgCl,KHCO3,0.1,6.80,-1.20,CO,59.20,,-15.90,H-cell,,,,5150.00,,,
49,,2023,Tuning the selectivity of Cu2O/ZnO catalyst for CO2 electrochemical reduction,Journal of CO2 Utilization,7.2,https://doi.org/10.1016/j.jcou.2022.102368,CuZn_As,Cu0.713Zn0.461O1.365H0.73,Cu(OH)2,ZnO,44.19,Medium,29.17,47.74,11.55,11.55,0.00,0.00,0.00, irregular solid blocks,,14.50,16.35,18.20,14.50,16.35,18.20,,,0.00,48.81,51.19,,,,,gas diffusion layer,Ag/AgCl,KHCO3,0.1,6.80,-1.40,CO,65.70,,-18.20,H-cell,,,,5150.00,,,
49,,2023,Tuning the selectivity of Cu2O/ZnO catalyst for CO2 electrochemical reduction,Journal of CO2 Utilization,7.2,https://doi.org/10.1016/j.jcou.2022.102368,CuZn_As,Cu0.713Zn0.461O1.365H0.73,Cu(OH)2,ZnO,44.19,Medium,29.17,47.74,11.55,11.55,0.00,0.00,0.00, irregular solid blocks,,14.50,16.35,18.20,14.50,16.35,18.20,,,0.00,48.81,51.19,,,,,gas diffusion layer,Ag/AgCl,KHCO3,0.1,6.80,-0.60,C2H5OH,6.50,,-1.00,H-cell,,,,5150.00,,,
49,,2023,Tuning the selectivity of Cu2O/ZnO catalyst for CO2 electrochemical reduction,Journal of CO2 Utilization,7.2,https://doi.org/10.1016/j.jcou.2022.102368,CuZn_As,Cu0.713Zn0.461O1.365H0.73,Cu(OH)2,ZnO,44.19,Medium,29.17,47.74,11.55,11.55,0.00,0.00,0.00, irregular solid blocks,,14.50,16.35,18.20,14.50,16.35,18.20,,,0.00,48.81,51.19,,,,,gas diffusion layer,Ag/AgCl,KHCO3,0.1,6.80,-0.80,C2H5OH,5.30,,-2.70,H-cell,,,,5150.00,,,
49,,2023,Tuning the selectivity of Cu2O/ZnO catalyst for CO2 electrochemical reduction,Journal of CO2 Utilization,7.2,https://doi.org/10.1016/j.jcou.2022.102368,CuZn_As,Cu0.713Zn0.461O1.365H0.73,Cu(OH)2,ZnO,44.19,Medium,29.17,47.74,11.55,11.55,0.00,0.00,0.00, irregular solid blocks,,14.50,16.35,18.20,14.50,16.35,18.20,,,0.00,48.81,51.19,,,,,gas diffusion layer,Ag/AgCl,KHCO3,0.1,6.80,-1.00,C2H5OH,1.20,,-11.20,H-cell,,,,5150.00,,,
49,,2023,Tuning the selectivity of Cu2O/ZnO catalyst for CO2 electrochemical reduction,Journal of CO2 Utilization,7.2,https://doi.org/10.1016/j.jcou.2022.102368,CuZn_As,Cu0.713Zn0.461O1.365H0.73,Cu(OH)2,ZnO,44.19,Medium,29.17,47.74,11.55,11.55,0.00,0.00,0.00, irregular solid blocks,,14.50,16.35,18.20,14.50,16.35,18.20,,,0.00,48.81,51.19,,,,,gas diffusion layer,Ag/AgCl,KHCO3,0.1,6.80,-1.20,C2H5OH,1.40,,-15.90,H-cell,,,,5150.00,,,
49,,2023,Tuning the selectivity of Cu2O/ZnO catalyst for CO2 electrochemical reduction,Journal of CO2 Utilization,7.2,https://doi.org/10.1016/j.jcou.2022.102368,CuZn_As,Cu0.713Zn0.461O1.365H0.73,Cu(OH)2,ZnO,44.19,Medium,29.17,47.74,11.55,11.55,0.00,0.00,0.00, irregular solid blocks,,14.50,16.35,18.20,14.50,16.35,18.20,,,0.00,48.81,51.19,,,,,gas diffusion layer,Ag/AgCl,KHCO3,0.1,6.80,-1.40,C2H5OH,0.60,,-18.20,H-cell,,,,5150.00,,,
49,,2023,Tuning the selectivity of Cu2O/ZnO catalyst for CO2 electrochemical reduction,Journal of CO2 Utilization,7.2,https://doi.org/10.1016/j.jcou.2022.102368,CuZn_CS,Cu0.689Zn0.459O1.393H0.786,Cu(OH)2,ZnO,46.13,Medium,29.72,49.01,10.64,10.64,0.00,0.00,0.00, irregular solid blocks,,12.90,15.00,17.10,12.90,15.00,17.10,,,0.00,42.96,57.04,,,,,gas diffusion layer,Ag/AgCl,KHCO3,0.1,6.80,-0.60,H2,95.20,,-1.10,H-cell,,,,4260.00,,,
49,,2023,Tuning the selectivity of Cu2O/ZnO catalyst for CO2 electrochemical reduction,Journal of CO2 Utilization,7.2,https://doi.org/10.1016/j.jcou.2022.102368,CuZn_CS,Cu0.689Zn0.459O1.393H0.786,Cu(OH)2,ZnO,46.13,Medium,29.72,49.01,10.64,10.64,0.00,0.00,0.00, irregular solid blocks,,12.90,15.00,17.10,12.90,15.00,17.10,,,0.00,42.96,57.04,,,,,gas diffusion layer,Ag/AgCl,KHCO3,0.1,6.80,-0.80,H2,79.30,,-4.00,H-cell,,,,4260.00,,,
49,,2023,Tuning the selectivity of Cu2O/ZnO catalyst for CO2 electrochemical reduction,Journal of CO2 Utilization,7.2,https://doi.org/10.1016/j.jcou.2022.102368,CuZn_CS,Cu0.689Zn0.459O1.393H0.786,Cu(OH)2,ZnO,46.13,Medium,29.72,49.01,10.64,10.64,0.00,0.00,0.00, irregular solid blocks,,12.90,15.00,17.10,12.90,15.00,17.10,,,0.00,42.96,57.04,,,,,gas diffusion layer,Ag/AgCl,KHCO3,0.1,6.80,-1.00,H2,81.00,,-10.20,H-cell,,,,4260.00,,,
49,,2023,Tuning the selectivity of Cu2O/ZnO catalyst for CO2 electrochemical reduction,Journal of CO2 Utilization,7.2,https://doi.org/10.1016/j.jcou.2022.102368,CuZn_CS,Cu0.689Zn0.459O1.393H0.786,Cu(OH)2,ZnO,46.13,Medium,29.72,49.01,10.64,10.64,0.00,0.00,0.00, irregular solid blocks,,12.90,15.00,17.10,12.90,15.00,17.10,,,0.00,42.96,57.04,,,,,gas diffusion layer,Ag/AgCl,KHCO3,0.1,6.80,-1.20,H2,75.70,,-10.90,H-cell,,,,4260.00,,,
49,,2023,Tuning the selectivity of Cu2O/ZnO catalyst for CO2 electrochemical reduction,Journal of CO2 Utilization,7.2,https://doi.org/10.1016/j.jcou.2022.102368,CuZn_CS,Cu0.689Zn0.459O1.393H0.786,Cu(OH)2,ZnO,46.13,Medium,29.72,49.01,10.64,10.64,0.00,0.00,0.00, irregular solid blocks,,12.90,15.00,17.10,12.90,15.00,17.10,,,0.00,42.96,57.04,,,,,gas diffusion layer,Ag/AgCl,KHCO3,0.1,6.80,-1.40,H2,69.90,,-17.40,H-cell,,,,4260.00,,,
49,,2023,Tuning the selectivity of Cu2O/ZnO catalyst for CO2 electrochemical reduction,Journal of CO2 Utilization,7.2,https://doi.org/10.1016/j.jcou.2022.102368,CuZn_CS,Cu0.689Zn0.459O1.393H0.786,Cu(OH)2,ZnO,46.13,Medium,29.72,49.01,10.64,10.64,0.00,0.00,0.00, irregular solid blocks,,12.90,15.00,17.10,12.90,15.00,17.10,,,0.00,42.96,57.04,,,,,gas diffusion layer,Ag/AgCl,KHCO3,0.1,6.80,-0.60,CO,0.00,,-1.10,H-cell,,,,4260.00,,,
49,,2023,Tuning the selectivity of Cu2O/ZnO catalyst for CO2 electrochemical reduction,Journal of CO2 Utilization,7.2,https://doi.org/10.1016/j.jcou.2022.102368,CuZn_CS,Cu0.689Zn0.459O1.393H0.786,Cu(OH)2,ZnO,46.13,Medium,29.72,49.01,10.64,10.64,0.00,0.00,0.00, irregular solid blocks,,12.90,15.00,17.10,12.90,15.00,17.10,,,0.00,42.96,57.04,,,,,gas diffusion layer,Ag/AgCl,KHCO3,0.1,6.80,-0.80,CO,15.90,,-4.00,H-cell,,,,4260.00,,,
49,,2023,Tuning the selectivity of Cu2O/ZnO catalyst for CO2 electrochemical reduction,Journal of CO2 Utilization,7.2,https://doi.org/10.1016/j.jcou.2022.102368,CuZn_CS,Cu0.689Zn0.459O1.393H0.786,Cu(OH)2,ZnO,46.13,Medium,29.72,49.01,10.64,10.64,0.00,0.00,0.00, irregular solid blocks,,12.90,15.00,17.10,12.90,15.00,17.10,,,0.00,42.96,57.04,,,,,gas diffusion layer,Ag/AgCl,KHCO3,0.1,6.80,-1.00,CO,16.30,,-10.20,H-cell,,,,4260.00,,,
