Repository: vovamirosh/CO2RR_PISH

File: Datasets/R_parent_2024_12_12.csv (part 26 of 38)
Number,Autor,Publication,Title,Journal,IF,DOI,Article name,Formula,Cat. compound,Support,"Cat./Support ratio, % (at)",XRD noises,"Cu2O-110, %","Cu2O-111, %","Cu2O-200, %","Cu2O-220, %","Cu-111, %","Cu-200, %","Cu-220, %",Morphology (TEM/SEM),"Pore size, nm",width min (nm),width aver (nm),width max (nm),length min (nm),length aver (nm),length max (nm),Crystal system,Simple cell,"Cu, % (at.)","Cu+, % (at.)","Cu(2+), % (at.)",Facet,"Distance, nm",Facet,"Distance2, nm",Base,Electrodes,electrolyte,"conc, M",pH,RHE vs V,Product,"FE, %","Time, h","Current density, mA/cm2",Type of reactor," Energy efficiency, %",Сarbon efficiency (equivalent to single-pass carbon efficiency (SPCE),"Loading, μg/cm2","Capacitance, (uF/cm2)","ECSA, cm2",R,"BET surface, m2/g"
49,,2023,Tuning the selectivity of Cu2O/ZnO catalyst for CO2 electrochemical reduction,Journal of CO2 Utilization,7.2,https://doi.org/10.1016/j.jcou.2022.102368,CuZn_CS,Cu0.689Zn0.459O1.393H0.786,Cu(OH)2,ZnO,46.13,Medium,29.72,49.01,10.64,10.64,0.00,0.00,0.00, irregular solid blocks,,12.90,15.00,17.10,12.90,15.00,17.10,,,0.00,42.96,57.04,,,,,gas diffusion layer,Ag/AgCl,KHCO3,0.1,6.80,-1.20,CO,23.90,,-10.90,H-cell,,,,4260.00,,,
49,,2023,Tuning the selectivity of Cu2O/ZnO catalyst for CO2 electrochemical reduction,Journal of CO2 Utilization,7.2,https://doi.org/10.1016/j.jcou.2022.102368,CuZn_CS,Cu0.689Zn0.459O1.393H0.786,Cu(OH)2,ZnO,46.13,Medium,29.72,49.01,10.64,10.64,0.00,0.00,0.00, irregular solid blocks,,12.90,15.00,17.10,12.90,15.00,17.10,,,0.00,42.96,57.04,,,,,gas diffusion layer,Ag/AgCl,KHCO3,0.1,6.80,-1.40,CO,28.20,,-17.40,H-cell,,,,4260.00,,,
49,,2023,Tuning the selectivity of Cu2O/ZnO catalyst for CO2 electrochemical reduction,Journal of CO2 Utilization,7.2,https://doi.org/10.1016/j.jcou.2022.102368,CuZn_CS,Cu0.689Zn0.459O1.393H0.786,Cu(OH)2,ZnO,46.13,Medium,29.72,49.01,10.64,10.64,0.00,0.00,0.00, irregular solid blocks,,12.90,15.00,17.10,12.90,15.00,17.10,,,0.00,42.96,57.04,,,,,gas diffusion layer,Ag/AgCl,KHCO3,0.1,6.80,-0.60,C2H5OH,6.40,,-1.10,H-cell,,,,4260.00,,,
49,,2023,Tuning the selectivity of Cu2O/ZnO catalyst for CO2 electrochemical reduction,Journal of CO2 Utilization,7.2,https://doi.org/10.1016/j.jcou.2022.102368,CuZn_CS,Cu0.689Zn0.459O1.393H0.786,Cu(OH)2,ZnO,46.13,Medium,29.72,49.01,10.64,10.64,0.00,0.00,0.00, irregular solid blocks,,12.90,15.00,17.10,12.90,15.00,17.10,,,0.00,42.96,57.04,,,,,gas diffusion layer,Ag/AgCl,KHCO3,0.1,6.80,-0.80,C2H5OH,0.60,,-4.00,H-cell,,,,4260.00,,,
49,,2023,Tuning the selectivity of Cu2O/ZnO catalyst for CO2 electrochemical reduction,Journal of CO2 Utilization,7.2,https://doi.org/10.1016/j.jcou.2022.102368,CuZn_CS,Cu0.689Zn0.459O1.393H0.786,Cu(OH)2,ZnO,46.13,Medium,29.72,49.01,10.64,10.64,0.00,0.00,0.00, irregular solid blocks,,12.90,15.00,17.10,12.90,15.00,17.10,,,0.00,42.96,57.04,,,,,gas diffusion layer,Ag/AgCl,KHCO3,0.1,6.80,-1.00,C2H5OH,0.40,,-10.20,H-cell,,,,4260.00,,,
49,,2023,Tuning the selectivity of Cu2O/ZnO catalyst for CO2 electrochemical reduction,Journal of CO2 Utilization,7.2,https://doi.org/10.1016/j.jcou.2022.102368,CuZn_CS,Cu0.689Zn0.459O1.393H0.786,Cu(OH)2,ZnO,46.13,Medium,29.72,49.01,10.64,10.64,0.00,0.00,0.00, irregular solid blocks,,12.90,15.00,17.10,12.90,15.00,17.10,,,0.00,42.96,57.04,,,,,gas diffusion layer,Ag/AgCl,KHCO3,0.1,6.80,-1.20,C2H5OH,0.90,,-10.90,H-cell,,,,4260.00,,,
49,,2023,Tuning the selectivity of Cu2O/ZnO catalyst for CO2 electrochemical reduction,Journal of CO2 Utilization,7.2,https://doi.org/10.1016/j.jcou.2022.102368,CuZn_CS,Cu0.689Zn0.459O1.393H0.786,Cu(OH)2,ZnO,46.13,Medium,29.72,49.01,10.64,10.64,0.00,0.00,0.00, irregular solid blocks,,12.90,15.00,17.10,12.90,15.00,17.10,,,0.00,42.96,57.04,,,,,gas diffusion layer,Ag/AgCl,KHCO3,0.1,6.80,-1.40,C2H5OH,0.60,,-17.40,H-cell,,,,4260.00,,,
47,,2024,Boosting the electroreduction of CO2 to liquid products via nanostructure engineering of Cu2O catalysts,Journal of catalysis,6.5,https://doi.org/10.1016/j.jcat.2024.115458,f-Cu2O,Cu2O,Cu2O,,100.00,No,5.24,64.12,19.37,11.27,0.00,0.00,0.00,flower,,162.81,179.52,196.22,162.81,179.52,196.22,,,0.00,100.00,0.00,,,,,carbon paper electrode,Ag/AgCl,KHCO3,0.5,7.2,-1.10,C2H5OH,30.71,,-29.44,H-cell,,,,6000.00,,,20.5
47,,2024,Boosting the electroreduction of CO2 to liquid products via nanostructure engineering of Cu2O catalysts,Journal of catalysis,6.5,https://doi.org/10.1016/j.jcat.2024.115458,f-Cu2O,Cu2O,Cu2O,,100.00,No,5.24,64.12,19.37,11.27,0.00,0.00,0.00,flower,,162.81,179.52,196.22,162.81,179.52,196.22,,,0.00,100.00,0.00,,,,,carbon paper electrode,Ag/AgCl,KHCO3,0.5,7.2,-1.10,HCOOH,22.92,,-29.44,H-cell,,,,6000.00,,,20.5
47,,2024,Boosting the electroreduction of CO2 to liquid products via nanostructure engineering of Cu2O catalysts,Journal of catalysis,6.5,https://doi.org/10.1016/j.jcat.2024.115458,f-Cu2O,Cu2O,Cu2O,,100.00,No,5.24,64.12,19.37,11.27,0.00,0.00,0.00,flower,,162.81,179.52,196.22,162.81,179.52,196.22,,,0.00,100.00,0.00,,,,,carbon paper electrode,Ag/AgCl,KHCO3,0.5,7.2,-1.10,CO,3.29,,-29.44,H-cell,,,,6000.00,,,20.5
47,,2024,Boosting the electroreduction of CO2 to liquid products via nanostructure engineering of Cu2O catalysts,Journal of catalysis,6.5,https://doi.org/10.1016/j.jcat.2024.115458,f-Cu2O,Cu2O,Cu2O,,100.00,No,5.24,64.12,19.37,11.27,0.00,0.00,0.00,flower,,162.81,179.52,196.22,162.81,179.52,196.22,,,0.00,100.00,0.00,,,,,carbon paper electrode,Ag/AgCl,KHCO3,0.5,7.2,-1.10,H2,36.31,,-29.44,H-cell,,,,6000.00,,,20.5
47,,2024,Boosting the electroreduction of CO2 to liquid products via nanostructure engineering of Cu2O catalysts,Journal of catalysis,6.5,https://doi.org/10.1016/j.jcat.2024.115458,f-Cu2O,Cu2O,Cu2O,,100.00,No,5.24,64.12,19.37,11.27,0.00,0.00,0.00,flower,,162.81,179.52,196.22,162.81,179.52,196.22,,,0.00,100.00,0.00,,,,,carbon paper electrode,Ag/AgCl,KHCO3,0.5,7.2,-1.10,C2H4,3.63,,-29.44,H-cell,,,,6000.00,,,20.5
47,,2024,Boosting the electroreduction of CO2 to liquid products via nanostructure engineering of Cu2O catalysts,Journal of catalysis,6.5,https://doi.org/10.1016/j.jcat.2024.115458,f-Cu2O,Cu2O,Cu2O,,100.00,No,5.24,64.12,19.37,11.27,0.00,0.00,0.00,flower,,162.81,179.52,196.22,162.81,179.52,196.22,,,0.00,100.00,0.00,,,,,carbon paper electrode,Ag/AgCl,KHCO3,0.5,7.2,-1.00,C2H5OH,36.89,,-24.76,H-cell,,,,6000.00,,,20.5
47,,2024,Boosting the electroreduction of CO2 to liquid products via nanostructure engineering of Cu2O catalysts,Journal of catalysis,6.5,https://doi.org/10.1016/j.jcat.2024.115458,f-Cu2O,Cu2O,Cu2O,,100.00,No,5.24,64.12,19.37,11.27,0.00,0.00,0.00,flower,,162.81,179.52,196.22,162.81,179.52,196.22,,,0.00,100.00,0.00,,,,,carbon paper electrode,Ag/AgCl,KHCO3,0.5,7.2,-1.00,HCOOH,27.89,,-24.76,H-cell,,,,6000.00,,,20.5
47,,2024,Boosting the electroreduction of CO2 to liquid products via nanostructure engineering of Cu2O catalysts,Journal of catalysis,6.5,https://doi.org/10.1016/j.jcat.2024.115458,f-Cu2O,Cu2O,Cu2O,,100.00,No,5.24,64.12,19.37,11.27,0.00,0.00,0.00,flower,,162.81,179.52,196.22,162.81,179.52,196.22,,,0.00,100.00,0.00,,,,,carbon paper electrode,Ag/AgCl,KHCO3,0.5,7.2,-1.00,CO,4.99,,-24.76,H-cell,,,,6000.00,,,20.5
47,,2024,Boosting the electroreduction of CO2 to liquid products via nanostructure engineering of Cu2O catalysts,Journal of catalysis,6.5,https://doi.org/10.1016/j.jcat.2024.115458,f-Cu2O,Cu2O,Cu2O,,100.00,No,5.24,64.12,19.37,11.27,0.00,0.00,0.00,flower,,162.81,179.52,196.22,162.81,179.52,196.22,,,0.00,100.00,0.00,,,,,carbon paper electrode,Ag/AgCl,KHCO3,0.5,7.2,-1.00,H2,23.33,,-24.76,H-cell,,,,6000.00,,,20.5
47,,2024,Boosting the electroreduction of CO2 to liquid products via nanostructure engineering of Cu2O catalysts,Journal of catalysis,6.5,https://doi.org/10.1016/j.jcat.2024.115458,f-Cu2O,Cu2O,Cu2O,,100.00,No,5.24,64.12,19.37,11.27,0.00,0.00,0.00,flower,,162.81,179.52,196.22,162.81,179.52,196.22,,,0.00,100.00,0.00,,,,,carbon paper electrode,Ag/AgCl,KHCO3,0.5,7.2,-1.00,C2H4,2.62,,-24.76,H-cell,,,,6000.00,,,20.5
47,,2024,Boosting the electroreduction of CO2 to liquid products via nanostructure engineering of Cu2O catalysts,Journal of catalysis,6.5,https://doi.org/10.1016/j.jcat.2024.115458,f-Cu2O,Cu2O,Cu2O,,100.00,No,5.24,64.12,19.37,11.27,0.00,0.00,0.00,flower,,162.81,179.52,196.22,162.81,179.52,196.22,,,0.00,100.00,0.00,,,,,carbon paper electrode,Ag/AgCl,KHCO3,0.5,7.2,-0.90,C2H5OH,45.09,,-19.96,H-cell,,,,6000.00,,,20.5
47,,2024,Boosting the electroreduction of CO2 to liquid products via nanostructure engineering of Cu2O catalysts,Journal of catalysis,6.5,https://doi.org/10.1016/j.jcat.2024.115458,f-Cu2O,Cu2O,Cu2O,,100.00,No,5.24,64.12,19.37,11.27,0.00,0.00,0.00,flower,,162.81,179.52,196.22,162.81,179.52,196.22,,,0.00,100.00,0.00,,,,,carbon paper electrode,Ag/AgCl,KHCO3,0.5,7.2,-0.90,HCOOH,36.08,,-19.96,H-cell,,,,6000.00,,,20.5
47,,2024,Boosting the electroreduction of CO2 to liquid products via nanostructure engineering of Cu2O catalysts,Journal of catalysis,6.5,https://doi.org/10.1016/j.jcat.2024.115458,f-Cu2O,Cu2O,Cu2O,,100.00,No,5.24,64.12,19.37,11.27,0.00,0.00,0.00,flower,,162.81,179.52,196.22,162.81,179.52,196.22,,,0.00,100.00,0.00,,,,,carbon paper electrode,Ag/AgCl,KHCO3,0.5,7.2,-0.90,CO,2.42,,-19.96,H-cell,,,,6000.00,,,20.5
47,,2024,Boosting the electroreduction of CO2 to liquid products via nanostructure engineering of Cu2O catalysts,Journal of catalysis,6.5,https://doi.org/10.1016/j.jcat.2024.115458,f-Cu2O,Cu2O,Cu2O,,100.00,No,5.24,64.12,19.37,11.27,0.00,0.00,0.00,flower,,162.81,179.52,196.22,162.81,179.52,196.22,,,0.00,100.00,0.00,,,,,carbon paper electrode,Ag/AgCl,KHCO3,0.5,7.2,-0.90,H2,13.68,,-19.96,H-cell,,,,6000.00,,,20.5
47,,2024,Boosting the electroreduction of CO2 to liquid products via nanostructure engineering of Cu2O catalysts,Journal of catalysis,6.5,https://doi.org/10.1016/j.jcat.2024.115458,f-Cu2O,Cu2O,Cu2O,,100.00,No,5.24,64.12,19.37,11.27,0.00,0.00,0.00,flower,,162.81,179.52,196.22,162.81,179.52,196.22,,,0.00,100.00,0.00,,,,,carbon paper electrode,Ag/AgCl,KHCO3,0.5,7.2,-0.90,C2H4,1.18,,-19.96,H-cell,,,,6000.00,,,20.5
47,,2024,Boosting the electroreduction of CO2 to liquid products via nanostructure engineering of Cu2O catalysts,Journal of catalysis,6.5,https://doi.org/10.1016/j.jcat.2024.115458,f-Cu2O,Cu2O,Cu2O,,100.00,No,5.24,64.12,19.37,11.27,0.00,0.00,0.00,flower,,162.81,179.52,196.22,162.81,179.52,196.22,,,0.00,100.00,0.00,,,,,carbon paper electrode,Ag/AgCl,KHCO3,0.5,7.2,-0.80,C2H5OH,52.42,,-14.50,H-cell,,,,6000.00,,,20.5
47,,2024,Boosting the electroreduction of CO2 to liquid products via nanostructure engineering of Cu2O catalysts,Journal of catalysis,6.5,https://doi.org/10.1016/j.jcat.2024.115458,f-Cu2O,Cu2O,Cu2O,,100.00,No,5.24,64.12,19.37,11.27,0.00,0.00,0.00,flower,,162.81,179.52,196.22,162.81,179.52,196.22,,,0.00,100.00,0.00,,,,,carbon paper electrode,Ag/AgCl,KHCO3,0.5,7.2,-0.80,HCOOH,40.08,,-14.50,H-cell,,,,6000.00,,,20.5
47,,2024,Boosting the electroreduction of CO2 to liquid products via nanostructure engineering of Cu2O catalysts,Journal of catalysis,6.5,https://doi.org/10.1016/j.jcat.2024.115458,f-Cu2O,Cu2O,Cu2O,,100.00,No,5.24,64.12,19.37,11.27,0.00,0.00,0.00,flower,,162.81,179.52,196.22,162.81,179.52,196.22,,,0.00,100.00,0.00,,,,,carbon paper electrode,Ag/AgCl,KHCO3,0.5,7.2,-0.80,CO,1.13,,-14.50,H-cell,,,,6000.00,,,20.5
47,,2024,Boosting the electroreduction of CO2 to liquid products via nanostructure engineering of Cu2O catalysts,Journal of catalysis,6.5,https://doi.org/10.1016/j.jcat.2024.115458,f-Cu2O,Cu2O,Cu2O,,100.00,No,5.24,64.12,19.37,11.27,0.00,0.00,0.00,flower,,162.81,179.52,196.22,162.81,179.52,196.22,,,0.00,100.00,0.00,,,,,carbon paper electrode,Ag/AgCl,KHCO3,0.5,7.2,-0.80,H2,4.99,,-14.50,H-cell,,,,6000.00,,,20.5
47,,2024,Boosting the electroreduction of CO2 to liquid products via nanostructure engineering of Cu2O catalysts,Journal of catalysis,6.5,https://doi.org/10.1016/j.jcat.2024.115458,f-Cu2O,Cu2O,Cu2O,,100.00,No,5.24,64.12,19.37,11.27,0.00,0.00,0.00,flower,,162.81,179.52,196.22,162.81,179.52,196.22,,,0.00,100.00,0.00,,,,,carbon paper electrode,Ag/AgCl,KHCO3,0.5,7.2,-0.70,C2H5OH,38.63,,-8.37,H-cell,,,,6000.00,,,20.5
47,,2024,Boosting the electroreduction of CO2 to liquid products via nanostructure engineering of Cu2O catalysts,Journal of catalysis,6.5,https://doi.org/10.1016/j.jcat.2024.115458,f-Cu2O,Cu2O,Cu2O,,100.00,No,5.24,64.12,19.37,11.27,0.00,0.00,0.00,flower,,162.81,179.52,196.22,162.81,179.52,196.22,,,0.00,100.00,0.00,,,,,carbon paper electrode,Ag/AgCl,KHCO3,0.5,7.2,-0.70,HCOOH,56.88,,-8.37,H-cell,,,,6000.00,,,20.5
47,,2024,Boosting the electroreduction of CO2 to liquid products via nanostructure engineering of Cu2O catalysts,Journal of catalysis,6.5,https://doi.org/10.1016/j.jcat.2024.115458,f-Cu2O,Cu2O,Cu2O,,100.00,No,5.24,64.12,19.37,11.27,0.00,0.00,0.00,flower,,162.81,179.52,196.22,162.81,179.52,196.22,,,0.00,100.00,0.00,,,,,carbon paper electrode,Ag/AgCl,KHCO3,0.5,7.2,-0.70,CO,1.19,,-8.37,H-cell,,,,6000.00,,,20.5
47,,2024,Boosting the electroreduction of CO2 to liquid products via nanostructure engineering of Cu2O catalysts,Journal of catalysis,6.5,https://doi.org/10.1016/j.jcat.2024.115458,f-Cu2O,Cu2O,Cu2O,,100.00,No,5.24,64.12,19.37,11.27,0.00,0.00,0.00,flower,,162.81,179.52,196.22,162.81,179.52,196.22,,,0.00,100.00,0.00,,,,,carbon paper electrode,Ag/AgCl,KHCO3,0.5,7.2,-0.70,H2,2.45,,-8.37,H-cell,,,,6000.00,,,20.5
47,,2024,Boosting the electroreduction of CO2 to liquid products via nanostructure engineering of Cu2O catalysts,Journal of catalysis,6.5,https://doi.org/10.1016/j.jcat.2024.115458,f-Cu2O,Cu2O,Cu2O,,100.00,No,5.24,64.12,19.37,11.27,0.00,0.00,0.00,flower,,162.81,179.52,196.22,162.81,179.52,196.22,,,0.00,100.00,0.00,,,,,carbon paper electrode,Ag/AgCl,KHCO3,0.5,7.2,-0.60,C2H5OH,27.07,,-3.27,H-cell,,,,6000.00,,,20.5
47,,2024,Boosting the electroreduction of CO2 to liquid products via nanostructure engineering of Cu2O catalysts,Journal of catalysis,6.5,https://doi.org/10.1016/j.jcat.2024.115458,f-Cu2O,Cu2O,Cu2O,,100.00,No,5.24,64.12,19.37,11.27,0.00,0.00,0.00,flower,,162.81,179.52,196.22,162.81,179.52,196.22,,,0.00,100.00,0.00,,,,,carbon paper electrode,Ag/AgCl,KHCO3,0.5,7.2,-0.60,HCOOH,42.07,,-3.27,H-cell,,,,6000.00,,,20.5
47,,2024,Boosting the electroreduction of CO2 to liquid products via nanostructure engineering of Cu2O catalysts,Journal of catalysis,6.5,https://doi.org/10.1016/j.jcat.2024.115458,f-Cu2O,Cu2O,Cu2O,,100.00,No,5.24,64.12,19.37,11.27,0.00,0.00,0.00,flower,,162.81,179.52,196.22,162.81,179.52,196.22,,,0.00,100.00,0.00,,,,,carbon paper electrode,Ag/AgCl,KHCO3,0.5,7.2,-0.60,CO,1.01,,-3.27,H-cell,,,,6000.00,,,20.5
47,,2024,Boosting the electroreduction of CO2 to liquid products via nanostructure engineering of Cu2O catalysts,Journal of catalysis,6.5,https://doi.org/10.1016/j.jcat.2024.115458,f-Cu2O,Cu2O,Cu2O,,100.00,No,5.24,64.12,19.37,11.27,0.00,0.00,0.00,flower,,162.81,179.52,196.22,162.81,179.52,196.22,,,0.00,100.00,0.00,,,,,carbon paper electrode,Ag/AgCl,KHCO3,0.5,7.2,-0.60,H2,26.69,,-3.27,H-cell,,,,6000.00,,,20.5
47,,2024,Boosting the electroreduction of CO2 to liquid products via nanostructure engineering of Cu2O catalysts,Journal of catalysis,6.5,https://doi.org/10.1016/j.jcat.2024.115458,f-Cu2O,Cu2O,Cu2O,,100.00,No,5.24,64.12,19.37,11.27,0.00,0.00,0.00,flower,,162.81,179.52,196.22,162.81,179.52,196.22,,,0.00,100.00,0.00,,,,,carbon paper electrode,Ag/AgCl,KHCO3,0.5,7.2,-0.50,C2H5OH,12.05,,-1.04,H-cell,,,,6000.00,,,20.5
47,,2024,Boosting the electroreduction of CO2 to liquid products via nanostructure engineering of Cu2O catalysts,Journal of catalysis,6.5,https://doi.org/10.1016/j.jcat.2024.115458,f-Cu2O,Cu2O,Cu2O,,100.00,No,5.24,64.12,19.37,11.27,0.00,0.00,0.00,flower,,162.81,179.52,196.22,162.81,179.52,196.22,,,0.00,100.00,0.00,,,,,carbon paper electrode,Ag/AgCl,KHCO3,0.5,7.2,-0.50,HCOOH,28.44,,-1.04,H-cell,,,,6000.00,,,20.5
47,,2024,Boosting the electroreduction of CO2 to liquid products via nanostructure engineering of Cu2O catalysts,Journal of catalysis,6.5,https://doi.org/10.1016/j.jcat.2024.115458,f-Cu2O,Cu2O,Cu2O,,100.00,No,5.24,64.12,19.37,11.27,0.00,0.00,0.00,flower,,162.81,179.52,196.22,162.81,179.52,196.22,,,0.00,100.00,0.00,,,,,carbon paper electrode,Ag/AgCl,KHCO3,0.5,7.2,-0.50,CO,0.45,,-1.04,H-cell,,,,6000.00,,,20.5
47,,2024,Boosting the electroreduction of CO2 to liquid products via nanostructure engineering of Cu2O catalysts,Journal of catalysis,6.5,https://doi.org/10.1016/j.jcat.2024.115458,f-Cu2O,Cu2O,Cu2O,,100.00,No,5.24,64.12,19.37,11.27,0.00,0.00,0.00,flower,,162.81,179.52,196.22,162.81,179.52,196.22,,,0.00,100.00,0.00,,,,,carbon paper electrode,Ag/AgCl,KHCO3,0.5,7.2,-0.50,H2,53.60,,-1.04,H-cell,,,,6000.00,,,20.5
47,,2024,Boosting the electroreduction of CO2 to liquid products via nanostructure engineering of Cu2O catalysts,Journal of catalysis,6.5,https://doi.org/10.1016/j.jcat.2024.115458,f-Cu2O,Cu2O,Cu2O,,100.00,No,5.24,64.12,19.37,11.27,0.00,0.00,0.00,flower,,162.81,179.52,196.22,162.81,179.52,196.22,,,0.00,100.00,0.00,,,,,carbon paper electrode,Ag/AgCl,KHCO3,0.5,7.2,-0.80,HCOOH,41.81,0.00,-14.50,H-cell,,,,6000.00,,,20.5
47,,2024,Boosting the electroreduction of CO2 to liquid products via nanostructure engineering of Cu2O catalysts,Journal of catalysis,6.5,https://doi.org/10.1016/j.jcat.2024.115458,f-Cu2O,Cu2O,Cu2O,,100.00,No,5.24,64.12,19.37,11.27,0.00,0.00,0.00,flower,,162.81,179.52,196.22,162.81,179.52,196.22,,,0.00,100.00,0.00,,,,,carbon paper electrode,Ag/AgCl,KHCO3,0.5,7.2,-0.80,C2H5OH,52.62,0.00,-14.50,H-cell,,,,6000.00,,,20.5
47,,2024,Boosting the electroreduction of CO2 to liquid products via nanostructure engineering of Cu2O catalysts,Journal of catalysis,6.5,https://doi.org/10.1016/j.jcat.2024.115458,f-Cu2O,Cu2O,Cu2O,,100.00,No,5.24,64.12,19.37,11.27,0.00,0.00,0.00,flower,,162.81,179.52,196.22,162.81,179.52,196.22,,,0.00,100.00,0.00,,,,,carbon paper electrode,Ag/AgCl,KHCO3,0.5,7.2,-0.80,HCOOH,42.43,5.00,-14.50,H-cell,,,,6000.00,,,20.5
47,,2024,Boosting the electroreduction of CO2 to liquid products via nanostructure engineering of Cu2O catalysts,Journal of catalysis,6.5,https://doi.org/10.1016/j.jcat.2024.115458,f-Cu2O,Cu2O,Cu2O,,100.00,No,5.24,64.12,19.37,11.27,0.00,0.00,0.00,flower,,162.81,179.52,196.22,162.81,179.52,196.22,,,0.00,100.00,0.00,,,,,carbon paper electrode,Ag/AgCl,KHCO3,0.5,7.2,-0.80,C2H5OH,52.90,5.00,-14.50,H-cell,,,,6000.00,,,20.5
47,,2024,Boosting the electroreduction of CO2 to liquid products via nanostructure engineering of Cu2O catalysts,Journal of catalysis,6.5,https://doi.org/10.1016/j.jcat.2024.115458,f-Cu2O,Cu2O,Cu2O,,100.00,No,5.24,64.12,19.37,11.27,0.00,0.00,0.00,flower,,162.81,179.52,196.22,162.81,179.52,196.22,,,0.00,100.00,0.00,,,,,carbon paper electrode,Ag/AgCl,KHCO3,0.5,7.2,-0.80,HCOOH,42.06,10.00,-14.50,H-cell,,,,6000.00,,,20.5
47,,2024,Boosting the electroreduction of CO2 to liquid products via nanostructure engineering of Cu2O catalysts,Journal of catalysis,6.5,https://doi.org/10.1016/j.jcat.2024.115458,f-Cu2O,Cu2O,Cu2O,,100.00,No,5.24,64.12,19.37,11.27,0.00,0.00,0.00,flower,,162.81,179.52,196.22,162.81,179.52,196.22,,,0.00,100.00,0.00,,,,,carbon paper electrode,Ag/AgCl,KHCO3,0.5,7.2,-0.80,C2H5OH,52.36,10.00,-14.50,H-cell,,,,6000.00,,,20.5
47,,2024,Boosting the electroreduction of CO2 to liquid products via nanostructure engineering of Cu2O catalysts,Journal of catalysis,6.5,https://doi.org/10.1016/j.jcat.2024.115458,f-Cu2O,Cu2O,Cu2O,,100.00,No,5.24,64.12,19.37,11.27,0.00,0.00,0.00,flower,,162.81,179.52,196.22,162.81,179.52,196.22,,,0.00,100.00,0.00,,,,,carbon paper electrode,Ag/AgCl,KHCO3,0.5,7.2,-0.80,HCOOH,41.67,15.00,-14.50,H-cell,,,,6000.00,,,20.5
47,,2024,Boosting the electroreduction of CO2 to liquid products via nanostructure engineering of Cu2O catalysts,Journal of catalysis,6.5,https://doi.org/10.1016/j.jcat.2024.115458,f-Cu2O,Cu2O,Cu2O,,100.00,No,5.24,64.12,19.37,11.27,0.00,0.00,0.00,flower,,162.81,179.52,196.22,162.81,179.52,196.22,,,0.00,100.00,0.00,,,,,carbon paper electrode,Ag/AgCl,KHCO3,0.5,7.2,-0.80,C2H5OH,51.99,15.00,-14.50,H-cell,,,,6000.00,,,20.5
47,,2024,Boosting the electroreduction of CO2 to liquid products via nanostructure engineering of Cu2O catalysts,Journal of catalysis,6.5,https://doi.org/10.1016/j.jcat.2024.115458,f-Cu2O,Cu2O,Cu2O,,100.00,No,5.24,64.12,19.37,11.27,0.00,0.00,0.00,flower,,162.81,179.52,196.22,162.81,179.52,196.22,,,0.00,100.00,0.00,,,,,carbon paper electrode,Ag/AgCl,KHCO3,0.5,7.2,-0.80,HCOOH,40.83,20.00,-14.50,H-cell,,,,6000.00,,,20.5
47,,2024,Boosting the electroreduction of CO2 to liquid products via nanostructure engineering of Cu2O catalysts,Journal of catalysis,6.5,https://doi.org/10.1016/j.jcat.2024.115458,f-Cu2O,Cu2O,Cu2O,,100.00,No,5.24,64.12,19.37,11.27,0.00,0.00,0.00,flower,,162.81,179.52,196.22,162.81,179.52,196.22,,,0.00,100.00,0.00,,,,,carbon paper electrode,Ag/AgCl,KHCO3,0.5,7.2,-0.80,C2H5OH,52.52,20.00,-14.50,H-cell,,,,6000.00,,,20.5
47,,2024,Boosting the electroreduction of CO2 to liquid products via nanostructure engineering of Cu2O catalysts,Journal of catalysis,6.5,https://doi.org/10.1016/j.jcat.2024.115458,f-Cu2O,Cu2O,Cu2O,,100.00,No,5.24,64.12,19.37,11.27,0.00,0.00,0.00,flower,,162.81,179.52,196.22,162.81,179.52,196.22,,,0.00,100.00,0.00,,,,,carbon paper electrode,Ag/AgCl,KHCO3,0.5,7.2,-0.80,HCOOH,40.52,25.00,-14.50,H-cell,,,,6000.00,,,20.5
47,,2024,Boosting the electroreduction of CO2 to liquid products via nanostructure engineering of Cu2O catalysts,Journal of catalysis,6.5,https://doi.org/10.1016/j.jcat.2024.115458,f-Cu2O,Cu2O,Cu2O,,100.00,No,5.24,64.12,19.37,11.27,0.00,0.00,0.00,flower,,162.81,179.52,196.22,162.81,179.52,196.22,,,0.00,100.00,0.00,,,,,carbon paper electrode,Ag/AgCl,KHCO3,0.5,7.2,-0.80,C2H5OH,51.84,25.00,-14.50,H-cell,,,,6000.00,,,20.5
47,,2024,Boosting the electroreduction of CO2 to liquid products via nanostructure engineering of Cu2O catalysts,Journal of catalysis,6.5,https://doi.org/10.1016/j.jcat.2024.115458,f-Cu2O,Cu2O,Cu2O,,100.00,No,5.24,64.12,19.37,11.27,0.00,0.00,0.00,flower,,162.81,179.52,196.22,162.81,179.52,196.22,,,0.00,100.00,0.00,,,,,carbon paper electrode,Ag/AgCl,KHCO3,0.5,7.2,-0.80,HCOOH,39.72,30.00,-14.50,H-cell,,,,6000.00,,,20.5
47,,2024,Boosting the electroreduction of CO2 to liquid products via nanostructure engineering of Cu2O catalysts,Journal of catalysis,6.5,https://doi.org/10.1016/j.jcat.2024.115458,f-Cu2O,Cu2O,Cu2O,,100.00,No,5.24,64.12,19.37,11.27,0.00,0.00,0.00,flower,,162.81,179.52,196.22,162.81,179.52,196.22,,,0.00,100.00,0.00,,,,,carbon paper electrode,Ag/AgCl,KHCO3,0.5,7.2,-0.80,C2H5OH,51.45,30.00,-14.50,H-cell,,,,6000.00,,,20.5
47,,2024,Boosting the electroreduction of CO2 to liquid products via nanostructure engineering of Cu2O catalysts,Journal of catalysis,6.5,https://doi.org/10.1016/j.jcat.2024.115458,f-Cu2O,Cu2O,Cu2O,,100.00,No,5.24,64.12,19.37,11.27,0.00,0.00,0.00,flower,,162.81,179.52,196.22,162.81,179.52,196.22,,,0.00,100.00,0.00,,,,,carbon paper electrode,Ag/AgCl,KHCO3,0.5,7.2,-0.80,HCOOH,39.55,35.00,-14.50,H-cell,,,,6000.00,,,20.5
47,,2024,Boosting the electroreduction of CO2 to liquid products via nanostructure engineering of Cu2O catalysts,Journal of catalysis,6.5,https://doi.org/10.1016/j.jcat.2024.115458,f-Cu2O,Cu2O,Cu2O,,100.00,No,5.24,64.12,19.37,11.27,0.00,0.00,0.00,flower,,162.81,179.52,196.22,162.81,179.52,196.22,,,0.00,100.00,0.00,,,,,carbon paper electrode,Ag/AgCl,KHCO3,0.5,7.2,-0.80,C2H5OH,49.83,35.00,-14.50,H-cell,,,,6000.00,,,20.5
47,,2024,Boosting the electroreduction of CO2 to liquid products via nanostructure engineering of Cu2O catalysts,Journal of catalysis,6.5,https://doi.org/10.1016/j.jcat.2024.115458,f-Cu2O,Cu2O,Cu2O,,100.00,No,5.24,64.12,19.37,11.27,0.00,0.00,0.00,flower,,162.81,179.52,196.22,162.81,179.52,196.22,,,0.00,100.00,0.00,,,,,carbon paper electrode,Ag/AgCl,KHCO3,0.5,7.2,-0.80,HCOOH,39.07,40.00,-14.50,H-cell,,,,6000.00,,,20.5
47,,2024,Boosting the electroreduction of CO2 to liquid products via nanostructure engineering of Cu2O catalysts,Journal of catalysis,6.5,https://doi.org/10.1016/j.jcat.2024.115458,f-Cu2O,Cu2O,Cu2O,,100.00,No,5.24,64.12,19.37,11.27,0.00,0.00,0.00,flower,,162.81,179.52,196.22,162.81,179.52,196.22,,,0.00,100.00,0.00,,,,,carbon paper electrode,Ag/AgCl,KHCO3,0.5,7.2,-0.80,C2H5OH,49.72,40.00,-14.50,H-cell,,,,6000.00,,,20.5
47,,2024,Boosting the electroreduction of CO2 to liquid products via nanostructure engineering of Cu2O catalysts,Journal of catalysis,6.5,https://doi.org/10.1016/j.jcat.2024.115458,f-Cu2O,Cu2O,Cu2O,,100.00,No,5.24,64.12,19.37,11.27,0.00,0.00,0.00,flower,,162.81,179.52,196.22,162.81,179.52,196.22,,,0.00,100.00,0.00,,,,,gas diffusion layer,Ag/AgCl,KOH,1,14,-0.45,C2H5OH,31.60,,-50.00,Flow cell,,,,6000.00,,,20.5
47,,2024,Boosting the electroreduction of CO2 to liquid products via nanostructure engineering of Cu2O catalysts,Journal of catalysis,6.5,https://doi.org/10.1016/j.jcat.2024.115458,f-Cu2O,Cu2O,Cu2O,,100.00,No,5.24,64.12,19.37,11.27,0.00,0.00,0.00,flower,,162.81,179.52,196.22,162.81,179.52,196.22,,,0.00,100.00,0.00,,,,,gas diffusion layer,Ag/AgCl,KOH,1,14,-0.45,HCOOH,61.69,,-50.00,Flow cell,,,,6000.00,,,20.5
47,,2024,Boosting the electroreduction of CO2 to liquid products via nanostructure engineering of Cu2O catalysts,Journal of catalysis,6.5,https://doi.org/10.1016/j.jcat.2024.115458,f-Cu2O,Cu2O,Cu2O,,100.00,No,5.24,64.12,19.37,11.27,0.00,0.00,0.00,flower,,162.81,179.52,196.22,162.81,179.52,196.22,,,0.00,100.00,0.00,,,,,gas diffusion layer,Ag/AgCl,KOH,1,14,-0.58,C2H5OH,18.31,,-100.00,Flow cell,,,,6000.00,,,20.5
47,,2024,Boosting the electroreduction of CO2 to liquid products via nanostructure engineering of Cu2O catalysts,Journal of catalysis,6.5,https://doi.org/10.1016/j.jcat.2024.115458,f-Cu2O,Cu2O,Cu2O,,100.00,No,5.24,64.12,19.37,11.27,0.00,0.00,0.00,flower,,162.81,179.52,196.22,162.81,179.52,196.22,,,0.00,100.00,0.00,,,,,gas diffusion layer,Ag/AgCl,KOH,1,14,-0.58,HCOOH,78.71,,-100.00,Flow cell,,,,6000.00,,,20.5
47,,2024,Boosting the electroreduction of CO2 to liquid products via nanostructure engineering of Cu2O catalysts,Journal of catalysis,6.5,https://doi.org/10.1016/j.jcat.2024.115458,f-Cu2O,Cu2O,Cu2O,,100.00,No,5.24,64.12,19.37,11.27,0.00,0.00,0.00,flower,,162.81,179.52,196.22,162.81,179.52,196.22,,,0.00,100.00,0.00,,,,,gas diffusion layer,Ag/AgCl,KOH,1,14,-0.83,C2H5OH,16.58,,-200.00,Flow cell,,,,6000.00,,,20.5
47,,2024,Boosting the electroreduction of CO2 to liquid products via nanostructure engineering of Cu2O catalysts,Journal of catalysis,6.5,https://doi.org/10.1016/j.jcat.2024.115458,f-Cu2O,Cu2O,Cu2O,,100.00,No,5.24,64.12,19.37,11.27,0.00,0.00,0.00,flower,,162.81,179.52,196.22,162.81,179.52,196.22,,,0.00,100.00,0.00,,,,,gas diffusion layer,Ag/AgCl,KOH,1,14,-0.83,HCOOH,76.52,,-200.00,Flow cell,,,,6000.00,,,20.5
47,,2024,Boosting the electroreduction of CO2 to liquid products via nanostructure engineering of Cu2O catalysts,Journal of catalysis,6.5,https://doi.org/10.1016/j.jcat.2024.115458,f-Cu2O,Cu2O,Cu2O,,100.00,No,5.24,64.12,19.37,11.27,0.00,0.00,0.00,flower,,162.81,179.52,196.22,162.81,179.52,196.22,,,0.00,100.00,0.00,,,,,gas diffusion layer,Ag/AgCl,KOH,1,14,-1.05,C2H5OH,14.07,,-300.00,Flow cell,,,,6000.00,,,20.5
47,,2024,Boosting the electroreduction of CO2 to liquid products via nanostructure engineering of Cu2O catalysts,Journal of catalysis,6.5,https://doi.org/10.1016/j.jcat.2024.115458,f-Cu2O,Cu2O,Cu2O,,100.00,No,5.24,64.12,19.37,11.27,0.00,0.00,0.00,flower,,162.81,179.52,196.22,162.81,179.52,196.22,,,0.00,100.00,0.00,,,,,gas diffusion layer,Ag/AgCl,KOH,1,14,-1.05,HCOOH,73.92,,-300.00,Flow cell,,,,6000.00,,,20.5
47,,2024,Boosting the electroreduction of CO2 to liquid products via nanostructure engineering of Cu2O catalysts,Journal of catalysis,6.5,https://doi.org/10.1016/j.jcat.2024.115458,f-Cu2O,Cu2O,Cu2O,,100.00,No,5.24,64.12,19.37,11.27,0.00,0.00,0.00,flower,,162.81,179.52,196.22,162.81,179.52,196.22,,,0.00,100.00,0.00,,,,,gas diffusion layer,Ag/AgCl,KOH,1,14,-1.20,C2H5OH,10.69,,-400.00,Flow cell,,,,6000.00,,,20.5
47,,2024,Boosting the electroreduction of CO2 to liquid products via nanostructure engineering of Cu2O catalysts,Journal of catalysis,6.5,https://doi.org/10.1016/j.jcat.2024.115458,f-Cu2O,Cu2O,Cu2O,,100.00,No,5.24,64.12,19.37,11.27,0.00,0.00,0.00,flower,,162.81,179.52,196.22,162.81,179.52,196.22,,,0.00,100.00,0.00,,,,,gas diffusion layer,Ag/AgCl,KOH,1,14,-1.20,HCOOH,70.25,,-400.00,Flow cell,,,,6000.00,,,20.5
47,,2024,Boosting the electroreduction of CO2 to liquid products via nanostructure engineering of Cu2O catalysts,Journal of catalysis,6.5,https://doi.org/10.1016/j.jcat.2024.115458,t-Cu2O,Cu2O,Cu2O,,100.00,No,4.72,65.30,17.81,12.17,0.00,0.00,0.00,tetrakaidecahedron,,100.64,137.74,174.84,100.64,137.74,174.84,,,0.00,100.00,0.00,,,,,carbon paper electrode,Ag/AgCl,KHCO3,0.5,7.2,-1.10,C2H5OH,24.32,,-23.68,H-cell,,,,4800.00,,,15.6
47,,2024,Boosting the electroreduction of CO2 to liquid products via nanostructure engineering of Cu2O catalysts,Journal of catalysis,6.5,https://doi.org/10.1016/j.jcat.2024.115458,t-Cu2O,Cu2O,Cu2O,,100.00,No,4.72,65.30,17.81,12.17,0.00,0.00,0.00,tetrakaidecahedron,,100.64,137.74,174.84,100.64,137.74,174.84,,,0.00,100.00,0.00,,,,,carbon paper electrode,Ag/AgCl,KHCO3,0.5,7.2,-1.10,HCOOH,19.54,,-23.68,H-cell,,,,4800.00,,,15.6
47,,2024,Boosting the electroreduction of CO2 to liquid products via nanostructure engineering of Cu2O catalysts,Journal of catalysis,6.5,https://doi.org/10.1016/j.jcat.2024.115458,t-Cu2O,Cu2O,Cu2O,,100.00,No,4.72,65.30,17.81,12.17,0.00,0.00,0.00,tetrakaidecahedron,,100.64,137.74,174.84,100.64,137.74,174.84,,,0.00,100.00,0.00,,,,,carbon paper electrode,Ag/AgCl,KHCO3,0.5,7.2,-1.10,CO,3.81,,-23.68,H-cell,,,,4800.00,,,15.6
47,,2024,Boosting the electroreduction of CO2 to liquid products via nanostructure engineering of Cu2O catalysts,Journal of catalysis,6.5,https://doi.org/10.1016/j.jcat.2024.115458,t-Cu2O,Cu2O,Cu2O,,100.00,No,4.72,65.30,17.81,12.17,0.00,0.00,0.00,tetrakaidecahedron,,100.64,137.74,174.84,100.64,137.74,174.84,,,0.00,100.00,0.00,,,,,carbon paper electrode,Ag/AgCl,KHCO3,0.5,7.2,-1.10,H2,48.40,,-23.68,H-cell,,,,4800.00,,,15.6
47,,2024,Boosting the electroreduction of CO2 to liquid products via nanostructure engineering of Cu2O catalysts,Journal of catalysis,6.5,https://doi.org/10.1016/j.jcat.2024.115458,t-Cu2O,Cu2O,Cu2O,,100.00,No,4.72,65.30,17.81,12.17,0.00,0.00,0.00,tetrakaidecahedron,,100.64,137.74,174.84,100.64,137.74,174.84,,,0.00,100.00,0.00,,,,,carbon paper electrode,Ag/AgCl,KHCO3,0.5,7.2,-1.10,C2H4,2.81,,-23.68,H-cell,,,,4800.00,,,15.6
47,,2024,Boosting the electroreduction of CO2 to liquid products via nanostructure engineering of Cu2O catalysts,Journal of catalysis,6.5,https://doi.org/10.1016/j.jcat.2024.115458,t-Cu2O,Cu2O,Cu2O,,100.00,No,4.72,65.30,17.81,12.17,0.00,0.00,0.00,tetrakaidecahedron,,100.64,137.74,174.84,100.64,137.74,174.84,,,0.00,100.00,0.00,,,,,carbon paper electrode,Ag/AgCl,KHCO3,0.5,7.2,-1.00,C2H5OH,33.77,,-18.88,H-cell,,,,4800.00,,,15.6
47,,2024,Boosting the electroreduction of CO2 to liquid products via nanostructure engineering of Cu2O catalysts,Journal of catalysis,6.5,https://doi.org/10.1016/j.jcat.2024.115458,t-Cu2O,Cu2O,Cu2O,,100.00,No,4.72,65.30,17.81,12.17,0.00,0.00,0.00,tetrakaidecahedron,,100.64,137.74,174.84,100.64,137.74,174.84,,,0.00,100.00,0.00,,,,,carbon paper electrode,Ag/AgCl,KHCO3,0.5,7.2,-1.00,HCOOH,28.63,,-18.88,H-cell,,,,4800.00,,,15.6
47,,2024,Boosting the electroreduction of CO2 to liquid products via nanostructure engineering of Cu2O catalysts,Journal of catalysis,6.5,https://doi.org/10.1016/j.jcat.2024.115458,t-Cu2O,Cu2O,Cu2O,,100.00,No,4.72,65.30,17.81,12.17,0.00,0.00,0.00,tetrakaidecahedron,,100.64,137.74,174.84,100.64,137.74,174.84,,,0.00,100.00,0.00,,,,,carbon paper electrode,Ag/AgCl,KHCO3,0.5,7.2,-1.00,CO,4.35,,-18.88,H-cell,,,,4800.00,,,15.6
47,,2024,Boosting the electroreduction of CO2 to liquid products via nanostructure engineering of Cu2O catalysts,Journal of catalysis,6.5,https://doi.org/10.1016/j.jcat.2024.115458,t-Cu2O,Cu2O,Cu2O,,100.00,No,4.72,65.30,17.81,12.17,0.00,0.00,0.00,tetrakaidecahedron,,100.64,137.74,174.84,100.64,137.74,174.84,,,0.00,100.00,0.00,,,,,carbon paper electrode,Ag/AgCl,KHCO3,0.5,7.2,-1.00,H2,32.42,,-18.88,H-cell,,,,4800.00,,,15.6
47,,2024,Boosting the electroreduction of CO2 to liquid products via nanostructure engineering of Cu2O catalysts,Journal of catalysis,6.5,https://doi.org/10.1016/j.jcat.2024.115458,t-Cu2O,Cu2O,Cu2O,,100.00,No,4.72,65.30,17.81,12.17,0.00,0.00,0.00,tetrakaidecahedron,,100.64,137.74,174.84,100.64,137.74,174.84,,,0.00,100.00,0.00,,,,,carbon paper electrode,Ag/AgCl,KHCO3,0.5,7.2,-1.00,C2H4,1.53,,-18.88,H-cell,,,,4800.00,,,15.6
47,,2024,Boosting the electroreduction of CO2 to liquid products via nanostructure engineering of Cu2O catalysts,Journal of catalysis,6.5,https://doi.org/10.1016/j.jcat.2024.115458,t-Cu2O,Cu2O,Cu2O,,100.00,No,4.72,65.30,17.81,12.17,0.00,0.00,0.00,tetrakaidecahedron,,100.64,137.74,174.84,100.64,137.74,174.84,,,0.00,100.00,0.00,,,,,carbon paper electrode,Ag/AgCl,KHCO3,0.5,7.2,-0.90,C2H5OH,42.54,,-13.37,H-cell,,,,4800.00,,,15.6
47,,2024,Boosting the electroreduction of CO2 to liquid products via nanostructure engineering of Cu2O catalysts,Journal of catalysis,6.5,https://doi.org/10.1016/j.jcat.2024.115458,t-Cu2O,Cu2O,Cu2O,,100.00,No,4.72,65.30,17.81,12.17,0.00,0.00,0.00,tetrakaidecahedron,,100.64,137.74,174.84,100.64,137.74,174.84,,,0.00,100.00,0.00,,,,,carbon paper electrode,Ag/AgCl,KHCO3,0.5,7.2,-0.90,HCOOH,33.97,,-13.37,H-cell,,,,4800.00,,,15.6
47,,2024,Boosting the electroreduction of CO2 to liquid products via nanostructure engineering of Cu2O catalysts,Journal of catalysis,6.5,https://doi.org/10.1016/j.jcat.2024.115458,t-Cu2O,Cu2O,Cu2O,,100.00,No,4.72,65.30,17.81,12.17,0.00,0.00,0.00,tetrakaidecahedron,,100.64,137.74,174.84,100.64,137.74,174.84,,,0.00,100.00,0.00,,,,,carbon paper electrode,Ag/AgCl,KHCO3,0.5,7.2,-0.90,CO,2.30,,-13.37,H-cell,,,,4800.00,,,15.6
47,,2024,Boosting the electroreduction of CO2 to liquid products via nanostructure engineering of Cu2O catalysts,Journal of catalysis,6.5,https://doi.org/10.1016/j.jcat.2024.115458,t-Cu2O,Cu2O,Cu2O,,100.00,No,4.72,65.30,17.81,12.17,0.00,0.00,0.00,tetrakaidecahedron,,100.64,137.74,174.84,100.64,137.74,174.84,,,0.00,100.00,0.00,,,,,carbon paper electrode,Ag/AgCl,KHCO3,0.5,7.2,-0.90,H2,18.18,,-13.37,H-cell,,,,4800.00,,,15.6
47,,2024,Boosting the electroreduction of CO2 to liquid products via nanostructure engineering of Cu2O catalysts,Journal of catalysis,6.5,https://doi.org/10.1016/j.jcat.2024.115458,t-Cu2O,Cu2O,Cu2O,,100.00,No,4.72,65.30,17.81,12.17,0.00,0.00,0.00,tetrakaidecahedron,,100.64,137.74,174.84,100.64,137.74,174.84,,,0.00,100.00,0.00,,,,,carbon paper electrode,Ag/AgCl,KHCO3,0.5,7.2,-0.90,C2H4,1.08,,-13.37,H-cell,,,,4800.00,,,15.6
47,,2024,Boosting the electroreduction of CO2 to liquid products via nanostructure engineering of Cu2O catalysts,Journal of catalysis,6.5,https://doi.org/10.1016/j.jcat.2024.115458,t-Cu2O,Cu2O,Cu2O,,100.00,No,4.72,65.30,17.81,12.17,0.00,0.00,0.00,tetrakaidecahedron,,100.64,137.74,174.84,100.64,137.74,174.84,,,0.00,100.00,0.00,,,,,carbon paper electrode,Ag/AgCl,KHCO3,0.5,7.2,-0.80,C2H5OH,48.38,,-8.61,H-cell,,,,4800.00,,,15.6
47,,2024,Boosting the electroreduction of CO2 to liquid products via nanostructure engineering of Cu2O catalysts,Journal of catalysis,6.5,https://doi.org/10.1016/j.jcat.2024.115458,t-Cu2O,Cu2O,Cu2O,,100.00,No,4.72,65.30,17.81,12.17,0.00,0.00,0.00,tetrakaidecahedron,,100.64,137.74,174.84,100.64,137.74,174.84,,,0.00,100.00,0.00,,,,,carbon paper electrode,Ag/AgCl,KHCO3,0.5,7.2,-0.80,HCOOH,43.84,,-8.61,H-cell,,,,4800.00,,,15.6
47,,2024,Boosting the electroreduction of CO2 to liquid products via nanostructure engineering of Cu2O catalysts,Journal of catalysis,6.5,https://doi.org/10.1016/j.jcat.2024.115458,t-Cu2O,Cu2O,Cu2O,,100.00,No,4.72,65.30,17.81,12.17,0.00,0.00,0.00,tetrakaidecahedron,,100.64,137.74,174.84,100.64,137.74,174.84,,,0.00,100.00,0.00,,,,,carbon paper electrode,Ag/AgCl,KHCO3,0.5,7.2,-0.80,CO,1.13,,-8.61,H-cell,,,,4800.00,,,15.6
47,,2024,Boosting the electroreduction of CO2 to liquid products via nanostructure engineering of Cu2O catalysts,Journal of catalysis,6.5,https://doi.org/10.1016/j.jcat.2024.115458,t-Cu2O,Cu2O,Cu2O,,100.00,No,4.72,65.30,17.81,12.17,0.00,0.00,0.00,tetrakaidecahedron,,100.64,137.74,174.84,100.64,137.74,174.84,,,0.00,100.00,0.00,,,,,carbon paper electrode,Ag/AgCl,KHCO3,0.5,7.2,-0.80,H2,5.69,,-8.61,H-cell,,,,4800.00,,,15.6
47,,2024,Boosting the electroreduction of CO2 to liquid products via nanostructure engineering of Cu2O catalysts,Journal of catalysis,6.5,https://doi.org/10.1016/j.jcat.2024.115458,t-Cu2O,Cu2O,Cu2O,,100.00,No,4.72,65.30,17.81,12.17,0.00,0.00,0.00,tetrakaidecahedron,,100.64,137.74,174.84,100.64,137.74,174.84,,,0.00,100.00,0.00,,,,,carbon paper electrode,Ag/AgCl,KHCO3,0.5,7.2,-0.70,C2H5OH,34.89,,-4.71,H-cell,,,,4800.00,,,15.6
47,,2024,Boosting the electroreduction of CO2 to liquid products via nanostructure engineering of Cu2O catalysts,Journal of catalysis,6.5,https://doi.org/10.1016/j.jcat.2024.115458,t-Cu2O,Cu2O,Cu2O,,100.00,No,4.72,65.30,17.81,12.17,0.00,0.00,0.00,tetrakaidecahedron,,100.64,137.74,174.84,100.64,137.74,174.84,,,0.00,100.00,0.00,,,,,carbon paper electrode,Ag/AgCl,KHCO3,0.5,7.2,-0.70,HCOOH,52.33,,-4.71,H-cell,,,,4800.00,,,15.6
47,,2024,Boosting the electroreduction of CO2 to liquid products via nanostructure engineering of Cu2O catalysts,Journal of catalysis,6.5,https://doi.org/10.1016/j.jcat.2024.115458,t-Cu2O,Cu2O,Cu2O,,100.00,No,4.72,65.30,17.81,12.17,0.00,0.00,0.00,tetrakaidecahedron,,100.64,137.74,174.84,100.64,137.74,174.84,,,0.00,100.00,0.00,,,,,carbon paper electrode,Ag/AgCl,KHCO3,0.5,7.2,-0.70,CO,0.91,,-4.71,H-cell,,,,4800.00,,,15.6
47,,2024,Boosting the electroreduction of CO2 to liquid products via nanostructure engineering of Cu2O catalysts,Journal of catalysis,6.5,https://doi.org/10.1016/j.jcat.2024.115458,t-Cu2O,Cu2O,Cu2O,,100.00,No,4.72,65.30,17.81,12.17,0.00,0.00,0.00,tetrakaidecahedron,,100.64,137.74,174.84,100.64,137.74,174.84,,,0.00,100.00,0.00,,,,,carbon paper electrode,Ag/AgCl,KHCO3,0.5,7.2,-0.70,H2,11.57,,-4.71,H-cell,,,,4800.00,,,15.6
47,,2024,Boosting the electroreduction of CO2 to liquid products via nanostructure engineering of Cu2O catalysts,Journal of catalysis,6.5,https://doi.org/10.1016/j.jcat.2024.115458,t-Cu2O,Cu2O,Cu2O,,100.00,No,4.72,65.30,17.81,12.17,0.00,0.00,0.00,tetrakaidecahedron,,100.64,137.74,174.84,100.64,137.74,174.84,,,0.00,100.00,0.00,,,,,carbon paper electrode,Ag/AgCl,KHCO3,0.5,7.2,-0.60,C2H5OH,13.30,,-2.14,H-cell,,,,4800.00,,,15.6
47,,2024,Boosting the electroreduction of CO2 to liquid products via nanostructure engineering of Cu2O catalysts,Journal of catalysis,6.5,https://doi.org/10.1016/j.jcat.2024.115458,t-Cu2O,Cu2O,Cu2O,,100.00,No,4.72,65.30,17.81,12.17,0.00,0.00,0.00,tetrakaidecahedron,,100.64,137.74,174.84,100.64,137.74,174.84,,,0.00,100.00,0.00,,,,,carbon paper electrode,Ag/AgCl,KHCO3,0.5,7.2,-0.60,HCOOH,38.71,,-2.14,H-cell,,,,4800.00,,,15.6
47,,2024,Boosting the electroreduction of CO2 to liquid products via nanostructure engineering of Cu2O catalysts,Journal of catalysis,6.5,https://doi.org/10.1016/j.jcat.2024.115458,t-Cu2O,Cu2O,Cu2O,,100.00,No,4.72,65.30,17.81,12.17,0.00,0.00,0.00,tetrakaidecahedron,,100.64,137.74,174.84,100.64,137.74,174.84,,,0.00,100.00,0.00,,,,,carbon paper electrode,Ag/AgCl,KHCO3,0.5,7.2,-0.60,CO,0.58,,-2.14,H-cell,,,,4800.00,,,15.6
47,,2024,Boosting the electroreduction of CO2 to liquid products via nanostructure engineering of Cu2O catalysts,Journal of catalysis,6.5,https://doi.org/10.1016/j.jcat.2024.115458,t-Cu2O,Cu2O,Cu2O,,100.00,No,4.72,65.30,17.81,12.17,0.00,0.00,0.00,tetrakaidecahedron,,100.64,137.74,174.84,100.64,137.74,174.84,,,0.00,100.00,0.00,,,,,carbon paper electrode,Ag/AgCl,KHCO3,0.5,7.2,-0.60,H2,43.55,,-2.14,H-cell,,,,4800.00,,,15.6
47,,2024,Boosting the electroreduction of CO2 to liquid products via nanostructure engineering of Cu2O catalysts,Journal of catalysis,6.5,https://doi.org/10.1016/j.jcat.2024.115458,t-Cu2O,Cu2O,Cu2O,,100.00,No,4.72,65.30,17.81,12.17,0.00,0.00,0.00,tetrakaidecahedron,,100.64,137.74,174.84,100.64,137.74,174.84,,,0.00,100.00,0.00,,,,,carbon paper electrode,Ag/AgCl,KHCO3,0.5,7.2,-0.50,C2H5OH,8.03,,-1.04,H-cell,,,,4800.00,,,15.6
47,,2024,Boosting the electroreduction of CO2 to liquid products via nanostructure engineering of Cu2O catalysts,Journal of catalysis,6.5,https://doi.org/10.1016/j.jcat.2024.115458,t-Cu2O,Cu2O,Cu2O,,100.00,No,4.72,65.30,17.81,12.17,0.00,0.00,0.00,tetrakaidecahedron,,100.64,137.74,174.84,100.64,137.74,174.84,,,0.00,100.00,0.00,,,,,carbon paper electrode,Ag/AgCl,KHCO3,0.5,7.2,-0.50,HCOOH,23.41,,-1.04,H-cell,,,,4800.00,,,15.6
