Repository: vovamirosh/CO2RR_PISH

File: Datasets/R_parent_2024_12_12.csv (part 27 of 38)
Number,Autor,Publication,Title,Journal,IF,DOI,Article name,Formula,Cat. compound,Support,"Cat./Support ratio, % (at)",XRD noises,"Cu2O-110, %","Cu2O-111, %","Cu2O-200, %","Cu2O-220, %","Cu-111, %","Cu-200, %","Cu-220, %",Morphology (TEM/SEM),"Pore size, nm",width min (nm),width aver (nm),width max (nm),length min (nm),length aver (nm),length max (nm),Crystal system,Simple cell,"Cu, % (at.)","Cu+, % (at.)","Cu(2+), % (at.)",Facet,"Distance, nm",Facet,"Distance2, nm",Base,Electrodes,electrolyte,"conc, M",pH,RHE vs V,Product,"FE, %","Time, h","Current density, mA/cm2",Type of reactor," Energy efficiency, %",Сarbon efficiency (equivalent to single-pass carbon efficiency (SPCE),"Loading, μg/cm2","Capacitance, (uF/cm2)","ECSA, cm2",R,"BET surface, m2/g"
47,,2024,Boosting the electroreduction of CO2 to liquid products via nanostructure engineering of Cu2O catalysts,Journal of catalysis,6.5,https://doi.org/10.1016/j.jcat.2024.115458,t-Cu2O,Cu2O,Cu2O,,100.00,No,4.72,65.30,17.81,12.17,0.00,0.00,0.00,tetrakaidecahedron,,100.64,137.74,174.84,100.64,137.74,174.84,,,0.00,100.00,0.00,,,,,carbon paper electrode,Ag/AgCl,KHCO3,0.5,7.2,-0.50,H2,63.51,,-1.04,H-cell,,,,4800.00,,,15.6
47,,2024,Boosting the electroreduction of CO2 to liquid products via nanostructure engineering of Cu2O catalysts,Journal of catalysis,6.5,https://doi.org/10.1016/j.jcat.2024.115458,c-Cu2O,Cu2O,Cu2O,,100.00,No,4.52,66.95,17.42,11.11,0.00,0.00,0.00,cubic,,79.07,88.52,97.96,79.07,88.52,97.96,,,0.00,100.00,0.00,,,,,carbon paper electrode,Ag/AgCl,KHCO3,0.5,7.2,-1.10,C2H5OH,19.36,,-14.64,H-cell,,,,2900.00,,,6.3
47,,2024,Boosting the electroreduction of CO2 to liquid products via nanostructure engineering of Cu2O catalysts,Journal of catalysis,6.5,https://doi.org/10.1016/j.jcat.2024.115458,c-Cu2O,Cu2O,Cu2O,,100.00,No,4.52,66.95,17.42,11.11,0.00,0.00,0.00,cubic,,79.07,88.52,97.96,79.07,88.52,97.96,,,0.00,100.00,0.00,,,,,carbon paper electrode,Ag/AgCl,KHCO3,0.5,7.2,-1.10,HCOOH,16.09,,-14.64,H-cell,,,,2900.00,,,6.3
47,,2024,Boosting the electroreduction of CO2 to liquid products via nanostructure engineering of Cu2O catalysts,Journal of catalysis,6.5,https://doi.org/10.1016/j.jcat.2024.115458,c-Cu2O,Cu2O,Cu2O,,100.00,No,4.52,66.95,17.42,11.11,0.00,0.00,0.00,cubic,,79.07,88.52,97.96,79.07,88.52,97.96,,,0.00,100.00,0.00,,,,,carbon paper electrode,Ag/AgCl,KHCO3,0.5,7.2,-1.10,CO,2.62,,-14.64,H-cell,,,,2900.00,,,6.3
47,,2024,Boosting the electroreduction of CO2 to liquid products via nanostructure engineering of Cu2O catalysts,Journal of catalysis,6.5,https://doi.org/10.1016/j.jcat.2024.115458,c-Cu2O,Cu2O,Cu2O,,100.00,No,4.52,66.95,17.42,11.11,0.00,0.00,0.00,cubic,,79.07,88.52,97.96,79.07,88.52,97.96,,,0.00,100.00,0.00,,,,,carbon paper electrode,Ag/AgCl,KHCO3,0.5,7.2,-1.10,H2,57.66,,-14.64,H-cell,,,,2900.00,,,6.3
47,,2024,Boosting the electroreduction of CO2 to liquid products via nanostructure engineering of Cu2O catalysts,Journal of catalysis,6.5,https://doi.org/10.1016/j.jcat.2024.115458,c-Cu2O,Cu2O,Cu2O,,100.00,No,4.52,66.95,17.42,11.11,0.00,0.00,0.00,cubic,,79.07,88.52,97.96,79.07,88.52,97.96,,,0.00,100.00,0.00,,,,,carbon paper electrode,Ag/AgCl,KHCO3,0.5,7.2,-1.10,C2H4,1.85,,-14.64,H-cell,,,,2900.00,,,6.3
47,,2024,Boosting the electroreduction of CO2 to liquid products via nanostructure engineering of Cu2O catalysts,Journal of catalysis,6.5,https://doi.org/10.1016/j.jcat.2024.115458,c-Cu2O,Cu2O,Cu2O,,100.00,No,4.52,66.95,17.42,11.11,0.00,0.00,0.00,cubic,,79.07,88.52,97.96,79.07,88.52,97.96,,,0.00,100.00,0.00,,,,,carbon paper electrode,Ag/AgCl,KHCO3,0.5,7.2,-1.00,C2H5OH,25.28,,-10.94,H-cell,,,,2900.00,,,6.3
47,,2024,Boosting the electroreduction of CO2 to liquid products via nanostructure engineering of Cu2O catalysts,Journal of catalysis,6.5,https://doi.org/10.1016/j.jcat.2024.115458,c-Cu2O,Cu2O,Cu2O,,100.00,No,4.52,66.95,17.42,11.11,0.00,0.00,0.00,cubic,,79.07,88.52,97.96,79.07,88.52,97.96,,,0.00,100.00,0.00,,,,,carbon paper electrode,Ag/AgCl,KHCO3,0.5,7.2,-1.00,HCOOH,23.07,,-10.94,H-cell,,,,2900.00,,,6.3
47,,2024,Boosting the electroreduction of CO2 to liquid products via nanostructure engineering of Cu2O catalysts,Journal of catalysis,6.5,https://doi.org/10.1016/j.jcat.2024.115458,c-Cu2O,Cu2O,Cu2O,,100.00,No,4.52,66.95,17.42,11.11,0.00,0.00,0.00,cubic,,79.07,88.52,97.96,79.07,88.52,97.96,,,0.00,100.00,0.00,,,,,carbon paper electrode,Ag/AgCl,KHCO3,0.5,7.2,-1.00,CO,2.61,,-10.94,H-cell,,,,2900.00,,,6.3
47,,2024,Boosting the electroreduction of CO2 to liquid products via nanostructure engineering of Cu2O catalysts,Journal of catalysis,6.5,https://doi.org/10.1016/j.jcat.2024.115458,c-Cu2O,Cu2O,Cu2O,,100.00,No,4.52,66.95,17.42,11.11,0.00,0.00,0.00,cubic,,79.07,88.52,97.96,79.07,88.52,97.96,,,0.00,100.00,0.00,,,,,carbon paper electrode,Ag/AgCl,KHCO3,0.5,7.2,-1.00,H2,46.53,,-10.94,H-cell,,,,2900.00,,,6.3
47,,2024,Boosting the electroreduction of CO2 to liquid products via nanostructure engineering of Cu2O catalysts,Journal of catalysis,6.5,https://doi.org/10.1016/j.jcat.2024.115458,c-Cu2O,Cu2O,Cu2O,,100.00,No,4.52,66.95,17.42,11.11,0.00,0.00,0.00,cubic,,79.07,88.52,97.96,79.07,88.52,97.96,,,0.00,100.00,0.00,,,,,carbon paper electrode,Ag/AgCl,KHCO3,0.5,7.2,-1.00,C2H4,1.26,,-10.94,H-cell,,,,2900.00,,,6.3
47,,2024,Boosting the electroreduction of CO2 to liquid products via nanostructure engineering of Cu2O catalysts,Journal of catalysis,6.5,https://doi.org/10.1016/j.jcat.2024.115458,c-Cu2O,Cu2O,Cu2O,,100.00,No,4.52,66.95,17.42,11.11,0.00,0.00,0.00,cubic,,79.07,88.52,97.96,79.07,88.52,97.96,,,0.00,100.00,0.00,,,,,carbon paper electrode,Ag/AgCl,KHCO3,0.5,7.2,-0.90,C2H5OH,29.51,,-7.54,H-cell,,,,2900.00,,,6.3
47,,2024,Boosting the electroreduction of CO2 to liquid products via nanostructure engineering of Cu2O catalysts,Journal of catalysis,6.5,https://doi.org/10.1016/j.jcat.2024.115458,c-Cu2O,Cu2O,Cu2O,,100.00,No,4.52,66.95,17.42,11.11,0.00,0.00,0.00,cubic,,79.07,88.52,97.96,79.07,88.52,97.96,,,0.00,100.00,0.00,,,,,carbon paper electrode,Ag/AgCl,KHCO3,0.5,7.2,-0.90,HCOOH,26.87,,-7.54,H-cell,,,,2900.00,,,6.3
47,,2024,Boosting the electroreduction of CO2 to liquid products via nanostructure engineering of Cu2O catalysts,Journal of catalysis,6.5,https://doi.org/10.1016/j.jcat.2024.115458,c-Cu2O,Cu2O,Cu2O,,100.00,No,4.52,66.95,17.42,11.11,0.00,0.00,0.00,cubic,,79.07,88.52,97.96,79.07,88.52,97.96,,,0.00,100.00,0.00,,,,,carbon paper electrode,Ag/AgCl,KHCO3,0.5,7.2,-0.90,CO,1.94,,-7.54,H-cell,,,,2900.00,,,6.3
47,,2024,Boosting the electroreduction of CO2 to liquid products via nanostructure engineering of Cu2O catalysts,Journal of catalysis,6.5,https://doi.org/10.1016/j.jcat.2024.115458,c-Cu2O,Cu2O,Cu2O,,100.00,No,4.52,66.95,17.42,11.11,0.00,0.00,0.00,cubic,,79.07,88.52,97.96,79.07,88.52,97.96,,,0.00,100.00,0.00,,,,,carbon paper electrode,Ag/AgCl,KHCO3,0.5,7.2,-0.90,H2,39.66,,-7.54,H-cell,,,,2900.00,,,6.3
47,,2024,Boosting the electroreduction of CO2 to liquid products via nanostructure engineering of Cu2O catalysts,Journal of catalysis,6.5,https://doi.org/10.1016/j.jcat.2024.115458,c-Cu2O,Cu2O,Cu2O,,100.00,No,4.52,66.95,17.42,11.11,0.00,0.00,0.00,cubic,,79.07,88.52,97.96,79.07,88.52,97.96,,,0.00,100.00,0.00,,,,,carbon paper electrode,Ag/AgCl,KHCO3,0.5,7.2,-0.80,C2H5OH,36.82,,-4.51,H-cell,,,,2900.00,,,6.3
47,,2024,Boosting the electroreduction of CO2 to liquid products via nanostructure engineering of Cu2O catalysts,Journal of catalysis,6.5,https://doi.org/10.1016/j.jcat.2024.115458,c-Cu2O,Cu2O,Cu2O,,100.00,No,4.52,66.95,17.42,11.11,0.00,0.00,0.00,cubic,,79.07,88.52,97.96,79.07,88.52,97.96,,,0.00,100.00,0.00,,,,,carbon paper electrode,Ag/AgCl,KHCO3,0.5,7.2,-0.80,HCOOH,34.32,,-4.51,H-cell,,,,2900.00,,,6.3
47,,2024,Boosting the electroreduction of CO2 to liquid products via nanostructure engineering of Cu2O catalysts,Journal of catalysis,6.5,https://doi.org/10.1016/j.jcat.2024.115458,c-Cu2O,Cu2O,Cu2O,,100.00,No,4.52,66.95,17.42,11.11,0.00,0.00,0.00,cubic,,79.07,88.52,97.96,79.07,88.52,97.96,,,0.00,100.00,0.00,,,,,carbon paper electrode,Ag/AgCl,KHCO3,0.5,7.2,-0.80,CO,1.28,,-4.51,H-cell,,,,2900.00,,,6.3
47,,2024,Boosting the electroreduction of CO2 to liquid products via nanostructure engineering of Cu2O catalysts,Journal of catalysis,6.5,https://doi.org/10.1016/j.jcat.2024.115458,c-Cu2O,Cu2O,Cu2O,,100.00,No,4.52,66.95,17.42,11.11,0.00,0.00,0.00,cubic,,79.07,88.52,97.96,79.07,88.52,97.96,,,0.00,100.00,0.00,,,,,carbon paper electrode,Ag/AgCl,KHCO3,0.5,7.2,-0.80,H2,27.04,,-4.51,H-cell,,,,2900.00,,,6.3
47,,2024,Boosting the electroreduction of CO2 to liquid products via nanostructure engineering of Cu2O catalysts,Journal of catalysis,6.5,https://doi.org/10.1016/j.jcat.2024.115458,c-Cu2O,Cu2O,Cu2O,,100.00,No,4.52,66.95,17.42,11.11,0.00,0.00,0.00,cubic,,79.07,88.52,97.96,79.07,88.52,97.96,,,0.00,100.00,0.00,,,,,carbon paper electrode,Ag/AgCl,KHCO3,0.5,7.2,-0.70,C2H5OH,17.14,,-2.28,H-cell,,,,2900.00,,,6.3
47,,2024,Boosting the electroreduction of CO2 to liquid products via nanostructure engineering of Cu2O catalysts,Journal of catalysis,6.5,https://doi.org/10.1016/j.jcat.2024.115458,c-Cu2O,Cu2O,Cu2O,,100.00,No,4.52,66.95,17.42,11.11,0.00,0.00,0.00,cubic,,79.07,88.52,97.96,79.07,88.52,97.96,,,0.00,100.00,0.00,,,,,carbon paper electrode,Ag/AgCl,KHCO3,0.5,7.2,-0.70,HCOOH,42.68,,-2.28,H-cell,,,,2900.00,,,6.3
47,,2024,Boosting the electroreduction of CO2 to liquid products via nanostructure engineering of Cu2O catalysts,Journal of catalysis,6.5,https://doi.org/10.1016/j.jcat.2024.115458,c-Cu2O,Cu2O,Cu2O,,100.00,No,4.52,66.95,17.42,11.11,0.00,0.00,0.00,cubic,,79.07,88.52,97.96,79.07,88.52,97.96,,,0.00,100.00,0.00,,,,,carbon paper electrode,Ag/AgCl,KHCO3,0.5,7.2,-0.70,CO,0.88,,-2.28,H-cell,,,,2900.00,,,6.3
47,,2024,Boosting the electroreduction of CO2 to liquid products via nanostructure engineering of Cu2O catalysts,Journal of catalysis,6.5,https://doi.org/10.1016/j.jcat.2024.115458,c-Cu2O,Cu2O,Cu2O,,100.00,No,4.52,66.95,17.42,11.11,0.00,0.00,0.00,cubic,,79.07,88.52,97.96,79.07,88.52,97.96,,,0.00,100.00,0.00,,,,,carbon paper electrode,Ag/AgCl,KHCO3,0.5,7.2,-0.70,H2,37.14,,-2.28,H-cell,,,,2900.00,,,6.3
47,,2024,Boosting the electroreduction of CO2 to liquid products via nanostructure engineering of Cu2O catalysts,Journal of catalysis,6.5,https://doi.org/10.1016/j.jcat.2024.115458,c-Cu2O,Cu2O,Cu2O,,100.00,No,4.52,66.95,17.42,11.11,0.00,0.00,0.00,cubic,,79.07,88.52,97.96,79.07,88.52,97.96,,,0.00,100.00,0.00,,,,,carbon paper electrode,Ag/AgCl,KHCO3,0.5,7.2,-0.60,C2H5OH,10.32,,-1.04,H-cell,,,,2900.00,,,6.3
47,,2024,Boosting the electroreduction of CO2 to liquid products via nanostructure engineering of Cu2O catalysts,Journal of catalysis,6.5,https://doi.org/10.1016/j.jcat.2024.115458,c-Cu2O,Cu2O,Cu2O,,100.00,No,4.52,66.95,17.42,11.11,0.00,0.00,0.00,cubic,,79.07,88.52,97.96,79.07,88.52,97.96,,,0.00,100.00,0.00,,,,,carbon paper electrode,Ag/AgCl,KHCO3,0.5,7.2,-0.60,HCOOH,33.30,,-1.04,H-cell,,,,2900.00,,,6.3
47,,2024,Boosting the electroreduction of CO2 to liquid products via nanostructure engineering of Cu2O catalysts,Journal of catalysis,6.5,https://doi.org/10.1016/j.jcat.2024.115458,c-Cu2O,Cu2O,Cu2O,,100.00,No,4.52,66.95,17.42,11.11,0.00,0.00,0.00,cubic,,79.07,88.52,97.96,79.07,88.52,97.96,,,0.00,100.00,0.00,,,,,carbon paper electrode,Ag/AgCl,KHCO3,0.5,7.2,-0.60,CO,1.18,,-1.04,H-cell,,,,2900.00,,,6.3
47,,2024,Boosting the electroreduction of CO2 to liquid products via nanostructure engineering of Cu2O catalysts,Journal of catalysis,6.5,https://doi.org/10.1016/j.jcat.2024.115458,c-Cu2O,Cu2O,Cu2O,,100.00,No,4.52,66.95,17.42,11.11,0.00,0.00,0.00,cubic,,79.07,88.52,97.96,79.07,88.52,97.96,,,0.00,100.00,0.00,,,,,carbon paper electrode,Ag/AgCl,KHCO3,0.5,7.2,-0.60,H2,52.96,,-1.04,H-cell,,,,2900.00,,,6.3
47,,2024,Boosting the electroreduction of CO2 to liquid products via nanostructure engineering of Cu2O catalysts,Journal of catalysis,6.5,https://doi.org/10.1016/j.jcat.2024.115458,c-Cu2O,Cu2O,Cu2O,,100.00,No,4.52,66.95,17.42,11.11,0.00,0.00,0.00,cubic,,79.07,88.52,97.96,79.07,88.52,97.96,,,0.00,100.00,0.00,,,,,carbon paper electrode,Ag/AgCl,KHCO3,0.5,7.2,-0.50,C2H5OH,5.67,,-0.52,H-cell,,,,2900.00,,,6.3
47,,2024,Boosting the electroreduction of CO2 to liquid products via nanostructure engineering of Cu2O catalysts,Journal of catalysis,6.5,https://doi.org/10.1016/j.jcat.2024.115458,c-Cu2O,Cu2O,Cu2O,,100.00,No,4.52,66.95,17.42,11.11,0.00,0.00,0.00,cubic,,79.07,88.52,97.96,79.07,88.52,97.96,,,0.00,100.00,0.00,,,,,carbon paper electrode,Ag/AgCl,KHCO3,0.5,7.2,-0.50,HCOOH,20.84,,-0.52,H-cell,,,,2900.00,,,6.3
47,,2024,Boosting the electroreduction of CO2 to liquid products via nanostructure engineering of Cu2O catalysts,Journal of catalysis,6.5,https://doi.org/10.1016/j.jcat.2024.115458,c-Cu2O,Cu2O,Cu2O,,100.00,No,4.52,66.95,17.42,11.11,0.00,0.00,0.00,cubic,,79.07,88.52,97.96,79.07,88.52,97.96,,,0.00,100.00,0.00,,,,,carbon paper electrode,Ag/AgCl,KHCO3,0.5,7.2,-0.50,H2,68.36,,-0.52,H-cell,,,,2900.00,,,6.3
21,,2022,Stabilizing intermediates and optimizing reaction processes with N doping in Cu2O for enhanced CO2 electroreduction,Applied Catalysis B: Environmental,,https://doi.org/10.1016/j.apcatb.2022.121191,N-Cu2O,Cu0.6483O0.3242N0.0275,Cu2O,N,97.25,No,5.81,67.10,23.91,3.18,0.00,0.00,0.00,cubic,,150.00,150.00,150.00,150.00,150.00,150.00,,,0.00,95.00,0.00,,,,,gas diffusion layer,Ag/AgCl,KHCO3,0.5,6.85,-0.60,CO,5.94,,-3.43,H-cell,,,,940.00,,,8.06
21,,2022,Stabilizing intermediates and optimizing reaction processes with N doping in Cu2O for enhanced CO2 electroreduction,Applied Catalysis B: Environmental,,https://doi.org/10.1016/j.apcatb.2022.121191,N-Cu2O,Cu0.6483O0.3242N0.0275,Cu2O,N,97.25,No,5.81,67.10,23.91,3.18,0.00,0.00,0.00,cubic,,150.00,150.00,150.00,150.00,150.00,150.00,,,0.00,95.00,0.00,,,,,gas diffusion layer,Ag/AgCl,KHCO3,0.5,6.85,-0.80,CO,21.25,,-10.69,H-cell,,,,940.00,,,8.06
21,,2022,Stabilizing intermediates and optimizing reaction processes with N doping in Cu2O for enhanced CO2 electroreduction,Applied Catalysis B: Environmental,,https://doi.org/10.1016/j.apcatb.2022.121191,N-Cu2O,Cu0.6483O0.3242N0.0275,Cu2O,N,97.25,No,5.81,67.10,23.91,3.18,0.00,0.00,0.00,cubic,,150.00,150.00,150.00,150.00,150.00,150.00,,,0.00,95.00,0.00,,,,,gas diffusion layer,Ag/AgCl,KHCO3,0.5,6.85,-0.80,CO,22.96,0.25,-10.69,H-cell,,,,940.00,,,8.06
21,,2022,Stabilizing intermediates and optimizing reaction processes with N doping in Cu2O for enhanced CO2 electroreduction,Applied Catalysis B: Environmental,,https://doi.org/10.1016/j.apcatb.2022.121191,N-Cu2O,Cu0.6483O0.3242N0.0275,Cu2O,N,97.25,No,5.81,67.10,23.91,3.18,0.00,0.00,0.00,cubic,,150.00,150.00,150.00,150.00,150.00,150.00,,,0.00,95.00,0.00,,,,,gas diffusion layer,Ag/AgCl,KHCO3,0.5,6.85,-0.80,CO,20.72,0.50,-10.69,H-cell,,,,940.00,,,8.06
21,,2022,Stabilizing intermediates and optimizing reaction processes with N doping in Cu2O for enhanced CO2 electroreduction,Applied Catalysis B: Environmental,,https://doi.org/10.1016/j.apcatb.2022.121191,N-Cu2O,Cu0.6483O0.3242N0.0275,Cu2O,N,97.25,No,5.81,67.10,23.91,3.18,0.00,0.00,0.00,cubic,,150.00,150.00,150.00,150.00,150.00,150.00,,,0.00,95.00,0.00,,,,,gas diffusion layer,Ag/AgCl,KHCO3,0.5,6.85,-0.80,CO,19.70,0.75,-10.69,H-cell,,,,940.00,,,8.06
21,,2022,Stabilizing intermediates and optimizing reaction processes with N doping in Cu2O for enhanced CO2 electroreduction,Applied Catalysis B: Environmental,,https://doi.org/10.1016/j.apcatb.2022.121191,N-Cu2O,Cu0.6483O0.3242N0.0275,Cu2O,N,97.25,No,5.81,67.10,23.91,3.18,0.00,0.00,0.00,cubic,,150.00,150.00,150.00,150.00,150.00,150.00,,,0.00,95.00,0.00,,,,,gas diffusion layer,Ag/AgCl,KHCO3,0.5,6.85,-0.80,CO,18.53,1.00,-10.69,H-cell,,,,940.00,,,8.06
21,,2022,Stabilizing intermediates and optimizing reaction processes with N doping in Cu2O for enhanced CO2 electroreduction,Applied Catalysis B: Environmental,,https://doi.org/10.1016/j.apcatb.2022.121191,N-Cu2O,Cu0.6483O0.3242N0.0275,Cu2O,N,97.25,No,5.81,67.10,23.91,3.18,0.00,0.00,0.00,cubic,,150.00,150.00,150.00,150.00,150.00,150.00,,,0.00,95.00,0.00,,,,,gas diffusion layer,Ag/AgCl,KHCO3,0.5,6.85,-0.80,CO,18.04,1.25,-10.69,H-cell,,,,940.00,,,8.06
21,,2022,Stabilizing intermediates and optimizing reaction processes with N doping in Cu2O for enhanced CO2 electroreduction,Applied Catalysis B: Environmental,,https://doi.org/10.1016/j.apcatb.2022.121191,N-Cu2O,Cu0.6483O0.3242N0.0275,Cu2O,N,97.25,No,5.81,67.10,23.91,3.18,0.00,0.00,0.00,cubic,,150.00,150.00,150.00,150.00,150.00,150.00,,,0.00,95.00,0.00,,,,,gas diffusion layer,Ag/AgCl,KHCO3,0.5,6.85,-0.80,CO,17.36,1.50,-10.69,H-cell,,,,940.00,,,8.06
21,,2022,Stabilizing intermediates and optimizing reaction processes with N doping in Cu2O for enhanced CO2 electroreduction,Applied Catalysis B: Environmental,,https://doi.org/10.1016/j.apcatb.2022.121191,N-Cu2O,Cu0.6483O0.3242N0.0275,Cu2O,N,97.25,No,5.81,67.10,23.91,3.18,0.00,0.00,0.00,cubic,,150.00,150.00,150.00,150.00,150.00,150.00,,,0.00,95.00,0.00,,,,,gas diffusion layer,Ag/AgCl,KHCO3,0.5,6.85,-1.00,C2H4,2.97,,-25.59,H-cell,,,,940.00,,,8.06
21,,2022,Stabilizing intermediates and optimizing reaction processes with N doping in Cu2O for enhanced CO2 electroreduction,Applied Catalysis B: Environmental,,https://doi.org/10.1016/j.apcatb.2022.121191,N-Cu2O,Cu0.6483O0.3242N0.0275,Cu2O,N,97.25,No,5.81,67.10,23.91,3.18,0.00,0.00,0.00,cubic,,150.00,150.00,150.00,150.00,150.00,150.00,,,0.00,95.00,0.00,,,,,gas diffusion layer,Ag/AgCl,KHCO3,0.5,6.85,-1.00,CO,13.20,,-25.59,H-cell,,,,940.00,,,8.06
21,,2022,Stabilizing intermediates and optimizing reaction processes with N doping in Cu2O for enhanced CO2 electroreduction,Applied Catalysis B: Environmental,,https://doi.org/10.1016/j.apcatb.2022.121191,N-Cu2O,Cu0.6483O0.3242N0.0275,Cu2O,N,97.25,No,5.81,67.10,23.91,3.18,0.00,0.00,0.00,cubic,,150.00,150.00,150.00,150.00,150.00,150.00,,,0.00,95.00,0.00,,,,,gas diffusion layer,Ag/AgCl,KHCO3,0.5,6.85,-1.20,C2H4,4.38,,-47.65,H-cell,,,,940.00,,,8.06
21,,2022,Stabilizing intermediates and optimizing reaction processes with N doping in Cu2O for enhanced CO2 electroreduction,Applied Catalysis B: Environmental,,https://doi.org/10.1016/j.apcatb.2022.121191,N-Cu2O,Cu0.6483O0.3242N0.0275,Cu2O,N,97.25,No,5.81,67.10,23.91,3.18,0.00,0.00,0.00,cubic,,150.00,150.00,150.00,150.00,150.00,150.00,,,0.00,95.00,0.00,,,,,gas diffusion layer,Ag/AgCl,KHCO3,0.5,6.85,-1.20,CO,8.98,,-47.65,H-cell,,,,940.00,,,8.06
21,,2022,Stabilizing intermediates and optimizing reaction processes with N doping in Cu2O for enhanced CO2 electroreduction,Applied Catalysis B: Environmental,,https://doi.org/10.1016/j.apcatb.2022.121191,N-Cu2O,Cu0.6483O0.3242N0.0275,Cu2O,N,97.25,No,5.81,67.10,23.91,3.18,0.00,0.00,0.00,cubic,,150.00,150.00,150.00,150.00,150.00,150.00,,,0.00,95.00,0.00,,,,,gas diffusion layer,Ag/AgCl,KHCO3,0.5,6.85,-0.80,HCOOH,6.70,,-10.69,H-cell,,,,940.00,,,8.06
21,,2022,Stabilizing intermediates and optimizing reaction processes with N doping in Cu2O for enhanced CO2 electroreduction,Applied Catalysis B: Environmental,,https://doi.org/10.1016/j.apcatb.2022.121191,N-Cu2O,Cu0.6483O0.3242N0.0275,Cu2O,N,97.25,No,5.81,67.10,23.91,3.18,0.00,0.00,0.00,cubic,,150.00,150.00,150.00,150.00,150.00,150.00,,,0.00,95.00,0.00,,,,,gas diffusion layer,Ag/AgCl,KHCO3,0.5,6.85,-0.80,HCOOH,6.81,0.25,-10.69,H-cell,,,,940.00,,,8.06
21,,2022,Stabilizing intermediates and optimizing reaction processes with N doping in Cu2O for enhanced CO2 electroreduction,Applied Catalysis B: Environmental,,https://doi.org/10.1016/j.apcatb.2022.121191,N-Cu2O,Cu0.6483O0.3242N0.0275,Cu2O,N,97.25,No,5.81,67.10,23.91,3.18,0.00,0.00,0.00,cubic,,150.00,150.00,150.00,150.00,150.00,150.00,,,0.00,95.00,0.00,,,,,gas diffusion layer,Ag/AgCl,KHCO3,0.5,6.85,-0.80,HCOOH,6.18,0.50,-10.69,H-cell,,,,940.00,,,8.06
21,,2022,Stabilizing intermediates and optimizing reaction processes with N doping in Cu2O for enhanced CO2 electroreduction,Applied Catalysis B: Environmental,,https://doi.org/10.1016/j.apcatb.2022.121191,N-Cu2O,Cu0.6483O0.3242N0.0275,Cu2O,N,97.25,No,5.81,67.10,23.91,3.18,0.00,0.00,0.00,cubic,,150.00,150.00,150.00,150.00,150.00,150.00,,,0.00,95.00,0.00,,,,,gas diffusion layer,Ag/AgCl,KHCO3,0.5,6.85,-0.80,HCOOH,5.98,0.75,-10.69,H-cell,,,,940.00,,,8.06
21,,2022,Stabilizing intermediates and optimizing reaction processes with N doping in Cu2O for enhanced CO2 electroreduction,Applied Catalysis B: Environmental,,https://doi.org/10.1016/j.apcatb.2022.121191,N-Cu2O,Cu0.6483O0.3242N0.0275,Cu2O,N,97.25,No,5.81,67.10,23.91,3.18,0.00,0.00,0.00,cubic,,150.00,150.00,150.00,150.00,150.00,150.00,,,0.00,95.00,0.00,,,,,gas diffusion layer,Ag/AgCl,KHCO3,0.5,6.85,-0.80,HCOOH,5.64,1.00,-10.69,H-cell,,,,940.00,,,8.06
21,,2022,Stabilizing intermediates and optimizing reaction processes with N doping in Cu2O for enhanced CO2 electroreduction,Applied Catalysis B: Environmental,,https://doi.org/10.1016/j.apcatb.2022.121191,N-Cu2O,Cu0.6483O0.3242N0.0275,Cu2O,N,97.25,No,5.81,67.10,23.91,3.18,0.00,0.00,0.00,cubic,,150.00,150.00,150.00,150.00,150.00,150.00,,,0.00,95.00,0.00,,,,,gas diffusion layer,Ag/AgCl,KHCO3,0.5,6.85,-0.80,HCOOH,5.45,1.25,-10.69,H-cell,,,,940.00,,,8.06
21,,2022,Stabilizing intermediates and optimizing reaction processes with N doping in Cu2O for enhanced CO2 electroreduction,Applied Catalysis B: Environmental,,https://doi.org/10.1016/j.apcatb.2022.121191,N-Cu2O,Cu0.6483O0.3242N0.0275,Cu2O,N,97.25,No,5.81,67.10,23.91,3.18,0.00,0.00,0.00,cubic,,150.00,150.00,150.00,150.00,150.00,150.00,,,0.00,95.00,0.00,,,,,gas diffusion layer,Ag/AgCl,KHCO3,0.5,6.85,-0.80,HCOOH,5.11,1.50,-10.69,H-cell,,,,940.00,,,8.06
21,,2022,Stabilizing intermediates and optimizing reaction processes with N doping in Cu2O for enhanced CO2 electroreduction,Applied Catalysis B: Environmental,,https://doi.org/10.1016/j.apcatb.2022.121191,N-Cu2O,Cu0.6483O0.3242N0.0275,Cu2O,N,97.25,No,5.81,67.10,23.91,3.18,0.00,0.00,0.00,cubic,,150.00,150.00,150.00,150.00,150.00,150.00,,,0.00,95.00,0.00,,,,,gas diffusion layer,Ag/AgCl,KHCO3,0.5,6.85,-1.00,HCOOH,9.03,,-25.59,H-cell,,,,940.00,,,8.06
21,,2022,Stabilizing intermediates and optimizing reaction processes with N doping in Cu2O for enhanced CO2 electroreduction,Applied Catalysis B: Environmental,,https://doi.org/10.1016/j.apcatb.2022.121191,N-Cu2O,Cu0.6483O0.3242N0.0275,Cu2O,N,97.25,No,5.81,67.10,23.91,3.18,0.00,0.00,0.00,cubic,,150.00,150.00,150.00,150.00,150.00,150.00,,,0.00,95.00,0.00,,,,,gas diffusion layer,Ag/AgCl,KHCO3,0.5,6.85,-1.20,HCOOH,6.54,,-47.65,H-cell,,,,940.00,,,8.06
21,,2022,Stabilizing intermediates and optimizing reaction processes with N doping in Cu2O for enhanced CO2 electroreduction,Applied Catalysis B: Environmental,,https://doi.org/10.1016/j.apcatb.2022.121191,Cu2O,Cu2O,Cu2O,,100.00,No,4.18,63.78,18.14,13.90,0.00,0.00,0.00,cubic,,150.00,150.00,150.00,150.00,150.00,150.00,,,0.00,95.00,0.00,,,,,gas diffusion layer,Ag/AgCl,KHCO3,0.5,6.85,-0.60,CO,1.33,,-2.16,H-cell,,,,370.00,,,4.74
21,,2022,Stabilizing intermediates and optimizing reaction processes with N doping in Cu2O for enhanced CO2 electroreduction,Applied Catalysis B: Environmental,,https://doi.org/10.1016/j.apcatb.2022.121191,Cu2O,Cu2O,Cu2O,,100.00,No,4.18,63.78,18.14,13.90,0.00,0.00,0.00,cubic,,150.00,150.00,150.00,150.00,150.00,150.00,,,0.00,95.00,0.00,,,,,gas diffusion layer,Ag/AgCl,KHCO3,0.5,6.85,-0.80,CO,10.16,,-7.84,H-cell,,,,370.00,,,4.74
21,,2022,Stabilizing intermediates and optimizing reaction processes with N doping in Cu2O for enhanced CO2 electroreduction,Applied Catalysis B: Environmental,,https://doi.org/10.1016/j.apcatb.2022.121191,Cu2O,Cu2O,Cu2O,,100.00,No,4.18,63.78,18.14,13.90,0.00,0.00,0.00,cubic,,150.00,150.00,150.00,150.00,150.00,150.00,,,0.00,95.00,0.00,,,,,gas diffusion layer,Ag/AgCl,KHCO3,0.5,6.85,-1.00,C2H4,1.48,,-19.41,H-cell,,,,370.00,,,4.74
21,,2022,Stabilizing intermediates and optimizing reaction processes with N doping in Cu2O for enhanced CO2 electroreduction,Applied Catalysis B: Environmental,,https://doi.org/10.1016/j.apcatb.2022.121191,Cu2O,Cu2O,Cu2O,,100.00,No,4.18,63.78,18.14,13.90,0.00,0.00,0.00,cubic,,150.00,150.00,150.00,150.00,150.00,150.00,,,0.00,95.00,0.00,,,,,gas diffusion layer,Ag/AgCl,KHCO3,0.5,6.85,-1.00,CO,8.44,,-19.41,H-cell,,,,370.00,,,4.74
21,,2022,Stabilizing intermediates and optimizing reaction processes with N doping in Cu2O for enhanced CO2 electroreduction,Applied Catalysis B: Environmental,,https://doi.org/10.1016/j.apcatb.2022.121191,Cu2O,Cu2O,Cu2O,,100.00,No,4.18,63.78,18.14,13.90,0.00,0.00,0.00,cubic,,150.00,150.00,150.00,150.00,150.00,150.00,,,0.00,95.00,0.00,,,,,gas diffusion layer,Ag/AgCl,KHCO3,0.5,6.85,-1.20,C2H4,2.42,,-37.94,H-cell,,,,370.00,,,4.74
21,,2022,Stabilizing intermediates and optimizing reaction processes with N doping in Cu2O for enhanced CO2 electroreduction,Applied Catalysis B: Environmental,,https://doi.org/10.1016/j.apcatb.2022.121191,Cu2O,Cu2O,Cu2O,,100.00,No,4.18,63.78,18.14,13.90,0.00,0.00,0.00,cubic,,150.00,150.00,150.00,150.00,150.00,150.00,,,0.00,95.00,0.00,,,,,gas diffusion layer,Ag/AgCl,KHCO3,0.5,6.85,-1.20,CO,4.84,,-37.94,H-cell,,,,370.00,,,4.74
21,,2022,Stabilizing intermediates and optimizing reaction processes with N doping in Cu2O for enhanced CO2 electroreduction,Applied Catalysis B: Environmental,,https://doi.org/10.1016/j.apcatb.2022.121191,Cu2O,Cu2O,Cu2O,,100.00,No,4.18,63.78,18.14,13.90,0.00,0.00,0.00,cubic,,150.00,150.00,150.00,150.00,150.00,150.00,,,0.00,95.00,0.00,,,,,gas diffusion layer,Ag/AgCl,KHCO3,0.5,6.85,-0.80,HCOOH,5.92,,-7.84,H-cell,,,,370.00,,,4.74
21,,2022,Stabilizing intermediates and optimizing reaction processes with N doping in Cu2O for enhanced CO2 electroreduction,Applied Catalysis B: Environmental,,https://doi.org/10.1016/j.apcatb.2022.121191,Cu2O,Cu2O,Cu2O,,100.00,No,4.18,63.78,18.14,13.90,0.00,0.00,0.00,cubic,,150.00,150.00,150.00,150.00,150.00,150.00,,,0.00,95.00,0.00,,,,,gas diffusion layer,Ag/AgCl,KHCO3,0.5,6.85,-1.00,HCOOH,2.26,,-19.41,H-cell,,,,370.00,,,4.74
21,,2022,Stabilizing intermediates and optimizing reaction processes with N doping in Cu2O for enhanced CO2 electroreduction,Applied Catalysis B: Environmental,,https://doi.org/10.1016/j.apcatb.2022.121191,Cu2O,Cu2O,Cu2O,,100.00,No,4.18,63.78,18.14,13.90,0.00,0.00,0.00,cubic,,150.00,150.00,150.00,150.00,150.00,150.00,,,0.00,95.00,0.00,,,,,gas diffusion layer,Ag/AgCl,KHCO3,0.5,6.85,-1.20,HCOOH,6.39,,-37.94,H-cell,,,,370.00,,,4.74
50,,2020,Selective electroreduction of CO2 to CO over co-electrodeposited dendritic core-shell indium-doped Cu@Cu2O catalyst,Journal of CO2 Utilization,,https://doi.org/10.1016/j.jcou.2019.12.013,Pure-Cu,Cu1O0.25,Cu,Cu2O,66.67,Medium,0.00,0.00,0.00,0.00,48.94,37.77,13.29,dendritic,,200.00,200.00,200.00,,,,,,50.00,50.00,0.00,,,,,carbon paper electrode,Ag/AgCl,KHCO3,0.1,6.80,-0.60,HCOOH,2.93,,-4.36,H-cell,,,,1080.00,37.20,,
50,,2020,Selective electroreduction of CO2 to CO over co-electrodeposited dendritic core-shell indium-doped Cu@Cu2O catalyst,Journal of CO2 Utilization,,https://doi.org/10.1016/j.jcou.2019.12.013,Pure-Cu,Cu1O0.25,Cu,Cu2O,66.67,Medium,0.00,0.00,0.00,0.00,48.94,37.77,13.29,dendritic,,200.00,200.00,200.00,,,,,,50.00,50.00,0.00,,,,,carbon paper electrode,Ag/AgCl,KHCO3,0.1,6.80,-0.60,CO,12.87,,-4.36,H-cell,,,,1080.00,37.20,,
50,,2020,Selective electroreduction of CO2 to CO over co-electrodeposited dendritic core-shell indium-doped Cu@Cu2O catalyst,Journal of CO2 Utilization,,https://doi.org/10.1016/j.jcou.2019.12.013,Pure-Cu,Cu1O0.25,Cu,Cu2O,66.67,Medium,0.00,0.00,0.00,0.00,48.94,37.77,13.29,dendritic,,200.00,200.00,200.00,,,,,,50.00,50.00,0.00,,,,,carbon paper electrode,Ag/AgCl,KHCO3,0.1,6.80,-0.60,H2,91.37,,-4.36,H-cell,,,,1080.00,37.20,,
50,,2020,Selective electroreduction of CO2 to CO over co-electrodeposited dendritic core-shell indium-doped Cu@Cu2O catalyst,Journal of CO2 Utilization,,https://doi.org/10.1016/j.jcou.2019.12.013,Pure-Cu,Cu1O0.25,Cu,Cu2O,66.67,Medium,0.00,0.00,0.00,0.00,48.94,37.77,13.29,dendritic,,200.00,200.00,200.00,,,,,,50.00,50.00,0.00,,,,,carbon paper electrode,Ag/AgCl,KHCO3,0.1,6.80,-0.70,HCOOH,7.33,,-7.20,H-cell,,,,1080.00,37.20,,
50,,2020,Selective electroreduction of CO2 to CO over co-electrodeposited dendritic core-shell indium-doped Cu@Cu2O catalyst,Journal of CO2 Utilization,,https://doi.org/10.1016/j.jcou.2019.12.013,Pure-Cu,Cu1O0.25,Cu,Cu2O,66.67,Medium,0.00,0.00,0.00,0.00,48.94,37.77,13.29,dendritic,,200.00,200.00,200.00,,,,,,50.00,50.00,0.00,,,,,carbon paper electrode,Ag/AgCl,KHCO3,0.1,6.80,-0.70,CO,13.03,,-7.20,H-cell,,,,1080.00,37.20,,
50,,2020,Selective electroreduction of CO2 to CO over co-electrodeposited dendritic core-shell indium-doped Cu@Cu2O catalyst,Journal of CO2 Utilization,,https://doi.org/10.1016/j.jcou.2019.12.013,Pure-Cu,Cu1O0.25,Cu,Cu2O,66.67,Medium,0.00,0.00,0.00,0.00,48.94,37.77,13.29,dendritic,,200.00,200.00,200.00,,,,,,50.00,50.00,0.00,,,,,carbon paper electrode,Ag/AgCl,KHCO3,0.1,6.80,-0.70,H2,75.08,,-7.20,H-cell,,,,1080.00,37.20,,
50,,2020,Selective electroreduction of CO2 to CO over co-electrodeposited dendritic core-shell indium-doped Cu@Cu2O catalyst,Journal of CO2 Utilization,,https://doi.org/10.1016/j.jcou.2019.12.013,Pure-Cu,Cu1O0.25,Cu,Cu2O,66.67,Medium,0.00,0.00,0.00,0.00,48.94,37.77,13.29,dendritic,,200.00,200.00,200.00,,,,,,50.00,50.00,0.00,,,,,carbon paper electrode,Ag/AgCl,KHCO3,0.1,6.80,-0.80,CO,11.24,,-9.54,H-cell,,,,1080.00,37.20,,
50,,2020,Selective electroreduction of CO2 to CO over co-electrodeposited dendritic core-shell indium-doped Cu@Cu2O catalyst,Journal of CO2 Utilization,,https://doi.org/10.1016/j.jcou.2019.12.013,Pure-Cu,Cu1O0.25,Cu,Cu2O,66.67,Medium,0.00,0.00,0.00,0.00,48.94,37.77,13.29,dendritic,,200.00,200.00,200.00,,,,,,50.00,50.00,0.00,,,,,carbon paper electrode,Ag/AgCl,KHCO3,0.1,6.80,-0.80,HCOOH,18.08,,-9.54,H-cell,,,,1080.00,37.20,,
50,,2020,Selective electroreduction of CO2 to CO over co-electrodeposited dendritic core-shell indium-doped Cu@Cu2O catalyst,Journal of CO2 Utilization,,https://doi.org/10.1016/j.jcou.2019.12.013,Pure-Cu,Cu1O0.25,Cu,Cu2O,66.67,Medium,0.00,0.00,0.00,0.00,48.94,37.77,13.29,dendritic,,200.00,200.00,200.00,,,,,,50.00,50.00,0.00,,,,,carbon paper electrode,Ag/AgCl,KHCO3,0.1,6.80,-0.80,H2,71.17,,-9.54,H-cell,,,,1080.00,37.20,,
50,,2020,Selective electroreduction of CO2 to CO over co-electrodeposited dendritic core-shell indium-doped Cu@Cu2O catalyst,Journal of CO2 Utilization,,https://doi.org/10.1016/j.jcou.2019.12.013,Pure-Cu,Cu1O0.25,Cu,Cu2O,66.67,Medium,0.00,0.00,0.00,0.00,48.94,37.77,13.29,dendritic,,200.00,200.00,200.00,,,,,,50.00,50.00,0.00,,,,,carbon paper electrode,Ag/AgCl,KHCO3,0.1,6.80,-0.90,CO,14.98,,-13.72,H-cell,,,,1080.00,37.20,,
50,,2020,Selective electroreduction of CO2 to CO over co-electrodeposited dendritic core-shell indium-doped Cu@Cu2O catalyst,Journal of CO2 Utilization,,https://doi.org/10.1016/j.jcou.2019.12.013,Pure-Cu,Cu1O0.25,Cu,Cu2O,66.67,Medium,0.00,0.00,0.00,0.00,48.94,37.77,13.29,dendritic,,200.00,200.00,200.00,,,,,,50.00,50.00,0.00,,,,,carbon paper electrode,Ag/AgCl,KHCO3,0.1,6.80,-0.90,HCOOH,18.40,,-13.72,H-cell,,,,1080.00,37.20,,
50,,2020,Selective electroreduction of CO2 to CO over co-electrodeposited dendritic core-shell indium-doped Cu@Cu2O catalyst,Journal of CO2 Utilization,,https://doi.org/10.1016/j.jcou.2019.12.013,Pure-Cu,Cu1O0.25,Cu,Cu2O,66.67,Medium,0.00,0.00,0.00,0.00,48.94,37.77,13.29,dendritic,,200.00,200.00,200.00,,,,,,50.00,50.00,0.00,,,,,carbon paper electrode,Ag/AgCl,KHCO3,0.1,6.80,-0.90,H2,51.63,,-13.72,H-cell,,,,1080.00,37.20,,
50,,2020,Selective electroreduction of CO2 to CO over co-electrodeposited dendritic core-shell indium-doped Cu@Cu2O catalyst,Journal of CO2 Utilization,,https://doi.org/10.1016/j.jcou.2019.12.013,1.6%In-Cu,Cu0.732O0.252In0.016,Cu2O,In,1.60,Medium,0.00,0.00,0.00,0.00,56.39,30.85,12.76,dendritic,,221.95,247.40,272.86,,,,,,31.25,68.75,0.00,,,,,carbon paper electrode,Ag/AgCl,KHCO3,0.1,6.80,-0.60,CO,67.85,,-3.51,H-cell,,,,1620.00,55.90,,
50,,2020,Selective electroreduction of CO2 to CO over co-electrodeposited dendritic core-shell indium-doped Cu@Cu2O catalyst,Journal of CO2 Utilization,,https://doi.org/10.1016/j.jcou.2019.12.013,1.6%In-Cu,Cu0.732O0.252In0.016,Cu2O,In,1.60,Medium,0.00,0.00,0.00,0.00,56.39,30.85,12.76,dendritic,,221.95,247.40,272.86,,,,,,31.25,68.75,0.00,,,,,carbon paper electrode,Ag/AgCl,KHCO3,0.1,6.80,-0.70,CO,72.90,,-4.88,H-cell,,,,1620.00,55.90,,
50,,2020,Selective electroreduction of CO2 to CO over co-electrodeposited dendritic core-shell indium-doped Cu@Cu2O catalyst,Journal of CO2 Utilization,,https://doi.org/10.1016/j.jcou.2019.12.013,1.6%In-Cu,Cu0.732O0.252In0.016,Cu2O,In,1.60,Medium,0.00,0.00,0.00,0.00,56.39,30.85,12.76,dendritic,,221.95,247.40,272.86,,,,,,31.25,68.75,0.00,,,,,carbon paper electrode,Ag/AgCl,KHCO3,0.1,6.80,-0.75,CO,86.36,,-7.10,H-cell,,,,1620.00,55.90,,
50,,2020,Selective electroreduction of CO2 to CO over co-electrodeposited dendritic core-shell indium-doped Cu@Cu2O catalyst,Journal of CO2 Utilization,,https://doi.org/10.1016/j.jcou.2019.12.013,1.6%In-Cu,Cu0.732O0.252In0.016,Cu2O,In,1.60,Medium,0.00,0.00,0.00,0.00,56.39,30.85,12.76,dendritic,,221.95,247.40,272.86,,,,,,31.25,68.75,0.00,,,,,carbon paper electrode,Ag/AgCl,KHCO3,0.1,6.80,-0.80,CO,83.41,,-10.12,H-cell,,,,1620.00,55.90,,
50,,2020,Selective electroreduction of CO2 to CO over co-electrodeposited dendritic core-shell indium-doped Cu@Cu2O catalyst,Journal of CO2 Utilization,,https://doi.org/10.1016/j.jcou.2019.12.013,1.6%In-Cu,Cu0.732O0.252In0.016,Cu2O,In,1.60,Medium,0.00,0.00,0.00,0.00,56.39,30.85,12.76,dendritic,,221.95,247.40,272.86,,,,,,31.25,68.75,0.00,,,,,carbon paper electrode,Ag/AgCl,KHCO3,0.1,6.80,-0.90,CO,84.95,,-12.68,H-cell,,,,1620.00,55.90,,
50,,2020,Selective electroreduction of CO2 to CO over co-electrodeposited dendritic core-shell indium-doped Cu@Cu2O catalyst,Journal of CO2 Utilization,,https://doi.org/10.1016/j.jcou.2019.12.013,1.6%In-Cu,Cu0.732O0.252In0.016,Cu2O,In,1.60,Medium,0.00,0.00,0.00,0.00,56.39,30.85,12.76,dendritic,,221.95,247.40,272.86,,,,,,31.25,68.75,0.00,,,,,carbon paper electrode,Ag/AgCl,KHCO3,0.1,6.80,-0.60,H2,13.77,,-3.51,H-cell,,,,1620.00,55.90,,
50,,2020,Selective electroreduction of CO2 to CO over co-electrodeposited dendritic core-shell indium-doped Cu@Cu2O catalyst,Journal of CO2 Utilization,,https://doi.org/10.1016/j.jcou.2019.12.013,1.6%In-Cu,Cu0.732O0.252In0.016,Cu2O,In,1.60,Medium,0.00,0.00,0.00,0.00,56.39,30.85,12.76,dendritic,,221.95,247.40,272.86,,,,,,31.25,68.75,0.00,,,,,carbon paper electrode,Ag/AgCl,KHCO3,0.1,6.80,-0.60,HCOOH,1.43,,-3.51,H-cell,,,,1620.00,55.90,,
50,,2020,Selective electroreduction of CO2 to CO over co-electrodeposited dendritic core-shell indium-doped Cu@Cu2O catalyst,Journal of CO2 Utilization,,https://doi.org/10.1016/j.jcou.2019.12.013,1.6%In-Cu,Cu0.732O0.252In0.016,Cu2O,In,1.60,Medium,0.00,0.00,0.00,0.00,56.39,30.85,12.76,dendritic,,221.95,247.40,272.86,,,,,,31.25,68.75,0.00,,,,,carbon paper electrode,Ag/AgCl,KHCO3,0.1,6.80,-0.70,H2,15.95,,-4.88,H-cell,,,,1620.00,55.90,,
50,,2020,Selective electroreduction of CO2 to CO over co-electrodeposited dendritic core-shell indium-doped Cu@Cu2O catalyst,Journal of CO2 Utilization,,https://doi.org/10.1016/j.jcou.2019.12.013,1.6%In-Cu,Cu0.732O0.252In0.016,Cu2O,In,1.60,Medium,0.00,0.00,0.00,0.00,56.39,30.85,12.76,dendritic,,221.95,247.40,272.86,,,,,,31.25,68.75,0.00,,,,,carbon paper electrode,Ag/AgCl,KHCO3,0.1,6.80,-0.70,HCOOH,0.92,,-4.88,H-cell,,,,1620.00,55.90,,
50,,2020,Selective electroreduction of CO2 to CO over co-electrodeposited dendritic core-shell indium-doped Cu@Cu2O catalyst,Journal of CO2 Utilization,,https://doi.org/10.1016/j.jcou.2019.12.013,1.6%In-Cu,Cu0.732O0.252In0.016,Cu2O,In,1.60,Medium,0.00,0.00,0.00,0.00,56.39,30.85,12.76,dendritic,,221.95,247.40,272.86,,,,,,31.25,68.75,0.00,,,,,carbon paper electrode,Ag/AgCl,KHCO3,0.1,6.80,-0.75,H2,12.85,,-7.10,H-cell,,,,1620.00,55.90,,
50,,2020,Selective electroreduction of CO2 to CO over co-electrodeposited dendritic core-shell indium-doped Cu@Cu2O catalyst,Journal of CO2 Utilization,,https://doi.org/10.1016/j.jcou.2019.12.013,1.6%In-Cu,Cu0.732O0.252In0.016,Cu2O,In,1.60,Medium,0.00,0.00,0.00,0.00,56.39,30.85,12.76,dendritic,,221.95,247.40,272.86,,,,,,31.25,68.75,0.00,,,,,carbon paper electrode,Ag/AgCl,KHCO3,0.1,6.80,-0.75,HCOOH,1.20,,-7.10,H-cell,,,,1620.00,55.90,,
50,,2020,Selective electroreduction of CO2 to CO over co-electrodeposited dendritic core-shell indium-doped Cu@Cu2O catalyst,Journal of CO2 Utilization,,https://doi.org/10.1016/j.jcou.2019.12.013,1.6%In-Cu,Cu0.732O0.252In0.016,Cu2O,In,1.60,Medium,0.00,0.00,0.00,0.00,56.39,30.85,12.76,dendritic,,221.95,247.40,272.86,,,,,,31.25,68.75,0.00,,,,,carbon paper electrode,Ag/AgCl,KHCO3,0.1,6.80,-0.80,H2,25.41,,-10.12,H-cell,,,,1620.00,55.90,,
50,,2020,Selective electroreduction of CO2 to CO over co-electrodeposited dendritic core-shell indium-doped Cu@Cu2O catalyst,Journal of CO2 Utilization,,https://doi.org/10.1016/j.jcou.2019.12.013,1.6%In-Cu,Cu0.732O0.252In0.016,Cu2O,In,1.60,Medium,0.00,0.00,0.00,0.00,56.39,30.85,12.76,dendritic,,221.95,247.40,272.86,,,,,,31.25,68.75,0.00,,,,,carbon paper electrode,Ag/AgCl,KHCO3,0.1,6.80,-0.80,HCOOH,1.95,,-10.12,H-cell,,,,1620.00,55.90,,
50,,2020,Selective electroreduction of CO2 to CO over co-electrodeposited dendritic core-shell indium-doped Cu@Cu2O catalyst,Journal of CO2 Utilization,,https://doi.org/10.1016/j.jcou.2019.12.013,1.6%In-Cu,Cu0.732O0.252In0.016,Cu2O,In,1.60,Medium,0.00,0.00,0.00,0.00,56.39,30.85,12.76,dendritic,,221.95,247.40,272.86,,,,,,31.25,68.75,0.00,,,,,carbon paper electrode,Ag/AgCl,KHCO3,0.1,6.80,-0.90,H2,30.23,,-12.68,H-cell,,,,1620.00,55.90,,
50,,2020,Selective electroreduction of CO2 to CO over co-electrodeposited dendritic core-shell indium-doped Cu@Cu2O catalyst,Journal of CO2 Utilization,,https://doi.org/10.1016/j.jcou.2019.12.013,1.6%In-Cu,Cu0.732O0.252In0.016,Cu2O,In,1.60,Medium,0.00,0.00,0.00,0.00,56.39,30.85,12.76,dendritic,,221.95,247.40,272.86,,,,,,31.25,68.75,0.00,,,,,carbon paper electrode,Ag/AgCl,KHCO3,0.1,6.80,-0.90,HCOOH,2.07,,-12.68,H-cell,,,,1620.00,55.90,,
50,,2020,Selective electroreduction of CO2 to CO over co-electrodeposited dendritic core-shell indium-doped Cu@Cu2O catalyst,Journal of CO2 Utilization,,https://doi.org/10.1016/j.jcou.2019.12.013,3.7%In-Cu,Cu0.708O0.255In0.037,Cu2O,In,3.70,Medium,0.00,0.00,0.00,0.00,65.29,23.26,11.45,dendritic,,20,35.00,50.00,,,,,,27.78,72.22,0.00,,,,,carbon paper electrode,Ag/AgCl,KHCO3,0.1,6.80,-0.60,CO,75.17,,-2.87,H-cell,,,,1760.00,60.70,,
50,,2020,Selective electroreduction of CO2 to CO over co-electrodeposited dendritic core-shell indium-doped Cu@Cu2O catalyst,Journal of CO2 Utilization,,https://doi.org/10.1016/j.jcou.2019.12.013,3.7%In-Cu,Cu0.708O0.255In0.037,Cu2O,In,3.70,Medium,0.00,0.00,0.00,0.00,65.29,23.26,11.45,dendritic,,20,35.00,50.00,,,,,,27.78,72.22,0.00,,,,,carbon paper electrode,Ag/AgCl,KHCO3,0.1,6.80,-0.70,CO,80.64,,-5.88,H-cell,,,,1760.00,60.70,,
50,,2020,Selective electroreduction of CO2 to CO over co-electrodeposited dendritic core-shell indium-doped Cu@Cu2O catalyst,Journal of CO2 Utilization,,https://doi.org/10.1016/j.jcou.2019.12.013,3.7%In-Cu,Cu0.708O0.255In0.037,Cu2O,In,3.70,Medium,0.00,0.00,0.00,0.00,65.29,23.26,11.45,dendritic,,20,35.00,50.00,,,,,,27.78,72.22,0.00,,,,,carbon paper electrode,Ag/AgCl,KHCO3,0.1,6.80,-0.75,CO,83.38,,-9.02,H-cell,,,,1760.00,60.70,,
50,,2020,Selective electroreduction of CO2 to CO over co-electrodeposited dendritic core-shell indium-doped Cu@Cu2O catalyst,Journal of CO2 Utilization,,https://doi.org/10.1016/j.jcou.2019.12.013,3.7%In-Cu,Cu0.708O0.255In0.037,Cu2O,In,3.70,Medium,0.00,0.00,0.00,0.00,65.29,23.26,11.45,dendritic,,20,35.00,50.00,,,,,,27.78,72.22,0.00,,,,,carbon paper electrode,Ag/AgCl,KHCO3,0.1,6.80,-0.80,CO,87.98,,-11.10,H-cell,,,,1760.00,60.70,,
50,,2020,Selective electroreduction of CO2 to CO over co-electrodeposited dendritic core-shell indium-doped Cu@Cu2O catalyst,Journal of CO2 Utilization,,https://doi.org/10.1016/j.jcou.2019.12.013,3.7%In-Cu,Cu0.708O0.255In0.037,Cu2O,In,3.70,Medium,0.00,0.00,0.00,0.00,65.29,23.26,11.45,dendritic,,20,35.00,50.00,,,,,,27.78,72.22,0.00,,,,,carbon paper electrode,Ag/AgCl,KHCO3,0.1,6.80,-0.85,CO,87.26,,-14.54,H-cell,,,,1760.00,60.70,,
50,,2020,Selective electroreduction of CO2 to CO over co-electrodeposited dendritic core-shell indium-doped Cu@Cu2O catalyst,Journal of CO2 Utilization,,https://doi.org/10.1016/j.jcou.2019.12.013,3.7%In-Cu,Cu0.708O0.255In0.037,Cu2O,In,3.70,Medium,0.00,0.00,0.00,0.00,65.29,23.26,11.45,dendritic,,20,35.00,50.00,,,,,,27.78,72.22,0.00,,,,,carbon paper electrode,Ag/AgCl,KHCO3,0.1,6.80,-0.90,CO,79.63,,-17.23,H-cell,,,,1760.00,60.70,,
