Repository: vovamirosh/CO2RR_PISH

File: Datasets/R_parent_2024_12_12.csv (part 28 of 38)
Number,Autor,Publication,Title,Journal,IF,DOI,Article name,Formula,Cat. compound,Support,"Cat./Support ratio, % (at)",XRD noises,"Cu2O-110, %","Cu2O-111, %","Cu2O-200, %","Cu2O-220, %","Cu-111, %","Cu-200, %","Cu-220, %",Morphology (TEM/SEM),"Pore size, nm",width min (nm),width aver (nm),width max (nm),length min (nm),length aver (nm),length max (nm),Crystal system,Simple cell,"Cu, % (at.)","Cu+, % (at.)","Cu(2+), % (at.)",Facet,"Distance, nm",Facet,"Distance2, nm",Base,Electrodes,electrolyte,"conc, M",pH,RHE vs V,Product,"FE, %","Time, h","Current density, mA/cm2",Type of reactor," Energy efficiency, %",Сarbon efficiency (equivalent to single-pass carbon efficiency (SPCE),"Loading, μg/cm2","Capacitance, (uF/cm2)","ECSA, cm2",R,"BET surface, m2/g"
50,,2020,Selective electroreduction of CO2 to CO over co-electrodeposited dendritic core-shell indium-doped Cu@Cu2O catalyst,Journal of CO2 Utilization,,https://doi.org/10.1016/j.jcou.2019.12.013,3.7%In-Cu,Cu0.708O0.255In0.037,Cu2O,In,3.70,Medium,0.00,0.00,0.00,0.00,65.29,23.26,11.45,dendritic,,20,35.00,50.00,,,,,,27.78,72.22,0.00,,,,,carbon paper electrode,Ag/AgCl,KHCO3,0.1,6.80,-0.60,H2,18.59,,-2.87,H-cell,,,,1760.00,60.70,,
50,,2020,Selective electroreduction of CO2 to CO over co-electrodeposited dendritic core-shell indium-doped Cu@Cu2O catalyst,Journal of CO2 Utilization,,https://doi.org/10.1016/j.jcou.2019.12.013,3.7%In-Cu,Cu0.708O0.255In0.037,Cu2O,In,3.70,Medium,0.00,0.00,0.00,0.00,65.29,23.26,11.45,dendritic,,20,35.00,50.00,,,,,,27.78,72.22,0.00,,,,,carbon paper electrode,Ag/AgCl,KHCO3,0.1,6.80,-0.60,HCOOH,2.29,,-2.87,H-cell,,,,1760.00,60.70,,
50,,2020,Selective electroreduction of CO2 to CO over co-electrodeposited dendritic core-shell indium-doped Cu@Cu2O catalyst,Journal of CO2 Utilization,,https://doi.org/10.1016/j.jcou.2019.12.013,3.7%In-Cu,Cu0.708O0.255In0.037,Cu2O,In,3.70,Medium,0.00,0.00,0.00,0.00,65.29,23.26,11.45,dendritic,,20,35.00,50.00,,,,,,27.78,72.22,0.00,,,,,carbon paper electrode,Ag/AgCl,KHCO3,0.1,6.80,-0.70,H2,11.82,,-5.88,H-cell,,,,1760.00,60.70,,
50,,2020,Selective electroreduction of CO2 to CO over co-electrodeposited dendritic core-shell indium-doped Cu@Cu2O catalyst,Journal of CO2 Utilization,,https://doi.org/10.1016/j.jcou.2019.12.013,3.7%In-Cu,Cu0.708O0.255In0.037,Cu2O,In,3.70,Medium,0.00,0.00,0.00,0.00,65.29,23.26,11.45,dendritic,,20,35.00,50.00,,,,,,27.78,72.22,0.00,,,,,carbon paper electrode,Ag/AgCl,KHCO3,0.1,6.80,-0.70,HCOOH,0.63,,-5.88,H-cell,,,,1760.00,60.70,,
50,,2020,Selective electroreduction of CO2 to CO over co-electrodeposited dendritic core-shell indium-doped Cu@Cu2O catalyst,Journal of CO2 Utilization,,https://doi.org/10.1016/j.jcou.2019.12.013,3.7%In-Cu,Cu0.708O0.255In0.037,Cu2O,In,3.70,Medium,0.00,0.00,0.00,0.00,65.29,23.26,11.45,dendritic,,20,35.00,50.00,,,,,,27.78,72.22,0.00,,,,,carbon paper electrode,Ag/AgCl,KHCO3,0.1,6.80,-0.75,H2,16.00,,-9.02,H-cell,,,,1760.00,60.70,,
50,,2020,Selective electroreduction of CO2 to CO over co-electrodeposited dendritic core-shell indium-doped Cu@Cu2O catalyst,Journal of CO2 Utilization,,https://doi.org/10.1016/j.jcou.2019.12.013,3.7%In-Cu,Cu0.708O0.255In0.037,Cu2O,In,3.70,Medium,0.00,0.00,0.00,0.00,65.29,23.26,11.45,dendritic,,20,35.00,50.00,,,,,,27.78,72.22,0.00,,,,,carbon paper electrode,Ag/AgCl,KHCO3,0.1,6.80,-0.75,HCOOH,0.98,,-9.02,H-cell,,,,1760.00,60.70,,
50,,2020,Selective electroreduction of CO2 to CO over co-electrodeposited dendritic core-shell indium-doped Cu@Cu2O catalyst,Journal of CO2 Utilization,,https://doi.org/10.1016/j.jcou.2019.12.013,3.7%In-Cu,Cu0.708O0.255In0.037,Cu2O,In,3.70,Medium,0.00,0.00,0.00,0.00,65.29,23.26,11.45,dendritic,,20,35.00,50.00,,,,,,27.78,72.22,0.00,,,,,carbon paper electrode,Ag/AgCl,KHCO3,0.1,6.80,-0.80,H2,17.67,,-11.10,H-cell,,,,1760.00,60.70,,
50,,2020,Selective electroreduction of CO2 to CO over co-electrodeposited dendritic core-shell indium-doped Cu@Cu2O catalyst,Journal of CO2 Utilization,,https://doi.org/10.1016/j.jcou.2019.12.013,3.7%In-Cu,Cu0.708O0.255In0.037,Cu2O,In,3.70,Medium,0.00,0.00,0.00,0.00,65.29,23.26,11.45,dendritic,,20,35.00,50.00,,,,,,27.78,72.22,0.00,,,,,carbon paper electrode,Ag/AgCl,KHCO3,0.1,6.80,-0.80,HCOOH,2.18,,-11.10,H-cell,,,,1760.00,60.70,,
50,,2020,Selective electroreduction of CO2 to CO over co-electrodeposited dendritic core-shell indium-doped Cu@Cu2O catalyst,Journal of CO2 Utilization,,https://doi.org/10.1016/j.jcou.2019.12.013,3.7%In-Cu,Cu0.708O0.255In0.037,Cu2O,In,3.70,Medium,0.00,0.00,0.00,0.00,65.29,23.26,11.45,dendritic,,20,35.00,50.00,,,,,,27.78,72.22,0.00,,,,,carbon paper electrode,Ag/AgCl,KHCO3,0.1,6.80,-0.90,H2,24.84,,-17.23,H-cell,,,,1760.00,60.70,,
50,,2020,Selective electroreduction of CO2 to CO over co-electrodeposited dendritic core-shell indium-doped Cu@Cu2O catalyst,Journal of CO2 Utilization,,https://doi.org/10.1016/j.jcou.2019.12.013,7.1%In-Cu,Cu0.691O0.238In0.071,Cu2O,In,7.10,Medium,0.00,0.00,0.00,0.00,49.51,33.84,16.66,dendritic,,130.94,204.66,278.39,,,,,,31.25,68.75,0.00,,,,,carbon paper electrode,Ag/AgCl,KHCO3,0.1,6.80,-0.60,CO,75.18,,-3.41,H-cell,,,,1210.00,41.70,,
50,,2020,Selective electroreduction of CO2 to CO over co-electrodeposited dendritic core-shell indium-doped Cu@Cu2O catalyst,Journal of CO2 Utilization,,https://doi.org/10.1016/j.jcou.2019.12.013,7.1%In-Cu,Cu0.691O0.238In0.071,Cu2O,In,7.10,Medium,0.00,0.00,0.00,0.00,49.51,33.84,16.66,dendritic,,130.94,204.66,278.39,,,,,,31.25,68.75,0.00,,,,,carbon paper electrode,Ag/AgCl,KHCO3,0.1,6.80,-0.70,CO,78.40,,-4.91,H-cell,,,,1210.00,41.70,,
50,,2020,Selective electroreduction of CO2 to CO over co-electrodeposited dendritic core-shell indium-doped Cu@Cu2O catalyst,Journal of CO2 Utilization,,https://doi.org/10.1016/j.jcou.2019.12.013,7.1%In-Cu,Cu0.691O0.238In0.071,Cu2O,In,7.10,Medium,0.00,0.00,0.00,0.00,49.51,33.84,16.66,dendritic,,130.94,204.66,278.39,,,,,,31.25,68.75,0.00,,,,,carbon paper electrode,Ag/AgCl,KHCO3,0.1,6.80,-0.75,CO,79.52,,-5.49,H-cell,,,,1210.00,41.70,,
50,,2020,Selective electroreduction of CO2 to CO over co-electrodeposited dendritic core-shell indium-doped Cu@Cu2O catalyst,Journal of CO2 Utilization,,https://doi.org/10.1016/j.jcou.2019.12.013,7.1%In-Cu,Cu0.691O0.238In0.071,Cu2O,In,7.10,Medium,0.00,0.00,0.00,0.00,49.51,33.84,16.66,dendritic,,130.94,204.66,278.39,,,,,,31.25,68.75,0.00,,,,,carbon paper electrode,Ag/AgCl,KHCO3,0.1,6.80,-0.80,CO,74.75,,-10.55,H-cell,,,,1210.00,41.70,,
50,,2020,Selective electroreduction of CO2 to CO over co-electrodeposited dendritic core-shell indium-doped Cu@Cu2O catalyst,Journal of CO2 Utilization,,https://doi.org/10.1016/j.jcou.2019.12.013,7.1%In-Cu,Cu0.691O0.238In0.071,Cu2O,In,7.10,Medium,0.00,0.00,0.00,0.00,49.51,33.84,16.66,dendritic,,130.94,204.66,278.39,,,,,,31.25,68.75,0.00,,,,,carbon paper electrode,Ag/AgCl,KHCO3,0.1,6.80,-0.90,CO,73.49,,-16.31,H-cell,,,,1210.00,41.70,,
50,,2020,Selective electroreduction of CO2 to CO over co-electrodeposited dendritic core-shell indium-doped Cu@Cu2O catalyst,Journal of CO2 Utilization,,https://doi.org/10.1016/j.jcou.2019.12.013,7.1%In-Cu,Cu0.691O0.238In0.071,Cu2O,In,7.10,Medium,0.00,0.00,0.00,0.00,49.51,33.84,16.66,dendritic,,130.94,204.66,278.39,,,,,,31.25,68.75,0.00,,,,,carbon paper electrode,Ag/AgCl,KHCO3,0.1,6.80,-0.60,H2,23.29,,-3.41,H-cell,,,,1210.00,41.70,,
50,,2020,Selective electroreduction of CO2 to CO over co-electrodeposited dendritic core-shell indium-doped Cu@Cu2O catalyst,Journal of CO2 Utilization,,https://doi.org/10.1016/j.jcou.2019.12.013,7.1%In-Cu,Cu0.691O0.238In0.071,Cu2O,In,7.10,Medium,0.00,0.00,0.00,0.00,49.51,33.84,16.66,dendritic,,130.94,204.66,278.39,,,,,,31.25,68.75,0.00,,,,,carbon paper electrode,Ag/AgCl,KHCO3,0.1,6.80,-0.60,HCOOH,1.43,,-3.41,H-cell,,,,1210.00,41.70,,
50,,2020,Selective electroreduction of CO2 to CO over co-electrodeposited dendritic core-shell indium-doped Cu@Cu2O catalyst,Journal of CO2 Utilization,,https://doi.org/10.1016/j.jcou.2019.12.013,7.1%In-Cu,Cu0.691O0.238In0.071,Cu2O,In,7.10,Medium,0.00,0.00,0.00,0.00,49.51,33.84,16.66,dendritic,,130.94,204.66,278.39,,,,,,31.25,68.75,0.00,,,,,carbon paper electrode,Ag/AgCl,KHCO3,0.1,6.80,-0.70,H2,24.32,,-4.91,H-cell,,,,1210.00,41.70,,
50,,2020,Selective electroreduction of CO2 to CO over co-electrodeposited dendritic core-shell indium-doped Cu@Cu2O catalyst,Journal of CO2 Utilization,,https://doi.org/10.1016/j.jcou.2019.12.013,7.1%In-Cu,Cu0.691O0.238In0.071,Cu2O,In,7.10,Medium,0.00,0.00,0.00,0.00,49.51,33.84,16.66,dendritic,,130.94,204.66,278.39,,,,,,31.25,68.75,0.00,,,,,carbon paper electrode,Ag/AgCl,KHCO3,0.1,6.80,-0.70,HCOOH,0.92,,-4.91,H-cell,,,,1210.00,41.70,,
50,,2020,Selective electroreduction of CO2 to CO over co-electrodeposited dendritic core-shell indium-doped Cu@Cu2O catalyst,Journal of CO2 Utilization,,https://doi.org/10.1016/j.jcou.2019.12.013,7.1%In-Cu,Cu0.691O0.238In0.071,Cu2O,In,7.10,Medium,0.00,0.00,0.00,0.00,49.51,33.84,16.66,dendritic,,130.94,204.66,278.39,,,,,,31.25,68.75,0.00,,,,,carbon paper electrode,Ag/AgCl,KHCO3,0.1,6.80,-0.75,H2,19.90,,-5.49,H-cell,,,,1210.00,41.70,,
50,,2020,Selective electroreduction of CO2 to CO over co-electrodeposited dendritic core-shell indium-doped Cu@Cu2O catalyst,Journal of CO2 Utilization,,https://doi.org/10.1016/j.jcou.2019.12.013,7.1%In-Cu,Cu0.691O0.238In0.071,Cu2O,In,7.10,Medium,0.00,0.00,0.00,0.00,49.51,33.84,16.66,dendritic,,130.94,204.66,278.39,,,,,,31.25,68.75,0.00,,,,,carbon paper electrode,Ag/AgCl,KHCO3,0.1,6.80,-0.75,HCOOH,0.57,,-5.49,H-cell,,,,1210.00,41.70,,
50,,2020,Selective electroreduction of CO2 to CO over co-electrodeposited dendritic core-shell indium-doped Cu@Cu2O catalyst,Journal of CO2 Utilization,,https://doi.org/10.1016/j.jcou.2019.12.013,7.1%In-Cu,Cu0.691O0.238In0.071,Cu2O,In,7.10,Medium,0.00,0.00,0.00,0.00,49.51,33.84,16.66,dendritic,,130.94,204.66,278.39,,,,,,31.25,68.75,0.00,,,,,carbon paper electrode,Ag/AgCl,KHCO3,0.1,6.80,-0.80,H2,20.99,,-10.55,H-cell,,,,1210.00,41.70,,
50,,2020,Selective electroreduction of CO2 to CO over co-electrodeposited dendritic core-shell indium-doped Cu@Cu2O catalyst,Journal of CO2 Utilization,,https://doi.org/10.1016/j.jcou.2019.12.013,7.1%In-Cu,Cu0.691O0.238In0.071,Cu2O,In,7.10,Medium,0.00,0.00,0.00,0.00,49.51,33.84,16.66,dendritic,,130.94,204.66,278.39,,,,,,31.25,68.75,0.00,,,,,carbon paper electrode,Ag/AgCl,KHCO3,0.1,6.80,-0.80,HCOOH,0.57,,-10.55,H-cell,,,,1210.00,41.70,,
50,,2020,Selective electroreduction of CO2 to CO over co-electrodeposited dendritic core-shell indium-doped Cu@Cu2O catalyst,Journal of CO2 Utilization,,https://doi.org/10.1016/j.jcou.2019.12.013,7.1%In-Cu,Cu0.691O0.238In0.071,Cu2O,In,7.10,Medium,0.00,0.00,0.00,0.00,49.51,33.84,16.66,dendritic,,130.94,204.66,278.39,,,,,,31.25,68.75,0.00,,,,,carbon paper electrode,Ag/AgCl,KHCO3,0.1,6.80,-0.90,H2,24.15,,-16.31,H-cell,,,,1210.00,41.70,,
50,,2020,Selective electroreduction of CO2 to CO over co-electrodeposited dendritic core-shell indium-doped Cu@Cu2O catalyst,Journal of CO2 Utilization,,https://doi.org/10.1016/j.jcou.2019.12.013,7.1%In-Cu,Cu0.691O0.238In0.071,Cu2O,In,7.10,Medium,0.00,0.00,0.00,0.00,49.51,33.84,16.66,dendritic,,130.94,204.66,278.39,,,,,,31.25,68.75,0.00,,,,,carbon paper electrode,Ag/AgCl,KHCO3,0.1,6.80,-0.90,HCOOH,0.86,,-16.31,H-cell,,,,1210.00,41.70,,
53,,2021,Core-Shell ZnO@Cu2O as Catalyst to Enhance the Electrochemical Reduction of Carbon Dioxide to C2 Products,Catalysts,,https://doi.org/10.3390/catal11050535,Cu2O,Cu1O0.2,Cu2O,Cu ,25.00,Medium,10.42,51.34,18.44,9.90,0.00,0.00,9.90,core-shell,,160.00,181.70,220.00,160.00,181.70,220.00,,,60.00,40.00,0,,,,,gasdiffusion electrode,Ag/AgCl,KOH,1,14,-0.40,H2,69.10,,-8.33,Flow cell,,,,430.00,,,
53,,2021,Core-Shell ZnO@Cu2O as Catalyst to Enhance the Electrochemical Reduction of Carbon Dioxide to C2 Products,Catalysts,,https://doi.org/10.3390/catal11050535,Cu2O,Cu1O0.2,Cu2O,Cu ,25.00,Medium,10.42,51.34,18.44,9.90,0.00,0.00,9.90,core-shell,,160.00,181.70,220.00,160.00,181.70,220.00,,,60.00,40.00,0,,,,,gasdiffusion electrode,Ag/AgCl,KOH,1,14,-0.40,CO,13.70,,-8.33,Flow cell,,,,430.00,,,
53,,2021,Core-Shell ZnO@Cu2O as Catalyst to Enhance the Electrochemical Reduction of Carbon Dioxide to C2 Products,Catalysts,,https://doi.org/10.3390/catal11050535,Cu2O,Cu1O0.2,Cu2O,Cu ,25.00,Medium,10.42,51.34,18.44,9.90,0.00,0.00,9.90,core-shell,,160.00,181.70,220.00,160.00,181.70,220.00,,,60.00,40.00,0,,,,,gasdiffusion electrode,Ag/AgCl,KOH,1,14,-0.40,HCOOH,10.30,,-8.33,Flow cell,,,,430.00,,,
53,,2021,Core-Shell ZnO@Cu2O as Catalyst to Enhance the Electrochemical Reduction of Carbon Dioxide to C2 Products,Catalysts,,https://doi.org/10.3390/catal11050535,Cu2O,Cu1O0.2,Cu2O,Cu ,25.00,Medium,10.42,51.34,18.44,9.90,0.00,0.00,9.90,core-shell,,160.00,181.70,220.00,160.00,181.70,220.00,,,60.00,40.00,0,,,,,gasdiffusion electrode,Ag/AgCl,KOH,1,14,-0.60,H2,42.70,,-32.20,Flow cell,,,,430.00,,,
53,,2021,Core-Shell ZnO@Cu2O as Catalyst to Enhance the Electrochemical Reduction of Carbon Dioxide to C2 Products,Catalysts,,https://doi.org/10.3390/catal11050535,Cu2O,Cu1O0.2,Cu2O,Cu ,25.00,Medium,10.42,51.34,18.44,9.90,0.00,0.00,9.90,core-shell,,160.00,181.70,220.00,160.00,181.70,220.00,,,60.00,40.00,0,,,,,gasdiffusion electrode,Ag/AgCl,KOH,1,14,-0.60,CO,39.20,,-32.20,Flow cell,,,,430.00,,,
53,,2021,Core-Shell ZnO@Cu2O as Catalyst to Enhance the Electrochemical Reduction of Carbon Dioxide to C2 Products,Catalysts,,https://doi.org/10.3390/catal11050535,Cu2O,Cu1O0.2,Cu2O,Cu ,25.00,Medium,10.42,51.34,18.44,9.90,0.00,0.00,9.90,core-shell,,160.00,181.70,220.00,160.00,181.70,220.00,,,60.00,40.00,0,,,,,gasdiffusion electrode,Ag/AgCl,KOH,1,14,-0.60,HCOOH,16.80,,-32.20,Flow cell,,,,430.00,,,
53,,2021,Core-Shell ZnO@Cu2O as Catalyst to Enhance the Electrochemical Reduction of Carbon Dioxide to C2 Products,Catalysts,,https://doi.org/10.3390/catal11050535,Cu2O,Cu1O0.2,Cu2O,Cu ,25.00,Medium,10.42,51.34,18.44,9.90,0.00,0.00,9.90,core-shell,,160.00,181.70,220.00,160.00,181.70,220.00,,,60.00,40.00,0,,,,,gasdiffusion electrode,Ag/AgCl,KOH,1,14,-0.60,C2H5OH,2.00,,-32.20,Flow cell,,,,430.00,,,
53,,2021,Core-Shell ZnO@Cu2O as Catalyst to Enhance the Electrochemical Reduction of Carbon Dioxide to C2 Products,Catalysts,,https://doi.org/10.3390/catal11050535,Cu2O,Cu1O0.2,Cu2O,Cu ,25.00,Medium,10.42,51.34,18.44,9.90,0.00,0.00,9.90,core-shell,,160.00,181.70,220.00,160.00,181.70,220.00,,,60.00,40.00,0,,,,,gasdiffusion electrode,Ag/AgCl,KOH,1,14,-0.80,H2,28.10,,-48.41,Flow cell,,,,430.00,,,
53,,2021,Core-Shell ZnO@Cu2O as Catalyst to Enhance the Electrochemical Reduction of Carbon Dioxide to C2 Products,Catalysts,,https://doi.org/10.3390/catal11050535,Cu2O,Cu1O0.2,Cu2O,Cu ,25.00,Medium,10.42,51.34,18.44,9.90,0.00,0.00,9.90,core-shell,,160.00,181.70,220.00,160.00,181.70,220.00,,,60.00,40.00,0,,,,,gasdiffusion electrode,Ag/AgCl,KOH,1,14,-0.80,CO,32.20,,-48.41,Flow cell,,,,430.00,,,
53,,2021,Core-Shell ZnO@Cu2O as Catalyst to Enhance the Electrochemical Reduction of Carbon Dioxide to C2 Products,Catalysts,,https://doi.org/10.3390/catal11050535,Cu2O,Cu1O0.2,Cu2O,Cu ,25.00,Medium,10.42,51.34,18.44,9.90,0.00,0.00,9.90,core-shell,,160.00,181.70,220.00,160.00,181.70,220.00,,,60.00,40.00,0,,,,,gasdiffusion electrode,Ag/AgCl,KOH,1,14,-0.80,CH4,0.02,,-48.41,Flow cell,,,,430.00,,,
53,,2021,Core-Shell ZnO@Cu2O as Catalyst to Enhance the Electrochemical Reduction of Carbon Dioxide to C2 Products,Catalysts,,https://doi.org/10.3390/catal11050535,Cu2O,Cu1O0.2,Cu2O,Cu ,25.00,Medium,10.42,51.34,18.44,9.90,0.00,0.00,9.90,core-shell,,160.00,181.70,220.00,160.00,181.70,220.00,,,60.00,40.00,0,,,,,gasdiffusion electrode,Ag/AgCl,KOH,1,14,-0.80,HCOOH,32.30,,-48.41,Flow cell,,,,430.00,,,
53,,2021,Core-Shell ZnO@Cu2O as Catalyst to Enhance the Electrochemical Reduction of Carbon Dioxide to C2 Products,Catalysts,,https://doi.org/10.3390/catal11050535,Cu2O,Cu1O0.2,Cu2O,Cu ,25.00,Medium,10.42,51.34,18.44,9.90,0.00,0.00,9.90,core-shell,,160.00,181.70,220.00,160.00,181.70,220.00,,,60.00,40.00,0,,,,,gasdiffusion electrode,Ag/AgCl,KOH,1,14,-0.80,C2H4,9.20,,-48.41,Flow cell,,,,430.00,,,
53,,2021,Core-Shell ZnO@Cu2O as Catalyst to Enhance the Electrochemical Reduction of Carbon Dioxide to C2 Products,Catalysts,,https://doi.org/10.3390/catal11050535,Cu2O,Cu1O0.2,Cu2O,Cu ,25.00,Medium,10.42,51.34,18.44,9.90,0.00,0.00,9.90,core-shell,,160.00,181.70,220.00,160.00,181.70,220.00,,,60.00,40.00,0,,,,,gasdiffusion electrode,Ag/AgCl,KOH,1,14,-0.80,C2H5OH,7.80,,-48.41,Flow cell,,,,430.00,,,
53,,2021,Core-Shell ZnO@Cu2O as Catalyst to Enhance the Electrochemical Reduction of Carbon Dioxide to C2 Products,Catalysts,,https://doi.org/10.3390/catal11050535,Cu2O,Cu1O0.2,Cu2O,Cu ,25.00,Medium,10.42,51.34,18.44,9.90,0.00,0.00,9.90,core-shell,,160.00,181.70,220.00,160.00,181.70,220.00,,,60.00,40.00,0,,,,,gasdiffusion electrode,Ag/AgCl,KOH,1,14,-1.00,H2,20.80,,-60.56,Flow cell,,,,430.00,,,
53,,2021,Core-Shell ZnO@Cu2O as Catalyst to Enhance the Electrochemical Reduction of Carbon Dioxide to C2 Products,Catalysts,,https://doi.org/10.3390/catal11050535,Cu2O,Cu1O0.2,Cu2O,Cu ,25.00,Medium,10.42,51.34,18.44,9.90,0.00,0.00,9.90,core-shell,,160.00,181.70,220.00,160.00,181.70,220.00,,,60.00,40.00,0,,,,,gasdiffusion electrode,Ag/AgCl,KOH,1,14,-1.00,CO,25.80,,-60.56,Flow cell,,,,430.00,,,
53,,2021,Core-Shell ZnO@Cu2O as Catalyst to Enhance the Electrochemical Reduction of Carbon Dioxide to C2 Products,Catalysts,,https://doi.org/10.3390/catal11050535,Cu2O,Cu1O0.2,Cu2O,Cu ,25.00,Medium,10.42,51.34,18.44,9.90,0.00,0.00,9.90,core-shell,,160.00,181.70,220.00,160.00,181.70,220.00,,,60.00,40.00,0,,,,,gasdiffusion electrode,Ag/AgCl,KOH,1,14,-1.00,CH4,0.50,,-60.56,Flow cell,,,,430.00,,,
53,,2021,Core-Shell ZnO@Cu2O as Catalyst to Enhance the Electrochemical Reduction of Carbon Dioxide to C2 Products,Catalysts,,https://doi.org/10.3390/catal11050535,Cu2O,Cu1O0.2,Cu2O,Cu ,25.00,Medium,10.42,51.34,18.44,9.90,0.00,0.00,9.90,core-shell,,160.00,181.70,220.00,160.00,181.70,220.00,,,60.00,40.00,0,,,,,gasdiffusion electrode,Ag/AgCl,KOH,1,14,-1.00,HCOOH,35.70,,-60.56,Flow cell,,,,430.00,,,
53,,2021,Core-Shell ZnO@Cu2O as Catalyst to Enhance the Electrochemical Reduction of Carbon Dioxide to C2 Products,Catalysts,,https://doi.org/10.3390/catal11050535,Cu2O,Cu1O0.2,Cu2O,Cu ,25.00,Medium,10.42,51.34,18.44,9.90,0.00,0.00,9.90,core-shell,,160.00,181.70,220.00,160.00,181.70,220.00,,,60.00,40.00,0,,,,,gasdiffusion electrode,Ag/AgCl,KOH,1,14,-1.00,C2H4,15.20,,-60.56,Flow cell,,,,430.00,,,
53,,2021,Core-Shell ZnO@Cu2O as Catalyst to Enhance the Electrochemical Reduction of Carbon Dioxide to C2 Products,Catalysts,,https://doi.org/10.3390/catal11050535,Cu2O,Cu1O0.2,Cu2O,Cu ,25.00,Medium,10.42,51.34,18.44,9.90,0.00,0.00,9.90,core-shell,,160.00,181.70,220.00,160.00,181.70,220.00,,,60.00,40.00,0,,,,,gasdiffusion electrode,Ag/AgCl,KOH,1,14,-1.00,C2H5OH,10.50,,-60.56,Flow cell,,,,430.00,,,
53,,2021,Core-Shell ZnO@Cu2O as Catalyst to Enhance the Electrochemical Reduction of Carbon Dioxide to C2 Products,Catalysts,,https://doi.org/10.3390/catal11050535,Cu2O,Cu1O0.2,Cu2O,Cu ,25.00,Medium,10.42,51.34,18.44,9.90,0.00,0.00,9.90,core-shell,,160.00,181.70,220.00,160.00,181.70,220.00,,,60.00,40.00,0,,,,,gasdiffusion electrode,Ag/AgCl,KOH,1,14,-1.20,H2,19.90,,-89.83,Flow cell,,,,430.00,,,
53,,2021,Core-Shell ZnO@Cu2O as Catalyst to Enhance the Electrochemical Reduction of Carbon Dioxide to C2 Products,Catalysts,,https://doi.org/10.3390/catal11050535,Cu2O,Cu1O0.2,Cu2O,Cu ,25.00,Medium,10.42,51.34,18.44,9.90,0.00,0.00,9.90,core-shell,,160.00,181.70,220.00,160.00,181.70,220.00,,,60.00,40.00,0,,,,,gasdiffusion electrode,Ag/AgCl,KOH,1,14,-1.20,CO,34.90,,-89.83,Flow cell,,,,430.00,,,
53,,2021,Core-Shell ZnO@Cu2O as Catalyst to Enhance the Electrochemical Reduction of Carbon Dioxide to C2 Products,Catalysts,,https://doi.org/10.3390/catal11050535,Cu2O,Cu1O0.2,Cu2O,Cu ,25.00,Medium,10.42,51.34,18.44,9.90,0.00,0.00,9.90,core-shell,,160.00,181.70,220.00,160.00,181.70,220.00,,,60.00,40.00,0,,,,,gasdiffusion electrode,Ag/AgCl,KOH,1,14,-1.20,CH4,1.60,,-89.83,Flow cell,,,,430.00,,,
53,,2021,Core-Shell ZnO@Cu2O as Catalyst to Enhance the Electrochemical Reduction of Carbon Dioxide to C2 Products,Catalysts,,https://doi.org/10.3390/catal11050535,Cu2O,Cu1O0.2,Cu2O,Cu ,25.00,Medium,10.42,51.34,18.44,9.90,0.00,0.00,9.90,core-shell,,160.00,181.70,220.00,160.00,181.70,220.00,,,60.00,40.00,0,,,,,gasdiffusion electrode,Ag/AgCl,KOH,1,14,-1.20,HCOOH,25.60,,-89.83,Flow cell,,,,430.00,,,
53,,2021,Core-Shell ZnO@Cu2O as Catalyst to Enhance the Electrochemical Reduction of Carbon Dioxide to C2 Products,Catalysts,,https://doi.org/10.3390/catal11050535,Cu2O,Cu1O0.2,Cu2O,Cu ,25.00,Medium,10.42,51.34,18.44,9.90,0.00,0.00,9.90,core-shell,,160.00,181.70,220.00,160.00,181.70,220.00,,,60.00,40.00,0,,,,,gasdiffusion electrode,Ag/AgCl,KOH,1,14,-1.20,C2H4,12.50,,-89.83,Flow cell,,,,430.00,,,
53,,2021,Core-Shell ZnO@Cu2O as Catalyst to Enhance the Electrochemical Reduction of Carbon Dioxide to C2 Products,Catalysts,,https://doi.org/10.3390/catal11050535,Cu2O,Cu1O0.2,Cu2O,Cu ,25.00,Medium,10.42,51.34,18.44,9.90,0.00,0.00,9.90,core-shell,,160.00,181.70,220.00,160.00,181.70,220.00,,,60.00,40.00,0,,,,,gasdiffusion electrode,Ag/AgCl,KOH,1,14,-1.20,C2H5OH,7.60,,-89.83,Flow cell,,,,430.00,,,
53,,2021,Core-Shell ZnO@Cu2O as Catalyst to Enhance the Electrochemical Reduction of Carbon Dioxide to C2 Products,Catalysts,,https://doi.org/10.3390/catal11050535,ZnO@4Cu2O,Cu0.41Zn0.11O0.231,Cu2O,ZnO ,22.25,Medium,6.79,63.48,12.37,10.18,0.00,0.00,7.17,core-shell,,115.00,129.00,137.50,115.00,129.00,137.50,,,41.08,58.92,0,,,,,gasdiffusion electrode,Ag/AgCl,KOH,1,14,-0.40,H2,59.40,,-17.39,Flow cell,,,,470.00,,,
53,,2021,Core-Shell ZnO@Cu2O as Catalyst to Enhance the Electrochemical Reduction of Carbon Dioxide to C2 Products,Catalysts,,https://doi.org/10.3390/catal11050535,ZnO@4Cu2O,Cu0.41Zn0.11O0.231,Cu2O,ZnO ,22.25,Medium,6.79,63.48,12.37,10.18,0.00,0.00,7.17,core-shell,,115.00,129.00,137.50,115.00,129.00,137.50,,,41.08,58.92,0,,,,,gasdiffusion electrode,Ag/AgCl,KOH,1,14,-0.40,CO,18.90,,-17.39,Flow cell,,,,470.00,,,
53,,2021,Core-Shell ZnO@Cu2O as Catalyst to Enhance the Electrochemical Reduction of Carbon Dioxide to C2 Products,Catalysts,,https://doi.org/10.3390/catal11050535,ZnO@4Cu2O,Cu0.41Zn0.11O0.231,Cu2O,ZnO ,22.25,Medium,6.79,63.48,12.37,10.18,0.00,0.00,7.17,core-shell,,115.00,129.00,137.50,115.00,129.00,137.50,,,41.08,58.92,0,,,,,gasdiffusion electrode,Ag/AgCl,KOH,1,14,-0.40,HCOOH,17.90,,-17.39,Flow cell,,,,470.00,,,
53,,2021,Core-Shell ZnO@Cu2O as Catalyst to Enhance the Electrochemical Reduction of Carbon Dioxide to C2 Products,Catalysts,,https://doi.org/10.3390/catal11050535,ZnO@4Cu2O,Cu0.41Zn0.11O0.231,Cu2O,ZnO ,22.25,Medium,6.79,63.48,12.37,10.18,0.00,0.00,7.17,core-shell,,115.00,129.00,137.50,115.00,129.00,137.50,,,41.08,58.92,0,,,,,gasdiffusion electrode,Ag/AgCl,KOH,1,14,-0.60,H2,30.20,,-20.00,Flow cell,,,,470.00,,,
53,,2021,Core-Shell ZnO@Cu2O as Catalyst to Enhance the Electrochemical Reduction of Carbon Dioxide to C2 Products,Catalysts,,https://doi.org/10.3390/catal11050535,ZnO@4Cu2O,Cu0.41Zn0.11O0.231,Cu2O,ZnO ,22.25,Medium,6.79,63.48,12.37,10.18,0.00,0.00,7.17,core-shell,,115.00,129.00,137.50,115.00,129.00,137.50,,,41.08,58.92,0,,,,,gasdiffusion electrode,Ag/AgCl,KOH,1,14,-0.60,CO,27.60,,-20.00,Flow cell,,,,470.00,,,
53,,2021,Core-Shell ZnO@Cu2O as Catalyst to Enhance the Electrochemical Reduction of Carbon Dioxide to C2 Products,Catalysts,,https://doi.org/10.3390/catal11050535,ZnO@4Cu2O,Cu0.41Zn0.11O0.231,Cu2O,ZnO ,22.25,Medium,6.79,63.48,12.37,10.18,0.00,0.00,7.17,core-shell,,115.00,129.00,137.50,115.00,129.00,137.50,,,41.08,58.92,0,,,,,gasdiffusion electrode,Ag/AgCl,KOH,1,14,-0.60,CH4,0.02,,-20.00,Flow cell,,,,470.00,,,
53,,2021,Core-Shell ZnO@Cu2O as Catalyst to Enhance the Electrochemical Reduction of Carbon Dioxide to C2 Products,Catalysts,,https://doi.org/10.3390/catal11050535,ZnO@4Cu2O,Cu0.41Zn0.11O0.231,Cu2O,ZnO ,22.25,Medium,6.79,63.48,12.37,10.18,0.00,0.00,7.17,core-shell,,115.00,129.00,137.50,115.00,129.00,137.50,,,41.08,58.92,0,,,,,gasdiffusion electrode,Ag/AgCl,KOH,1,14,-0.60,HCOOH,23.30,,-20.00,Flow cell,,,,470.00,,,
53,,2021,Core-Shell ZnO@Cu2O as Catalyst to Enhance the Electrochemical Reduction of Carbon Dioxide to C2 Products,Catalysts,,https://doi.org/10.3390/catal11050535,ZnO@4Cu2O,Cu0.41Zn0.11O0.231,Cu2O,ZnO ,22.25,Medium,6.79,63.48,12.37,10.18,0.00,0.00,7.17,core-shell,,115.00,129.00,137.50,115.00,129.00,137.50,,,41.08,58.92,0,,,,,gasdiffusion electrode,Ag/AgCl,KOH,1,14,-0.60,C2H4,5.87,,-20.00,Flow cell,,,,470.00,,,
53,,2021,Core-Shell ZnO@Cu2O as Catalyst to Enhance the Electrochemical Reduction of Carbon Dioxide to C2 Products,Catalysts,,https://doi.org/10.3390/catal11050535,ZnO@4Cu2O,Cu0.41Zn0.11O0.231,Cu2O,ZnO ,22.25,Medium,6.79,63.48,12.37,10.18,0.00,0.00,7.17,core-shell,,115.00,129.00,137.50,115.00,129.00,137.50,,,41.08,58.92,0,,,,,gasdiffusion electrode,Ag/AgCl,KOH,1,14,-0.60,C2H5OH,9.20,,-20.00,Flow cell,,,,470.00,,,
53,,2021,Core-Shell ZnO@Cu2O as Catalyst to Enhance the Electrochemical Reduction of Carbon Dioxide to C2 Products,Catalysts,,https://doi.org/10.3390/catal11050535,ZnO@4Cu2O,Cu0.41Zn0.11O0.231,Cu2O,ZnO ,22.25,Medium,6.79,63.48,12.37,10.18,0.00,0.00,7.17,core-shell,,115.00,129.00,137.50,115.00,129.00,137.50,,,41.08,58.92,0,,,,,gasdiffusion electrode,Ag/AgCl,KOH,1,14,-0.80,H2,18.60,,-38.70,Flow cell,,,,470.00,,,
53,,2021,Core-Shell ZnO@Cu2O as Catalyst to Enhance the Electrochemical Reduction of Carbon Dioxide to C2 Products,Catalysts,,https://doi.org/10.3390/catal11050535,ZnO@4Cu2O,Cu0.41Zn0.11O0.231,Cu2O,ZnO ,22.25,Medium,6.79,63.48,12.37,10.18,0.00,0.00,7.17,core-shell,,115.00,129.00,137.50,115.00,129.00,137.50,,,41.08,58.92,0,,,,,gasdiffusion electrode,Ag/AgCl,KOH,1,14,-0.80,CO,22.50,,-38.70,Flow cell,,,,470.00,,,
53,,2021,Core-Shell ZnO@Cu2O as Catalyst to Enhance the Electrochemical Reduction of Carbon Dioxide to C2 Products,Catalysts,,https://doi.org/10.3390/catal11050535,ZnO@4Cu2O,Cu0.41Zn0.11O0.231,Cu2O,ZnO ,22.25,Medium,6.79,63.48,12.37,10.18,0.00,0.00,7.17,core-shell,,115.00,129.00,137.50,115.00,129.00,137.50,,,41.08,58.92,0,,,,,gasdiffusion electrode,Ag/AgCl,KOH,1,14,-0.80,CH4,0.50,,-38.70,Flow cell,,,,470.00,,,
53,,2021,Core-Shell ZnO@Cu2O as Catalyst to Enhance the Electrochemical Reduction of Carbon Dioxide to C2 Products,Catalysts,,https://doi.org/10.3390/catal11050535,ZnO@4Cu2O,Cu0.41Zn0.11O0.231,Cu2O,ZnO ,22.25,Medium,6.79,63.48,12.37,10.18,0.00,0.00,7.17,core-shell,,115.00,129.00,137.50,115.00,129.00,137.50,,,41.08,58.92,0,,,,,gasdiffusion electrode,Ag/AgCl,KOH,1,14,-0.80,HCOOH,29.20,,-38.70,Flow cell,,,,470.00,,,
53,,2021,Core-Shell ZnO@Cu2O as Catalyst to Enhance the Electrochemical Reduction of Carbon Dioxide to C2 Products,Catalysts,,https://doi.org/10.3390/catal11050535,ZnO@4Cu2O,Cu0.41Zn0.11O0.231,Cu2O,ZnO ,22.25,Medium,6.79,63.48,12.37,10.18,0.00,0.00,7.17,core-shell,,115.00,129.00,137.50,115.00,129.00,137.50,,,41.08,58.92,0,,,,,gasdiffusion electrode,Ag/AgCl,KOH,1,14,-0.80,C2H4,12.60,,-38.70,Flow cell,,,,470.00,,,
53,,2021,Core-Shell ZnO@Cu2O as Catalyst to Enhance the Electrochemical Reduction of Carbon Dioxide to C2 Products,Catalysts,,https://doi.org/10.3390/catal11050535,ZnO@4Cu2O,Cu0.41Zn0.11O0.231,Cu2O,ZnO ,22.25,Medium,6.79,63.48,12.37,10.18,0.00,0.00,7.17,core-shell,,115.00,129.00,137.50,115.00,129.00,137.50,,,41.08,58.92,0,,,,,gasdiffusion electrode,Ag/AgCl,KOH,1,14,-0.80,C2H5OH,10.10,,-38.70,Flow cell,,,,470.00,,,
53,,2021,Core-Shell ZnO@Cu2O as Catalyst to Enhance the Electrochemical Reduction of Carbon Dioxide to C2 Products,Catalysts,,https://doi.org/10.3390/catal11050535,ZnO@4Cu2O,Cu0.41Zn0.11O0.231,Cu2O,ZnO ,22.25,Medium,6.79,63.48,12.37,10.18,0.00,0.00,7.17,core-shell,,115.00,129.00,137.50,115.00,129.00,137.50,,,41.08,58.92,0,,,,,gasdiffusion electrode,Ag/AgCl,KOH,1,14,-1.00,H2,18.30,,-140.87,Flow cell,,,,470.00,,,
53,,2021,Core-Shell ZnO@Cu2O as Catalyst to Enhance the Electrochemical Reduction of Carbon Dioxide to C2 Products,Catalysts,,https://doi.org/10.3390/catal11050535,ZnO@4Cu2O,Cu0.41Zn0.11O0.231,Cu2O,ZnO ,22.25,Medium,6.79,63.48,12.37,10.18,0.00,0.00,7.17,core-shell,,115.00,129.00,137.50,115.00,129.00,137.50,,,41.08,58.92,0,,,,,gasdiffusion electrode,Ag/AgCl,KOH,1,14,-1.00,CO,12.70,,-140.87,Flow cell,,,,470.00,,,
53,,2021,Core-Shell ZnO@Cu2O as Catalyst to Enhance the Electrochemical Reduction of Carbon Dioxide to C2 Products,Catalysts,,https://doi.org/10.3390/catal11050535,ZnO@4Cu2O,Cu0.41Zn0.11O0.231,Cu2O,ZnO ,22.25,Medium,6.79,63.48,12.37,10.18,0.00,0.00,7.17,core-shell,,115.00,129.00,137.50,115.00,129.00,137.50,,,41.08,58.92,0,,,,,gasdiffusion electrode,Ag/AgCl,KOH,1,14,-1.00,CH4,0.10,,-140.87,Flow cell,,,,470.00,,,
53,,2021,Core-Shell ZnO@Cu2O as Catalyst to Enhance the Electrochemical Reduction of Carbon Dioxide to C2 Products,Catalysts,,https://doi.org/10.3390/catal11050535,ZnO@4Cu2O,Cu0.41Zn0.11O0.231,Cu2O,ZnO ,22.25,Medium,6.79,63.48,12.37,10.18,0.00,0.00,7.17,core-shell,,115.00,129.00,137.50,115.00,129.00,137.50,,,41.08,58.92,0,,,,,gasdiffusion electrode,Ag/AgCl,KOH,1,14,-1.00,HCOOH,24.50,,-140.87,Flow cell,,,,470.00,,,
53,,2021,Core-Shell ZnO@Cu2O as Catalyst to Enhance the Electrochemical Reduction of Carbon Dioxide to C2 Products,Catalysts,,https://doi.org/10.3390/catal11050535,ZnO@4Cu2O,Cu0.41Zn0.11O0.231,Cu2O,ZnO ,22.25,Medium,6.79,63.48,12.37,10.18,0.00,0.00,7.17,core-shell,,115.00,129.00,137.50,115.00,129.00,137.50,,,41.08,58.92,0,,,,,gasdiffusion electrode,Ag/AgCl,KOH,1,14,-1.00,C2H4,33.50,,-140.87,Flow cell,,,,470.00,,,
53,,2021,Core-Shell ZnO@Cu2O as Catalyst to Enhance the Electrochemical Reduction of Carbon Dioxide to C2 Products,Catalysts,,https://doi.org/10.3390/catal11050535,ZnO@4Cu2O,Cu0.41Zn0.11O0.231,Cu2O,ZnO ,22.25,Medium,6.79,63.48,12.37,10.18,0.00,0.00,7.17,core-shell,,115.00,129.00,137.50,115.00,129.00,137.50,,,41.08,58.92,0,,,,,gasdiffusion electrode,Ag/AgCl,KOH,1,14,-1.00,C2H5OH,16.30,,-140.87,Flow cell,,,,470.00,,,
53,,2021,Core-Shell ZnO@Cu2O as Catalyst to Enhance the Electrochemical Reduction of Carbon Dioxide to C2 Products,Catalysts,,https://doi.org/10.3390/catal11050535,ZnO@4Cu2O,Cu0.41Zn0.11O0.231,Cu2O,ZnO ,22.25,Medium,6.79,63.48,12.37,10.18,0.00,0.00,7.17,core-shell,,115.00,129.00,137.50,115.00,129.00,137.50,,,41.08,58.92,0,,,,,gasdiffusion electrode,Ag/AgCl,KOH,1,14,-1.20,H2,17.30,,-55.65,Flow cell,,,,470.00,,,
53,,2021,Core-Shell ZnO@Cu2O as Catalyst to Enhance the Electrochemical Reduction of Carbon Dioxide to C2 Products,Catalysts,,https://doi.org/10.3390/catal11050535,ZnO@4Cu2O,Cu0.41Zn0.11O0.231,Cu2O,ZnO ,22.25,Medium,6.79,63.48,12.37,10.18,0.00,0.00,7.17,core-shell,,115.00,129.00,137.50,115.00,129.00,137.50,,,41.08,58.92,0,,,,,gasdiffusion electrode,Ag/AgCl,KOH,1,14,-1.20,CO,17.10,,-55.65,Flow cell,,,,470.00,,,
53,,2021,Core-Shell ZnO@Cu2O as Catalyst to Enhance the Electrochemical Reduction of Carbon Dioxide to C2 Products,Catalysts,,https://doi.org/10.3390/catal11050535,ZnO@4Cu2O,Cu0.41Zn0.11O0.231,Cu2O,ZnO ,22.25,Medium,6.79,63.48,12.37,10.18,0.00,0.00,7.17,core-shell,,115.00,129.00,137.50,115.00,129.00,137.50,,,41.08,58.92,0,,,,,gasdiffusion electrode,Ag/AgCl,KOH,1,14,-1.20,CH4,0.20,,-55.65,Flow cell,,,,470.00,,,
53,,2021,Core-Shell ZnO@Cu2O as Catalyst to Enhance the Electrochemical Reduction of Carbon Dioxide to C2 Products,Catalysts,,https://doi.org/10.3390/catal11050535,ZnO@4Cu2O,Cu0.41Zn0.11O0.231,Cu2O,ZnO ,22.25,Medium,6.79,63.48,12.37,10.18,0.00,0.00,7.17,core-shell,,115.00,129.00,137.50,115.00,129.00,137.50,,,41.08,58.92,0,,,,,gasdiffusion electrode,Ag/AgCl,KOH,1,14,-1.20,HCOOH,24.20,,-55.65,Flow cell,,,,470.00,,,
53,,2021,Core-Shell ZnO@Cu2O as Catalyst to Enhance the Electrochemical Reduction of Carbon Dioxide to C2 Products,Catalysts,,https://doi.org/10.3390/catal11050535,ZnO@4Cu2O,Cu0.41Zn0.11O0.231,Cu2O,ZnO ,22.25,Medium,6.79,63.48,12.37,10.18,0.00,0.00,7.17,core-shell,,115.00,129.00,137.50,115.00,129.00,137.50,,,41.08,58.92,0,,,,,gasdiffusion electrode,Ag/AgCl,KOH,1,14,-1.20,C2H4,24.80,,-55.65,Flow cell,,,,470.00,,,
53,,2021,Core-Shell ZnO@Cu2O as Catalyst to Enhance the Electrochemical Reduction of Carbon Dioxide to C2 Products,Catalysts,,https://doi.org/10.3390/catal11050535,ZnO@4Cu2O,Cu0.41Zn0.11O0.231,Cu2O,ZnO ,22.25,Medium,6.79,63.48,12.37,10.18,0.00,0.00,7.17,core-shell,,115.00,129.00,137.50,115.00,129.00,137.50,,,41.08,58.92,0,,,,,gasdiffusion electrode,Ag/AgCl,KOH,1,14,-1.20,C2H5OH,12.80,,-55.65,Flow cell,,,,470.00,,,
53,,2021,Core-Shell ZnO@Cu2O as Catalyst to Enhance the Electrochemical Reduction of Carbon Dioxide to C2 Products,Catalysts,,https://doi.org/10.3390/catal11050535,4ZnO@Cu2O,Cu0.11ZnO0.411,Cu2O,ZnO ,79.09,Medium,0.00,72.21,10.58,9.13,0.00,0.00,8.08,core-shell,,80.00,101.70,130.00,80.00,101.70,130.00,,,62.02,37.98,0,,,,,gasdiffusion electrode,Ag/AgCl,KOH,1,14,-0.40,HCOOH,8.62,,-17.39,Flow cell,,,,410.00,,,
53,,2021,Core-Shell ZnO@Cu2O as Catalyst to Enhance the Electrochemical Reduction of Carbon Dioxide to C2 Products,Catalysts,,https://doi.org/10.3390/catal11050535,4ZnO@Cu2O,Cu0.11ZnO0.411,Cu2O,ZnO ,79.09,Medium,0.00,72.21,10.58,9.13,0.00,0.00,8.08,core-shell,,80.00,101.70,130.00,80.00,101.70,130.00,,,62.02,37.98,0,,,,,gasdiffusion electrode,Ag/AgCl,KOH,1,14,-0.40,CO,32.23,,-17.39,Flow cell,,,,410.00,,,
53,,2021,Core-Shell ZnO@Cu2O as Catalyst to Enhance the Electrochemical Reduction of Carbon Dioxide to C2 Products,Catalysts,,https://doi.org/10.3390/catal11050535,4ZnO@Cu2O,Cu0.11ZnO0.411,Cu2O,ZnO ,79.09,Medium,0.00,72.21,10.58,9.13,0.00,0.00,8.08,core-shell,,80.00,101.70,130.00,80.00,101.70,130.00,,,62.02,37.98,0,,,,,gasdiffusion electrode,Ag/AgCl,KOH,1,14,-0.40,H2,57.77,,-17.39,Flow cell,,,,410.00,,,
53,,2021,Core-Shell ZnO@Cu2O as Catalyst to Enhance the Electrochemical Reduction of Carbon Dioxide to C2 Products,Catalysts,,https://doi.org/10.3390/catal11050535,4ZnO@Cu2O,Cu0.11ZnO0.411,Cu2O,ZnO ,79.09,Medium,0.00,72.21,10.58,9.13,0.00,0.00,8.08,core-shell,,80.00,101.70,130.00,80.00,101.70,130.00,,,62.02,37.98,0,,,,,gasdiffusion electrode,Ag/AgCl,KOH,1,14,-0.60,C2H4,1.62,,-20.87,Flow cell,,,,410.00,,,
53,,2021,Core-Shell ZnO@Cu2O as Catalyst to Enhance the Electrochemical Reduction of Carbon Dioxide to C2 Products,Catalysts,,https://doi.org/10.3390/catal11050535,4ZnO@Cu2O,Cu0.11ZnO0.411,Cu2O,ZnO ,79.09,Medium,0.00,72.21,10.58,9.13,0.00,0.00,8.08,core-shell,,80.00,101.70,130.00,80.00,101.70,130.00,,,62.02,37.98,0,,,,,gasdiffusion electrode,Ag/AgCl,KOH,1,14,-0.60,HCOOH,10.61,,-20.87,Flow cell,,,,410.00,,,
53,,2021,Core-Shell ZnO@Cu2O as Catalyst to Enhance the Electrochemical Reduction of Carbon Dioxide to C2 Products,Catalysts,,https://doi.org/10.3390/catal11050535,4ZnO@Cu2O,Cu0.11ZnO0.411,Cu2O,ZnO ,79.09,Medium,0.00,72.21,10.58,9.13,0.00,0.00,8.08,core-shell,,80.00,101.70,130.00,80.00,101.70,130.00,,,62.02,37.98,0,,,,,gasdiffusion electrode,Ag/AgCl,KOH,1,14,-0.60,H2,40.66,,-20.87,Flow cell,,,,410.00,,,
53,,2021,Core-Shell ZnO@Cu2O as Catalyst to Enhance the Electrochemical Reduction of Carbon Dioxide to C2 Products,Catalysts,,https://doi.org/10.3390/catal11050535,4ZnO@Cu2O,Cu0.11ZnO0.411,Cu2O,ZnO ,79.09,Medium,0.00,72.21,10.58,9.13,0.00,0.00,8.08,core-shell,,80.00,101.70,130.00,80.00,101.70,130.00,,,62.02,37.98,0,,,,,gasdiffusion electrode,Ag/AgCl,KOH,1,14,-0.60,CO,43.19,,-20.87,Flow cell,,,,410.00,,,
53,,2021,Core-Shell ZnO@Cu2O as Catalyst to Enhance the Electrochemical Reduction of Carbon Dioxide to C2 Products,Catalysts,,https://doi.org/10.3390/catal11050535,4ZnO@Cu2O,Cu0.11ZnO0.411,Cu2O,ZnO ,79.09,Medium,0.00,72.21,10.58,9.13,0.00,0.00,8.08,core-shell,,80.00,101.70,130.00,80.00,101.70,130.00,,,62.02,37.98,0,,,,,gasdiffusion electrode,Ag/AgCl,KOH,1,14,-0.80,C2H4,1.62,,-42.17,Flow cell,,,,410.00,,,
53,,2021,Core-Shell ZnO@Cu2O as Catalyst to Enhance the Electrochemical Reduction of Carbon Dioxide to C2 Products,Catalysts,,https://doi.org/10.3390/catal11050535,4ZnO@Cu2O,Cu0.11ZnO0.411,Cu2O,ZnO ,79.09,Medium,0.00,72.21,10.58,9.13,0.00,0.00,8.08,core-shell,,80.00,101.70,130.00,80.00,101.70,130.00,,,62.02,37.98,0,,,,,gasdiffusion electrode,Ag/AgCl,KOH,1,14,-0.80,C2H5OH,6.40,,-42.17,Flow cell,,,,410.00,,,
53,,2021,Core-Shell ZnO@Cu2O as Catalyst to Enhance the Electrochemical Reduction of Carbon Dioxide to C2 Products,Catalysts,,https://doi.org/10.3390/catal11050535,4ZnO@Cu2O,Cu0.11ZnO0.411,Cu2O,ZnO ,79.09,Medium,0.00,72.21,10.58,9.13,0.00,0.00,8.08,core-shell,,80.00,101.70,130.00,80.00,101.70,130.00,,,62.02,37.98,0,,,,,gasdiffusion electrode,Ag/AgCl,KOH,1,14,-0.80,HCOOH,9.21,,-42.17,Flow cell,,,,410.00,,,
53,,2021,Core-Shell ZnO@Cu2O as Catalyst to Enhance the Electrochemical Reduction of Carbon Dioxide to C2 Products,Catalysts,,https://doi.org/10.3390/catal11050535,4ZnO@Cu2O,Cu0.11ZnO0.411,Cu2O,ZnO ,79.09,Medium,0.00,72.21,10.58,9.13,0.00,0.00,8.08,core-shell,,80.00,101.70,130.00,80.00,101.70,130.00,,,62.02,37.98,0,,,,,gasdiffusion electrode,Ag/AgCl,KOH,1,14,-0.80,H2,26.90,,-42.17,Flow cell,,,,410.00,,,
53,,2021,Core-Shell ZnO@Cu2O as Catalyst to Enhance the Electrochemical Reduction of Carbon Dioxide to C2 Products,Catalysts,,https://doi.org/10.3390/catal11050535,4ZnO@Cu2O,Cu0.11ZnO0.411,Cu2O,ZnO ,79.09,Medium,0.00,72.21,10.58,9.13,0.00,0.00,8.08,core-shell,,80.00,101.70,130.00,80.00,101.70,130.00,,,62.02,37.98,0,,,,,gasdiffusion electrode,Ag/AgCl,KOH,1,14,-0.80,CO,52.74,,-42.17,Flow cell,,,,410.00,,,
53,,2021,Core-Shell ZnO@Cu2O as Catalyst to Enhance the Electrochemical Reduction of Carbon Dioxide to C2 Products,Catalysts,,https://doi.org/10.3390/catal11050535,4ZnO@Cu2O,Cu0.11ZnO0.411,Cu2O,ZnO ,79.09,Medium,0.00,72.21,10.58,9.13,0.00,0.00,8.08,core-shell,,80.00,101.70,130.00,80.00,101.70,130.00,,,62.02,37.98,0,,,,,gasdiffusion electrode,Ag/AgCl,KOH,1,14,-1.00,C2H5OH,2.75,,-30.43,Flow cell,,,,410.00,,,
53,,2021,Core-Shell ZnO@Cu2O as Catalyst to Enhance the Electrochemical Reduction of Carbon Dioxide to C2 Products,Catalysts,,https://doi.org/10.3390/catal11050535,4ZnO@Cu2O,Cu0.11ZnO0.411,Cu2O,ZnO ,79.09,Medium,0.00,72.21,10.58,9.13,0.00,0.00,8.08,core-shell,,80.00,101.70,130.00,80.00,101.70,130.00,,,62.02,37.98,0,,,,,gasdiffusion electrode,Ag/AgCl,KOH,1,14,-1.00,HCOOH,7.24,,-30.43,Flow cell,,,,410.00,,,
53,,2021,Core-Shell ZnO@Cu2O as Catalyst to Enhance the Electrochemical Reduction of Carbon Dioxide to C2 Products,Catalysts,,https://doi.org/10.3390/catal11050535,4ZnO@Cu2O,Cu0.11ZnO0.411,Cu2O,ZnO ,79.09,Medium,0.00,72.21,10.58,9.13,0.00,0.00,8.08,core-shell,,80.00,101.70,130.00,80.00,101.70,130.00,,,62.02,37.98,0,,,,,gasdiffusion electrode,Ag/AgCl,KOH,1,14,-1.00,C2H4,7.24,,-30.43,Flow cell,,,,410.00,,,
53,,2021,Core-Shell ZnO@Cu2O as Catalyst to Enhance the Electrochemical Reduction of Carbon Dioxide to C2 Products,Catalysts,,https://doi.org/10.3390/catal11050535,4ZnO@Cu2O,Cu0.11ZnO0.411,Cu2O,ZnO ,79.09,Medium,0.00,72.21,10.58,9.13,0.00,0.00,8.08,core-shell,,80.00,101.70,130.00,80.00,101.70,130.00,,,62.02,37.98,0,,,,,gasdiffusion electrode,Ag/AgCl,KOH,1,14,-1.00,H2,31.95,,-30.43,Flow cell,,,,410.00,,,
53,,2021,Core-Shell ZnO@Cu2O as Catalyst to Enhance the Electrochemical Reduction of Carbon Dioxide to C2 Products,Catalysts,,https://doi.org/10.3390/catal11050535,4ZnO@Cu2O,Cu0.11ZnO0.411,Cu2O,ZnO ,79.09,Medium,0.00,72.21,10.58,9.13,0.00,0.00,8.08,core-shell,,80.00,101.70,130.00,80.00,101.70,130.00,,,62.02,37.98,0,,,,,gasdiffusion electrode,Ag/AgCl,KOH,1,14,-1.00,CO,59.20,,-30.43,Flow cell,,,,410.00,,,
53,,2021,Core-Shell ZnO@Cu2O as Catalyst to Enhance the Electrochemical Reduction of Carbon Dioxide to C2 Products,Catalysts,,https://doi.org/10.3390/catal11050535,4ZnO@Cu2O,Cu0.11ZnO0.411,Cu2O,ZnO ,79.09,Medium,0.00,72.21,10.58,9.13,0.00,0.00,8.08,core-shell,,80.00,101.70,130.00,80.00,101.70,130.00,,,62.02,37.98,0,,,,,gasdiffusion electrode,Ag/AgCl,KOH,1,14,-1.20,CH4,0.50,,-19.57,Flow cell,,,,410.00,,,
53,,2021,Core-Shell ZnO@Cu2O as Catalyst to Enhance the Electrochemical Reduction of Carbon Dioxide to C2 Products,Catalysts,,https://doi.org/10.3390/catal11050535,4ZnO@Cu2O,Cu0.11ZnO0.411,Cu2O,ZnO ,79.09,Medium,0.00,72.21,10.58,9.13,0.00,0.00,8.08,core-shell,,80.00,101.70,130.00,80.00,101.70,130.00,,,62.02,37.98,0,,,,,gasdiffusion electrode,Ag/AgCl,KOH,1,14,-1.20,HCOOH,5.27,,-19.57,Flow cell,,,,410.00,,,
53,,2021,Core-Shell ZnO@Cu2O as Catalyst to Enhance the Electrochemical Reduction of Carbon Dioxide to C2 Products,Catalysts,,https://doi.org/10.3390/catal11050535,4ZnO@Cu2O,Cu0.11ZnO0.411,Cu2O,ZnO ,79.09,Medium,0.00,72.21,10.58,9.13,0.00,0.00,8.08,core-shell,,80.00,101.70,130.00,80.00,101.70,130.00,,,62.02,37.98,0,,,,,gasdiffusion electrode,Ag/AgCl,KOH,1,14,-1.20,C2H4,5.27,,-19.57,Flow cell,,,,410.00,,,
