Repository: vovamirosh/CO2RR_PISH

File: Datasets/R_parent_2024_12_12.csv (part 29 of 38)
Number,Autor,Publication,Title,Journal,IF,DOI,Article name,Formula,Cat. compound,Support,"Cat./Support ratio, % (at)",XRD noises,"Cu2O-110, %","Cu2O-111, %","Cu2O-200, %","Cu2O-220, %","Cu-111, %","Cu-200, %","Cu-220, %",Morphology (TEM/SEM),"Pore size, nm",width min (nm),width aver (nm),width max (nm),length min (nm),length aver (nm),length max (nm),Crystal system,Simple cell,"Cu, % (at.)","Cu+, % (at.)","Cu(2+), % (at.)",Facet,"Distance, nm",Facet,"Distance2, nm",Base,Electrodes,electrolyte,"conc, M",pH,RHE vs V,Product,"FE, %","Time, h","Current density, mA/cm2",Type of reactor," Energy efficiency, %",Сarbon efficiency (equivalent to single-pass carbon efficiency (SPCE),"Loading, μg/cm2","Capacitance, (uF/cm2)","ECSA, cm2",R,"BET surface, m2/g"
53,,2021,Core-Shell ZnO@Cu2O as Catalyst to Enhance the Electrochemical Reduction of Carbon Dioxide to C2 Products,Catalysts,,https://doi.org/10.3390/catal11050535,4ZnO@Cu2O,Cu0.11ZnO0.411,Cu2O,ZnO ,79.09,Medium,0.00,72.21,10.58,9.13,0.00,0.00,8.08,core-shell,,80.00,101.70,130.00,80.00,101.70,130.00,,,62.02,37.98,0,,,,,gasdiffusion electrode,Ag/AgCl,KOH,1,14,-1.20,H2,36.73,,-19.57,Flow cell,,,,410.00,,,
53,,2021,Core-Shell ZnO@Cu2O as Catalyst to Enhance the Electrochemical Reduction of Carbon Dioxide to C2 Products,Catalysts,,https://doi.org/10.3390/catal11050535,4ZnO@Cu2O,Cu0.11ZnO0.411,Cu2O,ZnO ,79.09,Medium,0.00,72.21,10.58,9.13,0.00,0.00,8.08,core-shell,,80.00,101.70,130.00,80.00,101.70,130.00,,,62.02,37.98,0,,,,,gasdiffusion electrode,Ag/AgCl,KOH,1,14,-1.20,CO,47.96,,-19.57,Flow cell,,,,410.00,,,
53,,2021,Core-Shell ZnO@Cu2O as Catalyst to Enhance the Electrochemical Reduction of Carbon Dioxide to C2 Products,Catalysts,,https://doi.org/10.3390/catal11050535,ZnO@20Cu2O,Cu1.19Zn0.06O0.494,Cu2O,ZnO ,5.10,Medium,0.00,74.41,15.47,10.12,0.00,0.00,0.00,core-shell,,202.50,227.90,255.00,202.50,227.90,255.00,,,27.00,73.00,0,,,,,gasdiffusion electrode,Ag/AgCl,KOH,1,14,-0.40,HCOOH,8.83,,-13.91,Flow cell,,,,330.00,,,
53,,2021,Core-Shell ZnO@Cu2O as Catalyst to Enhance the Electrochemical Reduction of Carbon Dioxide to C2 Products,Catalysts,,https://doi.org/10.3390/catal11050535,ZnO@20Cu2O,Cu1.19Zn0.06O0.494,Cu2O,ZnO ,5.10,Medium,0.00,74.41,15.47,10.12,0.00,0.00,0.00,core-shell,,202.50,227.90,255.00,202.50,227.90,255.00,,,27.00,73.00,0,,,,,gasdiffusion electrode,Ag/AgCl,KOH,1,14,-0.40,CO,13.63,,-13.91,Flow cell,,,,330.00,,,
53,,2021,Core-Shell ZnO@Cu2O as Catalyst to Enhance the Electrochemical Reduction of Carbon Dioxide to C2 Products,Catalysts,,https://doi.org/10.3390/catal11050535,ZnO@20Cu2O,Cu1.19Zn0.06O0.494,Cu2O,ZnO ,5.10,Medium,0.00,74.41,15.47,10.12,0.00,0.00,0.00,core-shell,,202.50,227.90,255.00,202.50,227.90,255.00,,,27.00,73.00,0,,,,,gasdiffusion electrode,Ag/AgCl,KOH,1,14,-0.40,H2,73.69,,-13.91,Flow cell,,,,330.00,,,
53,,2021,Core-Shell ZnO@Cu2O as Catalyst to Enhance the Electrochemical Reduction of Carbon Dioxide to C2 Products,Catalysts,,https://doi.org/10.3390/catal11050535,ZnO@20Cu2O,Cu1.19Zn0.06O0.494,Cu2O,ZnO ,5.10,Medium,0.00,74.41,15.47,10.12,0.00,0.00,0.00,core-shell,,202.50,227.90,255.00,202.50,227.90,255.00,,,27.00,73.00,0,,,,,gasdiffusion electrode,Ag/AgCl,KOH,1,14,-0.60,C2H4,0.25,,-35.22,Flow cell,,,,330.00,,,
53,,2021,Core-Shell ZnO@Cu2O as Catalyst to Enhance the Electrochemical Reduction of Carbon Dioxide to C2 Products,Catalysts,,https://doi.org/10.3390/catal11050535,ZnO@20Cu2O,Cu1.19Zn0.06O0.494,Cu2O,ZnO ,5.10,Medium,0.00,74.41,15.47,10.12,0.00,0.00,0.00,core-shell,,202.50,227.90,255.00,202.50,227.90,255.00,,,27.00,73.00,0,,,,,gasdiffusion electrode,Ag/AgCl,KOH,1,14,-0.60,C2H5OH,2.78,,-35.22,Flow cell,,,,330.00,,,
53,,2021,Core-Shell ZnO@Cu2O as Catalyst to Enhance the Electrochemical Reduction of Carbon Dioxide to C2 Products,Catalysts,,https://doi.org/10.3390/catal11050535,ZnO@20Cu2O,Cu1.19Zn0.06O0.494,Cu2O,ZnO ,5.10,Medium,0.00,74.41,15.47,10.12,0.00,0.00,0.00,core-shell,,202.50,227.90,255.00,202.50,227.90,255.00,,,27.00,73.00,0,,,,,gasdiffusion electrode,Ag/AgCl,KOH,1,14,-0.60,HCOOH,20.69,,-35.22,Flow cell,,,,330.00,,,
53,,2021,Core-Shell ZnO@Cu2O as Catalyst to Enhance the Electrochemical Reduction of Carbon Dioxide to C2 Products,Catalysts,,https://doi.org/10.3390/catal11050535,ZnO@20Cu2O,Cu1.19Zn0.06O0.494,Cu2O,ZnO ,5.10,Medium,0.00,74.41,15.47,10.12,0.00,0.00,0.00,core-shell,,202.50,227.90,255.00,202.50,227.90,255.00,,,27.00,73.00,0,,,,,gasdiffusion electrode,Ag/AgCl,KOH,1,14,-0.60,CO,22.71,,-35.22,Flow cell,,,,330.00,,,
53,,2021,Core-Shell ZnO@Cu2O as Catalyst to Enhance the Electrochemical Reduction of Carbon Dioxide to C2 Products,Catalysts,,https://doi.org/10.3390/catal11050535,ZnO@20Cu2O,Cu1.19Zn0.06O0.494,Cu2O,ZnO ,5.10,Medium,0.00,74.41,15.47,10.12,0.00,0.00,0.00,core-shell,,202.50,227.90,255.00,202.50,227.90,255.00,,,27.00,73.00,0,,,,,gasdiffusion electrode,Ag/AgCl,KOH,1,14,-0.60,H2,52.74,,-35.22,Flow cell,,,,330.00,,,
53,,2021,Core-Shell ZnO@Cu2O as Catalyst to Enhance the Electrochemical Reduction of Carbon Dioxide to C2 Products,Catalysts,,https://doi.org/10.3390/catal11050535,ZnO@20Cu2O,Cu1.19Zn0.06O0.494,Cu2O,ZnO ,5.10,Medium,0.00,74.41,15.47,10.12,0.00,0.00,0.00,core-shell,,202.50,227.90,255.00,202.50,227.90,255.00,,,27.00,73.00,0,,,,,gasdiffusion electrode,Ag/AgCl,KOH,1,14,-0.80,CH4,0.25,,-48.26,Flow cell,,,,330.00,,,
53,,2021,Core-Shell ZnO@Cu2O as Catalyst to Enhance the Electrochemical Reduction of Carbon Dioxide to C2 Products,Catalysts,,https://doi.org/10.3390/catal11050535,ZnO@20Cu2O,Cu1.19Zn0.06O0.494,Cu2O,ZnO ,5.10,Medium,0.00,74.41,15.47,10.12,0.00,0.00,0.00,core-shell,,202.50,227.90,255.00,202.50,227.90,255.00,,,27.00,73.00,0,,,,,gasdiffusion electrode,Ag/AgCl,KOH,1,14,-0.80,C2H4,5.05,,-48.26,Flow cell,,,,330.00,,,
53,,2021,Core-Shell ZnO@Cu2O as Catalyst to Enhance the Electrochemical Reduction of Carbon Dioxide to C2 Products,Catalysts,,https://doi.org/10.3390/catal11050535,ZnO@20Cu2O,Cu1.19Zn0.06O0.494,Cu2O,ZnO ,5.10,Medium,0.00,74.41,15.47,10.12,0.00,0.00,0.00,core-shell,,202.50,227.90,255.00,202.50,227.90,255.00,,,27.00,73.00,0,,,,,gasdiffusion electrode,Ag/AgCl,KOH,1,14,-0.80,C2H5OH,8.83,,-48.26,Flow cell,,,,330.00,,,
53,,2021,Core-Shell ZnO@Cu2O as Catalyst to Enhance the Electrochemical Reduction of Carbon Dioxide to C2 Products,Catalysts,,https://doi.org/10.3390/catal11050535,ZnO@20Cu2O,Cu1.19Zn0.06O0.494,Cu2O,ZnO ,5.10,Medium,0.00,74.41,15.47,10.12,0.00,0.00,0.00,core-shell,,202.50,227.90,255.00,202.50,227.90,255.00,,,27.00,73.00,0,,,,,gasdiffusion electrode,Ag/AgCl,KOH,1,14,-0.80,HCOOH,21.20,,-48.26,Flow cell,,,,330.00,,,
53,,2021,Core-Shell ZnO@Cu2O as Catalyst to Enhance the Electrochemical Reduction of Carbon Dioxide to C2 Products,Catalysts,,https://doi.org/10.3390/catal11050535,ZnO@20Cu2O,Cu1.19Zn0.06O0.494,Cu2O,ZnO ,5.10,Medium,0.00,74.41,15.47,10.12,0.00,0.00,0.00,core-shell,,202.50,227.90,255.00,202.50,227.90,255.00,,,27.00,73.00,0,,,,,gasdiffusion electrode,Ag/AgCl,KOH,1,14,-0.80,CO,24.48,,-48.26,Flow cell,,,,330.00,,,
53,,2021,Core-Shell ZnO@Cu2O as Catalyst to Enhance the Electrochemical Reduction of Carbon Dioxide to C2 Products,Catalysts,,https://doi.org/10.3390/catal11050535,ZnO@20Cu2O,Cu1.19Zn0.06O0.494,Cu2O,ZnO ,5.10,Medium,0.00,74.41,15.47,10.12,0.00,0.00,0.00,core-shell,,202.50,227.90,255.00,202.50,227.90,255.00,,,27.00,73.00,0,,,,,gasdiffusion electrode,Ag/AgCl,KOH,1,14,-0.80,H2,39.37,,-48.26,Flow cell,,,,330.00,,,
53,,2021,Core-Shell ZnO@Cu2O as Catalyst to Enhance the Electrochemical Reduction of Carbon Dioxide to C2 Products,Catalysts,,https://doi.org/10.3390/catal11050535,ZnO@20Cu2O,Cu1.19Zn0.06O0.494,Cu2O,ZnO ,5.10,Medium,0.00,74.41,15.47,10.12,0.00,0.00,0.00,core-shell,,202.50,227.90,255.00,202.50,227.90,255.00,,,27.00,73.00,0,,,,,gasdiffusion electrode,Ag/AgCl,KOH,1,14,-1.00,C2H5OH,10.09,,-70.43,Flow cell,,,,330.00,,,
53,,2021,Core-Shell ZnO@Cu2O as Catalyst to Enhance the Electrochemical Reduction of Carbon Dioxide to C2 Products,Catalysts,,https://doi.org/10.3390/catal11050535,ZnO@20Cu2O,Cu1.19Zn0.06O0.494,Cu2O,ZnO ,5.10,Medium,0.00,74.41,15.47,10.12,0.00,0.00,0.00,core-shell,,202.50,227.90,255.00,202.50,227.90,255.00,,,27.00,73.00,0,,,,,gasdiffusion electrode,Ag/AgCl,KOH,1,14,-1.00,C2H4,19.43,,-70.43,Flow cell,,,,330.00,,,
53,,2021,Core-Shell ZnO@Cu2O as Catalyst to Enhance the Electrochemical Reduction of Carbon Dioxide to C2 Products,Catalysts,,https://doi.org/10.3390/catal11050535,ZnO@20Cu2O,Cu1.19Zn0.06O0.494,Cu2O,ZnO ,5.10,Medium,0.00,74.41,15.47,10.12,0.00,0.00,0.00,core-shell,,202.50,227.90,255.00,202.50,227.90,255.00,,,27.00,73.00,0,,,,,gasdiffusion electrode,Ag/AgCl,KOH,1,14,-1.00,HCOOH,19.43,,-70.43,Flow cell,,,,330.00,,,
53,,2021,Core-Shell ZnO@Cu2O as Catalyst to Enhance the Electrochemical Reduction of Carbon Dioxide to C2 Products,Catalysts,,https://doi.org/10.3390/catal11050535,ZnO@20Cu2O,Cu1.19Zn0.06O0.494,Cu2O,ZnO ,5.10,Medium,0.00,74.41,15.47,10.12,0.00,0.00,0.00,core-shell,,202.50,227.90,255.00,202.50,227.90,255.00,,,27.00,73.00,0,,,,,gasdiffusion electrode,Ag/AgCl,KOH,1,14,-1.00,H2,22.97,,-70.43,Flow cell,,,,330.00,,,
53,,2021,Core-Shell ZnO@Cu2O as Catalyst to Enhance the Electrochemical Reduction of Carbon Dioxide to C2 Products,Catalysts,,https://doi.org/10.3390/catal11050535,ZnO@20Cu2O,Cu1.19Zn0.06O0.494,Cu2O,ZnO ,5.10,Medium,0.00,74.41,15.47,10.12,0.00,0.00,0.00,core-shell,,202.50,227.90,255.00,202.50,227.90,255.00,,,27.00,73.00,0,,,,,gasdiffusion electrode,Ag/AgCl,KOH,1,14,-1.00,CO,28.26,,-70.43,Flow cell,,,,330.00,,,
53,,2021,Core-Shell ZnO@Cu2O as Catalyst to Enhance the Electrochemical Reduction of Carbon Dioxide to C2 Products,Catalysts,,https://doi.org/10.3390/catal11050535,ZnO@20Cu2O,Cu1.19Zn0.06O0.494,Cu2O,ZnO ,5.10,Medium,0.00,74.41,15.47,10.12,0.00,0.00,0.00,core-shell,,202.50,227.90,255.00,202.50,227.90,255.00,,,27.00,73.00,0,,,,,gasdiffusion electrode,Ag/AgCl,KOH,1,14,-1.20,C2H5OH,9.84,,-120.87,Flow cell,,,,330.00,,,
53,,2021,Core-Shell ZnO@Cu2O as Catalyst to Enhance the Electrochemical Reduction of Carbon Dioxide to C2 Products,Catalysts,,https://doi.org/10.3390/catal11050535,ZnO@20Cu2O,Cu1.19Zn0.06O0.494,Cu2O,ZnO ,5.10,Medium,0.00,74.41,15.47,10.12,0.00,0.00,0.00,core-shell,,202.50,227.90,255.00,202.50,227.90,255.00,,,27.00,73.00,0,,,,,gasdiffusion electrode,Ag/AgCl,KOH,1,14,-1.20,C2H4,15.39,,-120.87,Flow cell,,,,330.00,,,
53,,2021,Core-Shell ZnO@Cu2O as Catalyst to Enhance the Electrochemical Reduction of Carbon Dioxide to C2 Products,Catalysts,,https://doi.org/10.3390/catal11050535,ZnO@20Cu2O,Cu1.19Zn0.06O0.494,Cu2O,ZnO ,5.10,Medium,0.00,74.41,15.47,10.12,0.00,0.00,0.00,core-shell,,202.50,227.90,255.00,202.50,227.90,255.00,,,27.00,73.00,0,,,,,gasdiffusion electrode,Ag/AgCl,KOH,1,14,-1.20,HCOOH,19.43,,-120.87,Flow cell,,,,330.00,,,
53,,2021,Core-Shell ZnO@Cu2O as Catalyst to Enhance the Electrochemical Reduction of Carbon Dioxide to C2 Products,Catalysts,,https://doi.org/10.3390/catal11050535,ZnO@20Cu2O,Cu1.19Zn0.06O0.494,Cu2O,ZnO ,5.10,Medium,0.00,74.41,15.47,10.12,0.00,0.00,0.00,core-shell,,202.50,227.90,255.00,202.50,227.90,255.00,,,27.00,73.00,0,,,,,gasdiffusion electrode,Ag/AgCl,KOH,1,14,-1.20,H2,19.43,,-120.87,Flow cell,,,,330.00,,,
53,,2021,Core-Shell ZnO@Cu2O as Catalyst to Enhance the Electrochemical Reduction of Carbon Dioxide to C2 Products,Catalysts,,https://doi.org/10.3390/catal11050535,ZnO@20Cu2O,Cu1.19Zn0.06O0.494,Cu2O,ZnO ,5.10,Medium,0.00,74.41,15.47,10.12,0.00,0.00,0.00,core-shell,,202.50,227.90,255.00,202.50,227.90,255.00,,,27.00,73.00,0,,,,,gasdiffusion electrode,Ag/AgCl,KOH,1,14,-1.20,CO,28.52,,-120.87,Flow cell,,,,330.00,,,
57,,2020,Atypical Oxygen-Bearing Copper Boosts Ethylene Selectivity toward Electrocatalytic CO2 Reduction,Journal of the American Chemical Society,,https://doi.org/10.1021/jacs.0c01562,OFC,Cu,Cu,,100.00,No,0.00,0,0.00,0.00,58.86,29.21,11.93,foam,0.75,115.80,115.80,115.80,,,,,,100.00,0.00,0.00,,,,,carbon paper electrode,Ag/AgCl,KHCO3,0.5,7.2,-0.54,CO,10.02,,-2.32,H-cell,,,,9630.00,,,
57,,2020,Atypical Oxygen-Bearing Copper Boosts Ethylene Selectivity toward Electrocatalytic CO2 Reduction,Journal of the American Chemical Society,,https://doi.org/10.1021/jacs.0c01562,OFC,Cu,Cu,,100.00,No,0.00,0,0.00,0.00,58.86,29.21,11.93,foam,0.75,115.80,115.80,115.80,,,,,,100.00,0.00,0.00,,,,,carbon paper electrode,Ag/AgCl,KHCO3,0.5,7.2,-0.54,H2,47.70,,-2.32,H-cell,,,,9630.00,,,
57,,2020,Atypical Oxygen-Bearing Copper Boosts Ethylene Selectivity toward Electrocatalytic CO2 Reduction,Journal of the American Chemical Society,,https://doi.org/10.1021/jacs.0c01562,OFC,Cu,Cu,,100.00,No,0.00,0,0.00,0.00,58.86,29.21,11.93,foam,0.75,115.80,115.80,115.80,,,,,,100.00,0.00,0.00,,,,,carbon paper electrode,Ag/AgCl,KHCO3,0.5,7.2,-0.675,CH4,0.99,,-8.99,H-cell,,,,9630.00,,,
57,,2020,Atypical Oxygen-Bearing Copper Boosts Ethylene Selectivity toward Electrocatalytic CO2 Reduction,Journal of the American Chemical Society,,https://doi.org/10.1021/jacs.0c01562,OFC,Cu,Cu,,100.00,No,0.00,0,0.00,0.00,58.86,29.21,11.93,foam,0.75,115.80,115.80,115.80,,,,,,100.00,0.00,0.00,,,,,carbon paper electrode,Ag/AgCl,KHCO3,0.5,7.2,-0.675,CO,6.77,,-8.99,H-cell,,,,9630.00,,,
57,,2020,Atypical Oxygen-Bearing Copper Boosts Ethylene Selectivity toward Electrocatalytic CO2 Reduction,Journal of the American Chemical Society,,https://doi.org/10.1021/jacs.0c01562,OFC,Cu,Cu,,100.00,No,0.00,0,0.00,0.00,58.86,29.21,11.93,foam,0.75,115.80,115.80,115.80,,,,,,100.00,0.00,0.00,,,,,carbon paper electrode,Ag/AgCl,KHCO3,0.5,7.2,-0.675,H2,50.81,,-8.99,H-cell,,,,9630.00,,,
57,,2020,Atypical Oxygen-Bearing Copper Boosts Ethylene Selectivity toward Electrocatalytic CO2 Reduction,Journal of the American Chemical Society,,https://doi.org/10.1021/jacs.0c01562,OFC,Cu,Cu,,100.00,No,0.00,0,0.00,0.00,58.86,29.21,11.93,foam,0.75,115.80,115.80,115.80,,,,,,100.00,0.00,0.00,,,,,carbon paper electrode,Ag/AgCl,KHCO3,0.5,7.2,-0.78,CH4,2.54,,-19.71,H-cell,,,,9630.00,,,
57,,2020,Atypical Oxygen-Bearing Copper Boosts Ethylene Selectivity toward Electrocatalytic CO2 Reduction,Journal of the American Chemical Society,,https://doi.org/10.1021/jacs.0c01562,OFC,Cu,Cu,,100.00,No,0.00,0,0.00,0.00,58.86,29.21,11.93,foam,0.75,115.80,115.80,115.80,,,,,,100.00,0.00,0.00,,,,,carbon paper electrode,Ag/AgCl,KHCO3,0.5,7.2,-0.78,CO,4.94,,-19.71,H-cell,,,,9630.00,,,
57,,2020,Atypical Oxygen-Bearing Copper Boosts Ethylene Selectivity toward Electrocatalytic CO2 Reduction,Journal of the American Chemical Society,,https://doi.org/10.1021/jacs.0c01562,OFC,Cu,Cu,,100.00,No,0.00,0,0.00,0.00,58.86,29.21,11.93,foam,0.75,115.80,115.80,115.80,,,,,,100.00,0.00,0.00,,,,,carbon paper electrode,Ag/AgCl,KHCO3,0.5,7.2,-0.78,H2,53.63,,-19.71,H-cell,,,,9630.00,,,
57,,2020,Atypical Oxygen-Bearing Copper Boosts Ethylene Selectivity toward Electrocatalytic CO2 Reduction,Journal of the American Chemical Society,,https://doi.org/10.1021/jacs.0c01562,OFC,Cu,Cu,,100.00,No,0.00,0,0.00,0.00,58.86,29.21,11.93,foam,0.75,115.80,115.80,115.80,,,,,,100.00,0.00,0.00,,,,,carbon paper electrode,Ag/AgCl,KHCO3,0.5,7.2,-0.84,CO,1.98,,-30.43,H-cell,,,,9630.00,,,
57,,2020,Atypical Oxygen-Bearing Copper Boosts Ethylene Selectivity toward Electrocatalytic CO2 Reduction,Journal of the American Chemical Society,,https://doi.org/10.1021/jacs.0c01562,OFC,Cu,Cu,,100.00,No,0.00,0,0.00,0.00,58.86,29.21,11.93,foam,0.75,115.80,115.80,115.80,,,,,,100.00,0.00,0.00,,,,,carbon paper electrode,Ag/AgCl,KHCO3,0.5,7.2,-0.84,CH4,5.08,,-30.43,H-cell,,,,9630.00,,,
57,,2020,Atypical Oxygen-Bearing Copper Boosts Ethylene Selectivity toward Electrocatalytic CO2 Reduction,Journal of the American Chemical Society,,https://doi.org/10.1021/jacs.0c01562,OFC,Cu,Cu,,100.00,No,0.00,0,0.00,0.00,58.86,29.21,11.93,foam,0.75,115.80,115.80,115.80,,,,,,100.00,0.00,0.00,,,,,carbon paper electrode,Ag/AgCl,KHCO3,0.5,7.2,-0.84,H2,55.60,,-30.43,H-cell,,,,9630.00,,,
57,,2020,Atypical Oxygen-Bearing Copper Boosts Ethylene Selectivity toward Electrocatalytic CO2 Reduction,Journal of the American Chemical Society,,https://doi.org/10.1021/jacs.0c01562,OFC,Cu,Cu,,100.00,No,0.00,0,0.00,0.00,58.86,29.21,11.93,foam,0.75,115.80,115.80,115.80,,,,,,100.00,0.00,0.00,,,,,carbon paper electrode,Ag/AgCl,KHCO3,0.5,7.2,-0.9,CO,0.71,,-45.22,H-cell,,,,9630.00,,,
57,,2020,Atypical Oxygen-Bearing Copper Boosts Ethylene Selectivity toward Electrocatalytic CO2 Reduction,Journal of the American Chemical Society,,https://doi.org/10.1021/jacs.0c01562,OFC,Cu,Cu,,100.00,No,0.00,0,0.00,0.00,58.86,29.21,11.93,foam,0.75,115.80,115.80,115.80,,,,,,100.00,0.00,0.00,,,,,carbon paper electrode,Ag/AgCl,KHCO3,0.5,7.2,-0.9,CH4,10.87,,-45.22,H-cell,,,,9630.00,,,
57,,2020,Atypical Oxygen-Bearing Copper Boosts Ethylene Selectivity toward Electrocatalytic CO2 Reduction,Journal of the American Chemical Society,,https://doi.org/10.1021/jacs.0c01562,OFC,Cu,Cu,,100.00,No,0.00,0,0.00,0.00,58.86,29.21,11.93,foam,0.75,115.80,115.80,115.80,,,,,,100.00,0.00,0.00,,,,,carbon paper electrode,Ag/AgCl,KHCO3,0.5,7.2,-0.9,H2,56.03,,-45.22,H-cell,,,,9630.00,,,
57,,2020,Atypical Oxygen-Bearing Copper Boosts Ethylene Selectivity toward Electrocatalytic CO2 Reduction,Journal of the American Chemical Society,,https://doi.org/10.1021/jacs.0c01562,OFC,Cu,Cu,,100.00,No,0.00,0,0.00,0.00,58.86,29.21,11.93,foam,0.75,115.80,115.80,115.80,,,,,,100.00,0.00,0.00,,,,,carbon paper electrode,Ag/AgCl,KHCO3,0.5,7.2,-0.95,CO,0.14,,-54.78,H-cell,,,,9630.00,,,
57,,2020,Atypical Oxygen-Bearing Copper Boosts Ethylene Selectivity toward Electrocatalytic CO2 Reduction,Journal of the American Chemical Society,,https://doi.org/10.1021/jacs.0c01562,OFC,Cu,Cu,,100.00,No,0.00,0,0.00,0.00,58.86,29.21,11.93,foam,0.75,115.80,115.80,115.80,,,,,,100.00,0.00,0.00,,,,,carbon paper electrode,Ag/AgCl,KHCO3,0.5,7.2,-0.95,C2H4,1.98,,-54.78,H-cell,,,,9630.00,,,
57,,2020,Atypical Oxygen-Bearing Copper Boosts Ethylene Selectivity toward Electrocatalytic CO2 Reduction,Journal of the American Chemical Society,,https://doi.org/10.1021/jacs.0c01562,OFC,Cu,Cu,,100.00,No,0.00,0,0.00,0.00,58.86,29.21,11.93,foam,0.75,115.80,115.80,115.80,,,,,,100.00,0.00,0.00,,,,,carbon paper electrode,Ag/AgCl,KHCO3,0.5,7.2,-0.95,CH4,19.48,,-54.78,H-cell,,,,9630.00,,,
57,,2020,Atypical Oxygen-Bearing Copper Boosts Ethylene Selectivity toward Electrocatalytic CO2 Reduction,Journal of the American Chemical Society,,https://doi.org/10.1021/jacs.0c01562,OFC,Cu,Cu,,100.00,No,0.00,0,0.00,0.00,58.86,29.21,11.93,foam,0.75,115.80,115.80,115.80,,,,,,100.00,0.00,0.00,,,,,carbon paper electrode,Ag/AgCl,KHCO3,0.5,7.2,-0.95,H2,54.76,,-54.78,H-cell,,,,9630.00,,,
57,,2020,Atypical Oxygen-Bearing Copper Boosts Ethylene Selectivity toward Electrocatalytic CO2 Reduction,Journal of the American Chemical Society,,https://doi.org/10.1021/jacs.0c01562,OFC,Cu,Cu,,100.00,No,0.00,0,0.00,0.00,58.86,29.21,11.93,foam,0.75,115.80,115.80,115.80,,,,,,100.00,0.00,0.00,,,,,carbon paper electrode,Ag/AgCl,KHCO3,0.5,7.2,-1,C2H4,2.96,,-68.99,H-cell,,,,9630.00,,,
57,,2020,Atypical Oxygen-Bearing Copper Boosts Ethylene Selectivity toward Electrocatalytic CO2 Reduction,Journal of the American Chemical Society,,https://doi.org/10.1021/jacs.0c01562,OFC,Cu,Cu,,100.00,No,0.00,0,0.00,0.00,58.86,29.21,11.93,foam,0.75,115.80,115.80,115.80,,,,,,100.00,0.00,0.00,,,,,carbon paper electrode,Ag/AgCl,KHCO3,0.5,7.2,-1,CH4,29.92,,-68.99,H-cell,,,,9630.00,,,
57,,2020,Atypical Oxygen-Bearing Copper Boosts Ethylene Selectivity toward Electrocatalytic CO2 Reduction,Journal of the American Chemical Society,,https://doi.org/10.1021/jacs.0c01562,OFC,Cu,Cu,,100.00,No,0.00,0,0.00,0.00,58.86,29.21,11.93,foam,0.75,115.80,115.80,115.80,,,,,,100.00,0.00,0.00,,,,,carbon paper electrode,Ag/AgCl,KHCO3,0.5,7.2,-1,H2,53.49,,-68.99,H-cell,,,,9630.00,,,
57,,2020,Atypical Oxygen-Bearing Copper Boosts Ethylene Selectivity toward Electrocatalytic CO2 Reduction,Journal of the American Chemical Society,,https://doi.org/10.1021/jacs.0c01562,OFC,Cu,Cu,,100.00,No,0.00,0,0.00,0.00,58.86,29.21,11.93,foam,0.75,115.80,115.80,115.80,,,,,,100.00,0.00,0.00,,,,,carbon paper electrode,Ag/AgCl,KHCO3,0.5,7.2,-1.05,C2H4,5.08,,-80.29,H-cell,,,,9630.00,,,
57,,2020,Atypical Oxygen-Bearing Copper Boosts Ethylene Selectivity toward Electrocatalytic CO2 Reduction,Journal of the American Chemical Society,,https://doi.org/10.1021/jacs.0c01562,OFC,Cu,Cu,,100.00,No,0.00,0,0.00,0.00,58.86,29.21,11.93,foam,0.75,115.80,115.80,115.80,,,,,,100.00,0.00,0.00,,,,,carbon paper electrode,Ag/AgCl,KHCO3,0.5,7.2,-1.05,CH4,38.95,,-80.29,H-cell,,,,9630.00,,,
57,,2020,Atypical Oxygen-Bearing Copper Boosts Ethylene Selectivity toward Electrocatalytic CO2 Reduction,Journal of the American Chemical Society,,https://doi.org/10.1021/jacs.0c01562,OFC,Cu,Cu,,100.00,No,0.00,0,0.00,0.00,58.86,29.21,11.93,foam,0.75,115.80,115.80,115.80,,,,,,100.00,0.00,0.00,,,,,carbon paper electrode,Ag/AgCl,KHCO3,0.5,7.2,-1.05,H2,51.51,,-80.29,H-cell,,,,9630.00,,,
57,,2020,Atypical Oxygen-Bearing Copper Boosts Ethylene Selectivity toward Electrocatalytic CO2 Reduction,Journal of the American Chemical Society,,https://doi.org/10.1021/jacs.0c01562,OFC,Cu,Cu,,100.00,No,0.00,0,0.00,0.00,58.86,29.21,11.93,foam,0.75,115.80,115.80,115.80,,,,,,100.00,0.00,0.00,,,,,carbon paper electrode,Ag/AgCl,KHCO3,0.5,7.2,-1.1,C2H4,8.04,,-93.33,H-cell,,,,9630.00,,,
57,,2020,Atypical Oxygen-Bearing Copper Boosts Ethylene Selectivity toward Electrocatalytic CO2 Reduction,Journal of the American Chemical Society,,https://doi.org/10.1021/jacs.0c01562,OFC,Cu,Cu,,100.00,No,0.00,0,0.00,0.00,58.86,29.21,11.93,foam,0.75,115.80,115.80,115.80,,,,,,100.00,0.00,0.00,,,,,carbon paper electrode,Ag/AgCl,KHCO3,0.5,7.2,-1.1,CH4,44.31,,-93.33,H-cell,,,,9630.00,,,
57,,2020,Atypical Oxygen-Bearing Copper Boosts Ethylene Selectivity toward Electrocatalytic CO2 Reduction,Journal of the American Chemical Society,,https://doi.org/10.1021/jacs.0c01562,OFC,Cu,Cu,,100.00,No,0.00,0,0.00,0.00,58.86,29.21,11.93,foam,0.75,115.80,115.80,115.80,,,,,,100.00,0.00,0.00,,,,,carbon paper electrode,Ag/AgCl,KHCO3,0.5,7.2,-1.1,H2,49.11,,-93.33,H-cell,,,,9630.00,,,
57,,2020,Atypical Oxygen-Bearing Copper Boosts Ethylene Selectivity toward Electrocatalytic CO2 Reduction,Journal of the American Chemical Society,,https://doi.org/10.1021/jacs.0c01562,OFC,Cu,Cu,,100.00,No,0.00,0,0.00,0.00,58.86,29.21,11.93,foam,0.75,115.80,115.80,115.80,,,,,,100.00,0.00,0.00,,,,,carbon paper electrode,Ag/AgCl,KHCO3,0.5,7.2,-1.15,C2H4,10.16,,-107.54,H-cell,,,,9630.00,,,
57,,2020,Atypical Oxygen-Bearing Copper Boosts Ethylene Selectivity toward Electrocatalytic CO2 Reduction,Journal of the American Chemical Society,,https://doi.org/10.1021/jacs.0c01562,OFC,Cu,Cu,,100.00,No,0.00,0,0.00,0.00,58.86,29.21,11.93,foam,0.75,115.80,115.80,115.80,,,,,,100.00,0.00,0.00,,,,,carbon paper electrode,Ag/AgCl,KHCO3,0.5,7.2,-1.15,H2,44.88,,-107.54,H-cell,,,,9630.00,,,
57,,2020,Atypical Oxygen-Bearing Copper Boosts Ethylene Selectivity toward Electrocatalytic CO2 Reduction,Journal of the American Chemical Society,,https://doi.org/10.1021/jacs.0c01562,OFC,Cu,Cu,,100.00,No,0.00,0,0.00,0.00,58.86,29.21,11.93,foam,0.75,115.80,115.80,115.80,,,,,,100.00,0.00,0.00,,,,,carbon paper electrode,Ag/AgCl,KHCO3,0.5,7.2,-1.15,CH4,46.29,,-107.54,H-cell,,,,9630.00,,,
57,,2020,Atypical Oxygen-Bearing Copper Boosts Ethylene Selectivity toward Electrocatalytic CO2 Reduction,Journal of the American Chemical Society,,https://doi.org/10.1021/jacs.0c01562,OBC,Cu0.9029O0.0971,Cu2O,Cu,12.05,No,0.00,0,0.00,0.00,60.64,26.24,13.12,foam,0.75,122.33,122.33,122.33,,,,,,78.49,21.51,0.00,,,,,carbon paper electrode,Ag/AgCl,KHCO3,0.5,7.2,-0.54,C2H4,10.08,,-4.35,H-cell,,,,20400,,,
57,,2020,Atypical Oxygen-Bearing Copper Boosts Ethylene Selectivity toward Electrocatalytic CO2 Reduction,Journal of the American Chemical Society,,https://doi.org/10.1021/jacs.0c01562,OBC,Cu0.9029O0.0971,Cu2O,Cu,12.05,No,0.00,0,0.00,0.00,60.64,26.24,13.12,foam,0.75,122.33,122.33,122.33,,,,,,78.49,21.51,0.00,,,,,carbon paper electrode,Ag/AgCl,KHCO3,0.5,7.2,-0.54,H2,18.78,,-4.35,H-cell,,,,20400,,,
57,,2020,Atypical Oxygen-Bearing Copper Boosts Ethylene Selectivity toward Electrocatalytic CO2 Reduction,Journal of the American Chemical Society,,https://doi.org/10.1021/jacs.0c01562,OBC,Cu0.9029O0.0971,Cu2O,Cu,12.05,No,0.00,0,0.00,0.00,60.64,26.24,13.12,foam,0.75,122.33,122.33,122.33,,,,,,78.49,21.51,0.00,,,,,carbon paper electrode,Ag/AgCl,KHCO3,0.5,7.2,-0.54,CO,20.85,,-4.35,H-cell,,,,20400,,,
57,,2020,Atypical Oxygen-Bearing Copper Boosts Ethylene Selectivity toward Electrocatalytic CO2 Reduction,Journal of the American Chemical Society,,https://doi.org/10.1021/jacs.0c01562,OBC,Cu0.9029O0.0971,Cu2O,Cu,12.05,No,0.00,0,0.00,0.00,60.64,26.24,13.12,foam,0.75,122.33,122.33,122.33,,,,,,78.49,21.51,0.00,,,,,carbon paper electrode,Ag/AgCl,KHCO3,0.5,7.2,-0.6,C2H4,12.84,,-8.99,H-cell,,,,20400,,,
57,,2020,Atypical Oxygen-Bearing Copper Boosts Ethylene Selectivity toward Electrocatalytic CO2 Reduction,Journal of the American Chemical Society,,https://doi.org/10.1021/jacs.0c01562,OBC,Cu0.9029O0.0971,Cu2O,Cu,12.05,No,0.00,0,0.00,0.00,60.64,26.24,13.12,foam,0.75,122.33,122.33,122.33,,,,,,78.49,21.51,0.00,,,,,carbon paper electrode,Ag/AgCl,KHCO3,0.5,7.2,-0.6,CO,14.22,,-8.99,H-cell,,,,20400,,,
57,,2020,Atypical Oxygen-Bearing Copper Boosts Ethylene Selectivity toward Electrocatalytic CO2 Reduction,Journal of the American Chemical Society,,https://doi.org/10.1021/jacs.0c01562,OBC,Cu0.9029O0.0971,Cu2O,Cu,12.05,No,0.00,0,0.00,0.00,60.64,26.24,13.12,foam,0.75,122.33,122.33,122.33,,,,,,78.49,21.51,0.00,,,,,carbon paper electrode,Ag/AgCl,KHCO3,0.5,7.2,-0.6,H2,24.16,,-8.99,H-cell,,,,20400,,,
57,,2020,Atypical Oxygen-Bearing Copper Boosts Ethylene Selectivity toward Electrocatalytic CO2 Reduction,Journal of the American Chemical Society,,https://doi.org/10.1021/jacs.0c01562,OBC,Cu0.9029O0.0971,Cu2O,Cu,12.05,No,0.00,0,0.00,0.00,60.64,26.24,13.12,foam,0.75,122.33,122.33,122.33,,,,,,78.49,21.51,0.00,,,,,carbon paper electrode,Ag/AgCl,KHCO3,0.5,7.2,-0.68,CH4,0.69,,-14.20,H-cell,,,,20400,,,
57,,2020,Atypical Oxygen-Bearing Copper Boosts Ethylene Selectivity toward Electrocatalytic CO2 Reduction,Journal of the American Chemical Society,,https://doi.org/10.1021/jacs.0c01562,OBC,Cu0.9029O0.0971,Cu2O,Cu,12.05,No,0.00,0,0.00,0.00,60.64,26.24,13.12,foam,0.75,122.33,122.33,122.33,,,,,,78.49,21.51,0.00,,,,,carbon paper electrode,Ag/AgCl,KHCO3,0.5,7.2,-0.68,CO,9.11,,-14.20,H-cell,,,,20400,,,
57,,2020,Atypical Oxygen-Bearing Copper Boosts Ethylene Selectivity toward Electrocatalytic CO2 Reduction,Journal of the American Chemical Society,,https://doi.org/10.1021/jacs.0c01562,OBC,Cu0.9029O0.0971,Cu2O,Cu,12.05,No,0.00,0,0.00,0.00,60.64,26.24,13.12,foam,0.75,122.33,122.33,122.33,,,,,,78.49,21.51,0.00,,,,,carbon paper electrode,Ag/AgCl,KHCO3,0.5,7.2,-0.68,C2H4,16.57,,-14.20,H-cell,,,,20400,,,
57,,2020,Atypical Oxygen-Bearing Copper Boosts Ethylene Selectivity toward Electrocatalytic CO2 Reduction,Journal of the American Chemical Society,,https://doi.org/10.1021/jacs.0c01562,OBC,Cu0.9029O0.0971,Cu2O,Cu,12.05,No,0.00,0,0.00,0.00,60.64,26.24,13.12,foam,0.75,122.33,122.33,122.33,,,,,,78.49,21.51,0.00,,,,,carbon paper electrode,Ag/AgCl,KHCO3,0.5,7.2,-0.68,C2H4,13.23,1,-14.20,H-cell,,,,20400,,,
57,,2020,Atypical Oxygen-Bearing Copper Boosts Ethylene Selectivity toward Electrocatalytic CO2 Reduction,Journal of the American Chemical Society,,https://doi.org/10.1021/jacs.0c01562,OBC,Cu0.9029O0.0971,Cu2O,Cu,12.05,No,0.00,0,0.00,0.00,60.64,26.24,13.12,foam,0.75,122.33,122.33,122.33,,,,,,78.49,21.51,0.00,,,,,carbon paper electrode,Ag/AgCl,KHCO3,0.5,7.2,-0.68,C2H4,13.27,2,-14.20,H-cell,,,,20400,,,
57,,2020,Atypical Oxygen-Bearing Copper Boosts Ethylene Selectivity toward Electrocatalytic CO2 Reduction,Journal of the American Chemical Society,,https://doi.org/10.1021/jacs.0c01562,OBC,Cu0.9029O0.0971,Cu2O,Cu,12.05,No,0.00,0,0.00,0.00,60.64,26.24,13.12,foam,0.75,122.33,122.33,122.33,,,,,,78.49,21.51,0.00,,,,,carbon paper electrode,Ag/AgCl,KHCO3,0.5,7.2,-0.68,C2H4,13.55,3,-14.20,H-cell,,,,20400,,,
57,,2020,Atypical Oxygen-Bearing Copper Boosts Ethylene Selectivity toward Electrocatalytic CO2 Reduction,Journal of the American Chemical Society,,https://doi.org/10.1021/jacs.0c01562,OBC,Cu0.9029O0.0971,Cu2O,Cu,12.05,No,0.00,0,0.00,0.00,60.64,26.24,13.12,foam,0.75,122.33,122.33,122.33,,,,,,78.49,21.51,0.00,,,,,carbon paper electrode,Ag/AgCl,KHCO3,0.5,7.2,-0.68,C2H4,13.19,4,-14.20,H-cell,,,,20400,,,
57,,2020,Atypical Oxygen-Bearing Copper Boosts Ethylene Selectivity toward Electrocatalytic CO2 Reduction,Journal of the American Chemical Society,,https://doi.org/10.1021/jacs.0c01562,OBC,Cu0.9029O0.0971,Cu2O,Cu,12.05,No,0.00,0,0.00,0.00,60.64,26.24,13.12,foam,0.75,122.33,122.33,122.33,,,,,,78.49,21.51,0.00,,,,,carbon paper electrode,Ag/AgCl,KHCO3,0.5,7.2,-0.68,C2H4,13.19,5,-14.20,H-cell,,,,20400,,,
57,,2020,Atypical Oxygen-Bearing Copper Boosts Ethylene Selectivity toward Electrocatalytic CO2 Reduction,Journal of the American Chemical Society,,https://doi.org/10.1021/jacs.0c01562,OBC,Cu0.9029O0.0971,Cu2O,Cu,12.05,No,0.00,0,0.00,0.00,60.64,26.24,13.12,foam,0.75,122.33,122.33,122.33,,,,,,78.49,21.51,0.00,,,,,carbon paper electrode,Ag/AgCl,KHCO3,0.5,7.2,-0.68,C2H4,13.39,6,-14.20,H-cell,,,,20400,,,
57,,2020,Atypical Oxygen-Bearing Copper Boosts Ethylene Selectivity toward Electrocatalytic CO2 Reduction,Journal of the American Chemical Society,,https://doi.org/10.1021/jacs.0c01562,OBC,Cu0.9029O0.0971,Cu2O,Cu,12.05,No,0.00,0,0.00,0.00,60.64,26.24,13.12,foam,0.75,122.33,122.33,122.33,,,,,,78.49,21.51,0.00,,,,,carbon paper electrode,Ag/AgCl,KHCO3,0.5,7.2,-0.68,C2H4,13.55,7,-14.20,H-cell,,,,20400,,,
57,,2020,Atypical Oxygen-Bearing Copper Boosts Ethylene Selectivity toward Electrocatalytic CO2 Reduction,Journal of the American Chemical Society,,https://doi.org/10.1021/jacs.0c01562,OBC,Cu0.9029O0.0971,Cu2O,Cu,12.05,No,0.00,0,0.00,0.00,60.64,26.24,13.12,foam,0.75,122.33,122.33,122.33,,,,,,78.49,21.51,0.00,,,,,carbon paper electrode,Ag/AgCl,KHCO3,0.5,7.2,-0.68,C2H4,13.43,8,-14.20,H-cell,,,,20400,,,
57,,2020,Atypical Oxygen-Bearing Copper Boosts Ethylene Selectivity toward Electrocatalytic CO2 Reduction,Journal of the American Chemical Society,,https://doi.org/10.1021/jacs.0c01562,OBC,Cu0.9029O0.0971,Cu2O,Cu,12.05,No,0.00,0,0.00,0.00,60.64,26.24,13.12,foam,0.75,122.33,122.33,122.33,,,,,,78.49,21.51,0.00,,,,,carbon paper electrode,Ag/AgCl,KHCO3,0.5,7.2,-0.68,C2H4,13.23,9,-14.20,H-cell,,,,20400,,,
57,,2020,Atypical Oxygen-Bearing Copper Boosts Ethylene Selectivity toward Electrocatalytic CO2 Reduction,Journal of the American Chemical Society,,https://doi.org/10.1021/jacs.0c01562,OBC,Cu0.9029O0.0971,Cu2O,Cu,12.05,No,0.00,0,0.00,0.00,60.64,26.24,13.12,foam,0.75,122.33,122.33,122.33,,,,,,78.49,21.51,0.00,,,,,carbon paper electrode,Ag/AgCl,KHCO3,0.5,7.2,-0.68,C2H4,13.15,10,-14.20,H-cell,,,,20400,,,
57,,2020,Atypical Oxygen-Bearing Copper Boosts Ethylene Selectivity toward Electrocatalytic CO2 Reduction,Journal of the American Chemical Society,,https://doi.org/10.1021/jacs.0c01562,OBC,Cu0.9029O0.0971,Cu2O,Cu,12.05,No,0.00,0,0.00,0.00,60.64,26.24,13.12,foam,0.75,122.33,122.33,122.33,,,,,,78.49,21.51,0.00,,,,,carbon paper electrode,Ag/AgCl,KHCO3,0.5,7.2,-0.68,H2,34.79,,-14.20,H-cell,,,,20400,,,
57,,2020,Atypical Oxygen-Bearing Copper Boosts Ethylene Selectivity toward Electrocatalytic CO2 Reduction,Journal of the American Chemical Society,,https://doi.org/10.1021/jacs.0c01562,OBC,Cu0.9029O0.0971,Cu2O,Cu,12.05,No,0.00,0,0.00,0.00,60.64,26.24,13.12,foam,0.75,122.33,122.33,122.33,,,,,,78.49,21.51,0.00,,,,,carbon paper electrode,Ag/AgCl,KHCO3,0.5,7.2,-0.78,CH4,0.97,,-25.22,H-cell,,,,20400,,,
57,,2020,Atypical Oxygen-Bearing Copper Boosts Ethylene Selectivity toward Electrocatalytic CO2 Reduction,Journal of the American Chemical Society,,https://doi.org/10.1021/jacs.0c01562,OBC,Cu0.9029O0.0971,Cu2O,Cu,12.05,No,0.00,0,0.00,0.00,60.64,26.24,13.12,foam,0.75,122.33,122.33,122.33,,,,,,78.49,21.51,0.00,,,,,carbon paper electrode,Ag/AgCl,KHCO3,0.5,7.2,-0.78,CO,5.52,,-25.22,H-cell,,,,20400,,,
57,,2020,Atypical Oxygen-Bearing Copper Boosts Ethylene Selectivity toward Electrocatalytic CO2 Reduction,Journal of the American Chemical Society,,https://doi.org/10.1021/jacs.0c01562,OBC,Cu0.9029O0.0971,Cu2O,Cu,12.05,No,0.00,0,0.00,0.00,60.64,26.24,13.12,foam,0.75,122.33,122.33,122.33,,,,,,78.49,21.51,0.00,,,,,carbon paper electrode,Ag/AgCl,KHCO3,0.5,7.2,-0.78,C2H4,25.40,,-25.22,H-cell,,,,20400,,,
57,,2020,Atypical Oxygen-Bearing Copper Boosts Ethylene Selectivity toward Electrocatalytic CO2 Reduction,Journal of the American Chemical Society,,https://doi.org/10.1021/jacs.0c01562,OBC,Cu0.9029O0.0971,Cu2O,Cu,12.05,No,0.00,0,0.00,0.00,60.64,26.24,13.12,foam,0.75,122.33,122.33,122.33,,,,,,78.49,21.51,0.00,,,,,carbon paper electrode,Ag/AgCl,KHCO3,0.5,7.2,-0.78,H2,45.70,,-25.22,H-cell,,,,20400,,,
57,,2020,Atypical Oxygen-Bearing Copper Boosts Ethylene Selectivity toward Electrocatalytic CO2 Reduction,Journal of the American Chemical Society,,https://doi.org/10.1021/jacs.0c01562,OBC,Cu0.9029O0.0971,Cu2O,Cu,12.05,No,0.00,0,0.00,0.00,60.64,26.24,13.12,foam,0.75,122.33,122.33,122.33,,,,,,78.49,21.51,0.00,,,,,carbon paper electrode,Ag/AgCl,KHCO3,0.5,7.2,-0.84,CH4,0.97,,-41.45,H-cell,,,,20400,,,
57,,2020,Atypical Oxygen-Bearing Copper Boosts Ethylene Selectivity toward Electrocatalytic CO2 Reduction,Journal of the American Chemical Society,,https://doi.org/10.1021/jacs.0c01562,OBC,Cu0.9029O0.0971,Cu2O,Cu,12.05,No,0.00,0,0.00,0.00,60.64,26.24,13.12,foam,0.75,122.33,122.33,122.33,,,,,,78.49,21.51,0.00,,,,,carbon paper electrode,Ag/AgCl,KHCO3,0.5,7.2,-0.84,CO,4.42,,-41.45,H-cell,,,,20400,,,
57,,2020,Atypical Oxygen-Bearing Copper Boosts Ethylene Selectivity toward Electrocatalytic CO2 Reduction,Journal of the American Chemical Society,,https://doi.org/10.1021/jacs.0c01562,OBC,Cu0.9029O0.0971,Cu2O,Cu,12.05,No,0.00,0,0.00,0.00,60.64,26.24,13.12,foam,0.75,122.33,122.33,122.33,,,,,,78.49,21.51,0.00,,,,,carbon paper electrode,Ag/AgCl,KHCO3,0.5,7.2,-0.84,C2H4,39.49,,-41.45,H-cell,,,,20400,,,
57,,2020,Atypical Oxygen-Bearing Copper Boosts Ethylene Selectivity toward Electrocatalytic CO2 Reduction,Journal of the American Chemical Society,,https://doi.org/10.1021/jacs.0c01562,OBC,Cu0.9029O0.0971,Cu2O,Cu,12.05,No,0.00,0,0.00,0.00,60.64,26.24,13.12,foam,0.75,122.33,122.33,122.33,,,,,,78.49,21.51,0.00,,,,,carbon paper electrode,Ag/AgCl,KHCO3,0.5,7.2,-0.84,H2,43.08,,-41.45,H-cell,,,,20400,,,
57,,2020,Atypical Oxygen-Bearing Copper Boosts Ethylene Selectivity toward Electrocatalytic CO2 Reduction,Journal of the American Chemical Society,,https://doi.org/10.1021/jacs.0c01562,OBC,Cu0.9029O0.0971,Cu2O,Cu,12.05,No,0.00,0,0.00,0.00,60.64,26.24,13.12,foam,0.75,122.33,122.33,122.33,,,,,,78.49,21.51,0.00,,,,,carbon paper electrode,Ag/AgCl,KHCO3,0.5,7.2,-0.9,CO,0.14,,-61.45,H-cell,,,,20400,,,
57,,2020,Atypical Oxygen-Bearing Copper Boosts Ethylene Selectivity toward Electrocatalytic CO2 Reduction,Journal of the American Chemical Society,,https://doi.org/10.1021/jacs.0c01562,OBC,Cu0.9029O0.0971,Cu2O,Cu,12.05,No,0.00,0,0.00,0.00,60.64,26.24,13.12,foam,0.75,122.33,122.33,122.33,,,,,,78.49,21.51,0.00,,,,,carbon paper electrode,Ag/AgCl,KHCO3,0.5,7.2,-0.9,CH4,1.79,,-61.45,H-cell,,,,20400,,,
57,,2020,Atypical Oxygen-Bearing Copper Boosts Ethylene Selectivity toward Electrocatalytic CO2 Reduction,Journal of the American Chemical Society,,https://doi.org/10.1021/jacs.0c01562,OBC,Cu0.9029O0.0971,Cu2O,Cu,12.05,No,0.00,0,0.00,0.00,60.64,26.24,13.12,foam,0.75,122.33,122.33,122.33,,,,,,78.49,21.51,0.00,,,,,carbon paper electrode,Ag/AgCl,KHCO3,0.5,7.2,-0.9,C2H4,42.11,,-61.45,H-cell,,,,20400,,,
57,,2020,Atypical Oxygen-Bearing Copper Boosts Ethylene Selectivity toward Electrocatalytic CO2 Reduction,Journal of the American Chemical Society,,https://doi.org/10.1021/jacs.0c01562,OBC,Cu0.9029O0.0971,Cu2O,Cu,12.05,No,0.00,0,0.00,0.00,60.64,26.24,13.12,foam,0.75,122.33,122.33,122.33,,,,,,78.49,21.51,0.00,,,,,carbon paper electrode,Ag/AgCl,KHCO3,0.5,7.2,-0.9,H2,41.97,,-61.45,H-cell,,,,20400,,,
57,,2020,Atypical Oxygen-Bearing Copper Boosts Ethylene Selectivity toward Electrocatalytic CO2 Reduction,Journal of the American Chemical Society,,https://doi.org/10.1021/jacs.0c01562,OBC,Cu0.9029O0.0971,Cu2O,Cu,12.05,No,0.00,0,0.00,0.00,60.64,26.24,13.12,foam,0.75,122.33,122.33,122.33,,,,,,78.49,21.51,0.00,,,,,carbon paper electrode,Ag/AgCl,KHCO3,0.5,7.2,-0.96,CH4,2.07,,-80.00,H-cell,,,,20400,,,
57,,2020,Atypical Oxygen-Bearing Copper Boosts Ethylene Selectivity toward Electrocatalytic CO2 Reduction,Journal of the American Chemical Society,,https://doi.org/10.1021/jacs.0c01562,OBC,Cu0.9029O0.0971,Cu2O,Cu,12.05,No,0.00,0,0.00,0.00,60.64,26.24,13.12,foam,0.75,122.33,122.33,122.33,,,,,,78.49,21.51,0.00,,,,,carbon paper electrode,Ag/AgCl,KHCO3,0.5,7.2,-0.96,CO,2.07,,-80.00,H-cell,,,,20400,,,
57,,2020,Atypical Oxygen-Bearing Copper Boosts Ethylene Selectivity toward Electrocatalytic CO2 Reduction,Journal of the American Chemical Society,,https://doi.org/10.1021/jacs.0c01562,OBC,Cu0.9029O0.0971,Cu2O,Cu,12.05,No,0.00,0,0.00,0.00,60.64,26.24,13.12,foam,0.75,122.33,122.33,122.33,,,,,,78.49,21.51,0.00,,,,,carbon paper electrode,Ag/AgCl,KHCO3,0.5,7.2,-0.96,H2,41.28,,-80.00,H-cell,,,,20400,,,
57,,2020,Atypical Oxygen-Bearing Copper Boosts Ethylene Selectivity toward Electrocatalytic CO2 Reduction,Journal of the American Chemical Society,,https://doi.org/10.1021/jacs.0c01562,OBC,Cu0.9029O0.0971,Cu2O,Cu,12.05,No,0.00,0,0.00,0.00,60.64,26.24,13.12,foam,0.75,122.33,122.33,122.33,,,,,,78.49,21.51,0.00,,,,,carbon paper electrode,Ag/AgCl,KHCO3,0.5,7.2,-0.96,C2H4,45.84,,-80.00,H-cell,,,,20400,,,
57,,2020,Atypical Oxygen-Bearing Copper Boosts Ethylene Selectivity toward Electrocatalytic CO2 Reduction,Journal of the American Chemical Society,,https://doi.org/10.1021/jacs.0c01562,OBC,Cu0.9029O0.0971,Cu2O,Cu,12.05,No,0.00,0,0.00,0.00,60.64,26.24,13.12,foam,0.75,122.33,122.33,122.33,,,,,,78.49,21.51,0.00,,,,,carbon paper electrode,Ag/AgCl,KHCO3,0.5,7.2,-1,CO,1.79,,-97.97,H-cell,,,,20400,,,
57,,2020,Atypical Oxygen-Bearing Copper Boosts Ethylene Selectivity toward Electrocatalytic CO2 Reduction,Journal of the American Chemical Society,,https://doi.org/10.1021/jacs.0c01562,OBC,Cu0.9029O0.0971,Cu2O,Cu,12.05,No,0.00,0,0.00,0.00,60.64,26.24,13.12,foam,0.75,122.33,122.33,122.33,,,,,,78.49,21.51,0.00,,,,,carbon paper electrode,Ag/AgCl,KHCO3,0.5,7.2,-1,CH4,3.18,,-97.97,H-cell,,,,20400,,,
57,,2020,Atypical Oxygen-Bearing Copper Boosts Ethylene Selectivity toward Electrocatalytic CO2 Reduction,Journal of the American Chemical Society,,https://doi.org/10.1021/jacs.0c01562,OBC,Cu0.9029O0.0971,Cu2O,Cu,12.05,No,0.00,0,0.00,0.00,60.64,26.24,13.12,foam,0.75,122.33,122.33,122.33,,,,,,78.49,21.51,0.00,,,,,carbon paper electrode,Ag/AgCl,KHCO3,0.5,7.2,-1,C2H4,43.21,,-97.97,H-cell,,,,20400,,,
57,,2020,Atypical Oxygen-Bearing Copper Boosts Ethylene Selectivity toward Electrocatalytic CO2 Reduction,Journal of the American Chemical Society,,https://doi.org/10.1021/jacs.0c01562,OBC,Cu0.9029O0.0971,Cu2O,Cu,12.05,No,0.00,0,0.00,0.00,60.64,26.24,13.12,foam,0.75,122.33,122.33,122.33,,,,,,78.49,21.51,0.00,,,,,carbon paper electrode,Ag/AgCl,KHCO3,0.5,7.2,-1,H2,44.87,,-97.97,H-cell,,,,20400,,,
57,,2020,Atypical Oxygen-Bearing Copper Boosts Ethylene Selectivity toward Electrocatalytic CO2 Reduction,Journal of the American Chemical Society,,https://doi.org/10.1021/jacs.0c01562,OBC,Cu0.9029O0.0971,Cu2O,Cu,12.05,No,0.00,0,0.00,0.00,60.64,26.24,13.12,foam,0.75,122.33,122.33,122.33,,,,,,78.49,21.51,0.00,,,,,carbon paper electrode,Ag/AgCl,KHCO3,0.5,7.2,-1.05,CO,0.28,,-118.55,H-cell,,,,20400,,,
57,,2020,Atypical Oxygen-Bearing Copper Boosts Ethylene Selectivity toward Electrocatalytic CO2 Reduction,Journal of the American Chemical Society,,https://doi.org/10.1021/jacs.0c01562,OBC,Cu0.9029O0.0971,Cu2O,Cu,12.05,No,0.00,0,0.00,0.00,60.64,26.24,13.12,foam,0.75,122.33,122.33,122.33,,,,,,78.49,21.51,0.00,,,,,carbon paper electrode,Ag/AgCl,KHCO3,0.5,7.2,-1.05,CH4,5.52,,-118.55,H-cell,,,,20400,,,
57,,2020,Atypical Oxygen-Bearing Copper Boosts Ethylene Selectivity toward Electrocatalytic CO2 Reduction,Journal of the American Chemical Society,,https://doi.org/10.1021/jacs.0c01562,OBC,Cu0.9029O0.0971,Cu2O,Cu,12.05,No,0.00,0,0.00,0.00,60.64,26.24,13.12,foam,0.75,122.33,122.33,122.33,,,,,,78.49,21.51,0.00,,,,,carbon paper electrode,Ag/AgCl,KHCO3,0.5,7.2,-1.05,C2H4,38.93,,-118.55,H-cell,,,,20400,,,
