Repository: vovamirosh/CO2RR_PISH

File: Datasets/R_parent_2024_12_12.csv (part 30 of 38)
Number,Autor,Publication,Title,Journal,IF,DOI,Article name,Formula,Cat. compound,Support,"Cat./Support ratio, % (at)",XRD noises,"Cu2O-110, %","Cu2O-111, %","Cu2O-200, %","Cu2O-220, %","Cu-111, %","Cu-200, %","Cu-220, %",Morphology (TEM/SEM),"Pore size, nm",width min (nm),width aver (nm),width max (nm),length min (nm),length aver (nm),length max (nm),Crystal system,Simple cell,"Cu, % (at.)","Cu+, % (at.)","Cu(2+), % (at.)",Facet,"Distance, nm",Facet,"Distance2, nm",Base,Electrodes,electrolyte,"conc, M",pH,RHE vs V,Product,"FE, %","Time, h","Current density, mA/cm2",Type of reactor," Energy efficiency, %",Сarbon efficiency (equivalent to single-pass carbon efficiency (SPCE),"Loading, μg/cm2","Capacitance, (uF/cm2)","ECSA, cm2",R,"BET surface, m2/g"
57,,2020,Atypical Oxygen-Bearing Copper Boosts Ethylene Selectivity toward Electrocatalytic CO2 Reduction,Journal of the American Chemical Society,,https://doi.org/10.1021/jacs.0c01562,OBC,Cu0.9029O0.0971,Cu2O,Cu,12.05,No,0.00,0,0.00,0.00,60.64,26.24,13.12,foam,0.75,122.33,122.33,122.33,,,,,,78.49,21.51,0.00,,,,,carbon paper electrode,Ag/AgCl,KHCO3,0.5,7.2,-1.05,H2,46.67,,-118.55,H-cell,,,,20400,,,
60,,2022,Directionally maximizing CO selectivity to near-unity over cupric oxide with indium species for electrochemical CO2 reduction,Chemical Engineering Journal,,https://doi.org/10.1016/j.cej.2021.131654,InOx@CuO,Cu1.00O0.8921In0.027,CuO,In  ,3.90,No,0.00,0.00,0.00,0.00,0.00,84.66,15.34,dendritic,,347.80,468.61,583.99,,,,,,12.40,0.00,87.60,,,,,carbon paper electrode,Ag/AgCl,KHCO3,0.1,6.8,-1.1,C2H4,1.78,,-36.35,H-cell,,,,810,,,
60,,2022,Directionally maximizing CO selectivity to near-unity over cupric oxide with indium species for electrochemical CO2 reduction,Chemical Engineering Journal,,https://doi.org/10.1016/j.cej.2021.131654,InOx@CuO,Cu1.00O0.8921In0.027,CuO,In  ,3.90,No,0.00,0.00,0.00,0.00,0.00,84.66,15.34,dendritic,,347.80,468.61,583.99,,,,,,12.40,0.00,87.60,,,,,carbon paper electrode,Ag/AgCl,KHCO3,0.1,6.8,-1.1,HCOOH,7.11,,-36.35,H-cell,,,,810,,,
60,,2022,Directionally maximizing CO selectivity to near-unity over cupric oxide with indium species for electrochemical CO2 reduction,Chemical Engineering Journal,,https://doi.org/10.1016/j.cej.2021.131654,InOx@CuO,Cu1.00O0.8921In0.027,CuO,In  ,3.90,No,0.00,0.00,0.00,0.00,0.00,84.66,15.34,dendritic,,347.80,468.61,583.99,,,,,,12.40,0.00,87.60,,,,,carbon paper electrode,Ag/AgCl,KHCO3,0.1,6.8,-1.1,H2,28.62,,-36.35,H-cell,,,,810,,,
60,,2022,Directionally maximizing CO selectivity to near-unity over cupric oxide with indium species for electrochemical CO2 reduction,Chemical Engineering Journal,,https://doi.org/10.1016/j.cej.2021.131654,InOx@CuO,Cu1.00O0.8921In0.027,CuO,In  ,3.90,No,0.00,0.00,0.00,0.00,0.00,84.66,15.34,dendritic,,347.80,468.61,583.99,,,,,,12.40,0.00,87.60,,,,,carbon paper electrode,Ag/AgCl,KHCO3,0.1,6.8,-1.1,CO,59.02,,-36.35,H-cell,,,,810,,,
60,,2022,Directionally maximizing CO selectivity to near-unity over cupric oxide with indium species for electrochemical CO2 reduction,Chemical Engineering Journal,,https://doi.org/10.1016/j.cej.2021.131654,InOx@CuO,Cu1.00O0.8921In0.027,CuO,In  ,3.90,No,0.00,0.00,0.00,0.00,0.00,84.66,15.34,dendritic,,347.80,468.61,583.99,,,,,,12.40,0.00,87.60,,,,,carbon paper electrode,Ag/AgCl,KHCO3,0.1,6.8,-1,C2H4,0.89,,-31.02,H-cell,,,,810,,,
60,,2022,Directionally maximizing CO selectivity to near-unity over cupric oxide with indium species for electrochemical CO2 reduction,Chemical Engineering Journal,,https://doi.org/10.1016/j.cej.2021.131654,InOx@CuO,Cu1.00O0.8921In0.027,CuO,In  ,3.90,No,0.00,0.00,0.00,0.00,0.00,84.66,15.34,dendritic,,347.80,468.61,583.99,,,,,,12.40,0.00,87.60,,,,,carbon paper electrode,Ag/AgCl,KHCO3,0.1,6.8,-1,HCOOH,6.76,,-31.02,H-cell,,,,810,,,
60,,2022,Directionally maximizing CO selectivity to near-unity over cupric oxide with indium species for electrochemical CO2 reduction,Chemical Engineering Journal,,https://doi.org/10.1016/j.cej.2021.131654,InOx@CuO,Cu1.00O0.8921In0.027,CuO,In  ,3.90,No,0.00,0.00,0.00,0.00,0.00,84.66,15.34,dendritic,,347.80,468.61,583.99,,,,,,12.40,0.00,87.60,,,,,carbon paper electrode,Ag/AgCl,KHCO3,0.1,6.8,-1,H2,25.60,,-31.02,H-cell,,,,810,,,
60,,2022,Directionally maximizing CO selectivity to near-unity over cupric oxide with indium species for electrochemical CO2 reduction,Chemical Engineering Journal,,https://doi.org/10.1016/j.cej.2021.131654,InOx@CuO,Cu1.00O0.8921In0.027,CuO,In  ,3.90,No,0.00,0.00,0.00,0.00,0.00,84.66,15.34,dendritic,,347.80,468.61,583.99,,,,,,12.40,0.00,87.60,,,,,carbon paper electrode,Ag/AgCl,KHCO3,0.1,6.8,-1,CO,67.20,,-31.02,H-cell,,,,810,,,
60,,2022,Directionally maximizing CO selectivity to near-unity over cupric oxide with indium species for electrochemical CO2 reduction,Chemical Engineering Journal,,https://doi.org/10.1016/j.cej.2021.131654,InOx@CuO,Cu1.00O0.8921In0.027,CuO,In  ,3.90,No,0.00,0.00,0.00,0.00,0.00,84.66,15.34,dendritic,,347.80,468.61,583.99,,,,,,12.40,0.00,87.60,,,,,carbon paper electrode,Ag/AgCl,KHCO3,0.1,6.8,-0.9,HCOOH,6.22,,-25.35,H-cell,,,,810,,,
60,,2022,Directionally maximizing CO selectivity to near-unity over cupric oxide with indium species for electrochemical CO2 reduction,Chemical Engineering Journal,,https://doi.org/10.1016/j.cej.2021.131654,InOx@CuO,Cu1.00O0.8921In0.027,CuO,In  ,3.90,No,0.00,0.00,0.00,0.00,0.00,84.66,15.34,dendritic,,347.80,468.61,583.99,,,,,,12.40,0.00,87.60,,,,,carbon paper electrode,Ag/AgCl,KHCO3,0.1,6.8,-0.9,H2,20.44,,-25.35,H-cell,,,,810,,,
60,,2022,Directionally maximizing CO selectivity to near-unity over cupric oxide with indium species for electrochemical CO2 reduction,Chemical Engineering Journal,,https://doi.org/10.1016/j.cej.2021.131654,InOx@CuO,Cu1.00O0.8921In0.027,CuO,In  ,3.90,No,0.00,0.00,0.00,0.00,0.00,84.66,15.34,dendritic,,347.80,468.61,583.99,,,,,,12.40,0.00,87.60,,,,,carbon paper electrode,Ag/AgCl,KHCO3,0.1,6.8,-0.9,CO,75.02,,-25.35,H-cell,,,,810,,,
60,,2022,Directionally maximizing CO selectivity to near-unity over cupric oxide with indium species for electrochemical CO2 reduction,Chemical Engineering Journal,,https://doi.org/10.1016/j.cej.2021.131654,InOx@CuO,Cu1.00O0.8921In0.027,CuO,In  ,3.90,No,0.00,0.00,0.00,0.00,0.00,84.66,15.34,dendritic,,347.80,468.61,583.99,,,,,,12.40,0.00,87.60,,,,,carbon paper electrode,Ag/AgCl,KHCO3,0.1,6.8,-0.8,HCOOH,4.09,,-18.51,H-cell,,,,810,,,
60,,2022,Directionally maximizing CO selectivity to near-unity over cupric oxide with indium species for electrochemical CO2 reduction,Chemical Engineering Journal,,https://doi.org/10.1016/j.cej.2021.131654,InOx@CuO,Cu1.00O0.8921In0.027,CuO,In  ,3.90,No,0.00,0.00,0.00,0.00,0.00,84.66,15.34,dendritic,,347.80,468.61,583.99,,,,,,12.40,0.00,87.60,,,,,carbon paper electrode,Ag/AgCl,KHCO3,0.1,6.8,-0.8,H2,12.80,,-18.51,H-cell,,,,810,,,
60,,2022,Directionally maximizing CO selectivity to near-unity over cupric oxide with indium species for electrochemical CO2 reduction,Chemical Engineering Journal,,https://doi.org/10.1016/j.cej.2021.131654,InOx@CuO,Cu1.00O0.8921In0.027,CuO,In  ,3.90,No,0.00,0.00,0.00,0.00,0.00,84.66,15.34,dendritic,,347.80,468.61,583.99,,,,,,12.40,0.00,87.60,,,,,carbon paper electrode,Ag/AgCl,KHCO3,0.1,6.8,-0.8,CO,85.69,,-18.51,H-cell,,,,810,,,
60,,2022,Directionally maximizing CO selectivity to near-unity over cupric oxide with indium species for electrochemical CO2 reduction,Chemical Engineering Journal,,https://doi.org/10.1016/j.cej.2021.131654,InOx@CuO,Cu1.00O0.8921In0.027,CuO,In  ,3.90,No,0.00,0.00,0.00,0.00,0.00,84.66,15.34,dendritic,,347.80,468.61,583.99,,,,,,12.40,0.00,87.60,,,,,carbon paper electrode,Ag/AgCl,KHCO3,0.1,6.8,-0.7,H2,6.22,,-12.71,H-cell,,,,810,,,
60,,2022,Directionally maximizing CO selectivity to near-unity over cupric oxide with indium species for electrochemical CO2 reduction,Chemical Engineering Journal,,https://doi.org/10.1016/j.cej.2021.131654,InOx@CuO,Cu1.00O0.8921In0.027,CuO,In  ,3.90,No,0.00,0.00,0.00,0.00,0.00,84.66,15.34,dendritic,,347.80,468.61,583.99,,,,,,12.40,0.00,87.60,,,,,carbon paper electrode,Ag/AgCl,KHCO3,0.1,6.8,-0.7,CO,92.80,,-12.71,H-cell,,,,810,,,
60,,2022,Directionally maximizing CO selectivity to near-unity over cupric oxide with indium species for electrochemical CO2 reduction,Chemical Engineering Journal,,https://doi.org/10.1016/j.cej.2021.131654,InOx@CuO,Cu1.00O0.8921In0.027,CuO,In  ,3.90,No,0.00,0.00,0.00,0.00,0.00,84.66,15.34,dendritic,,347.80,468.61,583.99,,,,,,12.40,0.00,87.60,,,,,carbon paper electrode,Ag/AgCl,KHCO3,0.1,6.8,-0.6,H2,3.56,,-7.28,H-cell,,,,810,,,
60,,2022,Directionally maximizing CO selectivity to near-unity over cupric oxide with indium species for electrochemical CO2 reduction,Chemical Engineering Journal,,https://doi.org/10.1016/j.cej.2021.131654,InOx@CuO,Cu1.00O0.8921In0.027,CuO,In  ,3.90,No,0.00,0.00,0.00,0.00,0.00,84.66,15.34,dendritic,,347.80,468.61,583.99,,,,,,12.40,0.00,87.60,,,,,carbon paper electrode,Ag/AgCl,KHCO3,0.1,6.8,-0.6,CO,98.13,,-7.28,H-cell,,,,810,,,
60,,2022,Directionally maximizing CO selectivity to near-unity over cupric oxide with indium species for electrochemical CO2 reduction,Chemical Engineering Journal,,https://doi.org/10.1016/j.cej.2021.131654,InOx@CuO,Cu1.00O0.8921In0.027,CuO,In  ,3.90,No,0.00,0.00,0.00,0.00,0.00,84.66,15.34,dendritic,,347.80,468.61,583.99,,,,,,12.40,0.00,87.60,,,,,carbon paper electrode,Ag/AgCl,KHCO3,0.1,6.8,-0.5,H2,4.27,,-3.36,H-cell,,,,810,,,
60,,2022,Directionally maximizing CO selectivity to near-unity over cupric oxide with indium species for electrochemical CO2 reduction,Chemical Engineering Journal,,https://doi.org/10.1016/j.cej.2021.131654,InOx@CuO,Cu1.00O0.8921In0.027,CuO,In  ,3.90,No,0.00,0.00,0.00,0.00,0.00,84.66,15.34,dendritic,,347.80,468.61,583.99,,,,,,12.40,0.00,87.60,,,,,carbon paper electrode,Ag/AgCl,KHCO3,0.1,6.8,-0.5,CO,96.00,,-3.36,H-cell,,,,810,,,
60,,2022,Directionally maximizing CO selectivity to near-unity over cupric oxide with indium species for electrochemical CO2 reduction,Chemical Engineering Journal,,https://doi.org/10.1016/j.cej.2021.131654,InOx@CuO,Cu1.00O0.8921In0.027,CuO,In  ,3.90,No,0.00,0.00,0.00,0.00,0.00,84.66,15.34,dendritic,,347.80,468.61,583.99,,,,,,12.40,0.00,87.60,,,,,carbon paper electrode,Ag/AgCl,KHCO3,0.1,6.8,-0.4,H2,6.93,,-1.23,H-cell,,,,810,,,
60,,2022,Directionally maximizing CO selectivity to near-unity over cupric oxide with indium species for electrochemical CO2 reduction,Chemical Engineering Journal,,https://doi.org/10.1016/j.cej.2021.131654,InOx@CuO,Cu1.00O0.8921In0.027,CuO,In  ,3.90,No,0.00,0.00,0.00,0.00,0.00,84.66,15.34,dendritic,,347.80,468.61,583.99,,,,,,12.40,0.00,87.60,,,,,carbon paper electrode,Ag/AgCl,KHCO3,0.1,6.8,-0.4,CO,95.29,,-1.23,H-cell,,,,810,,,
60,,2022,Directionally maximizing CO selectivity to near-unity over cupric oxide with indium species for electrochemical CO2 reduction,Chemical Engineering Journal,,https://doi.org/10.1016/j.cej.2021.131654,InOx@CuO,Cu1.00O0.8921In0.027,CuO,In  ,3.90,No,0.00,0.00,0.00,0.00,0.00,84.66,15.34,dendritic,,347.80,468.61,583.99,,,,,,12.40,0.00,87.60,,,,,carbon paper electrode,Ag/AgCl,KHCO3,0.1,6.8,-0.30,H2,12.09,,-0.68,H-cell,,,,810,,,
60,,2022,Directionally maximizing CO selectivity to near-unity over cupric oxide with indium species for electrochemical CO2 reduction,Chemical Engineering Journal,,https://doi.org/10.1016/j.cej.2021.131654,InOx@CuO,Cu1.00O0.8921In0.027,CuO,In  ,3.90,No,0.00,0.00,0.00,0.00,0.00,84.66,15.34,dendritic,,347.80,468.61,583.99,,,,,,12.40,0.00,87.60,,,,,carbon paper electrode,Ag/AgCl,KHCO3,0.1,6.8,-0.30,CO,88.36,,-0.68,H-cell,,,,810,,,
60,,2022,Directionally maximizing CO selectivity to near-unity over cupric oxide with indium species for electrochemical CO2 reduction,Chemical Engineering Journal,,https://doi.org/10.1016/j.cej.2021.131654,InOx@CuO,Cu1.00O0.8921In0.027,CuO,In  ,3.90,No,0.00,0.00,0.00,0.00,0.00,84.66,15.34,dendritic,,347.80,468.61,583.99,,,,,,12.40,0.00,87.60,,,,,carbon paper electrode,Ag/AgCl,KHCO3,0.1,6.8,-0.20,CO,1.96,,-0.30,H-cell,,,,810,,,
60,,2022,Directionally maximizing CO selectivity to near-unity over cupric oxide with indium species for electrochemical CO2 reduction,Chemical Engineering Journal,,https://doi.org/10.1016/j.cej.2021.131654,InOx@CuO,Cu1.00O0.8921In0.027,CuO,In  ,3.90,No,0.00,0.00,0.00,0.00,0.00,84.66,15.34,dendritic,,347.80,468.61,583.99,,,,,,12.40,0.00,87.60,,,,,carbon paper electrode,Ag/AgCl,KHCO3,0.1,6.8,-0.20,H2,98.13,,-0.30,H-cell,,,,810,,,
61,,2019,A strategy to eliminate carbon deposition on a copper electrode in order to enhance its stability in CO2RR catalysis by introducing crystal defects,Electrochemistry Communications,"5,4",https://doi.org/10.1016/j.elecom.2019.04.001,annealed CuNNs,Cu ,Cu,,100.00,,,,,,,,,nanoneedles,,100.00,150.00,200.00,3000.00,4000.00,5000.00,,,100.00,0.00,0.00,,,,,glassy-carbon electrode,Ag/AgCl,KHCO3,0.50,7.2,–1.4,C2H4,9.46,0.50,-4.50,H-cell,,,,66.84,,,
61,,2019,A strategy to eliminate carbon deposition on a copper electrode in order to enhance its stability in CO2RR catalysis by introducing crystal defects,Electrochemistry Communications,"5,4",https://doi.org/10.1016/j.elecom.2019.04.001,annealed CuNNs,Cu ,Cu,,100.00,,,,,,,,,nanoneedles,,100.00,150.00,200.00,3000.00,4000.00,5000.00,,,100.00,0.00,0.00,,,,,glassy-carbon electrode,Ag/AgCl,KHCO3,0.50,7.2,–1.4,C2H4,10.30,1.00,-4.50,H-cell,,,,66.84,,,
61,,2019,A strategy to eliminate carbon deposition on a copper electrode in order to enhance its stability in CO2RR catalysis by introducing crystal defects,Electrochemistry Communications,"5,4",https://doi.org/10.1016/j.elecom.2019.04.001,annealed CuNNs,Cu ,Cu,,100.00,,,,,,,,,nanoneedles,,100.00,150.00,200.00,3000.00,4000.00,5000.00,,,100.00,0.00,0.00,,,,,glassy-carbon electrode,Ag/AgCl,KHCO3,0.50,7.2,–1.4,C2H4,8.39,1.50,-4.50,H-cell,,,,66.84,,,
61,,2019,A strategy to eliminate carbon deposition on a copper electrode in order to enhance its stability in CO2RR catalysis by introducing crystal defects,Electrochemistry Communications,"5,4",https://doi.org/10.1016/j.elecom.2019.04.001,annealed CuNNs,Cu ,Cu,,100.00,,,,,,,,,nanoneedles,,100.00,150.00,200.00,3000.00,4000.00,5000.00,,,100.00,0.00,0.00,,,,,glassy-carbon electrode,Ag/AgCl,KHCO3,0.50,7.2,–1.4,C2H4,6.71,2.00,-4.50,H-cell,,,,66.84,,,
61,,2019,A strategy to eliminate carbon deposition on a copper electrode in order to enhance its stability in CO2RR catalysis by introducing crystal defects,Electrochemistry Communications,"5,4",https://doi.org/10.1016/j.elecom.2019.04.001,annealed CuNNs,Cu ,Cu,,100.00,,,,,,,,,nanoneedles,,100.00,150.00,200.00,3000.00,4000.00,5000.00,,,100.00,0.00,0.00,,,,,glassy-carbon electrode,Ag/AgCl,KHCO3,0.50,7.2,–1.4,C2H4,6.11,2.50,-4.50,H-cell,,,,66.84,,,
61,,2019,A strategy to eliminate carbon deposition on a copper electrode in order to enhance its stability in CO2RR catalysis by introducing crystal defects,Electrochemistry Communications,"5,4",https://doi.org/10.1016/j.elecom.2019.04.001,annealed CuNNs,Cu ,Cu,,100.00,,,,,,,,,nanoneedles,,100.00,150.00,200.00,3000.00,4000.00,5000.00,,,100.00,0.00,0.00,,,,,glassy-carbon electrode,Ag/AgCl,KHCO3,0.50,7.2,–1.4,C2H4,2.52,3.00,-4.50,H-cell,,,,66.84,,,
61,,2019,A strategy to eliminate carbon deposition on a copper electrode in order to enhance its stability in CO2RR catalysis by introducing crystal defects,Electrochemistry Communications,"5,4",https://doi.org/10.1016/j.elecom.2019.04.001,annealed CuNNs,Cu ,Cu,,100.00,,,,,,,,,nanoneedles,,100.00,150.00,200.00,3000.00,4000.00,5000.00,,,100.00,0.00,0.00,,,,,glassy-carbon electrode,Ag/AgCl,KHCO3,0.50,7.2,–1.4,CH4,6.95,0.50,-4.50,H-cell,,,,66.84,,,
61,,2019,A strategy to eliminate carbon deposition on a copper electrode in order to enhance its stability in CO2RR catalysis by introducing crystal defects,Electrochemistry Communications,"5,4",https://doi.org/10.1016/j.elecom.2019.04.001,annealed CuNNs,Cu ,Cu,,100.00,,,,,,,,,nanoneedles,,100.00,150.00,200.00,3000.00,4000.00,5000.00,,,100.00,0.00,0.00,,,,,glassy-carbon electrode,Ag/AgCl,KHCO3,0.50,7.2,–1.4,CH4,3.83,1.00,-4.50,H-cell,,,,66.84,,,
61,,2019,A strategy to eliminate carbon deposition on a copper electrode in order to enhance its stability in CO2RR catalysis by introducing crystal defects,Electrochemistry Communications,"5,4",https://doi.org/10.1016/j.elecom.2019.04.001,annealed CuNNs,Cu ,Cu,,100.00,,,,,,,,,nanoneedles,,100.00,150.00,200.00,3000.00,4000.00,5000.00,,,100.00,0.00,0.00,,,,,glassy-carbon electrode,Ag/AgCl,KHCO3,0.50,7.2,–1.4,CH4,3.59,1.50,-4.50,H-cell,,,,66.84,,,
61,,2019,A strategy to eliminate carbon deposition on a copper electrode in order to enhance its stability in CO2RR catalysis by introducing crystal defects,Electrochemistry Communications,"5,4",https://doi.org/10.1016/j.elecom.2019.04.001,annealed CuNNs,Cu ,Cu,,100.00,,,,,,,,,nanoneedles,,100.00,150.00,200.00,3000.00,4000.00,5000.00,,,100.00,0.00,0.00,,,,,glassy-carbon electrode,Ag/AgCl,KHCO3,0.50,7.2,–1.4,CH4,3.12,2.00,-4.50,H-cell,,,,66.84,,,
61,,2019,A strategy to eliminate carbon deposition on a copper electrode in order to enhance its stability in CO2RR catalysis by introducing crystal defects,Electrochemistry Communications,"5,4",https://doi.org/10.1016/j.elecom.2019.04.001,annealed CuNNs,Cu ,Cu,,100.00,,,,,,,,,nanoneedles,,100.00,150.00,200.00,3000.00,4000.00,5000.00,,,100.00,0.00,0.00,,,,,glassy-carbon electrode,Ag/AgCl,KHCO3,0.50,7.2,–1.4,CH4,3.35,2.50,-4.50,H-cell,,,,66.84,,,
61,,2019,A strategy to eliminate carbon deposition on a copper electrode in order to enhance its stability in CO2RR catalysis by introducing crystal defects,Electrochemistry Communications,"5,4",https://doi.org/10.1016/j.elecom.2019.04.001,annealed CuNNs,Cu ,Cu,,100.00,,,,,,,,,nanoneedles,,100.00,150.00,200.00,3000.00,4000.00,5000.00,,,100.00,0.00,0.00,,,,,glassy-carbon electrode,Ag/AgCl,KHCO3,0.50,7.2,–1.4,CH4,2.76,3.00,-4.50,H-cell,,,,66.84,,,
61,,2019,A strategy to eliminate carbon deposition on a copper electrode in order to enhance its stability in CO2RR catalysis by introducing crystal defects,Electrochemistry Communications,"5,4",https://doi.org/10.1016/j.elecom.2019.04.001,annealed CuNNs,Cu ,Cu,,100.00,,,,,,,,,nanoneedles,,100.00,150.00,200.00,3000.00,4000.00,5000.00,,,100.00,0.00,0.00,,,,,glassy-carbon electrode,Ag/AgCl,KHCO3,0.50,7.2,–1.4,CO,9.82,0.50,-4.50,H-cell,,,,66.84,,,
61,,2019,A strategy to eliminate carbon deposition on a copper electrode in order to enhance its stability in CO2RR catalysis by introducing crystal defects,Electrochemistry Communications,"5,4",https://doi.org/10.1016/j.elecom.2019.04.001,annealed CuNNs,Cu ,Cu,,100.00,,,,,,,,,nanoneedles,,100.00,150.00,200.00,3000.00,4000.00,5000.00,,,100.00,0.00,0.00,,,,,glassy-carbon electrode,Ag/AgCl,KHCO3,0.50,7.2,–1.4,CO,8.99,1.00,-4.50,H-cell,,,,66.84,,,
61,,2019,A strategy to eliminate carbon deposition on a copper electrode in order to enhance its stability in CO2RR catalysis by introducing crystal defects,Electrochemistry Communications,"5,4",https://doi.org/10.1016/j.elecom.2019.04.001,annealed CuNNs,Cu ,Cu,,100.00,,,,,,,,,nanoneedles,,100.00,150.00,200.00,3000.00,4000.00,5000.00,,,100.00,0.00,0.00,,,,,glassy-carbon electrode,Ag/AgCl,KHCO3,0.50,7.2,–1.4,CO,6.11,1.50,-4.50,H-cell,,,,66.84,,,
61,,2019,A strategy to eliminate carbon deposition on a copper electrode in order to enhance its stability in CO2RR catalysis by introducing crystal defects,Electrochemistry Communications,"5,4",https://doi.org/10.1016/j.elecom.2019.04.001,annealed CuNNs,Cu ,Cu,,100.00,,,,,,,,,nanoneedles,,100.00,150.00,200.00,3000.00,4000.00,5000.00,,,100.00,0.00,0.00,,,,,glassy-carbon electrode,Ag/AgCl,KHCO3,0.50,7.2,–1.4,CO,3.35,2.00,-4.50,H-cell,,,,66.84,,,
61,,2019,A strategy to eliminate carbon deposition on a copper electrode in order to enhance its stability in CO2RR catalysis by introducing crystal defects,Electrochemistry Communications,"5,4",https://doi.org/10.1016/j.elecom.2019.04.001,annealed CuNNs,Cu ,Cu,,100.00,,,,,,,,,nanoneedles,,100.00,150.00,200.00,3000.00,4000.00,5000.00,,,100.00,0.00,0.00,,,,,glassy-carbon electrode,Ag/AgCl,KHCO3,0.50,7.2,–1.4,CO,4.19,2.50,-4.50,H-cell,,,,66.84,,,
61,,2019,A strategy to eliminate carbon deposition on a copper electrode in order to enhance its stability in CO2RR catalysis by introducing crystal defects,Electrochemistry Communications,"5,4",https://doi.org/10.1016/j.elecom.2019.04.001,annealed CuNNs,Cu ,Cu,,100.00,,,,,,,,,nanoneedles,,100.00,150.00,200.00,3000.00,4000.00,5000.00,,,100.00,0.00,0.00,,,,,glassy-carbon electrode,Ag/AgCl,KHCO3,0.50,7.2,–1.4,CO,4.19,3.00,-4.50,H-cell,,,,66.84,,,
61,,2019,A strategy to eliminate carbon deposition on a copper electrode in order to enhance its stability in CO2RR catalysis by introducing crystal defects,Electrochemistry Communications,"5,4",https://doi.org/10.1016/j.elecom.2019.04.001,annealed CuNNs,Cu ,Cu,,100.00,,,,,,,,,nanoneedles,,100.00,150.00,200.00,3000.00,4000.00,5000.00,,,100.00,0.00,0.00,,,,,glassy-carbon electrode,Ag/AgCl,KHCO3,0.50,7.2,–1.4,H2,7.91,0.50,-4.50,H-cell,,,,66.84,,,
61,,2019,A strategy to eliminate carbon deposition on a copper electrode in order to enhance its stability in CO2RR catalysis by introducing crystal defects,Electrochemistry Communications,"5,4",https://doi.org/10.1016/j.elecom.2019.04.001,annealed CuNNs,Cu ,Cu,,100.00,,,,,,,,,nanoneedles,,100.00,150.00,200.00,3000.00,4000.00,5000.00,,,100.00,0.00,0.00,,,,,glassy-carbon electrode,Ag/AgCl,KHCO3,0.50,7.2,–1.4,H2,15.22,1.00,-4.50,H-cell,,,,66.84,,,
61,,2019,A strategy to eliminate carbon deposition on a copper electrode in order to enhance its stability in CO2RR catalysis by introducing crystal defects,Electrochemistry Communications,"5,4",https://doi.org/10.1016/j.elecom.2019.04.001,annealed CuNNs,Cu ,Cu,,100.00,,,,,,,,,nanoneedles,,100.00,150.00,200.00,3000.00,4000.00,5000.00,,,100.00,0.00,0.00,,,,,glassy-carbon electrode,Ag/AgCl,KHCO3,0.50,7.2,–1.4,H2,19.65,1.50,-4.50,H-cell,,,,66.84,,,
61,,2019,A strategy to eliminate carbon deposition on a copper electrode in order to enhance its stability in CO2RR catalysis by introducing crystal defects,Electrochemistry Communications,"5,4",https://doi.org/10.1016/j.elecom.2019.04.001,annealed CuNNs,Cu ,Cu,,100.00,,,,,,,,,nanoneedles,,100.00,150.00,200.00,3000.00,4000.00,5000.00,,,100.00,0.00,0.00,,,,,glassy-carbon electrode,Ag/AgCl,KHCO3,0.50,7.2,–1.4,H2,21.92,2.00,-4.50,H-cell,,,,66.84,,,
61,,2019,A strategy to eliminate carbon deposition on a copper electrode in order to enhance its stability in CO2RR catalysis by introducing crystal defects,Electrochemistry Communications,"5,4",https://doi.org/10.1016/j.elecom.2019.04.001,annealed CuNNs,Cu ,Cu,,100.00,,,,,,,,,nanoneedles,,100.00,150.00,200.00,3000.00,4000.00,5000.00,,,100.00,0.00,0.00,,,,,glassy-carbon electrode,Ag/AgCl,KHCO3,0.50,7.2,–1.4,H2,25.88,2.50,-4.50,H-cell,,,,66.84,,,
61,,2019,A strategy to eliminate carbon deposition on a copper electrode in order to enhance its stability in CO2RR catalysis by introducing crystal defects,Electrochemistry Communications,"5,4",https://doi.org/10.1016/j.elecom.2019.04.001,annealed CuNNs,Cu ,Cu,,100.00,,,,,,,,,nanoneedles,,100.00,150.00,200.00,3000.00,4000.00,5000.00,,,100.00,0.00,0.00,,,,,glassy-carbon electrode,Ag/AgCl,KHCO3,0.50,7.2,–1.4,H2,29.11,3.00,-4.50,H-cell,,,,66.84,,,
61,,2019,A strategy to eliminate carbon deposition on a copper electrode in order to enhance its stability in CO2RR catalysis by introducing crystal defects,Electrochemistry Communications,"5,4",https://doi.org/10.1016/j.elecom.2019.04.001, CuNNs,Cu1O0.05,Cu,CuO,95.00,,,,,,,,,nanoneedles,,100.00,150.00,200.00,3000.00,4000.00,5000.00,,,95.00,0.00,5.00,,,,,glassy-carbon electrode,Ag/AgCl,KHCO3,0.50,7.2,–1.4,C2H4,15.66,0.50,-10.00,H-cell,,,,169.10,,,
61,,2019,A strategy to eliminate carbon deposition on a copper electrode in order to enhance its stability in CO2RR catalysis by introducing crystal defects,Electrochemistry Communications,"5,4",https://doi.org/10.1016/j.elecom.2019.04.001, CuNNs,Cu1O0.05,Cu,CuO,95.00,,,,,,,,,nanoneedles,,100.00,150.00,200.00,3000.00,4000.00,5000.00,,,95.00,0.00,5.00,,,,,glassy-carbon electrode,Ag/AgCl,KHCO3,0.50,7.2,–1.4,C2H4,16.50,1.00,-10.00,H-cell,,,,169.10,,,
61,,2019,A strategy to eliminate carbon deposition on a copper electrode in order to enhance its stability in CO2RR catalysis by introducing crystal defects,Electrochemistry Communications,"5,4",https://doi.org/10.1016/j.elecom.2019.04.001, CuNNs,Cu1O0.05,Cu,CuO,95.00,,,,,,,,,nanoneedles,,100.00,150.00,200.00,3000.00,4000.00,5000.00,,,95.00,0.00,5.00,,,,,glassy-carbon electrode,Ag/AgCl,KHCO3,0.50,7.2,–1.4,C2H4,16.63,1.50,-10.00,H-cell,,,,169.10,,,
61,,2019,A strategy to eliminate carbon deposition on a copper electrode in order to enhance its stability in CO2RR catalysis by introducing crystal defects,Electrochemistry Communications,"5,4",https://doi.org/10.1016/j.elecom.2019.04.001, CuNNs,Cu1O0.05,Cu,CuO,95.00,,,,,,,,,nanoneedles,,100.00,150.00,200.00,3000.00,4000.00,5000.00,,,95.00,0.00,5.00,,,,,glassy-carbon electrode,Ag/AgCl,KHCO3,0.50,7.2,–1.4,C2H4,15.90,2.00,-10.00,H-cell,,,,169.10,,,
61,,2019,A strategy to eliminate carbon deposition on a copper electrode in order to enhance its stability in CO2RR catalysis by introducing crystal defects,Electrochemistry Communications,"5,4",https://doi.org/10.1016/j.elecom.2019.04.001, CuNNs,Cu1O0.05,Cu,CuO,95.00,,,,,,,,,nanoneedles,,100.00,150.00,200.00,3000.00,4000.00,5000.00,,,95.00,0.00,5.00,,,,,glassy-carbon electrode,Ag/AgCl,KHCO3,0.50,7.2,–1.4,C2H4,15.05,2.50,-10.00,H-cell,,,,169.10,,,
61,,2019,A strategy to eliminate carbon deposition on a copper electrode in order to enhance its stability in CO2RR catalysis by introducing crystal defects,Electrochemistry Communications,"5,4",https://doi.org/10.1016/j.elecom.2019.04.001, CuNNs,Cu1O0.05,Cu,CuO,95.00,,,,,,,,,nanoneedles,,100.00,150.00,200.00,3000.00,4000.00,5000.00,,,95.00,0.00,5.00,,,,,glassy-carbon electrode,Ag/AgCl,KHCO3,0.50,7.2,–1.4,C2H4,15.29,3.00,-10.00,H-cell,,,,169.10,,,
61,,2019,A strategy to eliminate carbon deposition on a copper electrode in order to enhance its stability in CO2RR catalysis by introducing crystal defects,Electrochemistry Communications,"5,4",https://doi.org/10.1016/j.elecom.2019.04.001, CuNNs,Cu1O0.05,Cu,CuO,95.00,,,,,,,,,nanoneedles,,100.00,150.00,200.00,3000.00,4000.00,5000.00,,,95.00,0.00,5.00,,,,,glassy-carbon electrode,Ag/AgCl,KHCO3,0.50,7.2,–1.4,CH4,3.40,0.50,-10.00,H-cell,,,,169.10,,,
61,,2019,A strategy to eliminate carbon deposition on a copper electrode in order to enhance its stability in CO2RR catalysis by introducing crystal defects,Electrochemistry Communications,"5,4",https://doi.org/10.1016/j.elecom.2019.04.001, CuNNs,Cu1O0.05,Cu,CuO,95.00,,,,,,,,,nanoneedles,,100.00,150.00,200.00,3000.00,4000.00,5000.00,,,95.00,0.00,5.00,,,,,glassy-carbon electrode,Ag/AgCl,KHCO3,0.50,7.2,–1.4,CH4,3.76,1.00,-10.00,H-cell,,,,169.10,,,
61,,2019,A strategy to eliminate carbon deposition on a copper electrode in order to enhance its stability in CO2RR catalysis by introducing crystal defects,Electrochemistry Communications,"5,4",https://doi.org/10.1016/j.elecom.2019.04.001, CuNNs,Cu1O0.05,Cu,CuO,95.00,,,,,,,,,nanoneedles,,100.00,150.00,200.00,3000.00,4000.00,5000.00,,,95.00,0.00,5.00,,,,,glassy-carbon electrode,Ag/AgCl,KHCO3,0.50,7.2,–1.4,CH4,3.28,1.50,-10.00,H-cell,,,,169.10,,,
61,,2019,A strategy to eliminate carbon deposition on a copper electrode in order to enhance its stability in CO2RR catalysis by introducing crystal defects,Electrochemistry Communications,"5,4",https://doi.org/10.1016/j.elecom.2019.04.001, CuNNs,Cu1O0.05,Cu,CuO,95.00,,,,,,,,,nanoneedles,,100.00,150.00,200.00,3000.00,4000.00,5000.00,,,95.00,0.00,5.00,,,,,glassy-carbon electrode,Ag/AgCl,KHCO3,0.50,7.2,–1.4,CH4,3.76,2.00,-10.00,H-cell,,,,169.10,,,
61,,2019,A strategy to eliminate carbon deposition on a copper electrode in order to enhance its stability in CO2RR catalysis by introducing crystal defects,Electrochemistry Communications,"5,4",https://doi.org/10.1016/j.elecom.2019.04.001, CuNNs,Cu1O0.05,Cu,CuO,95.00,,,,,,,,,nanoneedles,,100.00,150.00,200.00,3000.00,4000.00,5000.00,,,95.00,0.00,5.00,,,,,glassy-carbon electrode,Ag/AgCl,KHCO3,0.50,7.2,–1.4,CH4,4.00,2.50,-10.00,H-cell,,,,169.10,,,
61,,2019,A strategy to eliminate carbon deposition on a copper electrode in order to enhance its stability in CO2RR catalysis by introducing crystal defects,Electrochemistry Communications,"5,4",https://doi.org/10.1016/j.elecom.2019.04.001, CuNNs,Cu1O0.05,Cu,CuO,95.00,,,,,,,,,nanoneedles,,100.00,150.00,200.00,3000.00,4000.00,5000.00,,,95.00,0.00,5.00,,,,,glassy-carbon electrode,Ag/AgCl,KHCO3,0.50,7.2,–1.4,CH4,4.61,3.00,-10.00,H-cell,,,,169.10,,,
61,,2019,A strategy to eliminate carbon deposition on a copper electrode in order to enhance its stability in CO2RR catalysis by introducing crystal defects,Electrochemistry Communications,"5,4",https://doi.org/10.1016/j.elecom.2019.04.001, CuNNs,Cu1O0.05,Cu,CuO,95.00,,,,,,,,,nanoneedles,,100.00,150.00,200.00,3000.00,4000.00,5000.00,,,95.00,0.00,5.00,,,,,glassy-carbon electrode,Ag/AgCl,KHCO3,0.50,7.2,–1.4,CO,3.76,0.50,-10.00,H-cell,,,,169.10,,,
61,,2019,A strategy to eliminate carbon deposition on a copper electrode in order to enhance its stability in CO2RR catalysis by introducing crystal defects,Electrochemistry Communications,"5,4",https://doi.org/10.1016/j.elecom.2019.04.001, CuNNs,Cu1O0.05,Cu,CuO,95.00,,,,,,,,,nanoneedles,,100.00,150.00,200.00,3000.00,4000.00,5000.00,,,95.00,0.00,5.00,,,,,glassy-carbon electrode,Ag/AgCl,KHCO3,0.50,7.2,–1.4,CO,3.52,1.00,-10.00,H-cell,,,,169.10,,,
61,,2019,A strategy to eliminate carbon deposition on a copper electrode in order to enhance its stability in CO2RR catalysis by introducing crystal defects,Electrochemistry Communications,"5,4",https://doi.org/10.1016/j.elecom.2019.04.001, CuNNs,Cu1O0.05,Cu,CuO,95.00,,,,,,,,,nanoneedles,,100.00,150.00,200.00,3000.00,4000.00,5000.00,,,95.00,0.00,5.00,,,,,glassy-carbon electrode,Ag/AgCl,KHCO3,0.50,7.2,–1.4,CO,4.25,1.50,-10.00,H-cell,,,,169.10,,,
61,,2019,A strategy to eliminate carbon deposition on a copper electrode in order to enhance its stability in CO2RR catalysis by introducing crystal defects,Electrochemistry Communications,"5,4",https://doi.org/10.1016/j.elecom.2019.04.001, CuNNs,Cu1O0.05,Cu,CuO,95.00,,,,,,,,,nanoneedles,,100.00,150.00,200.00,3000.00,4000.00,5000.00,,,95.00,0.00,5.00,,,,,glassy-carbon electrode,Ag/AgCl,KHCO3,0.50,7.2,–1.4,CO,4.13,2.00,-10.00,H-cell,,,,169.10,,,
61,,2019,A strategy to eliminate carbon deposition on a copper electrode in order to enhance its stability in CO2RR catalysis by introducing crystal defects,Electrochemistry Communications,"5,4",https://doi.org/10.1016/j.elecom.2019.04.001, CuNNs,Cu1O0.05,Cu,CuO,95.00,,,,,,,,,nanoneedles,,100.00,150.00,200.00,3000.00,4000.00,5000.00,,,95.00,0.00,5.00,,,,,glassy-carbon electrode,Ag/AgCl,KHCO3,0.50,7.2,–1.4,CO,4.13,2.50,-10.00,H-cell,,,,169.10,,,
61,,2019,A strategy to eliminate carbon deposition on a copper electrode in order to enhance its stability in CO2RR catalysis by introducing crystal defects,Electrochemistry Communications,"5,4",https://doi.org/10.1016/j.elecom.2019.04.001, CuNNs,Cu1O0.05,Cu,CuO,95.00,,,,,,,,,nanoneedles,,100.00,150.00,200.00,3000.00,4000.00,5000.00,,,95.00,0.00,5.00,,,,,glassy-carbon electrode,Ag/AgCl,KHCO3,0.50,7.2,–1.4,CO,4.73,3.00,-10.00,H-cell,,,,169.10,,,
61,,2019,A strategy to eliminate carbon deposition on a copper electrode in order to enhance its stability in CO2RR catalysis by introducing crystal defects,Electrochemistry Communications,"5,4",https://doi.org/10.1016/j.elecom.2019.04.001, CuNNs,Cu1O0.05,Cu,CuO,95.00,,,,,,,,,nanoneedles,,100.00,150.00,200.00,3000.00,4000.00,5000.00,,,95.00,0.00,5.00,,,,,glassy-carbon electrode,Ag/AgCl,KHCO3,0.50,7.2,–1.4,H2,6.07,0.50,-10.00,H-cell,,,,169.10,,,
61,,2019,A strategy to eliminate carbon deposition on a copper electrode in order to enhance its stability in CO2RR catalysis by introducing crystal defects,Electrochemistry Communications,"5,4",https://doi.org/10.1016/j.elecom.2019.04.001, CuNNs,Cu1O0.05,Cu,CuO,95.00,,,,,,,,,nanoneedles,,100.00,150.00,200.00,3000.00,4000.00,5000.00,,,95.00,0.00,5.00,,,,,glassy-carbon electrode,Ag/AgCl,KHCO3,0.50,7.2,–1.4,H2,6.55,1.00,-10.00,H-cell,,,,169.10,,,
61,,2019,A strategy to eliminate carbon deposition on a copper electrode in order to enhance its stability in CO2RR catalysis by introducing crystal defects,Electrochemistry Communications,"5,4",https://doi.org/10.1016/j.elecom.2019.04.001, CuNNs,Cu1O0.05,Cu,CuO,95.00,,,,,,,,,nanoneedles,,100.00,150.00,200.00,3000.00,4000.00,5000.00,,,95.00,0.00,5.00,,,,,glassy-carbon electrode,Ag/AgCl,KHCO3,0.50,7.2,–1.4,H2,6.43,1.50,-10.00,H-cell,,,,169.10,,,
61,,2019,A strategy to eliminate carbon deposition on a copper electrode in order to enhance its stability in CO2RR catalysis by introducing crystal defects,Electrochemistry Communications,"5,4",https://doi.org/10.1016/j.elecom.2019.04.001, CuNNs,Cu1O0.05,Cu,CuO,95.00,,,,,,,,,nanoneedles,,100.00,150.00,200.00,3000.00,4000.00,5000.00,,,95.00,0.00,5.00,,,,,glassy-carbon electrode,Ag/AgCl,KHCO3,0.50,7.2,–1.4,H2,6.19,2.00,-10.00,H-cell,,,,169.10,,,
61,,2019,A strategy to eliminate carbon deposition on a copper electrode in order to enhance its stability in CO2RR catalysis by introducing crystal defects,Electrochemistry Communications,"5,4",https://doi.org/10.1016/j.elecom.2019.04.001, CuNNs,Cu1O0.05,Cu,CuO,95.00,,,,,,,,,nanoneedles,,100.00,150.00,200.00,3000.00,4000.00,5000.00,,,95.00,0.00,5.00,,,,,glassy-carbon electrode,Ag/AgCl,KHCO3,0.50,7.2,–1.4,H2,6.43,2.50,-10.00,H-cell,,,,169.10,,,
61,,2019,A strategy to eliminate carbon deposition on a copper electrode in order to enhance its stability in CO2RR catalysis by introducing crystal defects,Electrochemistry Communications,"5,4",https://doi.org/10.1016/j.elecom.2019.04.001, CuNNs,Cu1O0.05,Cu,CuO,95.00,,,,,,,,,nanoneedles,,100.00,150.00,200.00,3000.00,4000.00,5000.00,,,95.00,0.00,5.00,,,,,glassy-carbon electrode,Ag/AgCl,KHCO3,0.50,7.2,–1.4,H2,6.31,3.00,-10.00,H-cell,,,,169.10,,,
61,,2019,A strategy to eliminate carbon deposition on a copper electrode in order to enhance its stability in CO2RR catalysis by introducing crystal defects,Electrochemistry Communications,"5,4",https://doi.org/10.1016/j.elecom.2019.04.001,OT-CuNNs,Cu1O0.15,Cu,CuO,85.00,,,,,,,,,nanoneedles,,100.00,150.00,200.00,3000.00,4000.00,5000.00,,,85.00,0.00,15.00,,,,,glassy-carbon electrode,Ag/AgCl,KHCO3,0.50,7.2,–1.4,C2H4,50.23,0.50,-17.00,H-cell,,,,61.18,,,
61,,2019,A strategy to eliminate carbon deposition on a copper electrode in order to enhance its stability in CO2RR catalysis by introducing crystal defects,Electrochemistry Communications,"5,4",https://doi.org/10.1016/j.elecom.2019.04.001,OT-CuNNs,Cu1O0.15,Cu,CuO,85.00,,,,,,,,,nanoneedles,,100.00,150.00,200.00,3000.00,4000.00,5000.00,,,85.00,0.00,15.00,,,,,glassy-carbon electrode,Ag/AgCl,KHCO3,0.50,7.2,–1.4,C2H4,47.88,1.00,-17.00,H-cell,,,,61.18,,,
61,,2019,A strategy to eliminate carbon deposition on a copper electrode in order to enhance its stability in CO2RR catalysis by introducing crystal defects,Electrochemistry Communications,"5,4",https://doi.org/10.1016/j.elecom.2019.04.001,OT-CuNNs,Cu1O0.15,Cu,CuO,85.00,,,,,,,,,nanoneedles,,100.00,150.00,200.00,3000.00,4000.00,5000.00,,,85.00,0.00,15.00,,,,,glassy-carbon electrode,Ag/AgCl,KHCO3,0.50,7.2,–1.4,C2H4,50.15,1.50,-17.00,H-cell,,,,61.18,,,
61,,2019,A strategy to eliminate carbon deposition on a copper electrode in order to enhance its stability in CO2RR catalysis by introducing crystal defects,Electrochemistry Communications,"5,4",https://doi.org/10.1016/j.elecom.2019.04.001,OT-CuNNs,Cu1O0.15,Cu,CuO,85.00,,,,,,,,,nanoneedles,,100.00,150.00,200.00,3000.00,4000.00,5000.00,,,85.00,0.00,15.00,,,,,glassy-carbon electrode,Ag/AgCl,KHCO3,0.50,7.2,–1.4,C2H4,50.92,2.00,-17.00,H-cell,,,,61.18,,,
61,,2019,A strategy to eliminate carbon deposition on a copper electrode in order to enhance its stability in CO2RR catalysis by introducing crystal defects,Electrochemistry Communications,"5,4",https://doi.org/10.1016/j.elecom.2019.04.001,OT-CuNNs,Cu1O0.15,Cu,CuO,85.00,,,,,,,,,nanoneedles,,100.00,150.00,200.00,3000.00,4000.00,5000.00,,,85.00,0.00,15.00,,,,,glassy-carbon electrode,Ag/AgCl,KHCO3,0.50,7.2,–1.4,C2H4,51.51,2.50,-17.00,H-cell,,,,61.18,,,
61,,2019,A strategy to eliminate carbon deposition on a copper electrode in order to enhance its stability in CO2RR catalysis by introducing crystal defects,Electrochemistry Communications,"5,4",https://doi.org/10.1016/j.elecom.2019.04.001,OT-CuNNs,Cu1O0.15,Cu,CuO,85.00,,,,,,,,,nanoneedles,,100.00,150.00,200.00,3000.00,4000.00,5000.00,,,85.00,0.00,15.00,,,,,glassy-carbon electrode,Ag/AgCl,KHCO3,0.50,7.2,–1.4,C2H4,52.28,3.00,-17.00,H-cell,,,,61.18,,,
61,,2019,A strategy to eliminate carbon deposition on a copper electrode in order to enhance its stability in CO2RR catalysis by introducing crystal defects,Electrochemistry Communications,"5,4",https://doi.org/10.1016/j.elecom.2019.04.001,OT-CuNNs,Cu1O0.15,Cu,CuO,85.00,,,,,,,,,nanoneedles,,100.00,150.00,200.00,3000.00,4000.00,5000.00,,,85.00,0.00,15.00,,,,,glassy-carbon electrode,Ag/AgCl,KHCO3,0.50,7.2,–1.4,CH4,1.59,0.50,-17.00,H-cell,,,,61.18,,,
61,,2019,A strategy to eliminate carbon deposition on a copper electrode in order to enhance its stability in CO2RR catalysis by introducing crystal defects,Electrochemistry Communications,"5,4",https://doi.org/10.1016/j.elecom.2019.04.001,OT-CuNNs,Cu1O0.15,Cu,CuO,85.00,,,,,,,,,nanoneedles,,100.00,150.00,200.00,3000.00,4000.00,5000.00,,,85.00,0.00,15.00,,,,,glassy-carbon electrode,Ag/AgCl,KHCO3,0.50,7.2,–1.4,CH4,1.52,1.00,-17.00,H-cell,,,,61.18,,,
61,,2019,A strategy to eliminate carbon deposition on a copper electrode in order to enhance its stability in CO2RR catalysis by introducing crystal defects,Electrochemistry Communications,"5,4",https://doi.org/10.1016/j.elecom.2019.04.001,OT-CuNNs,Cu1O0.15,Cu,CuO,85.00,,,,,,,,,nanoneedles,,100.00,150.00,200.00,3000.00,4000.00,5000.00,,,85.00,0.00,15.00,,,,,glassy-carbon electrode,Ag/AgCl,KHCO3,0.50,7.2,–1.4,CH4,1.75,1.50,-17.00,H-cell,,,,61.18,,,
61,,2019,A strategy to eliminate carbon deposition on a copper electrode in order to enhance its stability in CO2RR catalysis by introducing crystal defects,Electrochemistry Communications,"5,4",https://doi.org/10.1016/j.elecom.2019.04.001,OT-CuNNs,Cu1O0.15,Cu,CuO,85.00,,,,,,,,,nanoneedles,,100.00,150.00,200.00,3000.00,4000.00,5000.00,,,85.00,0.00,15.00,,,,,glassy-carbon electrode,Ag/AgCl,KHCO3,0.50,7.2,–1.4,CH4,2.13,2.00,-17.00,H-cell,,,,61.18,,,
61,,2019,A strategy to eliminate carbon deposition on a copper electrode in order to enhance its stability in CO2RR catalysis by introducing crystal defects,Electrochemistry Communications,"5,4",https://doi.org/10.1016/j.elecom.2019.04.001,OT-CuNNs,Cu1O0.15,Cu,CuO,85.00,,,,,,,,,nanoneedles,,100.00,150.00,200.00,3000.00,4000.00,5000.00,,,85.00,0.00,15.00,,,,,glassy-carbon electrode,Ag/AgCl,KHCO3,0.50,7.2,–1.4,CH4,1.75,2.50,-17.00,H-cell,,,,61.18,,,
61,,2019,A strategy to eliminate carbon deposition on a copper electrode in order to enhance its stability in CO2RR catalysis by introducing crystal defects,Electrochemistry Communications,"5,4",https://doi.org/10.1016/j.elecom.2019.04.001,OT-CuNNs,Cu1O0.15,Cu,CuO,85.00,,,,,,,,,nanoneedles,,100.00,150.00,200.00,3000.00,4000.00,5000.00,,,85.00,0.00,15.00,,,,,glassy-carbon electrode,Ag/AgCl,KHCO3,0.50,7.2,–1.4,CH4,1.55,3.00,-17.00,H-cell,,,,61.18,,,
61,,2019,A strategy to eliminate carbon deposition on a copper electrode in order to enhance its stability in CO2RR catalysis by introducing crystal defects,Electrochemistry Communications,"5,4",https://doi.org/10.1016/j.elecom.2019.04.001,OT-CuNNs,Cu1O0.15,Cu,CuO,85.00,,,,,,,,,nanoneedles,,100.00,150.00,200.00,3000.00,4000.00,5000.00,,,85.00,0.00,15.00,,,,,glassy-carbon electrode,Ag/AgCl,KHCO3,0.50,7.2,–1.4,CO,3.09,0.50,-17.00,H-cell,,,,61.18,,,
61,,2019,A strategy to eliminate carbon deposition on a copper electrode in order to enhance its stability in CO2RR catalysis by introducing crystal defects,Electrochemistry Communications,"5,4",https://doi.org/10.1016/j.elecom.2019.04.001,OT-CuNNs,Cu1O0.15,Cu,CuO,85.00,,,,,,,,,nanoneedles,,100.00,150.00,200.00,3000.00,4000.00,5000.00,,,85.00,0.00,15.00,,,,,glassy-carbon electrode,Ag/AgCl,KHCO3,0.50,7.2,–1.4,CO,2.61,1.00,-17.00,H-cell,,,,61.18,,,
