Repository: vovamirosh/CO2RR_PISH

File: Datasets/R_parent_2024_12_12.csv (part 31 of 38)
Number,Autor,Publication,Title,Journal,IF,DOI,Article name,Formula,Cat. compound,Support,"Cat./Support ratio, % (at)",XRD noises,"Cu2O-110, %","Cu2O-111, %","Cu2O-200, %","Cu2O-220, %","Cu-111, %","Cu-200, %","Cu-220, %",Morphology (TEM/SEM),"Pore size, nm",width min (nm),width aver (nm),width max (nm),length min (nm),length aver (nm),length max (nm),Crystal system,Simple cell,"Cu, % (at.)","Cu+, % (at.)","Cu(2+), % (at.)",Facet,"Distance, nm",Facet,"Distance2, nm",Base,Electrodes,electrolyte,"conc, M",pH,RHE vs V,Product,"FE, %","Time, h","Current density, mA/cm2",Type of reactor," Energy efficiency, %",Сarbon efficiency (equivalent to single-pass carbon efficiency (SPCE),"Loading, μg/cm2","Capacitance, (uF/cm2)","ECSA, cm2",R,"BET surface, m2/g"
61,,2019,A strategy to eliminate carbon deposition on a copper electrode in order to enhance its stability in CO2RR catalysis by introducing crystal defects,Electrochemistry Communications,"5,4",https://doi.org/10.1016/j.elecom.2019.04.001,OT-CuNNs,Cu1O0.15,Cu,CuO,85.00,,,,,,,,,nanoneedles,,100.00,150.00,200.00,3000.00,4000.00,5000.00,,,85.00,0.00,15.00,,,,,glassy-carbon electrode,Ag/AgCl,KHCO3,0.50,7.2,–1.4,CO,2.79,1.50,-17.00,H-cell,,,,61.18,,,
61,,2019,A strategy to eliminate carbon deposition on a copper electrode in order to enhance its stability in CO2RR catalysis by introducing crystal defects,Electrochemistry Communications,"5,4",https://doi.org/10.1016/j.elecom.2019.04.001,OT-CuNNs,Cu1O0.15,Cu,CuO,85.00,,,,,,,,,nanoneedles,,100.00,150.00,200.00,3000.00,4000.00,5000.00,,,85.00,0.00,15.00,,,,,glassy-carbon electrode,Ag/AgCl,KHCO3,0.50,7.2,–1.4,CO,2.83,2.00,-17.00,H-cell,,,,61.18,,,
61,,2019,A strategy to eliminate carbon deposition on a copper electrode in order to enhance its stability in CO2RR catalysis by introducing crystal defects,Electrochemistry Communications,"5,4",https://doi.org/10.1016/j.elecom.2019.04.001,OT-CuNNs,Cu1O0.15,Cu,CuO,85.00,,,,,,,,,nanoneedles,,100.00,150.00,200.00,3000.00,4000.00,5000.00,,,85.00,0.00,15.00,,,,,glassy-carbon electrode,Ag/AgCl,KHCO3,0.50,7.2,–1.4,CO,3.56,2.50,-17.00,H-cell,,,,61.18,,,
61,,2019,A strategy to eliminate carbon deposition on a copper electrode in order to enhance its stability in CO2RR catalysis by introducing crystal defects,Electrochemistry Communications,"5,4",https://doi.org/10.1016/j.elecom.2019.04.001,OT-CuNNs,Cu1O0.15,Cu,CuO,85.00,,,,,,,,,nanoneedles,,100.00,150.00,200.00,3000.00,4000.00,5000.00,,,85.00,0.00,15.00,,,,,glassy-carbon electrode,Ag/AgCl,KHCO3,0.50,7.2,–1.4,CO,3.88,3.00,-17.00,H-cell,,,,61.18,,,
61,,2019,A strategy to eliminate carbon deposition on a copper electrode in order to enhance its stability in CO2RR catalysis by introducing crystal defects,Electrochemistry Communications,"5,4",https://doi.org/10.1016/j.elecom.2019.04.001,OT-CuNNs,Cu1O0.15,Cu,CuO,85.00,,,,,,,,,nanoneedles,,100.00,150.00,200.00,3000.00,4000.00,5000.00,,,85.00,0.00,15.00,,,,,glassy-carbon electrode,Ag/AgCl,KHCO3,0.50,7.2,–1.4,H2,9.20,0.50,-17.00,H-cell,,,,61.18,,,
61,,2019,A strategy to eliminate carbon deposition on a copper electrode in order to enhance its stability in CO2RR catalysis by introducing crystal defects,Electrochemistry Communications,"5,4",https://doi.org/10.1016/j.elecom.2019.04.001,OT-CuNNs,Cu1O0.15,Cu,CuO,85.00,,,,,,,,,nanoneedles,,100.00,150.00,200.00,3000.00,4000.00,5000.00,,,85.00,0.00,15.00,,,,,glassy-carbon electrode,Ag/AgCl,KHCO3,0.50,7.2,–1.4,H2,8.68,1.00,-17.00,H-cell,,,,61.18,,,
61,,2019,A strategy to eliminate carbon deposition on a copper electrode in order to enhance its stability in CO2RR catalysis by introducing crystal defects,Electrochemistry Communications,"5,4",https://doi.org/10.1016/j.elecom.2019.04.001,OT-CuNNs,Cu1O0.15,Cu,CuO,85.00,,,,,,,,,nanoneedles,,100.00,150.00,200.00,3000.00,4000.00,5000.00,,,85.00,0.00,15.00,,,,,glassy-carbon electrode,Ag/AgCl,KHCO3,0.50,7.2,–1.4,H2,8.94,1.50,-17.00,H-cell,,,,61.18,,,
61,,2019,A strategy to eliminate carbon deposition on a copper electrode in order to enhance its stability in CO2RR catalysis by introducing crystal defects,Electrochemistry Communications,"5,4",https://doi.org/10.1016/j.elecom.2019.04.001,OT-CuNNs,Cu1O0.15,Cu,CuO,85.00,,,,,,,,,nanoneedles,,100.00,150.00,200.00,3000.00,4000.00,5000.00,,,85.00,0.00,15.00,,,,,glassy-carbon electrode,Ag/AgCl,KHCO3,0.50,7.2,–1.4,H2,8.07,2.00,-17.00,H-cell,,,,61.18,,,
61,,2019,A strategy to eliminate carbon deposition on a copper electrode in order to enhance its stability in CO2RR catalysis by introducing crystal defects,Electrochemistry Communications,"5,4",https://doi.org/10.1016/j.elecom.2019.04.001,OT-CuNNs,Cu1O0.15,Cu,CuO,85.00,,,,,,,,,nanoneedles,,100.00,150.00,200.00,3000.00,4000.00,5000.00,,,85.00,0.00,15.00,,,,,glassy-carbon electrode,Ag/AgCl,KHCO3,0.50,7.2,–1.4,H2,7.95,2.50,-17.00,H-cell,,,,61.18,,,
61,,2019,A strategy to eliminate carbon deposition on a copper electrode in order to enhance its stability in CO2RR catalysis by introducing crystal defects,Electrochemistry Communications,"5,4",https://doi.org/10.1016/j.elecom.2019.04.001,OT-CuNNs,Cu1O0.15,Cu,CuO,85.00,,,,,,,,,nanoneedles,,100.00,150.00,200.00,3000.00,4000.00,5000.00,,,85.00,0.00,15.00,,,,,glassy-carbon electrode,Ag/AgCl,KHCO3,0.50,7.2,–1.4,H2,8.19,3.00,-17.00,H-cell,,,,61.18,,,
11,,2017,Plasma-Activated Copper Nanocube Catalysts for Efficient Carbon Dioxide Electroreduction to Hydrocarbons and Alcohols,ACS Nano,15.8,https://doi.org/10.1021/acsnano.7b01257,"Cu cube, H2 4 min",Cu0.73O0.15Cl0.12,Cu2O,CuCl,89.86,,,,,,,,,cubic,,250.00,275.00,300.00,250.00,275.00,300.00,,,9.94,90.06,0.00,,,,,Cu foil,Ag/AgCl,KHCO3,0.1,6.8,-1.03,CH4,6.55,1.00,-22.07,H-cell,,,,865.00,,,
11,,2017,Plasma-Activated Copper Nanocube Catalysts for Efficient Carbon Dioxide Electroreduction to Hydrocarbons and Alcohols,ACS Nano,15.8,https://doi.org/10.1021/acsnano.7b01257,"Cu cube, H2 4 min",Cu0.73O0.15Cl0.12,Cu2O,CuCl,89.86,,,,,,,,,cubic,,250.00,275.00,300.00,250.00,275.00,300.00,,,9.94,90.06,0.00,,,,,Cu foil,Ag/AgCl,KHCO3,0.1,6.8,-0.99,CH4,8.18,1.00,-16.94,H-cell,,,,865.00,,,
11,,2017,Plasma-Activated Copper Nanocube Catalysts for Efficient Carbon Dioxide Electroreduction to Hydrocarbons and Alcohols,ACS Nano,15.8,https://doi.org/10.1021/acsnano.7b01257,"Cu cube, H2 4 min",Cu0.73O0.15Cl0.12,Cu2O,CuCl,89.86,,,,,,,,,cubic,,250.00,275.00,300.00,250.00,275.00,300.00,,,9.94,90.06,0.00,,,,,Cu foil,Ag/AgCl,KHCO3,0.1,6.8,-0.97,CH4,7.64,1.00,-14.84,H-cell,,,,865.00,,,
11,,2017,Plasma-Activated Copper Nanocube Catalysts for Efficient Carbon Dioxide Electroreduction to Hydrocarbons and Alcohols,ACS Nano,15.8,https://doi.org/10.1021/acsnano.7b01257,"Cu cube, H2 4 min",Cu0.73O0.15Cl0.12,Cu2O,CuCl,89.86,,,,,,,,,cubic,,250.00,275.00,300.00,250.00,275.00,300.00,,,9.94,90.06,0.00,,,,,Cu foil,Ag/AgCl,KHCO3,0.1,6.8,-0.97,H2,31.10,1.00,-14.69,H-cell,,,,865.00,,,
11,,2017,Plasma-Activated Copper Nanocube Catalysts for Efficient Carbon Dioxide Electroreduction to Hydrocarbons and Alcohols,ACS Nano,15.8,https://doi.org/10.1021/acsnano.7b01257,"Cu cube, H2 4 min",Cu0.73O0.15Cl0.12,Cu2O,CuCl,89.86,,,,,,,,,cubic,,250.00,275.00,300.00,250.00,275.00,300.00,,,9.94,90.06,0.00,,,,,Cu foil,Ag/AgCl,KHCO3,0.1,6.8,-0.91,H2,35.07,1.00,-10.38,H-cell,,,,865.00,,,
11,,2017,Plasma-Activated Copper Nanocube Catalysts for Efficient Carbon Dioxide Electroreduction to Hydrocarbons and Alcohols,ACS Nano,15.8,https://doi.org/10.1021/acsnano.7b01257,"Cu cube, H2 4 min",Cu0.73O0.15Cl0.12,Cu2O,CuCl,89.86,,,,,,,,,cubic,,250.00,275.00,300.00,250.00,275.00,300.00,,,9.94,90.06,0.00,,,,,Cu foil,Ag/AgCl,KHCO3,0.1,6.8,-0.84,H2,47.65,1.00,-6.67,H-cell,,,,865.00,,,
11,,2017,Plasma-Activated Copper Nanocube Catalysts for Efficient Carbon Dioxide Electroreduction to Hydrocarbons and Alcohols,ACS Nano,15.8,https://doi.org/10.1021/acsnano.7b01257,"Cu cube, H2 4 min",Cu0.73O0.15Cl0.12,Cu2O,CuCl,89.86,,,,,,,,,cubic,,250.00,275.00,300.00,250.00,275.00,300.00,,,9.94,90.06,0.00,,,,,Cu foil,Ag/AgCl,KHCO3,0.1,6.8,-0.78,H2,44.34,1.00,-4.56,H-cell,,,,865.00,,,
11,,2017,Plasma-Activated Copper Nanocube Catalysts for Efficient Carbon Dioxide Electroreduction to Hydrocarbons and Alcohols,ACS Nano,15.8,https://doi.org/10.1021/acsnano.7b01257,"Cu cube, H2 4 min",Cu0.73O0.15Cl0.12,Cu2O,CuCl,89.86,,,,,,,,,cubic,,250.00,275.00,300.00,250.00,275.00,300.00,,,9.94,90.06,0.00,,,,,Cu foil,Ag/AgCl,KHCO3,0.1,6.8,-0.69,H2,73.46,1.00,-2.50,H-cell,,,,865.00,,,
11,,2017,Plasma-Activated Copper Nanocube Catalysts for Efficient Carbon Dioxide Electroreduction to Hydrocarbons and Alcohols,ACS Nano,15.8,https://doi.org/10.1021/acsnano.7b01257,"Cu cube, H2 4 min",Cu0.73O0.15Cl0.12,Cu2O,CuCl,89.86,,,,,,,,,cubic,,250.00,275.00,300.00,250.00,275.00,300.00,,,9.94,90.06,0.00,,,,,Cu foil,Ag/AgCl,KHCO3,0.1,6.8,-0.61,H2,72.13,1.00,-1.49,H-cell,,,,865.00,,,
11,,2017,Plasma-Activated Copper Nanocube Catalysts for Efficient Carbon Dioxide Electroreduction to Hydrocarbons and Alcohols,ACS Nano,15.8,https://doi.org/10.1021/acsnano.7b01257,"Cu cube, H2 4 min",Cu0.73O0.15Cl0.12,Cu2O,CuCl,89.86,,,,,,,,,cubic,,250.00,275.00,300.00,250.00,275.00,300.00,,,9.94,90.06,0.00,,,,,Cu foil,Ag/AgCl,KHCO3,0.1,6.8,-0.51,H2,82.06,1.00,-0.82,H-cell,,,,865.00,,,
11,,2017,Plasma-Activated Copper Nanocube Catalysts for Efficient Carbon Dioxide Electroreduction to Hydrocarbons and Alcohols,ACS Nano,15.8,https://doi.org/10.1021/acsnano.7b01257,"Cu cube, H2 4 min",Cu0.73O0.15Cl0.12,Cu2O,CuCl,89.86,,,,,,,,,cubic,,250.00,275.00,300.00,250.00,275.00,300.00,,,9.94,90.06,0.00,,,,,Cu foil,Ag/AgCl,KHCO3,0.1,6.8,-1.03,C2H4,30.39,1.00,-21.81,H-cell,,,,865.00,,,
11,,2017,Plasma-Activated Copper Nanocube Catalysts for Efficient Carbon Dioxide Electroreduction to Hydrocarbons and Alcohols,ACS Nano,15.8,https://doi.org/10.1021/acsnano.7b01257,"Cu cube, H2 4 min",Cu0.73O0.15Cl0.12,Cu2O,CuCl,89.86,,,,,,,,,cubic,,250.00,275.00,300.00,250.00,275.00,300.00,,,9.94,90.06,0.00,,,,,Cu foil,Ag/AgCl,KHCO3,0.1,6.8,-0.98,C2H4,33.49,1.00,-16.26,H-cell,,,,865.00,,,
11,,2017,Plasma-Activated Copper Nanocube Catalysts for Efficient Carbon Dioxide Electroreduction to Hydrocarbons and Alcohols,ACS Nano,15.8,https://doi.org/10.1021/acsnano.7b01257,"Cu cube, H2 4 min",Cu0.73O0.15Cl0.12,Cu2O,CuCl,89.86,,,,,,,,,cubic,,250.00,275.00,300.00,250.00,275.00,300.00,,,9.94,90.06,0.00,,,,,Cu foil,Ag/AgCl,KHCO3,0.1,6.8,-0.97,C2H4,33.49,1.00,-14.48,H-cell,,,,865.00,,,
11,,2017,Plasma-Activated Copper Nanocube Catalysts for Efficient Carbon Dioxide Electroreduction to Hydrocarbons and Alcohols,ACS Nano,15.8,https://doi.org/10.1021/acsnano.7b01257,"Cu cube, H2 4 min",Cu0.73O0.15Cl0.12,Cu2O,CuCl,89.86,,,,,,,,,cubic,,250.00,275.00,300.00,250.00,275.00,300.00,,,9.94,90.06,0.00,,,,,Cu foil,Ag/AgCl,KHCO3,0.1,6.8,-0.92,C2H4,11.95,1.00,-10.57,H-cell,,,,865.00,,,
11,,2017,Plasma-Activated Copper Nanocube Catalysts for Efficient Carbon Dioxide Electroreduction to Hydrocarbons and Alcohols,ACS Nano,15.8,https://doi.org/10.1021/acsnano.7b01257,"Cu cube, H2 4 min",Cu0.73O0.15Cl0.12,Cu2O,CuCl,89.86,,,,,,,,,cubic,,250.00,275.00,300.00,250.00,275.00,300.00,,,9.94,90.06,0.00,,,,,Cu foil,Ag/AgCl,KHCO3,0.1,6.8,-0.84,C2H4,7.23,1.00,-6.73,H-cell,,,,865.00,,,
11,,2017,Plasma-Activated Copper Nanocube Catalysts for Efficient Carbon Dioxide Electroreduction to Hydrocarbons and Alcohols,ACS Nano,15.8,https://doi.org/10.1021/acsnano.7b01257,"Cu cube, H2 4 min",Cu0.73O0.15Cl0.12,Cu2O,CuCl,89.86,,,,,,,,,cubic,,250.00,275.00,300.00,250.00,275.00,300.00,,,9.94,90.06,0.00,,,,,Cu foil,Ag/AgCl,KHCO3,0.1,6.8,-1.03,CO,2.30,1.00,-21.56,H-cell,,,,865.00,,,
11,,2017,Plasma-Activated Copper Nanocube Catalysts for Efficient Carbon Dioxide Electroreduction to Hydrocarbons and Alcohols,ACS Nano,15.8,https://doi.org/10.1021/acsnano.7b01257,"Cu cube, H2 4 min",Cu0.73O0.15Cl0.12,Cu2O,CuCl,89.86,,,,,,,,,cubic,,250.00,275.00,300.00,250.00,275.00,300.00,,,9.94,90.06,0.00,,,,,Cu foil,Ag/AgCl,KHCO3,0.1,6.8,-0.91,CO,4.39,1.00,-10.27,H-cell,,,,865.00,,,
11,,2017,Plasma-Activated Copper Nanocube Catalysts for Efficient Carbon Dioxide Electroreduction to Hydrocarbons and Alcohols,ACS Nano,15.8,https://doi.org/10.1021/acsnano.7b01257,"Cu cube, H2 4 min",Cu0.73O0.15Cl0.12,Cu2O,CuCl,89.86,,,,,,,,,cubic,,250.00,275.00,300.00,250.00,275.00,300.00,,,9.94,90.06,0.00,,,,,Cu foil,Ag/AgCl,KHCO3,0.1,6.8,-0.84,CO,4.16,1.00,-6.58,H-cell,,,,865.00,,,
11,,2017,Plasma-Activated Copper Nanocube Catalysts for Efficient Carbon Dioxide Electroreduction to Hydrocarbons and Alcohols,ACS Nano,15.8,https://doi.org/10.1021/acsnano.7b01257,"Cu cube, H2 4 min",Cu0.73O0.15Cl0.12,Cu2O,CuCl,89.86,,,,,,,,,cubic,,250.00,275.00,300.00,250.00,275.00,300.00,,,9.94,90.06,0.00,,,,,Cu foil,Ag/AgCl,KHCO3,0.1,6.8,-0.78,CO,2.83,1.00,-4.45,H-cell,,,,865.00,,,
11,,2017,Plasma-Activated Copper Nanocube Catalysts for Efficient Carbon Dioxide Electroreduction to Hydrocarbons and Alcohols,ACS Nano,15.8,https://doi.org/10.1021/acsnano.7b01257,"Cu cube, H2 4 min",Cu0.73O0.15Cl0.12,Cu2O,CuCl,89.86,,,,,,,,,cubic,,250.00,275.00,300.00,250.00,275.00,300.00,,,9.94,90.06,0.00,,,,,Cu foil,Ag/AgCl,KHCO3,0.1,6.8,-0.69,CO,2.45,1.00,-2.51,H-cell,,,,865.00,,,
11,,2017,Plasma-Activated Copper Nanocube Catalysts for Efficient Carbon Dioxide Electroreduction to Hydrocarbons and Alcohols,ACS Nano,15.8,https://doi.org/10.1021/acsnano.7b01257,"Cu cube, H2 4 min",Cu0.73O0.15Cl0.12,Cu2O,CuCl,89.86,,,,,,,,,cubic,,250.00,275.00,300.00,250.00,275.00,300.00,,,9.94,90.06,0.00,,,,,Cu foil,Ag/AgCl,KHCO3,0.1,6.8,-0.60,CO,6.99,1.00,-1.46,H-cell,,,,865.00,,,
11,,2017,Plasma-Activated Copper Nanocube Catalysts for Efficient Carbon Dioxide Electroreduction to Hydrocarbons and Alcohols,ACS Nano,15.8,https://doi.org/10.1021/acsnano.7b01257,"Cu cube, H2 4 min",Cu0.73O0.15Cl0.12,Cu2O,CuCl,89.86,,,,,,,,,cubic,,250.00,275.00,300.00,250.00,275.00,300.00,,,9.94,90.06,0.00,,,,,Cu foil,Ag/AgCl,KHCO3,0.1,6.8,-0.51,CO,4.16,1.00,-0.82,H-cell,,,,865.00,,,
11,,2017,Plasma-Activated Copper Nanocube Catalysts for Efficient Carbon Dioxide Electroreduction to Hydrocarbons and Alcohols,ACS Nano,15.8,https://doi.org/10.1021/acsnano.7b01257,"Cu cube, H2 4 min",Cu0.73O0.15Cl0.12,Cu2O,CuCl,89.86,,,,,,,,,cubic,,250.00,275.00,300.00,250.00,275.00,300.00,,,9.94,90.06,0.00,,,,,Cu foil,Ag/AgCl,KHCO3,0.1,6.8,-1.03,C2H5OH,8.40,1.00,-21.61,H-cell,,,,865.00,,,
11,,2017,Plasma-Activated Copper Nanocube Catalysts for Efficient Carbon Dioxide Electroreduction to Hydrocarbons and Alcohols,ACS Nano,15.8,https://doi.org/10.1021/acsnano.7b01257,"Cu cube, H2 4 min",Cu0.73O0.15Cl0.12,Cu2O,CuCl,89.86,,,,,,,,,cubic,,250.00,275.00,300.00,250.00,275.00,300.00,,,9.94,90.06,0.00,,,,,Cu foil,Ag/AgCl,KHCO3,0.1,6.8,-0.99,C2H5OH,9.96,1.00,-16.75,H-cell,,,,865.00,,,
11,,2017,Plasma-Activated Copper Nanocube Catalysts for Efficient Carbon Dioxide Electroreduction to Hydrocarbons and Alcohols,ACS Nano,15.8,https://doi.org/10.1021/acsnano.7b01257,"Cu cube, H2 4 min",Cu0.73O0.15Cl0.12,Cu2O,CuCl,89.86,,,,,,,,,cubic,,250.00,275.00,300.00,250.00,275.00,300.00,,,9.94,90.06,0.00,,,,,Cu foil,Ag/AgCl,KHCO3,0.1,6.8,-0.97,C2H5OH,9.67,1.00,-14.59,H-cell,,,,865.00,,,
11,,2017,Plasma-Activated Copper Nanocube Catalysts for Efficient Carbon Dioxide Electroreduction to Hydrocarbons and Alcohols,ACS Nano,15.8,https://doi.org/10.1021/acsnano.7b01257,"Cu cube, H2 4 min",Cu0.73O0.15Cl0.12,Cu2O,CuCl,89.86,,,,,,,,,cubic,,250.00,275.00,300.00,250.00,275.00,300.00,,,9.94,90.06,0.00,,,,,Cu foil,Ag/AgCl,KHCO3,0.1,6.8,-0.91,C2H5OH,5.13,1.00,-10.17,H-cell,,,,865.00,,,
11,,2017,Plasma-Activated Copper Nanocube Catalysts for Efficient Carbon Dioxide Electroreduction to Hydrocarbons and Alcohols,ACS Nano,15.8,https://doi.org/10.1021/acsnano.7b01257,"Cu cube, H2 4 min",Cu0.73O0.15Cl0.12,Cu2O,CuCl,89.86,,,,,,,,,cubic,,250.00,275.00,300.00,250.00,275.00,300.00,,,9.94,90.06,0.00,,,,,Cu foil,Ag/AgCl,KHCO3,0.1,6.8,-0.84,C2H5OH,2.97,1.00,-6.72,H-cell,,,,865.00,,,
11,,2017,Plasma-Activated Copper Nanocube Catalysts for Efficient Carbon Dioxide Electroreduction to Hydrocarbons and Alcohols,ACS Nano,15.8,https://doi.org/10.1021/acsnano.7b01257,"Cu cube, H2 4 min",Cu0.73O0.15Cl0.12,Cu2O,CuCl,89.86,,,,,,,,,cubic,,250.00,275.00,300.00,250.00,275.00,300.00,,,9.94,90.06,0.00,,,,,Cu foil,Ag/AgCl,KHCO3,0.1,6.8,-1.03,HCOOH,24.00,1.00,-22.14,H-cell,,,,865.00,,,
11,,2017,Plasma-Activated Copper Nanocube Catalysts for Efficient Carbon Dioxide Electroreduction to Hydrocarbons and Alcohols,ACS Nano,15.8,https://doi.org/10.1021/acsnano.7b01257,"Cu cube, H2 4 min",Cu0.73O0.15Cl0.12,Cu2O,CuCl,89.86,,,,,,,,,cubic,,250.00,275.00,300.00,250.00,275.00,300.00,,,9.94,90.06,0.00,,,,,Cu foil,Ag/AgCl,KHCO3,0.1,6.8,-0.98,HCOOH,16.89,1.00,-16.38,H-cell,,,,865.00,,,
11,,2017,Plasma-Activated Copper Nanocube Catalysts for Efficient Carbon Dioxide Electroreduction to Hydrocarbons and Alcohols,ACS Nano,15.8,https://doi.org/10.1021/acsnano.7b01257,"Cu cube, H2 4 min",Cu0.73O0.15Cl0.12,Cu2O,CuCl,89.86,,,,,,,,,cubic,,250.00,275.00,300.00,250.00,275.00,300.00,,,9.94,90.06,0.00,,,,,Cu foil,Ag/AgCl,KHCO3,0.1,6.8,-0.97,HCOOH,19.11,1.00,-14.89,H-cell,,,,865.00,,,
11,,2017,Plasma-Activated Copper Nanocube Catalysts for Efficient Carbon Dioxide Electroreduction to Hydrocarbons and Alcohols,ACS Nano,15.8,https://doi.org/10.1021/acsnano.7b01257,"Cu cube, H2 4 min",Cu0.73O0.15Cl0.12,Cu2O,CuCl,89.86,,,,,,,,,cubic,,250.00,275.00,300.00,250.00,275.00,300.00,,,9.94,90.06,0.00,,,,,Cu foil,Ag/AgCl,KHCO3,0.1,6.8,-0.91,HCOOH,39.11,1.00,-10.34,H-cell,,,,865.00,,,
11,,2017,Plasma-Activated Copper Nanocube Catalysts for Efficient Carbon Dioxide Electroreduction to Hydrocarbons and Alcohols,ACS Nano,15.8,https://doi.org/10.1021/acsnano.7b01257,"Cu cube, H2 4 min",Cu0.73O0.15Cl0.12,Cu2O,CuCl,89.86,,,,,,,,,cubic,,250.00,275.00,300.00,250.00,275.00,300.00,,,9.94,90.06,0.00,,,,,Cu foil,Ag/AgCl,KHCO3,0.1,6.8,-0.84,HCOOH,37.78,1.00,-6.73,H-cell,,,,865.00,,,
11,,2017,Plasma-Activated Copper Nanocube Catalysts for Efficient Carbon Dioxide Electroreduction to Hydrocarbons and Alcohols,ACS Nano,15.8,https://doi.org/10.1021/acsnano.7b01257,"Cu cube, H2 4 min",Cu0.73O0.15Cl0.12,Cu2O,CuCl,89.86,,,,,,,,,cubic,,250.00,275.00,300.00,250.00,275.00,300.00,,,9.94,90.06,0.00,,,,,Cu foil,Ag/AgCl,KHCO3,0.1,6.8,-0.78,HCOOH,50.22,1.00,-4.60,H-cell,,,,865.00,,,
11,,2017,Plasma-Activated Copper Nanocube Catalysts for Efficient Carbon Dioxide Electroreduction to Hydrocarbons and Alcohols,ACS Nano,15.8,https://doi.org/10.1021/acsnano.7b01257,"Cu cube, H2 4 min",Cu0.73O0.15Cl0.12,Cu2O,CuCl,89.86,,,,,,,,,cubic,,250.00,275.00,300.00,250.00,275.00,300.00,,,9.94,90.06,0.00,,,,,Cu foil,Ag/AgCl,KHCO3,0.1,6.8,-0.69,HCOOH,26.22,1.00,-2.56,H-cell,,,,865.00,,,
11,,2017,Plasma-Activated Copper Nanocube Catalysts for Efficient Carbon Dioxide Electroreduction to Hydrocarbons and Alcohols,ACS Nano,15.8,https://doi.org/10.1021/acsnano.7b01257,"Cu cube, H2 4 min",Cu0.73O0.15Cl0.12,Cu2O,CuCl,89.86,,,,,,,,,cubic,,250.00,275.00,300.00,250.00,275.00,300.00,,,9.94,90.06,0.00,,,,,Cu foil,Ag/AgCl,KHCO3,0.1,6.8,-0.60,HCOOH,24.44,1.00,-1.47,H-cell,,,,865.00,,,
11,,2017,Plasma-Activated Copper Nanocube Catalysts for Efficient Carbon Dioxide Electroreduction to Hydrocarbons and Alcohols,ACS Nano,15.8,https://doi.org/10.1021/acsnano.7b01257,"Cu cube, H2 4 min",Cu0.73O0.15Cl0.12,Cu2O,CuCl,89.86,,,,,,,,,cubic,,250.00,275.00,300.00,250.00,275.00,300.00,,,9.94,90.06,0.00,,,,,Cu foil,Ag/AgCl,KHCO3,0.1,6.8,-1.03,C3H7OH,4.10,1.00,-22.15,H-cell,,,,865.00,,,
11,,2017,Plasma-Activated Copper Nanocube Catalysts for Efficient Carbon Dioxide Electroreduction to Hydrocarbons and Alcohols,ACS Nano,15.8,https://doi.org/10.1021/acsnano.7b01257,"Cu cube, H2 4 min",Cu0.73O0.15Cl0.12,Cu2O,CuCl,89.86,,,,,,,,,cubic,,250.00,275.00,300.00,250.00,275.00,300.00,,,9.94,90.06,0.00,,,,,Cu foil,Ag/AgCl,KHCO3,0.1,6.8,-0.97,C3H7OH,5.32,1.00,-14.92,H-cell,,,,865.00,,,
11,,2017,Plasma-Activated Copper Nanocube Catalysts for Efficient Carbon Dioxide Electroreduction to Hydrocarbons and Alcohols,ACS Nano,15.8,https://doi.org/10.1021/acsnano.7b01257,"Cu cube, H2 4 min",Cu0.73O0.15Cl0.12,Cu2O,CuCl,89.86,,,,,,,,,cubic,,250.00,275.00,300.00,250.00,275.00,300.00,,,9.94,90.06,0.00,,,,,Cu foil,Ag/AgCl,KHCO3,0.1,6.8,-0.91,C3H7OH,3.19,1.00,-10.38,H-cell,,,,865.00,,,
11,,2017,Plasma-Activated Copper Nanocube Catalysts for Efficient Carbon Dioxide Electroreduction to Hydrocarbons and Alcohols,ACS Nano,15.8,https://doi.org/10.1021/acsnano.7b01257,"Cu cube, H2 4 min",Cu0.73O0.15Cl0.12,Cu2O,CuCl,89.86,,,,,,,,,cubic,,250.00,275.00,300.00,250.00,275.00,300.00,,,9.94,90.06,0.00,,,,,Cu foil,Ag/AgCl,KHCO3,0.1,6.8,-0.84,C3H7OH,2.23,1.00,-6.67,H-cell,,,,865.00,,,
11,,2017,Plasma-Activated Copper Nanocube Catalysts for Efficient Carbon Dioxide Electroreduction to Hydrocarbons and Alcohols,ACS Nano,15.8,https://doi.org/10.1021/acsnano.7b01257,"Cu cube, O2 20 s",Cu0.51O0.45Cl0.04,CuO,Cu2O,78,,,,,,,,,cubic,,250.00,275.00,300.00,250.00,275.00,300.00,,,0,35.00,65.00,,,,,Cu foil,Ag/AgCl,KHCO3,0.1,6.8,-1.06,CH4,3.82,1.00,-55.44,H-cell,,,,621,,,
11,,2017,Plasma-Activated Copper Nanocube Catalysts for Efficient Carbon Dioxide Electroreduction to Hydrocarbons and Alcohols,ACS Nano,15.8,https://doi.org/10.1021/acsnano.7b01257,"Cu cube, O2 20 s",Cu0.51O0.45Cl0.04,CuO,Cu2O,78,,,,,,,,,cubic,,250.00,275.00,300.00,250.00,275.00,300.00,,,0,35.00,65.00,,,,,Cu foil,Ag/AgCl,KHCO3,0.1,6.8,-1.00,CH4,3.00,1.00,-31.80,H-cell,,,,621,,,
11,,2017,Plasma-Activated Copper Nanocube Catalysts for Efficient Carbon Dioxide Electroreduction to Hydrocarbons and Alcohols,ACS Nano,15.8,https://doi.org/10.1021/acsnano.7b01257,"Cu cube, O2 20 s",Cu0.51O0.45Cl0.04,CuO,Cu2O,78,,,,,,,,,cubic,,250.00,275.00,300.00,250.00,275.00,300.00,,,0,35.00,65.00,,,,,Cu foil,Ag/AgCl,KHCO3,0.1,6.8,-0.93,CH4,2.45,1.00,-18.24,H-cell,,,,621,,,
11,,2017,Plasma-Activated Copper Nanocube Catalysts for Efficient Carbon Dioxide Electroreduction to Hydrocarbons and Alcohols,ACS Nano,15.8,https://doi.org/10.1021/acsnano.7b01257,"Cu cube, O2 20 s",Cu0.51O0.45Cl0.04,CuO,Cu2O,78,,,,,,,,,cubic,,250.00,275.00,300.00,250.00,275.00,300.00,,,0,35.00,65.00,,,,,Cu foil,Ag/AgCl,KHCO3,0.1,6.8,-1.05,H2,31.76,1.00,-50.74,H-cell,,,,621,,,
11,,2017,Plasma-Activated Copper Nanocube Catalysts for Efficient Carbon Dioxide Electroreduction to Hydrocarbons and Alcohols,ACS Nano,15.8,https://doi.org/10.1021/acsnano.7b01257,"Cu cube, O2 20 s",Cu0.51O0.45Cl0.04,CuO,Cu2O,78,,,,,,,,,cubic,,250.00,275.00,300.00,250.00,275.00,300.00,,,0,35.00,65.00,,,,,Cu foil,Ag/AgCl,KHCO3,0.1,6.8,-0.93,H2,26.47,1.00,-18.66,H-cell,,,,621,,,
11,,2017,Plasma-Activated Copper Nanocube Catalysts for Efficient Carbon Dioxide Electroreduction to Hydrocarbons and Alcohols,ACS Nano,15.8,https://doi.org/10.1021/acsnano.7b01257,"Cu cube, O2 20 s",Cu0.51O0.45Cl0.04,CuO,Cu2O,78,,,,,,,,,cubic,,250.00,275.00,300.00,250.00,275.00,300.00,,,0,35.00,65.00,,,,,Cu foil,Ag/AgCl,KHCO3,0.1,6.8,-0.88,H2,42.35,1.00,-12.41,H-cell,,,,621,,,
11,,2017,Plasma-Activated Copper Nanocube Catalysts for Efficient Carbon Dioxide Electroreduction to Hydrocarbons and Alcohols,ACS Nano,15.8,https://doi.org/10.1021/acsnano.7b01257,"Cu cube, O2 20 s",Cu0.51O0.45Cl0.04,CuO,Cu2O,78,,,,,,,,,cubic,,250.00,275.00,300.00,250.00,275.00,300.00,,,0,35.00,65.00,,,,,Cu foil,Ag/AgCl,KHCO3,0.1,6.8,-0.82,H2,46.99,1.00,-7.45,H-cell,,,,621,,,
11,,2017,Plasma-Activated Copper Nanocube Catalysts for Efficient Carbon Dioxide Electroreduction to Hydrocarbons and Alcohols,ACS Nano,15.8,https://doi.org/10.1021/acsnano.7b01257,"Cu cube, O2 20 s",Cu0.51O0.45Cl0.04,CuO,Cu2O,78,,,,,,,,,cubic,,250.00,275.00,300.00,250.00,275.00,300.00,,,0,35.00,65.00,,,,,Cu foil,Ag/AgCl,KHCO3,0.1,6.8,-0.69,H2,41.03,1.00,-2.58,H-cell,,,,621,,,
11,,2017,Plasma-Activated Copper Nanocube Catalysts for Efficient Carbon Dioxide Electroreduction to Hydrocarbons and Alcohols,ACS Nano,15.8,https://doi.org/10.1021/acsnano.7b01257,"Cu cube, O2 20 s",Cu0.51O0.45Cl0.04,CuO,Cu2O,78,,,,,,,,,cubic,,250.00,275.00,300.00,250.00,275.00,300.00,,,0,35.00,65.00,,,,,Cu foil,Ag/AgCl,KHCO3,0.1,6.8,-0.60,H2,56.91,1.00,-1.29,H-cell,,,,621,,,
11,,2017,Plasma-Activated Copper Nanocube Catalysts for Efficient Carbon Dioxide Electroreduction to Hydrocarbons and Alcohols,ACS Nano,15.8,https://doi.org/10.1021/acsnano.7b01257,"Cu cube, O2 20 s",Cu0.51O0.45Cl0.04,CuO,Cu2O,78,,,,,,,,,cubic,,250.00,275.00,300.00,250.00,275.00,300.00,,,0,35.00,65.00,,,,,Cu foil,Ag/AgCl,KHCO3,0.1,6.8,-0.51,HCOOH,90.00,1.00,-0.59,H-cell,,,,621,,,
11,,2017,Plasma-Activated Copper Nanocube Catalysts for Efficient Carbon Dioxide Electroreduction to Hydrocarbons and Alcohols,ACS Nano,15.8,https://doi.org/10.1021/acsnano.7b01257,"Cu cube, O2 20 s",Cu0.51O0.45Cl0.04,CuO,Cu2O,78,,,,,,,,,cubic,,250.00,275.00,300.00,250.00,275.00,300.00,,,0,35.00,65.00,,,,,Cu foil,Ag/AgCl,KHCO3,0.1,6.8,-1.06,HCOOH,5.33,1.00,-52.86,H-cell,,,,621,,,
11,,2017,Plasma-Activated Copper Nanocube Catalysts for Efficient Carbon Dioxide Electroreduction to Hydrocarbons and Alcohols,ACS Nano,15.8,https://doi.org/10.1021/acsnano.7b01257,"Cu cube, O2 20 s",Cu0.51O0.45Cl0.04,CuO,Cu2O,78,,,,,,,,,cubic,,250.00,275.00,300.00,250.00,275.00,300.00,,,0,35.00,65.00,,,,,Cu foil,Ag/AgCl,KHCO3,0.1,6.8,-0.99,HCOOH,8.89,1.00,-31.66,H-cell,,,,621,,,
11,,2017,Plasma-Activated Copper Nanocube Catalysts for Efficient Carbon Dioxide Electroreduction to Hydrocarbons and Alcohols,ACS Nano,15.8,https://doi.org/10.1021/acsnano.7b01257,"Cu cube, O2 20 s",Cu0.51O0.45Cl0.04,CuO,Cu2O,78,,,,,,,,,cubic,,250.00,275.00,300.00,250.00,275.00,300.00,,,0,35.00,65.00,,,,,Cu foil,Ag/AgCl,KHCO3,0.1,6.8,-0.93,HCOOH,9.78,1.00,-19.35,H-cell,,,,621,,,
11,,2017,Plasma-Activated Copper Nanocube Catalysts for Efficient Carbon Dioxide Electroreduction to Hydrocarbons and Alcohols,ACS Nano,15.8,https://doi.org/10.1021/acsnano.7b01257,"Cu cube, O2 20 s",Cu0.51O0.45Cl0.04,CuO,Cu2O,78,,,,,,,,,cubic,,250.00,275.00,300.00,250.00,275.00,300.00,,,0,35.00,65.00,,,,,Cu foil,Ag/AgCl,KHCO3,0.1,6.8,-0.88,HCOOH,15.11,1.00,-12.33,H-cell,,,,621,,,
11,,2017,Plasma-Activated Copper Nanocube Catalysts for Efficient Carbon Dioxide Electroreduction to Hydrocarbons and Alcohols,ACS Nano,15.8,https://doi.org/10.1021/acsnano.7b01257,"Cu cube, O2 20 s",Cu0.51O0.45Cl0.04,CuO,Cu2O,78,,,,,,,,,cubic,,250.00,275.00,300.00,250.00,275.00,300.00,,,0,35.00,65.00,,,,,Cu foil,Ag/AgCl,KHCO3,0.1,6.8,-0.82,HCOOH,19.11,1.00,-7.38,H-cell,,,,621,,,
11,,2017,Plasma-Activated Copper Nanocube Catalysts for Efficient Carbon Dioxide Electroreduction to Hydrocarbons and Alcohols,ACS Nano,15.8,https://doi.org/10.1021/acsnano.7b01257,"Cu cube, O2 20 s",Cu0.51O0.45Cl0.04,CuO,Cu2O,78,,,,,,,,,cubic,,250.00,275.00,300.00,250.00,275.00,300.00,,,0,35.00,65.00,,,,,Cu foil,Ag/AgCl,KHCO3,0.1,6.8,-0.77,HCOOH,27.56,1.00,-5.00,H-cell,,,,621,,,
11,,2017,Plasma-Activated Copper Nanocube Catalysts for Efficient Carbon Dioxide Electroreduction to Hydrocarbons and Alcohols,ACS Nano,15.8,https://doi.org/10.1021/acsnano.7b01257,"Cu cube, O2 20 s",Cu0.51O0.45Cl0.04,CuO,Cu2O,78,,,,,,,,,cubic,,250.00,275.00,300.00,250.00,275.00,300.00,,,0,35.00,65.00,,,,,Cu foil,Ag/AgCl,KHCO3,0.1,6.8,-0.69,HCOOH,34.67,1.00,-2.65,H-cell,,,,621,,,
11,,2017,Plasma-Activated Copper Nanocube Catalysts for Efficient Carbon Dioxide Electroreduction to Hydrocarbons and Alcohols,ACS Nano,15.8,https://doi.org/10.1021/acsnano.7b01257,"Cu cube, O2 20 s",Cu0.51O0.45Cl0.04,CuO,Cu2O,78,,,,,,,,,cubic,,250.00,275.00,300.00,250.00,275.00,300.00,,,0,35.00,65.00,,,,,Cu foil,Ag/AgCl,KHCO3,0.1,6.8,-0.51,HCOOH,5.33,1.00,-0.59,H-cell,,,,621,,,
11,,2017,Plasma-Activated Copper Nanocube Catalysts for Efficient Carbon Dioxide Electroreduction to Hydrocarbons and Alcohols,ACS Nano,15.8,https://doi.org/10.1021/acsnano.7b01257,"Cu cube, O2 20 s",Cu0.51O0.45Cl0.04,CuO,Cu2O,78,,,,,,,,,cubic,,250.00,275.00,300.00,250.00,275.00,300.00,,,0,35.00,65.00,,,,,Cu foil,Ag/AgCl,KHCO3,0.1,6.8,-1.06,C2H4,45.30,1.00,-53.20,H-cell,,,,621,,,
11,,2017,Plasma-Activated Copper Nanocube Catalysts for Efficient Carbon Dioxide Electroreduction to Hydrocarbons and Alcohols,ACS Nano,15.8,https://doi.org/10.1021/acsnano.7b01257,"Cu cube, O2 20 s",Cu0.51O0.45Cl0.04,CuO,Cu2O,78,,,,,,,,,cubic,,250.00,275.00,300.00,250.00,275.00,300.00,,,0,35.00,65.00,,,,,Cu foil,Ag/AgCl,KHCO3,0.1,6.8,-0.99,C2H4,44.41,1.00,-30.92,H-cell,,,,621,,,
11,,2017,Plasma-Activated Copper Nanocube Catalysts for Efficient Carbon Dioxide Electroreduction to Hydrocarbons and Alcohols,ACS Nano,15.8,https://doi.org/10.1021/acsnano.7b01257,"Cu cube, O2 20 s",Cu0.51O0.45Cl0.04,CuO,Cu2O,78,,,,,,,,,cubic,,250.00,275.00,300.00,250.00,275.00,300.00,,,0,35.00,65.00,,,,,Cu foil,Ag/AgCl,KHCO3,0.1,6.8,-0.93,C2H4,41.16,1.00,-18.97,H-cell,,,,621,,,
11,,2017,Plasma-Activated Copper Nanocube Catalysts for Efficient Carbon Dioxide Electroreduction to Hydrocarbons and Alcohols,ACS Nano,15.8,https://doi.org/10.1021/acsnano.7b01257,"Cu cube, O2 20 s",Cu0.51O0.45Cl0.04,CuO,Cu2O,78,,,,,,,,,cubic,,250.00,275.00,300.00,250.00,275.00,300.00,,,0,35.00,65.00,,,,,Cu foil,Ag/AgCl,KHCO3,0.1,6.8,-0.88,C2H4,25.08,1.00,-12.29,H-cell,,,,621,,,
11,,2017,Plasma-Activated Copper Nanocube Catalysts for Efficient Carbon Dioxide Electroreduction to Hydrocarbons and Alcohols,ACS Nano,15.8,https://doi.org/10.1021/acsnano.7b01257,"Cu cube, O2 20 s",Cu0.51O0.45Cl0.04,CuO,Cu2O,78,,,,,,,,,cubic,,250.00,275.00,300.00,250.00,275.00,300.00,,,0,35.00,65.00,,,,,Cu foil,Ag/AgCl,KHCO3,0.1,6.8,-0.82,C2H4,20.51,1.00,-7.54,H-cell,,,,621,,,
11,,2017,Plasma-Activated Copper Nanocube Catalysts for Efficient Carbon Dioxide Electroreduction to Hydrocarbons and Alcohols,ACS Nano,15.8,https://doi.org/10.1021/acsnano.7b01257,"Cu cube, O2 20 s",Cu0.51O0.45Cl0.04,CuO,Cu2O,78,,,,,,,,,cubic,,250.00,275.00,300.00,250.00,275.00,300.00,,,0,35.00,65.00,,,,,Cu foil,Ag/AgCl,KHCO3,0.1,6.8,-0.76,C2H4,7.38,1.00,-4.75,H-cell,,,,621,,,
11,,2017,Plasma-Activated Copper Nanocube Catalysts for Efficient Carbon Dioxide Electroreduction to Hydrocarbons and Alcohols,ACS Nano,15.8,https://doi.org/10.1021/acsnano.7b01257,"Cu cube, O2 20 s",Cu0.51O0.45Cl0.04,CuO,Cu2O,78,,,,,,,,,cubic,,250.00,275.00,300.00,250.00,275.00,300.00,,,0,35.00,65.00,,,,,Cu foil,Ag/AgCl,KHCO3,0.1,6.8,-0.69,C2H4,4.72,1.00,-2.69,H-cell,,,,621,,,
11,,2017,Plasma-Activated Copper Nanocube Catalysts for Efficient Carbon Dioxide Electroreduction to Hydrocarbons and Alcohols,ACS Nano,15.8,https://doi.org/10.1021/acsnano.7b01257,"Cu cube, O2 20 s",Cu0.51O0.45Cl0.04,CuO,Cu2O,78,,,,,,,,,cubic,,250.00,275.00,300.00,250.00,275.00,300.00,,,0,35.00,65.00,,,,,Cu foil,Ag/AgCl,KHCO3,0.1,6.8,-0.99,CO,0.97,1.00,-31.21,H-cell,,,,621,,,
11,,2017,Plasma-Activated Copper Nanocube Catalysts for Efficient Carbon Dioxide Electroreduction to Hydrocarbons and Alcohols,ACS Nano,15.8,https://doi.org/10.1021/acsnano.7b01257,"Cu cube, O2 20 s",Cu0.51O0.45Cl0.04,CuO,Cu2O,78,,,,,,,,,cubic,,250.00,275.00,300.00,250.00,275.00,300.00,,,0,35.00,65.00,,,,,Cu foil,Ag/AgCl,KHCO3,0.1,6.8,-0.93,CO,1.49,1.00,-18.55,H-cell,,,,621,,,
11,,2017,Plasma-Activated Copper Nanocube Catalysts for Efficient Carbon Dioxide Electroreduction to Hydrocarbons and Alcohols,ACS Nano,15.8,https://doi.org/10.1021/acsnano.7b01257,"Cu cube, O2 20 s",Cu0.51O0.45Cl0.04,CuO,Cu2O,78,,,,,,,,,cubic,,250.00,275.00,300.00,250.00,275.00,300.00,,,0,35.00,65.00,,,,,Cu foil,Ag/AgCl,KHCO3,0.1,6.8,-0.87,CO,1.93,1.00,-11.81,H-cell,,,,621,,,
11,,2017,Plasma-Activated Copper Nanocube Catalysts for Efficient Carbon Dioxide Electroreduction to Hydrocarbons and Alcohols,ACS Nano,15.8,https://doi.org/10.1021/acsnano.7b01257,"Cu cube, O2 20 s",Cu0.51O0.45Cl0.04,CuO,Cu2O,78,,,,,,,,,cubic,,250.00,275.00,300.00,250.00,275.00,300.00,,,0,35.00,65.00,,,,,Cu foil,Ag/AgCl,KHCO3,0.1,6.8,-0.82,CO,3.05,1.00,-7.41,H-cell,,,,621,,,
11,,2017,Plasma-Activated Copper Nanocube Catalysts for Efficient Carbon Dioxide Electroreduction to Hydrocarbons and Alcohols,ACS Nano,15.8,https://doi.org/10.1021/acsnano.7b01257,"Cu cube, O2 20 s",Cu0.51O0.45Cl0.04,CuO,Cu2O,78,,,,,,,,,cubic,,250.00,275.00,300.00,250.00,275.00,300.00,,,0,35.00,65.00,,,,,Cu foil,Ag/AgCl,KHCO3,0.1,6.8,-0.77,CO,4.61,1.00,-4.92,H-cell,,,,621,,,
11,,2017,Plasma-Activated Copper Nanocube Catalysts for Efficient Carbon Dioxide Electroreduction to Hydrocarbons and Alcohols,ACS Nano,15.8,https://doi.org/10.1021/acsnano.7b01257,"Cu cube, O2 20 s",Cu0.51O0.45Cl0.04,CuO,Cu2O,78,,,,,,,,,cubic,,250.00,275.00,300.00,250.00,275.00,300.00,,,0,35.00,65.00,,,,,Cu foil,Ag/AgCl,KHCO3,0.1,6.8,-0.69,CO,14.20,1.00,-2.65,H-cell,,,,621,,,
11,,2017,Plasma-Activated Copper Nanocube Catalysts for Efficient Carbon Dioxide Electroreduction to Hydrocarbons and Alcohols,ACS Nano,15.8,https://doi.org/10.1021/acsnano.7b01257,"Cu cube, O2 20 s",Cu0.51O0.45Cl0.04,CuO,Cu2O,78,,,,,,,,,cubic,,250.00,275.00,300.00,250.00,275.00,300.00,,,0,35.00,65.00,,,,,Cu foil,Ag/AgCl,KHCO3,0.1,6.8,-0.61,C2H5OH,12.19,1.00,-1.34,H-cell,,,,621,,,
11,,2017,Plasma-Activated Copper Nanocube Catalysts for Efficient Carbon Dioxide Electroreduction to Hydrocarbons and Alcohols,ACS Nano,15.8,https://doi.org/10.1021/acsnano.7b01257,"Cu cube, O2 20 s",Cu0.51O0.45Cl0.04,CuO,Cu2O,78,,,,,,,,,cubic,,250.00,275.00,300.00,250.00,275.00,300.00,,,0,35.00,65.00,,,,,Cu foil,Ag/AgCl,KHCO3,0.1,6.8,-1.06,C2H5OH,22.83,1.00,-53.42,H-cell,,,,621,,,
11,,2017,Plasma-Activated Copper Nanocube Catalysts for Efficient Carbon Dioxide Electroreduction to Hydrocarbons and Alcohols,ACS Nano,15.8,https://doi.org/10.1021/acsnano.7b01257,"Cu cube, O2 20 s",Cu0.51O0.45Cl0.04,CuO,Cu2O,78,,,,,,,,,cubic,,250.00,275.00,300.00,250.00,275.00,300.00,,,0,35.00,65.00,,,,,Cu foil,Ag/AgCl,KHCO3,0.1,6.8,-1.00,C2H5OH,16.36,1.00,-32.15,H-cell,,,,621,,,
11,,2017,Plasma-Activated Copper Nanocube Catalysts for Efficient Carbon Dioxide Electroreduction to Hydrocarbons and Alcohols,ACS Nano,15.8,https://doi.org/10.1021/acsnano.7b01257,"Cu cube, O2 20 s",Cu0.51O0.45Cl0.04,CuO,Cu2O,78,,,,,,,,,cubic,,250.00,275.00,300.00,250.00,275.00,300.00,,,0,35.00,65.00,,,,,Cu foil,Ag/AgCl,KHCO3,0.1,6.8,-0.93,C2H5OH,17.17,1.00,-19.09,H-cell,,,,621,,,
11,,2017,Plasma-Activated Copper Nanocube Catalysts for Efficient Carbon Dioxide Electroreduction to Hydrocarbons and Alcohols,ACS Nano,15.8,https://doi.org/10.1021/acsnano.7b01257,"Cu cube, O2 20 s",Cu0.51O0.45Cl0.04,CuO,Cu2O,78,,,,,,,,,cubic,,250.00,275.00,300.00,250.00,275.00,300.00,,,0,35.00,65.00,,,,,Cu foil,Ag/AgCl,KHCO3,0.1,6.8,-0.88,C2H5OH,12.34,1.00,-12.47,H-cell,,,,621,,,
11,,2017,Plasma-Activated Copper Nanocube Catalysts for Efficient Carbon Dioxide Electroreduction to Hydrocarbons and Alcohols,ACS Nano,15.8,https://doi.org/10.1021/acsnano.7b01257,"Cu cube, O2 20 s",Cu0.51O0.45Cl0.04,CuO,Cu2O,78,,,,,,,,,cubic,,250.00,275.00,300.00,250.00,275.00,300.00,,,0,35.00,65.00,,,,,Cu foil,Ag/AgCl,KHCO3,0.1,6.8,-0.82,C2H5OH,5.13,1.00,-7.41,H-cell,,,,621,,,
11,,2017,Plasma-Activated Copper Nanocube Catalysts for Efficient Carbon Dioxide Electroreduction to Hydrocarbons and Alcohols,ACS Nano,15.8,https://doi.org/10.1021/acsnano.7b01257,"Cu cube, O2 20 s",Cu0.51O0.45Cl0.04,CuO,Cu2O,78,,,,,,,,,cubic,,250.00,275.00,300.00,250.00,275.00,300.00,,,0,35.00,65.00,,,,,Cu foil,Ag/AgCl,KHCO3,0.1,6.8,-0.69,C2H5OH,1.64,1.00,-2.61,H-cell,,,,621,,,
11,,2017,Plasma-Activated Copper Nanocube Catalysts for Efficient Carbon Dioxide Electroreduction to Hydrocarbons and Alcohols,ACS Nano,15.8,https://doi.org/10.1021/acsnano.7b01257,"Cu cube, O2 20 s",Cu0.51O0.45Cl0.04,CuO,Cu2O,78,,,,,,,,,cubic,,250.00,275.00,300.00,250.00,275.00,300.00,,,0,35.00,65.00,,,,,Cu foil,Ag/AgCl,KHCO3,0.1,6.8,-1.06,C3H7OH,5.11,1.00,-51.78,H-cell,,,,621,,,
11,,2017,Plasma-Activated Copper Nanocube Catalysts for Efficient Carbon Dioxide Electroreduction to Hydrocarbons and Alcohols,ACS Nano,15.8,https://doi.org/10.1021/acsnano.7b01257,"Cu cube, O2 20 s",Cu0.51O0.45Cl0.04,CuO,Cu2O,78,,,,,,,,,cubic,,250.00,275.00,300.00,250.00,275.00,300.00,,,0,35.00,65.00,,,,,Cu foil,Ag/AgCl,KHCO3,0.1,6.8,-1.00,C3H7OH,6.86,1.00,-33.05,H-cell,,,,621,,,
11,,2017,Plasma-Activated Copper Nanocube Catalysts for Efficient Carbon Dioxide Electroreduction to Hydrocarbons and Alcohols,ACS Nano,15.8,https://doi.org/10.1021/acsnano.7b01257,"Cu cube, O2 20 s",Cu0.51O0.45Cl0.04,CuO,Cu2O,78,,,,,,,,,cubic,,250.00,275.00,300.00,250.00,275.00,300.00,,,0,35.00,65.00,,,,,Cu foil,Ag/AgCl,KHCO3,0.1,6.8,-0.93,C3H7OH,8.30,1.00,-19.05,H-cell,,,,621,,,
11,,2017,Plasma-Activated Copper Nanocube Catalysts for Efficient Carbon Dioxide Electroreduction to Hydrocarbons and Alcohols,ACS Nano,15.8,https://doi.org/10.1021/acsnano.7b01257,"Cu cube, O2 20 s",Cu0.51O0.45Cl0.04,CuO,Cu2O,78,,,,,,,,,cubic,,250.00,275.00,300.00,250.00,275.00,300.00,,,0,35.00,65.00,,,,,Cu foil,Ag/AgCl,KHCO3,0.1,6.8,-0.88,C3H7OH,8.19,1.00,-11.91,H-cell,,,,621,,,
11,,2017,Plasma-Activated Copper Nanocube Catalysts for Efficient Carbon Dioxide Electroreduction to Hydrocarbons and Alcohols,ACS Nano,15.8,https://doi.org/10.1021/acsnano.7b01257,"Cu cube, O2 20 s",Cu0.51O0.45Cl0.04,CuO,Cu2O,78,,,,,,,,,cubic,,250.00,275.00,300.00,250.00,275.00,300.00,,,0,35.00,65.00,,,,,Cu foil,Ag/AgCl,KHCO3,0.1,6.8,-0.82,C3H7OH,3.78,1.00,-7.30,H-cell,,,,621,,,
11,,2017,Plasma-Activated Copper Nanocube Catalysts for Efficient Carbon Dioxide Electroreduction to Hydrocarbons and Alcohols,ACS Nano,15.8,https://doi.org/10.1021/acsnano.7b01257,"Cu cube, O2 20 s",Cu0.51O0.45Cl0.04,CuO,Cu2O,78,,,,,,,,,cubic,,250.00,275.00,300.00,250.00,275.00,300.00,,,0,35.00,65.00,,,,,Cu foil,Ag/AgCl,KHCO3,0.1,6.8,-0.77,C3H7OH,2.61,1.00,-4.85,H-cell,,,,621,,,
11,,2017,Plasma-Activated Copper Nanocube Catalysts for Efficient Carbon Dioxide Electroreduction to Hydrocarbons and Alcohols,ACS Nano,15.8,https://doi.org/10.1021/acsnano.7b01257,"Cu cube, O2 20 s",Cu0.51O0.45Cl0.04,CuO,Cu2O,78,,,,,,,,,cubic,,250.00,275.00,300.00,250.00,275.00,300.00,,,0,35.00,65.00,,,,,Cu foil,Ag/AgCl,KHCO3,0.1,6.8,-0.69,C3H7OH,2.13,1.00,-2.63,H-cell,,,,621,,,
11,,2017,Plasma-Activated Copper Nanocube Catalysts for Efficient Carbon Dioxide Electroreduction to Hydrocarbons and Alcohols,ACS Nano,15.8,https://doi.org/10.1021/acsnano.7b01257,"Cu cube, Ar 5 min",Cu0.49O0.20Cl0.31,Cu2O,CuCl,38.25,,,,,,,,,cubic,,250.00,275.00,300.00,250.00,275.00,300.00,,,0.00,100.00,0.00,,,,,Cu foil,Ag/AgCl,KHCO3,0.1,6.8,-1.01,CH4,4.23,1.00,-27.16,H-cell,,,,548.00,,,
11,,2017,Plasma-Activated Copper Nanocube Catalysts for Efficient Carbon Dioxide Electroreduction to Hydrocarbons and Alcohols,ACS Nano,15.8,https://doi.org/10.1021/acsnano.7b01257,"Cu cube, Ar 5 min",Cu0.49O0.20Cl0.31,Cu2O,CuCl,38.25,,,,,,,,,cubic,,250.00,275.00,300.00,250.00,275.00,300.00,,,0.00,100.00,0.00,,,,,Cu foil,Ag/AgCl,KHCO3,0.1,6.8,-0.96,CH4,4.23,1.00,-17.93,H-cell,,,,548.00,,,
11,,2017,Plasma-Activated Copper Nanocube Catalysts for Efficient Carbon Dioxide Electroreduction to Hydrocarbons and Alcohols,ACS Nano,15.8,https://doi.org/10.1021/acsnano.7b01257,"Cu cube, Ar 5 min",Cu0.49O0.20Cl0.31,Cu2O,CuCl,38.25,,,,,,,,,cubic,,250.00,275.00,300.00,250.00,275.00,300.00,,,0.00,100.00,0.00,,,,,Cu foil,Ag/AgCl,KHCO3,0.1,6.8,-0.92,CH4,2.38,1.00,-12.82,H-cell,,,,548.00,,,
11,,2017,Plasma-Activated Copper Nanocube Catalysts for Efficient Carbon Dioxide Electroreduction to Hydrocarbons and Alcohols,ACS Nano,15.8,https://doi.org/10.1021/acsnano.7b01257,"Cu cube, Ar 5 min",Cu0.49O0.20Cl0.31,Cu2O,CuCl,38.25,,,,,,,,,cubic,,250.00,275.00,300.00,250.00,275.00,300.00,,,0.00,100.00,0.00,,,,,Cu foil,Ag/AgCl,KHCO3,0.1,6.8,-1.02,HCOOH,7.11,1.00,-27.72,H-cell,,,,548.00,,,
11,,2017,Plasma-Activated Copper Nanocube Catalysts for Efficient Carbon Dioxide Electroreduction to Hydrocarbons and Alcohols,ACS Nano,15.8,https://doi.org/10.1021/acsnano.7b01257,"Cu cube, Ar 5 min",Cu0.49O0.20Cl0.31,Cu2O,CuCl,38.25,,,,,,,,,cubic,,250.00,275.00,300.00,250.00,275.00,300.00,,,0.00,100.00,0.00,,,,,Cu foil,Ag/AgCl,KHCO3,0.1,6.8,-0.95,HCOOH,14.22,1.00,-16.27,H-cell,,,,548.00,,,
11,,2017,Plasma-Activated Copper Nanocube Catalysts for Efficient Carbon Dioxide Electroreduction to Hydrocarbons and Alcohols,ACS Nano,15.8,https://doi.org/10.1021/acsnano.7b01257,"Cu cube, Ar 5 min",Cu0.49O0.20Cl0.31,Cu2O,CuCl,38.25,,,,,,,,,cubic,,250.00,275.00,300.00,250.00,275.00,300.00,,,0.00,100.00,0.00,,,,,Cu foil,Ag/AgCl,KHCO3,0.1,6.8,-0.91,HCOOH,20.89,1.00,-11.63,H-cell,,,,548.00,,,
11,,2017,Plasma-Activated Copper Nanocube Catalysts for Efficient Carbon Dioxide Electroreduction to Hydrocarbons and Alcohols,ACS Nano,15.8,https://doi.org/10.1021/acsnano.7b01257,"Cu cube, Ar 5 min",Cu0.49O0.20Cl0.31,Cu2O,CuCl,38.25,,,,,,,,,cubic,,250.00,275.00,300.00,250.00,275.00,300.00,,,0.00,100.00,0.00,,,,,Cu foil,Ag/AgCl,KHCO3,0.1,6.8,-0.85,HCOOH,27.56,1.00,-7.69,H-cell,,,,548.00,,,
