Repository: vovamirosh/CO2RR_PISH

File: Datasets/R_parent_2024_12_12.csv (part 33 of 38)
Number,Autor,Publication,Title,Journal,IF,DOI,Article name,Formula,Cat. compound,Support,"Cat./Support ratio, % (at)",XRD noises,"Cu2O-110, %","Cu2O-111, %","Cu2O-200, %","Cu2O-220, %","Cu-111, %","Cu-200, %","Cu-220, %",Morphology (TEM/SEM),"Pore size, nm",width min (nm),width aver (nm),width max (nm),length min (nm),length aver (nm),length max (nm),Crystal system,Simple cell,"Cu, % (at.)","Cu+, % (at.)","Cu(2+), % (at.)",Facet,"Distance, nm",Facet,"Distance2, nm",Base,Electrodes,electrolyte,"conc, M",pH,RHE vs V,Product,"FE, %","Time, h","Current density, mA/cm2",Type of reactor," Energy efficiency, %",Сarbon efficiency (equivalent to single-pass carbon efficiency (SPCE),"Loading, μg/cm2","Capacitance, (uF/cm2)","ECSA, cm2",R,"BET surface, m2/g"
54,,2016,Tailoring Copper Nanocrystals towards C2 Products in Electrochemical CO2 Reduction,Angewandte Chemie,,https://doi.org/10.1002/anie.201601582,Cubes 24,Cu,Cu,,100.00,,,,,,,,,cubic,,22.48,24.68,26.88,22.48,24.68,26.88,,,100.00,0.00,0.00,,,,,glassy-carbon electrode,,KHCO3,0.1,6.8,-1.1,CH4,13.65,1.00,,Flow cell,,,,,,,
54,,2016,Tailoring Copper Nanocrystals towards C2 Products in Electrochemical CO2 Reduction,Angewandte Chemie,,https://doi.org/10.1002/anie.201601582,Cubes 24,Cu,Cu,,100.00,,,,,,,,,cubic,,22.48,24.68,26.88,22.48,24.68,26.88,,,100.00,0.00,0.00,,,,,glassy-carbon electrode,,KHCO3,0.1,6.8,-1.1,C2H4,9.52,1.00,,Flow cell,,,,,,,
54,,2016,Tailoring Copper Nanocrystals towards C2 Products in Electrochemical CO2 Reduction,Angewandte Chemie,,https://doi.org/10.1002/anie.201601582,Cubes 24,Cu,Cu,,100.00,,,,,,,,,cubic,,22.48,24.68,26.88,22.48,24.68,26.88,,,100.00,0.00,0.00,,,,,glassy-carbon electrode,,KHCO3,0.1,6.8,-1.1,HCOOH,15.40,1.00,,Flow cell,,,,,,,
54,,2016,Tailoring Copper Nanocrystals towards C2 Products in Electrochemical CO2 Reduction,Angewandte Chemie,,https://doi.org/10.1002/anie.201601582,Cubes 24,Cu,Cu,,100.00,,,,,,,,,cubic,,22.48,24.68,26.88,22.48,24.68,26.88,,,100.00,0.00,0.00,,,,,glassy-carbon electrode,,KHCO3,0.1,6.8,-1.1,CH3COOH,2.54,1.00,,Flow cell,,,,,,,
54,,2016,Tailoring Copper Nanocrystals towards C2 Products in Electrochemical CO2 Reduction,Angewandte Chemie,,https://doi.org/10.1002/anie.201601582,Cubes 24,Cu,Cu,,100.00,,,,,,,,,cubic,,22.48,24.68,26.88,22.48,24.68,26.88,,,100.00,0.00,0.00,,,,,glassy-carbon electrode,,KHCO3,0.1,6.8,-1.1,C2H5OH,5.56,1.00,,Flow cell,,,,,,,
54,,2016,Tailoring Copper Nanocrystals towards C2 Products in Electrochemical CO2 Reduction,Angewandte Chemie,,https://doi.org/10.1002/anie.201601582,Cubes 24,Cu,Cu,,100.00,,,,,,,,,cubic,,22.48,24.68,26.88,22.48,24.68,26.88,,,100.00,0.00,0.00,,,,,glassy-carbon electrode,,KHCO3,0.1,6.8,-1.20,C2H4,5.95,1.00,,Flow cell,,,,,,,
54,,2016,Tailoring Copper Nanocrystals towards C2 Products in Electrochemical CO2 Reduction,Angewandte Chemie,,https://doi.org/10.1002/anie.201601582,Cubes 24,Cu,Cu,,100.00,,,,,,,,,cubic,,22.48,24.68,26.88,22.48,24.68,26.88,,,100.00,0.00,0.00,,,,,glassy-carbon electrode,,KHCO3,0.1,6.8,-1.20,CH4,10.04,1.00,,Flow cell,,,,,,,
54,,2016,Tailoring Copper Nanocrystals towards C2 Products in Electrochemical CO2 Reduction,Angewandte Chemie,,https://doi.org/10.1002/anie.201601582,Cubes 24,Cu,Cu,,100.00,,,,,,,,,cubic,,22.48,24.68,26.88,22.48,24.68,26.88,,,100.00,0.00,0.00,,,,,glassy-carbon electrode,,KHCO3,0.1,6.8,-1.20,H2,56.53,1.00,,Flow cell,,,,,,,
54,,2016,Tailoring Copper Nanocrystals towards C2 Products in Electrochemical CO2 Reduction,Angewandte Chemie,,https://doi.org/10.1002/anie.201601582,Cubes 24,Cu,Cu,,100.00,,,,,,,,,cubic,,22.48,24.68,26.88,22.48,24.68,26.88,,,100.00,0.00,0.00,,,,,glassy-carbon electrode,,KHCO3,0.1,6.8,-1.00,CO,1.86,1.00,,Flow cell,,,,,,,
54,,2016,Tailoring Copper Nanocrystals towards C2 Products in Electrochemical CO2 Reduction,Angewandte Chemie,,https://doi.org/10.1002/anie.201601582,Cubes 24,Cu,Cu,,100.00,,,,,,,,,cubic,,22.48,24.68,26.88,22.48,24.68,26.88,,,100.00,0.00,0.00,,,,,glassy-carbon electrode,,KHCO3,0.1,6.8,-1.00,H2,86.28,1.00,,Flow cell,,,,,,,
54,,2016,Tailoring Copper Nanocrystals towards C2 Products in Electrochemical CO2 Reduction,Angewandte Chemie,,https://doi.org/10.1002/anie.201601582,Cubes 44,Cu,Cu,,100.00,,,,,,,,,cubic,,40.77,44.00,47.23,40.77,44.00,47.23,,,100.00,0.00,0.00,,,,,glassy-carbon electrode,,KHCO3,0.1,6.8,-1.1,H2,20.48,1.00,,Flow cell,,,,,,,
54,,2016,Tailoring Copper Nanocrystals towards C2 Products in Electrochemical CO2 Reduction,Angewandte Chemie,,https://doi.org/10.1002/anie.201601582,Cubes 44,Cu,Cu,,100.00,,,,,,,,,cubic,,40.77,44.00,47.23,40.77,44.00,47.23,,,100.00,0.00,0.00,,,,,glassy-carbon electrode,,KHCO3,0.1,6.8,-1.1,CO,2.06,1.00,,Flow cell,,,,,,,
54,,2016,Tailoring Copper Nanocrystals towards C2 Products in Electrochemical CO2 Reduction,Angewandte Chemie,,https://doi.org/10.1002/anie.201601582,Cubes 44,Cu,Cu,,100.00,,,,,,,,,cubic,,40.77,44.00,47.23,40.77,44.00,47.23,,,100.00,0.00,0.00,,,,,glassy-carbon electrode,,KHCO3,0.1,6.8,-1.1,CH4,19.68,1.00,,Flow cell,,,,,,,
54,,2016,Tailoring Copper Nanocrystals towards C2 Products in Electrochemical CO2 Reduction,Angewandte Chemie,,https://doi.org/10.1002/anie.201601582,Cubes 44,Cu,Cu,,100.00,,,,,,,,,cubic,,40.77,44.00,47.23,40.77,44.00,47.23,,,100.00,0.00,0.00,,,,,glassy-carbon electrode,,KHCO3,0.1,6.8,-1.1,C2H4,42.06,1.00,,Flow cell,,,,,,,
54,,2016,Tailoring Copper Nanocrystals towards C2 Products in Electrochemical CO2 Reduction,Angewandte Chemie,,https://doi.org/10.1002/anie.201601582,Cubes 44,Cu,Cu,,100.00,,,,,,,,,cubic,,40.77,44.00,47.23,40.77,44.00,47.23,,,100.00,0.00,0.00,,,,,glassy-carbon electrode,,KHCO3,0.1,6.8,-1.1,HCOOH,3.81,1.00,,Flow cell,,,,,,,
54,,2016,Tailoring Copper Nanocrystals towards C2 Products in Electrochemical CO2 Reduction,Angewandte Chemie,,https://doi.org/10.1002/anie.201601582,Cubes 44,Cu,Cu,,100.00,,,,,,,,,cubic,,40.77,44.00,47.23,40.77,44.00,47.23,,,100.00,0.00,0.00,,,,,glassy-carbon electrode,,KHCO3,0.1,6.8,-1.1,CH3OH,2.22,1.00,,Flow cell,,,,,,,
54,,2016,Tailoring Copper Nanocrystals towards C2 Products in Electrochemical CO2 Reduction,Angewandte Chemie,,https://doi.org/10.1002/anie.201601582,Cubes 44,Cu,Cu,,100.00,,,,,,,,,cubic,,40.77,44.00,47.23,40.77,44.00,47.23,,,100.00,0.00,0.00,,,,,glassy-carbon electrode,,KHCO3,0.1,6.8,-1.1,C2H5OH,4.13,1.00,,Flow cell,,,,,,,
54,,2016,Tailoring Copper Nanocrystals towards C2 Products in Electrochemical CO2 Reduction,Angewandte Chemie,,https://doi.org/10.1002/anie.201601582,Cubes 44,Cu,Cu,,100.00,,,,,,,,,cubic,,40.77,44.00,47.23,40.77,44.00,47.23,,,100.00,0.00,0.00,,,,,glassy-carbon electrode,,KHCO3,0.1,6.8,-1.1,C3H7OH,3.49,1.00,,Flow cell,,,,,,,
54,,2016,Tailoring Copper Nanocrystals towards C2 Products in Electrochemical CO2 Reduction,Angewandte Chemie,,https://doi.org/10.1002/anie.201601582,Cubes 44,Cu,Cu,,100.00,,,,,,,,,cubic,,40.77,44.00,47.23,40.77,44.00,47.23,,,100.00,0.00,0.00,,,,,glassy-carbon electrode,,KHCO3,0.1,6.8,-1.20,CH4,5.950407361,1.00,,Flow cell,,,,,,,
54,,2016,Tailoring Copper Nanocrystals towards C2 Products in Electrochemical CO2 Reduction,Angewandte Chemie,,https://doi.org/10.1002/anie.201601582,Cubes 44,Cu,Cu,,100.00,,,,,,,,,cubic,,40.77,44.00,47.23,40.77,44.00,47.23,,,100.00,0.00,0.00,,,,,glassy-carbon electrode,,KHCO3,0.1,6.8,-1.20,C2H4,5.95,1.00,,Flow cell,,,,,,,
54,,2016,Tailoring Copper Nanocrystals towards C2 Products in Electrochemical CO2 Reduction,Angewandte Chemie,,https://doi.org/10.1002/anie.201601582,Cubes 44,Cu,Cu,,100.00,,,,,,,,,cubic,,40.77,44.00,47.23,40.77,44.00,47.23,,,100.00,0.00,0.00,,,,,glassy-carbon electrode,,KHCO3,0.1,6.8,-1.20,H2,66.94,1.00,,Flow cell,,,,,,,
54,,2016,Tailoring Copper Nanocrystals towards C2 Products in Electrochemical CO2 Reduction,Angewandte Chemie,,https://doi.org/10.1002/anie.201601582,Cubes 44,Cu,Cu,,100.00,,,,,,,,,cubic,,40.77,44.00,47.23,40.77,44.00,47.23,,,100.00,0.00,0.00,,,,,glassy-carbon electrode,,KHCO3,0.1,6.8,-1.00,CO,2.60,1.00,,Flow cell,,,,,,,
54,,2016,Tailoring Copper Nanocrystals towards C2 Products in Electrochemical CO2 Reduction,Angewandte Chemie,,https://doi.org/10.1002/anie.201601582,Cubes 44,Cu,Cu,,100.00,,,,,,,,,cubic,,40.77,44.00,47.23,40.77,44.00,47.23,,,100.00,0.00,0.00,,,,,glassy-carbon electrode,,KHCO3,0.1,6.8,-1.00,CH4,2.60,1.00,,Flow cell,,,,,,,
54,,2016,Tailoring Copper Nanocrystals towards C2 Products in Electrochemical CO2 Reduction,Angewandte Chemie,,https://doi.org/10.1002/anie.201601582,Cubes 44,Cu,Cu,,100.00,,,,,,,,,cubic,,40.77,44.00,47.23,40.77,44.00,47.23,,,100.00,0.00,0.00,,,,,glassy-carbon electrode,,KHCO3,0.1,6.8,-1.00,C2H4,21.20,1.00,,Flow cell,,,,,,,
54,,2016,Tailoring Copper Nanocrystals towards C2 Products in Electrochemical CO2 Reduction,Angewandte Chemie,,https://doi.org/10.1002/anie.201601582,Cubes 44,Cu,Cu,,100.00,,,,,,,,,cubic,,40.77,44.00,47.23,40.77,44.00,47.23,,,100.00,0.00,0.00,,,,,glassy-carbon electrode,,KHCO3,0.1,6.8,-1.00,H2,68.06,1.00,,Flow cell,,,,,,,
54,,2016,Tailoring Copper Nanocrystals towards C2 Products in Electrochemical CO2 Reduction,Angewandte Chemie,,https://doi.org/10.1002/anie.201601582,cube 63,Cu,Cu,,100.00,,,,,,,,,cubic,,58.30,63.00,67.94,58.30,63.00,67.94,,,100.00,0.00,0.00,,,,,glassy-carbon electrode,,KHCO3,0.1,6.8,-1.1,H2,32.54,1.00,,Flow cell,,,,,,,
54,,2016,Tailoring Copper Nanocrystals towards C2 Products in Electrochemical CO2 Reduction,Angewandte Chemie,,https://doi.org/10.1002/anie.201601582,cube 63,Cu,Cu,,100.00,,,,,,,,,cubic,,58.30,63.00,67.94,58.30,63.00,67.94,,,100.00,0.00,0.00,,,,,glassy-carbon electrode,,KHCO3,0.1,6.8,-1.1,CO,1.11,1.00,,Flow cell,,,,,,,
54,,2016,Tailoring Copper Nanocrystals towards C2 Products in Electrochemical CO2 Reduction,Angewandte Chemie,,https://doi.org/10.1002/anie.201601582,cube 63,Cu,Cu,,100.00,,,,,,,,,cubic,,58.30,63.00,67.94,58.30,63.00,67.94,,,100.00,0.00,0.00,,,,,glassy-carbon electrode,,KHCO3,0.1,6.8,-1.1,CH4,10.16,1.00,,Flow cell,,,,,,,
54,,2016,Tailoring Copper Nanocrystals towards C2 Products in Electrochemical CO2 Reduction,Angewandte Chemie,,https://doi.org/10.1002/anie.201601582,cube 63,Cu,Cu,,100.00,,,,,,,,,cubic,,58.30,63.00,67.94,58.30,63.00,67.94,,,100.00,0.00,0.00,,,,,glassy-carbon electrode,,KHCO3,0.1,6.8,-1.1,C2H4,25.71,1.00,,Flow cell,,,,,,,
54,,2016,Tailoring Copper Nanocrystals towards C2 Products in Electrochemical CO2 Reduction,Angewandte Chemie,,https://doi.org/10.1002/anie.201601582,cube 63,Cu,Cu,,100.00,,,,,,,,,cubic,,58.30,63.00,67.94,58.30,63.00,67.94,,,100.00,0.00,0.00,,,,,glassy-carbon electrode,,KHCO3,0.1,6.8,-1.1,HCOOH,10.95,1.00,,Flow cell,,,,,,,
54,,2016,Tailoring Copper Nanocrystals towards C2 Products in Electrochemical CO2 Reduction,Angewandte Chemie,,https://doi.org/10.1002/anie.201601582,cube 63,Cu,Cu,,100.00,,,,,,,,,cubic,,58.30,63.00,67.94,58.30,63.00,67.94,,,100.00,0.00,0.00,,,,,glassy-carbon electrode,,KHCO3,0.1,6.8,-1.1,CH3OH,4.44,1.00,,Flow cell,,,,,,,
54,,2016,Tailoring Copper Nanocrystals towards C2 Products in Electrochemical CO2 Reduction,Angewandte Chemie,,https://doi.org/10.1002/anie.201601582,cube 63,Cu,Cu,,100.00,,,,,,,,,cubic,,58.30,63.00,67.94,58.30,63.00,67.94,,,100.00,0.00,0.00,,,,,glassy-carbon electrode,,KHCO3,0.1,6.8,-1.1,C2H5OH,3.81,1.00,,Flow cell,,,,,,,
54,,2016,Tailoring Copper Nanocrystals towards C2 Products in Electrochemical CO2 Reduction,Angewandte Chemie,,https://doi.org/10.1002/anie.201601582,cube 63,Cu,Cu,,100.00,,,,,,,,,cubic,,58.30,63.00,67.94,58.30,63.00,67.94,,,100.00,0.00,0.00,,,,,glassy-carbon electrode,,KHCO3,0.1,6.8,-1.1,C3H7OH,2.38,1.00,,Flow cell,,,,,,,
54,,2016,Tailoring Copper Nanocrystals towards C2 Products in Electrochemical CO2 Reduction,Angewandte Chemie,,https://doi.org/10.1002/anie.201601582,cube 63,Cu,Cu,,100.00,,,,,,,,,cubic,,58.30,63.00,67.94,58.30,63.00,67.94,,,100.00,0.00,0.00,,,,,glassy-carbon electrode,,KHCO3,0.1,6.8,-1.20,CH4,13.02,1.00,,Flow cell,,,,,,,
54,,2016,Tailoring Copper Nanocrystals towards C2 Products in Electrochemical CO2 Reduction,Angewandte Chemie,,https://doi.org/10.1002/anie.201601582,cube 63,Cu,Cu,,100.00,,,,,,,,,cubic,,58.30,63.00,67.94,58.30,63.00,67.94,,,100.00,0.00,0.00,,,,,glassy-carbon electrode,,KHCO3,0.1,6.8,-1.20,C2H4,13.02,1.00,,Flow cell,,,,,,,
54,,2016,Tailoring Copper Nanocrystals towards C2 Products in Electrochemical CO2 Reduction,Angewandte Chemie,,https://doi.org/10.1002/anie.201601582,cube 63,Cu,Cu,,100.00,,,,,,,,,cubic,,58.30,63.00,67.94,58.30,63.00,67.94,,,100.00,0.00,0.00,,,,,glassy-carbon electrode,,KHCO3,0.1,6.8,-1.20,H2,58.02,1.00,,Flow cell,,,,,,,
54,,2016,Tailoring Copper Nanocrystals towards C2 Products in Electrochemical CO2 Reduction,Angewandte Chemie,,https://doi.org/10.1002/anie.201601582,cube 63,Cu,Cu,,100.00,,,,,,,,,cubic,,58.30,63.00,67.94,58.30,63.00,67.94,,,100.00,0.00,0.00,,,,,glassy-carbon electrode,,KHCO3,0.1,6.8,-1.00,CO,1.49,1.00,,Flow cell,,,,,,,
54,,2016,Tailoring Copper Nanocrystals towards C2 Products in Electrochemical CO2 Reduction,Angewandte Chemie,,https://doi.org/10.1002/anie.201601582,cube 63,Cu,Cu,,100.00,,,,,,,,,cubic,,58.30,63.00,67.94,58.30,63.00,67.94,,,100.00,0.00,0.00,,,,,glassy-carbon electrode,,KHCO3,0.1,6.8,-1.00,CH4,1.49,1.00,,Flow cell,,,,,,,
54,,2016,Tailoring Copper Nanocrystals towards C2 Products in Electrochemical CO2 Reduction,Angewandte Chemie,,https://doi.org/10.1002/anie.201601582,cube 63,Cu,Cu,,100.00,,,,,,,,,cubic,,58.30,63.00,67.94,58.30,63.00,67.94,,,100.00,0.00,0.00,,,,,glassy-carbon electrode,,KHCO3,0.1,6.8,-1.00,C2H4,13.02,1.00,,Flow cell,,,,,,,
54,,2016,Tailoring Copper Nanocrystals towards C2 Products in Electrochemical CO2 Reduction,Angewandte Chemie,,https://doi.org/10.1002/anie.201601582,cube 63,Cu,Cu,,100.00,,,,,,,,,cubic,,58.30,63.00,67.94,58.30,63.00,67.94,,,100.00,0.00,0.00,,,,,glassy-carbon electrode,,KHCO3,0.1,6.8,-1.00,H2,64.71,1.00,,Flow cell,,,,,,,
52,,2020,Promoting C2+ Production from Electrochemical CO2 Reduction on Shape-Controlled Cuprous Oxide Nanocrystals with High-Index Facets,ACS Sustainable Chemistry & Engineering,,https://doi.org/10.1021/acssuschemeng.0c04873,o-Cu2O,Cu2O,Cu2O,,100.00,,,,,,,,,octahedron,,278.00,287.00,296.00,278.00,287.00,296.00,,,0.00,100.00,0.00,,,,,carbon paper electrode,,KCl,1,6.9,-0.80,H2,31.40,1.00,,H-cell,,,,,,,
52,,2020,Promoting C2+ Production from Electrochemical CO2 Reduction on Shape-Controlled Cuprous Oxide Nanocrystals with High-Index Facets,ACS Sustainable Chemistry & Engineering,,https://doi.org/10.1021/acssuschemeng.0c04873,o-Cu2O,Cu2O,Cu2O,,100.00,,,,,,,,,octahedron,,278.00,287.00,296.00,278.00,287.00,296.00,,,0.00,100.00,0.00,,,,,carbon paper electrode,,KCl,1,6.9,-0.80,CO,16.43,1.00,,H-cell,,,,,,,
52,,2020,Promoting C2+ Production from Electrochemical CO2 Reduction on Shape-Controlled Cuprous Oxide Nanocrystals with High-Index Facets,ACS Sustainable Chemistry & Engineering,,https://doi.org/10.1021/acssuschemeng.0c04873,o-Cu2O,Cu2O,Cu2O,,100.00,,,,,,,,,octahedron,,278.00,287.00,296.00,278.00,287.00,296.00,,,0.00,100.00,0.00,,,,,carbon paper electrode,,KCl,1,6.9,-0.80,HCOOH,47.83,1.00,,H-cell,,,,,,,
52,,2020,Promoting C2+ Production from Electrochemical CO2 Reduction on Shape-Controlled Cuprous Oxide Nanocrystals with High-Index Facets,ACS Sustainable Chemistry & Engineering,,https://doi.org/10.1021/acssuschemeng.0c04873,o-Cu2O,Cu2O,Cu2O,,100.00,,,,,,,,,octahedron,,278.00,287.00,296.00,278.00,287.00,296.00,,,0.00,100.00,0.00,,,,,carbon paper electrode,,KCl,1,6.9,-0.80,C2H4,2.42,1.00,,H-cell,,,,,,,
52,,2020,Promoting C2+ Production from Electrochemical CO2 Reduction on Shape-Controlled Cuprous Oxide Nanocrystals with High-Index Facets,ACS Sustainable Chemistry & Engineering,,https://doi.org/10.1021/acssuschemeng.0c04873,o-Cu2O,Cu2O,Cu2O,,100.00,,,,,,,,,octahedron,,278.00,287.00,296.00,278.00,287.00,296.00,,,0.00,100.00,0.00,,,,,carbon paper electrode,,KCl,1,6.9,-0.90,H2,30.92,1.00,,H-cell,,,,,,,
52,,2020,Promoting C2+ Production from Electrochemical CO2 Reduction on Shape-Controlled Cuprous Oxide Nanocrystals with High-Index Facets,ACS Sustainable Chemistry & Engineering,,https://doi.org/10.1021/acssuschemeng.0c04873,o-Cu2O,Cu2O,Cu2O,,100.00,,,,,,,,,octahedron,,278.00,287.00,296.00,278.00,287.00,296.00,,,0.00,100.00,0.00,,,,,carbon paper electrode,,KCl,1,6.9,-0.90,CO,23.67,1.00,,H-cell,,,,,,,
52,,2020,Promoting C2+ Production from Electrochemical CO2 Reduction on Shape-Controlled Cuprous Oxide Nanocrystals with High-Index Facets,ACS Sustainable Chemistry & Engineering,,https://doi.org/10.1021/acssuschemeng.0c04873,o-Cu2O,Cu2O,Cu2O,,100.00,,,,,,,,,octahedron,,278.00,287.00,296.00,278.00,287.00,296.00,,,0.00,100.00,0.00,,,,,carbon paper electrode,,KCl,1,6.9,-0.90,HCOOH,36.23,1.00,,H-cell,,,,,,,
52,,2020,Promoting C2+ Production from Electrochemical CO2 Reduction on Shape-Controlled Cuprous Oxide Nanocrystals with High-Index Facets,ACS Sustainable Chemistry & Engineering,,https://doi.org/10.1021/acssuschemeng.0c04873,o-Cu2O,Cu2O,Cu2O,,100.00,,,,,,,,,octahedron,,278.00,287.00,296.00,278.00,287.00,296.00,,,0.00,100.00,0.00,,,,,carbon paper electrode,,KCl,1,6.9,-0.90,C2H4,5.31,1.00,,H-cell,,,,,,,
52,,2020,Promoting C2+ Production from Electrochemical CO2 Reduction on Shape-Controlled Cuprous Oxide Nanocrystals with High-Index Facets,ACS Sustainable Chemistry & Engineering,,https://doi.org/10.1021/acssuschemeng.0c04873,o-Cu2O,Cu2O,Cu2O,,100.00,,,,,,,,,octahedron,,278.00,287.00,296.00,278.00,287.00,296.00,,,0.00,100.00,0.00,,,,,carbon paper electrode,,KCl,1,6.9,-1.00,H2,27.05,1.00,,H-cell,,,,,,,
52,,2020,Promoting C2+ Production from Electrochemical CO2 Reduction on Shape-Controlled Cuprous Oxide Nanocrystals with High-Index Facets,ACS Sustainable Chemistry & Engineering,,https://doi.org/10.1021/acssuschemeng.0c04873,o-Cu2O,Cu2O,Cu2O,,100.00,,,,,,,,,octahedron,,278.00,287.00,296.00,278.00,287.00,296.00,,,0.00,100.00,0.00,,,,,carbon paper electrode,,KCl,1,6.9,-1.00,CO,13.04,1.00,,H-cell,,,,,,,
52,,2020,Promoting C2+ Production from Electrochemical CO2 Reduction on Shape-Controlled Cuprous Oxide Nanocrystals with High-Index Facets,ACS Sustainable Chemistry & Engineering,,https://doi.org/10.1021/acssuschemeng.0c04873,o-Cu2O,Cu2O,Cu2O,,100.00,,,,,,,,,octahedron,,278.00,287.00,296.00,278.00,287.00,296.00,,,0.00,100.00,0.00,,,,,carbon paper electrode,,KCl,1,6.9,-1.00,HCOOH,27.05,1.00,,H-cell,,,,,,,
52,,2020,Promoting C2+ Production from Electrochemical CO2 Reduction on Shape-Controlled Cuprous Oxide Nanocrystals with High-Index Facets,ACS Sustainable Chemistry & Engineering,,https://doi.org/10.1021/acssuschemeng.0c04873,o-Cu2O,Cu2O,Cu2O,,100.00,,,,,,,,,octahedron,,278.00,287.00,296.00,278.00,287.00,296.00,,,0.00,100.00,0.00,,,,,carbon paper electrode,,KCl,1,6.9,-1.00,C2H4,19.32,1.00,,H-cell,,,,,,,
52,,2020,Promoting C2+ Production from Electrochemical CO2 Reduction on Shape-Controlled Cuprous Oxide Nanocrystals with High-Index Facets,ACS Sustainable Chemistry & Engineering,,https://doi.org/10.1021/acssuschemeng.0c04873,o-Cu2O,Cu2O,Cu2O,,100.00,,,,,,,,,octahedron,,278.00,287.00,296.00,278.00,287.00,296.00,,,0.00,100.00,0.00,,,,,carbon paper electrode,,KCl,1,6.9,-1.00,C2H5OH,9.66,1.00,,H-cell,,,,,,,
52,,2020,Promoting C2+ Production from Electrochemical CO2 Reduction on Shape-Controlled Cuprous Oxide Nanocrystals with High-Index Facets,ACS Sustainable Chemistry & Engineering,,https://doi.org/10.1021/acssuschemeng.0c04873,o-Cu2O,Cu2O,Cu2O,,100.00,,,,,,,,,octahedron,,278.00,287.00,296.00,278.00,287.00,296.00,,,0.00,100.00,0.00,,,,,carbon paper electrode,,KCl,1,6.9,-1.00,C3H7OH,1.93,1.00,,H-cell,,,,,,,
52,,2020,Promoting C2+ Production from Electrochemical CO2 Reduction on Shape-Controlled Cuprous Oxide Nanocrystals with High-Index Facets,ACS Sustainable Chemistry & Engineering,,https://doi.org/10.1021/acssuschemeng.0c04873,o-Cu2O,Cu2O,Cu2O,,100.00,,,,,,,,,octahedron,,278.00,287.00,296.00,278.00,287.00,296.00,,,0.00,100.00,0.00,,,,,carbon paper electrode,,KCl,1,6.9,-1.10,H2,26.09,1.00,,H-cell,,,,,,,
52,,2020,Promoting C2+ Production from Electrochemical CO2 Reduction on Shape-Controlled Cuprous Oxide Nanocrystals with High-Index Facets,ACS Sustainable Chemistry & Engineering,,https://doi.org/10.1021/acssuschemeng.0c04873,o-Cu2O,Cu2O,Cu2O,,100.00,,,,,,,,,octahedron,,278.00,287.00,296.00,278.00,287.00,296.00,,,0.00,100.00,0.00,,,,,carbon paper electrode,,KCl,1,6.9,-1.20,CO,5.31,1.00,,H-cell,,,,,,,
52,,2020,Promoting C2+ Production from Electrochemical CO2 Reduction on Shape-Controlled Cuprous Oxide Nanocrystals with High-Index Facets,ACS Sustainable Chemistry & Engineering,,https://doi.org/10.1021/acssuschemeng.0c04873,o-Cu2O,Cu2O,Cu2O,,100.00,,,,,,,,,octahedron,,278.00,287.00,296.00,278.00,287.00,296.00,,,0.00,100.00,0.00,,,,,carbon paper electrode,,KCl,1,6.9,-1.20,HCOOH,23.19,1.00,,H-cell,,,,,,,
52,,2020,Promoting C2+ Production from Electrochemical CO2 Reduction on Shape-Controlled Cuprous Oxide Nanocrystals with High-Index Facets,ACS Sustainable Chemistry & Engineering,,https://doi.org/10.1021/acssuschemeng.0c04873,o-Cu2O,Cu2O,Cu2O,,100.00,,,,,,,,,octahedron,,278.00,287.00,296.00,278.00,287.00,296.00,,,0.00,100.00,0.00,,,,,carbon paper electrode,,KCl,1,6.9,-1.20,C2H4,26.09,1.00,,H-cell,,,,,,,
52,,2020,Promoting C2+ Production from Electrochemical CO2 Reduction on Shape-Controlled Cuprous Oxide Nanocrystals with High-Index Facets,ACS Sustainable Chemistry & Engineering,,https://doi.org/10.1021/acssuschemeng.0c04873,o-Cu2O,Cu2O,Cu2O,,100.00,,,,,,,,,octahedron,,278.00,287.00,296.00,278.00,287.00,296.00,,,0.00,100.00,0.00,,,,,carbon paper electrode,,KCl,1,6.9,-1.20,C2H5OH,14.98,1.00,,H-cell,,,,,,,
52,,2020,Promoting C2+ Production from Electrochemical CO2 Reduction on Shape-Controlled Cuprous Oxide Nanocrystals with High-Index Facets,ACS Sustainable Chemistry & Engineering,,https://doi.org/10.1021/acssuschemeng.0c04873,o-Cu2O,Cu2O,Cu2O,,100.00,,,,,,,,,octahedron,,278.00,287.00,296.00,278.00,287.00,296.00,,,0.00,100.00,0.00,,,,,carbon paper electrode,,KCl,1,6.9,-1.20,C3H7OH,8.70,1.00,,H-cell,,,,,,,
52,,2020,Promoting C2+ Production from Electrochemical CO2 Reduction on Shape-Controlled Cuprous Oxide Nanocrystals with High-Index Facets,ACS Sustainable Chemistry & Engineering,,https://doi.org/10.1021/acssuschemeng.0c04873,o-Cu2O,Cu2O,Cu2O,,100.00,,,,,,,,,octahedron,,278.00,287.00,296.00,278.00,287.00,296.00,,,0.00,100.00,0.00,,,,,carbon paper electrode,,KCl,1,6.9,-1.20,H2,41.06,1.00,,H-cell,,,,,,,
52,,2020,Promoting C2+ Production from Electrochemical CO2 Reduction on Shape-Controlled Cuprous Oxide Nanocrystals with High-Index Facets,ACS Sustainable Chemistry & Engineering,,https://doi.org/10.1021/acssuschemeng.0c04873,o-Cu2O,Cu2O,Cu2O,,100.00,,,,,,,,,octahedron,,278.00,287.00,296.00,278.00,287.00,296.00,,,0.00,100.00,0.00,,,,,carbon paper electrode,,KCl,1,6.9,-1.20,CO,2.90,1.00,,H-cell,,,,,,,
52,,2020,Promoting C2+ Production from Electrochemical CO2 Reduction on Shape-Controlled Cuprous Oxide Nanocrystals with High-Index Facets,ACS Sustainable Chemistry & Engineering,,https://doi.org/10.1021/acssuschemeng.0c04873,o-Cu2O,Cu2O,Cu2O,,100.00,,,,,,,,,octahedron,,278.00,287.00,296.00,278.00,287.00,296.00,,,0.00,100.00,0.00,,,,,carbon paper electrode,,KCl,1,6.9,-1.20,CH4,3.38,1.00,,H-cell,,,,,,,
52,,2020,Promoting C2+ Production from Electrochemical CO2 Reduction on Shape-Controlled Cuprous Oxide Nanocrystals with High-Index Facets,ACS Sustainable Chemistry & Engineering,,https://doi.org/10.1021/acssuschemeng.0c04873,o-Cu2O,Cu2O,Cu2O,,100.00,,,,,,,,,octahedron,,278.00,287.00,296.00,278.00,287.00,296.00,,,0.00,100.00,0.00,,,,,carbon paper electrode,,KCl,1,6.9,-1.20,HCOOH,15.94,1.00,,H-cell,,,,,,,
52,,2020,Promoting C2+ Production from Electrochemical CO2 Reduction on Shape-Controlled Cuprous Oxide Nanocrystals with High-Index Facets,ACS Sustainable Chemistry & Engineering,,https://doi.org/10.1021/acssuschemeng.0c04873,o-Cu2O,Cu2O,Cu2O,,100.00,,,,,,,,,octahedron,,278.00,287.00,296.00,278.00,287.00,296.00,,,0.00,100.00,0.00,,,,,carbon paper electrode,,KCl,1,6.9,-1.20,C2H4,22.22,1.00,,H-cell,,,,,,,
52,,2020,Promoting C2+ Production from Electrochemical CO2 Reduction on Shape-Controlled Cuprous Oxide Nanocrystals with High-Index Facets,ACS Sustainable Chemistry & Engineering,,https://doi.org/10.1021/acssuschemeng.0c04873,o-Cu2O,Cu2O,Cu2O,,100.00,,,,,,,,,octahedron,,278.00,287.00,296.00,278.00,287.00,296.00,,,0.00,100.00,0.00,,,,,carbon paper electrode,,KCl,1,6.9,-1.20,C2H5OH,12.08,1.00,,H-cell,,,,,,,
52,,2020,Promoting C2+ Production from Electrochemical CO2 Reduction on Shape-Controlled Cuprous Oxide Nanocrystals with High-Index Facets,ACS Sustainable Chemistry & Engineering,,https://doi.org/10.1021/acssuschemeng.0c04873,o-Cu2O,Cu2O,Cu2O,,100.00,,,,,,,,,octahedron,,278.00,287.00,296.00,278.00,287.00,296.00,,,0.00,100.00,0.00,,,,,carbon paper electrode,,KCl,1,6.9,-1.20,C3H7OH,4.35,1.00,,H-cell,,,,,,,
52,,2020,Promoting C2+ Production from Electrochemical CO2 Reduction on Shape-Controlled Cuprous Oxide Nanocrystals with High-Index Facets,ACS Sustainable Chemistry & Engineering,,https://doi.org/10.1021/acssuschemeng.0c04873,d-Cu2O,Cu2O,Cu2O,,100.00,,,,,,,,,dodecahedron,,225.00,231.00,237.00,225.00,231.00,237.00,,,0.00,100.00,0.00,,,,,carbon paper electrode,,KCl,1,6.9,-0.80,H2,32.35,1.00,,H-cell,,,,,,,
52,,2020,Promoting C2+ Production from Electrochemical CO2 Reduction on Shape-Controlled Cuprous Oxide Nanocrystals with High-Index Facets,ACS Sustainable Chemistry & Engineering,,https://doi.org/10.1021/acssuschemeng.0c04873,d-Cu2O,Cu2O,Cu2O,,100.00,,,,,,,,,dodecahedron,,225.00,231.00,237.00,225.00,231.00,237.00,,,0.00,100.00,0.00,,,,,carbon paper electrode,,KCl,1,6.9,-0.80,CO,18.63,1.00,,H-cell,,,,,,,
52,,2020,Promoting C2+ Production from Electrochemical CO2 Reduction on Shape-Controlled Cuprous Oxide Nanocrystals with High-Index Facets,ACS Sustainable Chemistry & Engineering,,https://doi.org/10.1021/acssuschemeng.0c04873,d-Cu2O,Cu2O,Cu2O,,100.00,,,,,,,,,dodecahedron,,225.00,231.00,237.00,225.00,231.00,237.00,,,0.00,100.00,0.00,,,,,carbon paper electrode,,KCl,1,6.9,-0.80,HCOOH,46.08,1.00,,H-cell,,,,,,,
52,,2020,Promoting C2+ Production from Electrochemical CO2 Reduction on Shape-Controlled Cuprous Oxide Nanocrystals with High-Index Facets,ACS Sustainable Chemistry & Engineering,,https://doi.org/10.1021/acssuschemeng.0c04873,d-Cu2O,Cu2O,Cu2O,,100.00,,,,,,,,,dodecahedron,,225.00,231.00,237.00,225.00,231.00,237.00,,,0.00,100.00,0.00,,,,,carbon paper electrode,,KCl,1,6.9,-0.80,C2H4,2.45,1.00,,H-cell,,,,,,,
52,,2020,Promoting C2+ Production from Electrochemical CO2 Reduction on Shape-Controlled Cuprous Oxide Nanocrystals with High-Index Facets,ACS Sustainable Chemistry & Engineering,,https://doi.org/10.1021/acssuschemeng.0c04873,d-Cu2O,Cu2O,Cu2O,,100.00,,,,,,,,,dodecahedron,,225.00,231.00,237.00,225.00,231.00,237.00,,,0.00,100.00,0.00,,,,,carbon paper electrode,,KCl,1,6.9,-0.90,H2,28.92,1.00,,H-cell,,,,,,,
52,,2020,Promoting C2+ Production from Electrochemical CO2 Reduction on Shape-Controlled Cuprous Oxide Nanocrystals with High-Index Facets,ACS Sustainable Chemistry & Engineering,,https://doi.org/10.1021/acssuschemeng.0c04873,d-Cu2O,Cu2O,Cu2O,,100.00,,,,,,,,,dodecahedron,,225.00,231.00,237.00,225.00,231.00,237.00,,,0.00,100.00,0.00,,,,,carbon paper electrode,,KCl,1,6.9,-0.90,CO,17.16,1.00,,H-cell,,,,,,,
52,,2020,Promoting C2+ Production from Electrochemical CO2 Reduction on Shape-Controlled Cuprous Oxide Nanocrystals with High-Index Facets,ACS Sustainable Chemistry & Engineering,,https://doi.org/10.1021/acssuschemeng.0c04873,d-Cu2O,Cu2O,Cu2O,,100.00,,,,,,,,,dodecahedron,,225.00,231.00,237.00,225.00,231.00,237.00,,,0.00,100.00,0.00,,,,,carbon paper electrode,,KCl,1,6.9,-0.90,HCOOH,45.10,1.00,,H-cell,,,,,,,
52,,2020,Promoting C2+ Production from Electrochemical CO2 Reduction on Shape-Controlled Cuprous Oxide Nanocrystals with High-Index Facets,ACS Sustainable Chemistry & Engineering,,https://doi.org/10.1021/acssuschemeng.0c04873,d-Cu2O,Cu2O,Cu2O,,100.00,,,,,,,,,dodecahedron,,225.00,231.00,237.00,225.00,231.00,237.00,,,0.00,100.00,0.00,,,,,carbon paper electrode,,KCl,1,6.9,-0.90,C2H4,5.39,1.00,,H-cell,,,,,,,
52,,2020,Promoting C2+ Production from Electrochemical CO2 Reduction on Shape-Controlled Cuprous Oxide Nanocrystals with High-Index Facets,ACS Sustainable Chemistry & Engineering,,https://doi.org/10.1021/acssuschemeng.0c04873,d-Cu2O,Cu2O,Cu2O,,100.00,,,,,,,,,dodecahedron,,225.00,231.00,237.00,225.00,231.00,237.00,,,0.00,100.00,0.00,,,,,carbon paper electrode,,KCl,1,6.9,-0.90,C2H5OH,3.43,1.00,,H-cell,,,,,,,
52,,2020,Promoting C2+ Production from Electrochemical CO2 Reduction on Shape-Controlled Cuprous Oxide Nanocrystals with High-Index Facets,ACS Sustainable Chemistry & Engineering,,https://doi.org/10.1021/acssuschemeng.0c04873,d-Cu2O,Cu2O,Cu2O,,100.00,,,,,,,,,dodecahedron,,225.00,231.00,237.00,225.00,231.00,237.00,,,0.00,100.00,0.00,,,,,carbon paper electrode,,KCl,1,6.9,-1.00,H2,27.94,1.00,,H-cell,,,,,,,
52,,2020,Promoting C2+ Production from Electrochemical CO2 Reduction on Shape-Controlled Cuprous Oxide Nanocrystals with High-Index Facets,ACS Sustainable Chemistry & Engineering,,https://doi.org/10.1021/acssuschemeng.0c04873,d-Cu2O,Cu2O,Cu2O,,100.00,,,,,,,,,dodecahedron,,225.00,231.00,237.00,225.00,231.00,237.00,,,0.00,100.00,0.00,,,,,carbon paper electrode,,KCl,1,6.9,-1.00,CO,10.78,1.00,,H-cell,,,,,,,
52,,2020,Promoting C2+ Production from Electrochemical CO2 Reduction on Shape-Controlled Cuprous Oxide Nanocrystals with High-Index Facets,ACS Sustainable Chemistry & Engineering,,https://doi.org/10.1021/acssuschemeng.0c04873,d-Cu2O,Cu2O,Cu2O,,100.00,,,,,,,,,dodecahedron,,225.00,231.00,237.00,225.00,231.00,237.00,,,0.00,100.00,0.00,,,,,carbon paper electrode,,KCl,1,6.9,-1.00,HCOOH,43.63,1.00,,H-cell,,,,,,,
52,,2020,Promoting C2+ Production from Electrochemical CO2 Reduction on Shape-Controlled Cuprous Oxide Nanocrystals with High-Index Facets,ACS Sustainable Chemistry & Engineering,,https://doi.org/10.1021/acssuschemeng.0c04873,d-Cu2O,Cu2O,Cu2O,,100.00,,,,,,,,,dodecahedron,,225.00,231.00,237.00,225.00,231.00,237.00,,,0.00,100.00,0.00,,,,,carbon paper electrode,,KCl,1,6.9,-1.00,C2H4,10.29,1.00,,H-cell,,,,,,,
52,,2020,Promoting C2+ Production from Electrochemical CO2 Reduction on Shape-Controlled Cuprous Oxide Nanocrystals with High-Index Facets,ACS Sustainable Chemistry & Engineering,,https://doi.org/10.1021/acssuschemeng.0c04873,d-Cu2O,Cu2O,Cu2O,,100.00,,,,,,,,,dodecahedron,,225.00,231.00,237.00,225.00,231.00,237.00,,,0.00,100.00,0.00,,,,,carbon paper electrode,,KCl,1,6.9,-1.00,C2H5OH,4.41,1.00,,H-cell,,,,,,,
52,,2020,Promoting C2+ Production from Electrochemical CO2 Reduction on Shape-Controlled Cuprous Oxide Nanocrystals with High-Index Facets,ACS Sustainable Chemistry & Engineering,,https://doi.org/10.1021/acssuschemeng.0c04873,d-Cu2O,Cu2O,Cu2O,,100.00,,,,,,,,,dodecahedron,,225.00,231.00,237.00,225.00,231.00,237.00,,,0.00,100.00,0.00,,,,,carbon paper electrode,,KCl,1,6.9,-1.00,C3H7OH,2.94,1.00,,H-cell,,,,,,,
52,,2020,Promoting C2+ Production from Electrochemical CO2 Reduction on Shape-Controlled Cuprous Oxide Nanocrystals with High-Index Facets,ACS Sustainable Chemistry & Engineering,,https://doi.org/10.1021/acssuschemeng.0c04873,d-Cu2O,Cu2O,Cu2O,,100.00,,,,,,,,,dodecahedron,,225.00,231.00,237.00,225.00,231.00,237.00,,,0.00,100.00,0.00,,,,,carbon paper electrode,,KCl,1,6.9,-1.10,H2,26.47,1.00,,H-cell,,,,,,,
52,,2020,Promoting C2+ Production from Electrochemical CO2 Reduction on Shape-Controlled Cuprous Oxide Nanocrystals with High-Index Facets,ACS Sustainable Chemistry & Engineering,,https://doi.org/10.1021/acssuschemeng.0c04873,d-Cu2O,Cu2O,Cu2O,,100.00,,,,,,,,,dodecahedron,,225.00,231.00,237.00,225.00,231.00,237.00,,,0.00,100.00,0.00,,,,,carbon paper electrode,,KCl,1,6.9,-1.10,CO,5.39,1.00,,H-cell,,,,,,,
52,,2020,Promoting C2+ Production from Electrochemical CO2 Reduction on Shape-Controlled Cuprous Oxide Nanocrystals with High-Index Facets,ACS Sustainable Chemistry & Engineering,,https://doi.org/10.1021/acssuschemeng.0c04873,d-Cu2O,Cu2O,Cu2O,,100.00,,,,,,,,,dodecahedron,,225.00,231.00,237.00,225.00,231.00,237.00,,,0.00,100.00,0.00,,,,,carbon paper electrode,,KCl,1,6.9,-1.10,CH4,4.90,1.00,,H-cell,,,,,,,
52,,2020,Promoting C2+ Production from Electrochemical CO2 Reduction on Shape-Controlled Cuprous Oxide Nanocrystals with High-Index Facets,ACS Sustainable Chemistry & Engineering,,https://doi.org/10.1021/acssuschemeng.0c04873,d-Cu2O,Cu2O,Cu2O,,100.00,,,,,,,,,dodecahedron,,225.00,231.00,237.00,225.00,231.00,237.00,,,0.00,100.00,0.00,,,,,carbon paper electrode,,KCl,1,6.9,-1.10,HCOOH,27.94,1.00,,H-cell,,,,,,,
52,,2020,Promoting C2+ Production from Electrochemical CO2 Reduction on Shape-Controlled Cuprous Oxide Nanocrystals with High-Index Facets,ACS Sustainable Chemistry & Engineering,,https://doi.org/10.1021/acssuschemeng.0c04873,d-Cu2O,Cu2O,Cu2O,,100.00,,,,,,,,,dodecahedron,,225.00,231.00,237.00,225.00,231.00,237.00,,,0.00,100.00,0.00,,,,,carbon paper electrode,,KCl,1,6.9,-1.10,C2H4,18.63,1.00,,H-cell,,,,,,,
52,,2020,Promoting C2+ Production from Electrochemical CO2 Reduction on Shape-Controlled Cuprous Oxide Nanocrystals with High-Index Facets,ACS Sustainable Chemistry & Engineering,,https://doi.org/10.1021/acssuschemeng.0c04873,d-Cu2O,Cu2O,Cu2O,,100.00,,,,,,,,,dodecahedron,,225.00,231.00,237.00,225.00,231.00,237.00,,,0.00,100.00,0.00,,,,,carbon paper electrode,,KCl,1,6.9,-1.10,C2H5OH,9.80,1.00,,H-cell,,,,,,,
52,,2020,Promoting C2+ Production from Electrochemical CO2 Reduction on Shape-Controlled Cuprous Oxide Nanocrystals with High-Index Facets,ACS Sustainable Chemistry & Engineering,,https://doi.org/10.1021/acssuschemeng.0c04873,d-Cu2O,Cu2O,Cu2O,,100.00,,,,,,,,,dodecahedron,,225.00,231.00,237.00,225.00,231.00,237.00,,,0.00,100.00,0.00,,,,,carbon paper electrode,,KCl,1,6.9,-1.10,C3H7OH,4.41,1.00,,H-cell,,,,,,,
52,,2020,Promoting C2+ Production from Electrochemical CO2 Reduction on Shape-Controlled Cuprous Oxide Nanocrystals with High-Index Facets,ACS Sustainable Chemistry & Engineering,,https://doi.org/10.1021/acssuschemeng.0c04873,d-Cu2O,Cu2O,Cu2O,,100.00,,,,,,,,,dodecahedron,,225.00,231.00,237.00,225.00,231.00,237.00,,,0.00,100.00,0.00,,,,,carbon paper electrode,,KCl,1,6.9,-1.20,H2,42.65,1.00,,H-cell,,,,,,,
52,,2020,Promoting C2+ Production from Electrochemical CO2 Reduction on Shape-Controlled Cuprous Oxide Nanocrystals with High-Index Facets,ACS Sustainable Chemistry & Engineering,,https://doi.org/10.1021/acssuschemeng.0c04873,d-Cu2O,Cu2O,Cu2O,,100.00,,,,,,,,,dodecahedron,,225.00,231.00,237.00,225.00,231.00,237.00,,,0.00,100.00,0.00,,,,,carbon paper electrode,,KCl,1,6.9,-1.20,CO,3.92,1.00,,H-cell,,,,,,,
52,,2020,Promoting C2+ Production from Electrochemical CO2 Reduction on Shape-Controlled Cuprous Oxide Nanocrystals with High-Index Facets,ACS Sustainable Chemistry & Engineering,,https://doi.org/10.1021/acssuschemeng.0c04873,d-Cu2O,Cu2O,Cu2O,,100.00,,,,,,,,,dodecahedron,,225.00,231.00,237.00,225.00,231.00,237.00,,,0.00,100.00,0.00,,,,,carbon paper electrode,,KCl,1,6.9,-1.20,CH4,10.29,1.00,,H-cell,,,,,,,
52,,2020,Promoting C2+ Production from Electrochemical CO2 Reduction on Shape-Controlled Cuprous Oxide Nanocrystals with High-Index Facets,ACS Sustainable Chemistry & Engineering,,https://doi.org/10.1021/acssuschemeng.0c04873,d-Cu2O,Cu2O,Cu2O,,100.00,,,,,,,,,dodecahedron,,225.00,231.00,237.00,225.00,231.00,237.00,,,0.00,100.00,0.00,,,,,carbon paper electrode,,KCl,1,6.9,-1.20,HCOOH,12.75,1.00,,H-cell,,,,,,,
52,,2020,Promoting C2+ Production from Electrochemical CO2 Reduction on Shape-Controlled Cuprous Oxide Nanocrystals with High-Index Facets,ACS Sustainable Chemistry & Engineering,,https://doi.org/10.1021/acssuschemeng.0c04873,d-Cu2O,Cu2O,Cu2O,,100.00,,,,,,,,,dodecahedron,,225.00,231.00,237.00,225.00,231.00,237.00,,,0.00,100.00,0.00,,,,,carbon paper electrode,,KCl,1,6.9,-1.20,C2H4,15.20,1.00,,H-cell,,,,,,,
52,,2020,Promoting C2+ Production from Electrochemical CO2 Reduction on Shape-Controlled Cuprous Oxide Nanocrystals with High-Index Facets,ACS Sustainable Chemistry & Engineering,,https://doi.org/10.1021/acssuschemeng.0c04873,d-Cu2O,Cu2O,Cu2O,,100.00,,,,,,,,,dodecahedron,,225.00,231.00,237.00,225.00,231.00,237.00,,,0.00,100.00,0.00,,,,,carbon paper electrode,,KCl,1,6.9,-1.20,C2H5OH,12.25,1.00,,H-cell,,,,,,,
52,,2020,Promoting C2+ Production from Electrochemical CO2 Reduction on Shape-Controlled Cuprous Oxide Nanocrystals with High-Index Facets,ACS Sustainable Chemistry & Engineering,,https://doi.org/10.1021/acssuschemeng.0c04873,d-Cu2O,Cu2O,Cu2O,,100.00,,,,,,,,,dodecahedron,,225.00,231.00,237.00,225.00,231.00,237.00,,,0.00,100.00,0.00,,,,,carbon paper electrode,,KCl,1,6.9,-1.20,C3H7OH,2.45,1.00,,H-cell,,,,,,,
52,,2020,Promoting C2+ Production from Electrochemical CO2 Reduction on Shape-Controlled Cuprous Oxide Nanocrystals with High-Index Facets,ACS Sustainable Chemistry & Engineering,,https://doi.org/10.1021/acssuschemeng.0c04873,c-Cu2O,Cu2O,Cu2O,,100.00,,,,,,,,,cubic,,297.00,310.00,323.00,297.00,310.00,323.00,,,0.00,100.00,0.00,,,,,carbon paper electrode,,KCl,1,6.9,-0.80,H2,40.69,1.00,,H-cell,,,,,,,
52,,2020,Promoting C2+ Production from Electrochemical CO2 Reduction on Shape-Controlled Cuprous Oxide Nanocrystals with High-Index Facets,ACS Sustainable Chemistry & Engineering,,https://doi.org/10.1021/acssuschemeng.0c04873,c-Cu2O,Cu2O,Cu2O,,100.00,,,,,,,,,cubic,,297.00,310.00,323.00,297.00,310.00,323.00,,,0.00,100.00,0.00,,,,,carbon paper electrode,,KCl,1,6.9,-0.80,CO,17.16,1.00,,H-cell,,,,,,,
52,,2020,Promoting C2+ Production from Electrochemical CO2 Reduction on Shape-Controlled Cuprous Oxide Nanocrystals with High-Index Facets,ACS Sustainable Chemistry & Engineering,,https://doi.org/10.1021/acssuschemeng.0c04873,c-Cu2O,Cu2O,Cu2O,,100.00,,,,,,,,,cubic,,297.00,310.00,323.00,297.00,310.00,323.00,,,0.00,100.00,0.00,,,,,carbon paper electrode,,KCl,1,6.9,-0.80,HCOOH,48.04,1.00,,H-cell,,,,,,,
52,,2020,Promoting C2+ Production from Electrochemical CO2 Reduction on Shape-Controlled Cuprous Oxide Nanocrystals with High-Index Facets,ACS Sustainable Chemistry & Engineering,,https://doi.org/10.1021/acssuschemeng.0c04873,c-Cu2O,Cu2O,Cu2O,,100.00,,,,,,,,,cubic,,297.00,310.00,323.00,297.00,310.00,323.00,,,0.00,100.00,0.00,,,,,carbon paper electrode,,KCl,1,6.9,-0.90,H2,33.33,1.00,,H-cell,,,,,,,
52,,2020,Promoting C2+ Production from Electrochemical CO2 Reduction on Shape-Controlled Cuprous Oxide Nanocrystals with High-Index Facets,ACS Sustainable Chemistry & Engineering,,https://doi.org/10.1021/acssuschemeng.0c04873,c-Cu2O,Cu2O,Cu2O,,100.00,,,,,,,,,cubic,,297.00,310.00,323.00,297.00,310.00,323.00,,,0.00,100.00,0.00,,,,,carbon paper electrode,,KCl,1,6.9,-0.90,CO,19.12,1.00,,H-cell,,,,,,,
52,,2020,Promoting C2+ Production from Electrochemical CO2 Reduction on Shape-Controlled Cuprous Oxide Nanocrystals with High-Index Facets,ACS Sustainable Chemistry & Engineering,,https://doi.org/10.1021/acssuschemeng.0c04873,c-Cu2O,Cu2O,Cu2O,,100.00,,,,,,,,,cubic,,297.00,310.00,323.00,297.00,310.00,323.00,,,0.00,100.00,0.00,,,,,carbon paper electrode,,KCl,1,6.9,-0.90,HCOOH,46.08,1.00,,H-cell,,,,,,,
52,,2020,Promoting C2+ Production from Electrochemical CO2 Reduction on Shape-Controlled Cuprous Oxide Nanocrystals with High-Index Facets,ACS Sustainable Chemistry & Engineering,,https://doi.org/10.1021/acssuschemeng.0c04873,c-Cu2O,Cu2O,Cu2O,,100.00,,,,,,,,,cubic,,297.00,310.00,323.00,297.00,310.00,323.00,,,0.00,100.00,0.00,,,,,carbon paper electrode,,KCl,1,6.9,-0.90,C2H4,3.92,1.00,,H-cell,,,,,,,
52,,2020,Promoting C2+ Production from Electrochemical CO2 Reduction on Shape-Controlled Cuprous Oxide Nanocrystals with High-Index Facets,ACS Sustainable Chemistry & Engineering,,https://doi.org/10.1021/acssuschemeng.0c04873,c-Cu2O,Cu2O,Cu2O,,100.00,,,,,,,,,cubic,,297.00,310.00,323.00,297.00,310.00,323.00,,,0.00,100.00,0.00,,,,,carbon paper electrode,,KCl,1,6.9,-1.00,H2,29.41,1.00,,H-cell,,,,,,,
52,,2020,Promoting C2+ Production from Electrochemical CO2 Reduction on Shape-Controlled Cuprous Oxide Nanocrystals with High-Index Facets,ACS Sustainable Chemistry & Engineering,,https://doi.org/10.1021/acssuschemeng.0c04873,c-Cu2O,Cu2O,Cu2O,,100.00,,,,,,,,,cubic,,297.00,310.00,323.00,297.00,310.00,323.00,,,0.00,100.00,0.00,,,,,carbon paper electrode,,KCl,1,6.9,-1.00,CO,13.73,1.00,,H-cell,,,,,,,
52,,2020,Promoting C2+ Production from Electrochemical CO2 Reduction on Shape-Controlled Cuprous Oxide Nanocrystals with High-Index Facets,ACS Sustainable Chemistry & Engineering,,https://doi.org/10.1021/acssuschemeng.0c04873,c-Cu2O,Cu2O,Cu2O,,100.00,,,,,,,,,cubic,,297.00,310.00,323.00,297.00,310.00,323.00,,,0.00,100.00,0.00,,,,,carbon paper electrode,,KCl,1,6.9,-1.00,CH4,2.45,1.00,,H-cell,,,,,,,
