Repository: vovamirosh/CO2RR_PISH

File: Datasets/R_parent_2024_12_12.csv (part 34 of 38)
Number,Autor,Publication,Title,Journal,IF,DOI,Article name,Formula,Cat. compound,Support,"Cat./Support ratio, % (at)",XRD noises,"Cu2O-110, %","Cu2O-111, %","Cu2O-200, %","Cu2O-220, %","Cu-111, %","Cu-200, %","Cu-220, %",Morphology (TEM/SEM),"Pore size, nm",width min (nm),width aver (nm),width max (nm),length min (nm),length aver (nm),length max (nm),Crystal system,Simple cell,"Cu, % (at.)","Cu+, % (at.)","Cu(2+), % (at.)",Facet,"Distance, nm",Facet,"Distance2, nm",Base,Electrodes,electrolyte,"conc, M",pH,RHE vs V,Product,"FE, %","Time, h","Current density, mA/cm2",Type of reactor," Energy efficiency, %",Сarbon efficiency (equivalent to single-pass carbon efficiency (SPCE),"Loading, μg/cm2","Capacitance, (uF/cm2)","ECSA, cm2",R,"BET surface, m2/g"
52,,2020,Promoting C2+ Production from Electrochemical CO2 Reduction on Shape-Controlled Cuprous Oxide Nanocrystals with High-Index Facets,ACS Sustainable Chemistry & Engineering,,https://doi.org/10.1021/acssuschemeng.0c04873,c-Cu2O,Cu2O,Cu2O,,100.00,,,,,,,,,cubic,,297.00,310.00,323.00,297.00,310.00,323.00,,,0.00,100.00,0.00,,,,,carbon paper electrode,,KCl,1,6.9,-1.00,HCOOH,37.25,1.00,,H-cell,,,,,,,
52,,2020,Promoting C2+ Production from Electrochemical CO2 Reduction on Shape-Controlled Cuprous Oxide Nanocrystals with High-Index Facets,ACS Sustainable Chemistry & Engineering,,https://doi.org/10.1021/acssuschemeng.0c04873,c-Cu2O,Cu2O,Cu2O,,100.00,,,,,,,,,cubic,,297.00,310.00,323.00,297.00,310.00,323.00,,,0.00,100.00,0.00,,,,,carbon paper electrode,,KCl,1,6.9,-1.00,C2H4,8.82,1.00,,H-cell,,,,,,,
52,,2020,Promoting C2+ Production from Electrochemical CO2 Reduction on Shape-Controlled Cuprous Oxide Nanocrystals with High-Index Facets,ACS Sustainable Chemistry & Engineering,,https://doi.org/10.1021/acssuschemeng.0c04873,c-Cu2O,Cu2O,Cu2O,,100.00,,,,,,,,,cubic,,297.00,310.00,323.00,297.00,310.00,323.00,,,0.00,100.00,0.00,,,,,carbon paper electrode,,KCl,1,6.9,-1.00,C2H5OH,7.35,1.00,,H-cell,,,,,,,
52,,2020,Promoting C2+ Production from Electrochemical CO2 Reduction on Shape-Controlled Cuprous Oxide Nanocrystals with High-Index Facets,ACS Sustainable Chemistry & Engineering,,https://doi.org/10.1021/acssuschemeng.0c04873,c-Cu2O,Cu2O,Cu2O,,100.00,,,,,,,,,cubic,,297.00,310.00,323.00,297.00,310.00,323.00,,,0.00,100.00,0.00,,,,,carbon paper electrode,,KCl,1,6.9,-1.00,C3H7OH,4.41,1.00,,H-cell,,,,,,,
52,,2020,Promoting C2+ Production from Electrochemical CO2 Reduction on Shape-Controlled Cuprous Oxide Nanocrystals with High-Index Facets,ACS Sustainable Chemistry & Engineering,,https://doi.org/10.1021/acssuschemeng.0c04873,c-Cu2O,Cu2O,Cu2O,,100.00,,,,,,,,,cubic,,297.00,310.00,323.00,297.00,310.00,323.00,,,0.00,100.00,0.00,,,,,carbon paper electrode,,KCl,1,6.9,-1.10,H2,27.45,1.00,,H-cell,,,,,,,
52,,2020,Promoting C2+ Production from Electrochemical CO2 Reduction on Shape-Controlled Cuprous Oxide Nanocrystals with High-Index Facets,ACS Sustainable Chemistry & Engineering,,https://doi.org/10.1021/acssuschemeng.0c04873,c-Cu2O,Cu2O,Cu2O,,100.00,,,,,,,,,cubic,,297.00,310.00,323.00,297.00,310.00,323.00,,,0.00,100.00,0.00,,,,,carbon paper electrode,,KCl,1,6.9,-1.10,CO,9.31,1.00,,H-cell,,,,,,,
52,,2020,Promoting C2+ Production from Electrochemical CO2 Reduction on Shape-Controlled Cuprous Oxide Nanocrystals with High-Index Facets,ACS Sustainable Chemistry & Engineering,,https://doi.org/10.1021/acssuschemeng.0c04873,c-Cu2O,Cu2O,Cu2O,,100.00,,,,,,,,,cubic,,297.00,310.00,323.00,297.00,310.00,323.00,,,0.00,100.00,0.00,,,,,carbon paper electrode,,KCl,1,6.9,-1.10,CH4,3.92,1.00,,H-cell,,,,,,,
52,,2020,Promoting C2+ Production from Electrochemical CO2 Reduction on Shape-Controlled Cuprous Oxide Nanocrystals with High-Index Facets,ACS Sustainable Chemistry & Engineering,,https://doi.org/10.1021/acssuschemeng.0c04873,c-Cu2O,Cu2O,Cu2O,,100.00,,,,,,,,,cubic,,297.00,310.00,323.00,297.00,310.00,323.00,,,0.00,100.00,0.00,,,,,carbon paper electrode,,KCl,1,6.9,-1.10,HCOOH,28.92,1.00,,H-cell,,,,,,,
52,,2020,Promoting C2+ Production from Electrochemical CO2 Reduction on Shape-Controlled Cuprous Oxide Nanocrystals with High-Index Facets,ACS Sustainable Chemistry & Engineering,,https://doi.org/10.1021/acssuschemeng.0c04873,c-Cu2O,Cu2O,Cu2O,,100.00,,,,,,,,,cubic,,297.00,310.00,323.00,297.00,310.00,323.00,,,0.00,100.00,0.00,,,,,carbon paper electrode,,KCl,1,6.9,-1.10,C2H4,19.61,1.00,,H-cell,,,,,,,
52,,2020,Promoting C2+ Production from Electrochemical CO2 Reduction on Shape-Controlled Cuprous Oxide Nanocrystals with High-Index Facets,ACS Sustainable Chemistry & Engineering,,https://doi.org/10.1021/acssuschemeng.0c04873,c-Cu2O,Cu2O,Cu2O,,100.00,,,,,,,,,cubic,,297.00,310.00,323.00,297.00,310.00,323.00,,,0.00,100.00,0.00,,,,,carbon paper electrode,,KCl,1,6.9,-1.10,C2H5OH,10.78,1.00,,H-cell,,,,,,,
52,,2020,Promoting C2+ Production from Electrochemical CO2 Reduction on Shape-Controlled Cuprous Oxide Nanocrystals with High-Index Facets,ACS Sustainable Chemistry & Engineering,,https://doi.org/10.1021/acssuschemeng.0c04873,c-Cu2O,Cu2O,Cu2O,,100.00,,,,,,,,,cubic,,297.00,310.00,323.00,297.00,310.00,323.00,,,0.00,100.00,0.00,,,,,carbon paper electrode,,KCl,1,6.9,-1.10,C3H7OH,4.41,1.00,,H-cell,,,,,,,
52,,2020,Promoting C2+ Production from Electrochemical CO2 Reduction on Shape-Controlled Cuprous Oxide Nanocrystals with High-Index Facets,ACS Sustainable Chemistry & Engineering,,https://doi.org/10.1021/acssuschemeng.0c04873,c-Cu2O,Cu2O,Cu2O,,100.00,,,,,,,,,cubic,,297.00,310.00,323.00,297.00,310.00,323.00,,,0.00,100.00,0.00,,,,,carbon paper electrode,,KCl,1,6.9,-1.20,H2,43.14,1.00,,H-cell,,,,,,,
52,,2020,Promoting C2+ Production from Electrochemical CO2 Reduction on Shape-Controlled Cuprous Oxide Nanocrystals with High-Index Facets,ACS Sustainable Chemistry & Engineering,,https://doi.org/10.1021/acssuschemeng.0c04873,c-Cu2O,Cu2O,Cu2O,,100.00,,,,,,,,,cubic,,297.00,310.00,323.00,297.00,310.00,323.00,,,0.00,100.00,0.00,,,,,carbon paper electrode,,KCl,1,6.9,-1.20,CO,5.88,1.00,,H-cell,,,,,,,
52,,2020,Promoting C2+ Production from Electrochemical CO2 Reduction on Shape-Controlled Cuprous Oxide Nanocrystals with High-Index Facets,ACS Sustainable Chemistry & Engineering,,https://doi.org/10.1021/acssuschemeng.0c04873,c-Cu2O,Cu2O,Cu2O,,100.00,,,,,,,,,cubic,,297.00,310.00,323.00,297.00,310.00,323.00,,,0.00,100.00,0.00,,,,,carbon paper electrode,,KCl,1,6.9,-1.20,CH4,9.80,1.00,,H-cell,,,,,,,
52,,2020,Promoting C2+ Production from Electrochemical CO2 Reduction on Shape-Controlled Cuprous Oxide Nanocrystals with High-Index Facets,ACS Sustainable Chemistry & Engineering,,https://doi.org/10.1021/acssuschemeng.0c04873,c-Cu2O,Cu2O,Cu2O,,100.00,,,,,,,,,cubic,,297.00,310.00,323.00,297.00,310.00,323.00,,,0.00,100.00,0.00,,,,,carbon paper electrode,,KCl,1,6.9,-1.20,HCOOH,14.22,1.00,,H-cell,,,,,,,
52,,2020,Promoting C2+ Production from Electrochemical CO2 Reduction on Shape-Controlled Cuprous Oxide Nanocrystals with High-Index Facets,ACS Sustainable Chemistry & Engineering,,https://doi.org/10.1021/acssuschemeng.0c04873,c-Cu2O,Cu2O,Cu2O,,100.00,,,,,,,,,cubic,,297.00,310.00,323.00,297.00,310.00,323.00,,,0.00,100.00,0.00,,,,,carbon paper electrode,,KCl,1,6.9,-1.20,C2H4,12.75,1.00,,H-cell,,,,,,,
52,,2020,Promoting C2+ Production from Electrochemical CO2 Reduction on Shape-Controlled Cuprous Oxide Nanocrystals with High-Index Facets,ACS Sustainable Chemistry & Engineering,,https://doi.org/10.1021/acssuschemeng.0c04873,c-Cu2O,Cu2O,Cu2O,,100.00,,,,,,,,,cubic,,297.00,310.00,323.00,297.00,310.00,323.00,,,0.00,100.00,0.00,,,,,carbon paper electrode,,KCl,1,6.9,-1.20,CH3COOH,3.92,1.00,,H-cell,,,,,,,
52,,2020,Promoting C2+ Production from Electrochemical CO2 Reduction on Shape-Controlled Cuprous Oxide Nanocrystals with High-Index Facets,ACS Sustainable Chemistry & Engineering,,https://doi.org/10.1021/acssuschemeng.0c04873,c-Cu2O,Cu2O,Cu2O,,100.00,,,,,,,,,cubic,,297.00,310.00,323.00,297.00,310.00,323.00,,,0.00,100.00,0.00,,,,,carbon paper electrode,,KCl,1,6.9,-1.20,C2H5OH,8.33,1.00,,H-cell,,,,,,,
52,,2020,Promoting C2+ Production from Electrochemical CO2 Reduction on Shape-Controlled Cuprous Oxide Nanocrystals with High-Index Facets,ACS Sustainable Chemistry & Engineering,,https://doi.org/10.1021/acssuschemeng.0c04873,c-Cu2O,Cu2O,Cu2O,,100.00,,,,,,,,,cubic,,297.00,310.00,323.00,297.00,310.00,323.00,,,0.00,100.00,0.00,,,,,carbon paper electrode,,KCl,1,6.9,-1.20,C3H7OH,3.43,1.00,,H-cell,,,,,,,
30,"Rui Zhang,b , Feifei Chen , Haokun Jin , Yong Zhang , Xiaoya Hao , Yingda Liu , Tianming Feng , Xinghua Zhang, Zunming Lu, Weihua Wang , Feng Lu , Hong Dong , Hui Liu, Hui Liu, , Yahui Cheng",2023,Highly stability Cu+ species in hollow Cu2O nanoreactors by modulating cavity size for CO2 electroreduction to C2+ products,Chemical Engineering Journal,13.3,https://doi.org/10.1016/j.cej.2023.142052,I-Au/Cu2O-30,Cu1O0.5404Au0.016,CuO,Au,98.35,,,,,,,,,hollow,,45.00,52.50,65.00,45.00,52.50,65.00,,,0.00,95.10,4.90,,,,,glassy-carbon electrode,Ag/AgCl,KHCO3,0.1,6.8,-1.05,C2H4,21.21,0.30,,H-cell,,,,,,,
30,"Rui Zhang,b , Feifei Chen , Haokun Jin , Yong Zhang , Xiaoya Hao , Yingda Liu , Tianming Feng , Xinghua Zhang, Zunming Lu, Weihua Wang , Feng Lu , Hong Dong , Hui Liu, Hui Liu, , Yahui Cheng",2023,Highly stability Cu+ species in hollow Cu2O nanoreactors by modulating cavity size for CO2 electroreduction to C2+ products,Chemical Engineering Journal,13.3,https://doi.org/10.1016/j.cej.2023.142052,I-Au/Cu2O-30,Cu1O0.5404Au0.016,CuO,Au,98.35,,,,,,,,,hollow,,45.00,52.50,65.00,45.00,52.50,65.00,,,0.00,95.10,4.90,,,,,glassy-carbon electrode,Ag/AgCl,KHCO3,0.1,6.8,-1.05,CO,2.38,0.30,,H-cell,,,,,,,
30,"Rui Zhang,b , Feifei Chen , Haokun Jin , Yong Zhang , Xiaoya Hao , Yingda Liu , Tianming Feng , Xinghua Zhang, Zunming Lu, Weihua Wang , Feng Lu , Hong Dong , Hui Liu, Hui Liu, , Yahui Cheng",2023,Highly stability Cu+ species in hollow Cu2O nanoreactors by modulating cavity size for CO2 electroreduction to C2+ products,Chemical Engineering Journal,13.3,https://doi.org/10.1016/j.cej.2023.142052,I-Au/Cu2O-30,Cu1O0.5404Au0.016,CuO,Au,98.35,,,,,,,,,hollow,,45.00,52.50,65.00,45.00,52.50,65.00,,,0.00,95.10,4.90,,,,,glassy-carbon electrode,Ag/AgCl,KHCO3,0.1,6.8,-1.05,HCOOH,2.38,0.30,,H-cell,,,,,,,
30,"Rui Zhang,b , Feifei Chen , Haokun Jin , Yong Zhang , Xiaoya Hao , Yingda Liu , Tianming Feng , Xinghua Zhang, Zunming Lu, Weihua Wang , Feng Lu , Hong Dong , Hui Liu, Hui Liu, , Yahui Cheng",2023,Highly stability Cu+ species in hollow Cu2O nanoreactors by modulating cavity size for CO2 electroreduction to C2+ products,Chemical Engineering Journal,13.3,https://doi.org/10.1016/j.cej.2023.142052,I-Au/Cu2O-30,Cu1O0.5404Au0.016,CuO,Au,98.35,,,,,,,,,hollow,,45.00,52.50,65.00,45.00,52.50,65.00,,,0.00,95.10,4.90,,,,,glassy-carbon electrode,Ag/AgCl,KHCO3,0.1,6.8,-1.05,CH3OH,3.66,0.30,,H-cell,,,,,,,
30,"Rui Zhang,b , Feifei Chen , Haokun Jin , Yong Zhang , Xiaoya Hao , Yingda Liu , Tianming Feng , Xinghua Zhang, Zunming Lu, Weihua Wang , Feng Lu , Hong Dong , Hui Liu, Hui Liu, , Yahui Cheng",2023,Highly stability Cu+ species in hollow Cu2O nanoreactors by modulating cavity size for CO2 electroreduction to C2+ products,Chemical Engineering Journal,13.3,https://doi.org/10.1016/j.cej.2023.142052,I-Au/Cu2O-30,Cu1O0.5404Au0.016,CuO,Au,98.35,,,,,,,,,hollow,,45.00,52.50,65.00,45.00,52.50,65.00,,,0.00,95.10,4.90,,,,,glassy-carbon electrode,Ag/AgCl,KHCO3,0.1,6.8,-1.05,C2H5OH,7.50,0.30,,H-cell,,,,,,,
30,"Rui Zhang,b , Feifei Chen , Haokun Jin , Yong Zhang , Xiaoya Hao , Yingda Liu , Tianming Feng , Xinghua Zhang, Zunming Lu, Weihua Wang , Feng Lu , Hong Dong , Hui Liu, Hui Liu, , Yahui Cheng",2023,Highly stability Cu+ species in hollow Cu2O nanoreactors by modulating cavity size for CO2 electroreduction to C2+ products,Chemical Engineering Journal,13.3,https://doi.org/10.1016/j.cej.2023.142052,I-Au/Cu2O-30,Cu1O0.5404Au0.016,CuO,Au,98.35,,,,,,,,,hollow,,45.00,52.50,65.00,45.00,52.50,65.00,,,0.00,95.10,4.90,,,,,glassy-carbon electrode,Ag/AgCl,KHCO3,0.1,6.8,-1.05,CH4,4.57,0.30,,H-cell,,,,,,,
30,"Rui Zhang,b , Feifei Chen , Haokun Jin , Yong Zhang , Xiaoya Hao , Yingda Liu , Tianming Feng , Xinghua Zhang, Zunming Lu, Weihua Wang , Feng Lu , Hong Dong , Hui Liu, Hui Liu, , Yahui Cheng",2023,Highly stability Cu+ species in hollow Cu2O nanoreactors by modulating cavity size for CO2 electroreduction to C2+ products,Chemical Engineering Journal,13.3,https://doi.org/10.1016/j.cej.2023.142052,I-Au/Cu2O-30,Cu1O0.5404Au0.016,CuO,Au,98.35,,,,,,,,,hollow,,45.00,52.50,65.00,45.00,52.50,65.00,,,0.00,95.10,4.90,,,,,glassy-carbon electrode,Ag/AgCl,KHCO3,0.1,6.8,-1.05,H2,25.05,0.30,,H-cell,,,,,,,
30,"Rui Zhang,b , Feifei Chen , Haokun Jin , Yong Zhang , Xiaoya Hao , Yingda Liu , Tianming Feng , Xinghua Zhang, Zunming Lu, Weihua Wang , Feng Lu , Hong Dong , Hui Liu, Hui Liu, , Yahui Cheng",2023,Highly stability Cu+ species in hollow Cu2O nanoreactors by modulating cavity size for CO2 electroreduction to C2+ products,Chemical Engineering Journal,13.3,https://doi.org/10.1016/j.cej.2023.142052,I-Au/Cu2O-30,Cu1O0.5404Au0.016,CuO,Au,98.35,,,,,,,,,hollow,,45.00,52.50,65.00,45.00,52.50,65.00,,,0.00,95.10,4.90,,,,,glassy-carbon electrode,Ag/AgCl,KHCO3,0.1,6.8,-1.04,C2H4,18.28,0.30,,H-cell,,,,,,,
30,"Rui Zhang,b , Feifei Chen , Haokun Jin , Yong Zhang , Xiaoya Hao , Yingda Liu , Tianming Feng , Xinghua Zhang, Zunming Lu, Weihua Wang , Feng Lu , Hong Dong , Hui Liu, Hui Liu, , Yahui Cheng",2023,Highly stability Cu+ species in hollow Cu2O nanoreactors by modulating cavity size for CO2 electroreduction to C2+ products,Chemical Engineering Journal,13.3,https://doi.org/10.1016/j.cej.2023.142052,I-Au/Cu2O-30,Cu1O0.5404Au0.016,CuO,Au,98.35,,,,,,,,,hollow,,45.00,52.50,65.00,45.00,52.50,65.00,,,0.00,95.10,4.90,,,,,glassy-carbon electrode,Ag/AgCl,KHCO3,0.1,6.8,-1.04,CO,9.14,0.30,,H-cell,,,,,,,
30,"Rui Zhang,b , Feifei Chen , Haokun Jin , Yong Zhang , Xiaoya Hao , Yingda Liu , Tianming Feng , Xinghua Zhang, Zunming Lu, Weihua Wang , Feng Lu , Hong Dong , Hui Liu, Hui Liu, , Yahui Cheng",2023,Highly stability Cu+ species in hollow Cu2O nanoreactors by modulating cavity size for CO2 electroreduction to C2+ products,Chemical Engineering Journal,13.3,https://doi.org/10.1016/j.cej.2023.142052,I-Au/Cu2O-30,Cu1O0.5404Au0.016,CuO,Au,98.35,,,,,,,,,hollow,,45.00,52.50,65.00,45.00,52.50,65.00,,,0.00,95.10,4.90,,,,,glassy-carbon electrode,Ag/AgCl,KHCO3,0.1,6.8,-1.04,HCOOH,3.84,0.30,,H-cell,,,,,,,
30,"Rui Zhang,b , Feifei Chen , Haokun Jin , Yong Zhang , Xiaoya Hao , Yingda Liu , Tianming Feng , Xinghua Zhang, Zunming Lu, Weihua Wang , Feng Lu , Hong Dong , Hui Liu, Hui Liu, , Yahui Cheng",2023,Highly stability Cu+ species in hollow Cu2O nanoreactors by modulating cavity size for CO2 electroreduction to C2+ products,Chemical Engineering Journal,13.3,https://doi.org/10.1016/j.cej.2023.142052,I-Au/Cu2O-30,Cu1O0.5404Au0.016,CuO,Au,98.35,,,,,,,,,hollow,,45.00,52.50,65.00,45.00,52.50,65.00,,,0.00,95.10,4.90,,,,,glassy-carbon electrode,Ag/AgCl,KHCO3,0.1,6.8,-1.04,CH3OH,6.40,0.30,,H-cell,,,,,,,
30,"Rui Zhang,b , Feifei Chen , Haokun Jin , Yong Zhang , Xiaoya Hao , Yingda Liu , Tianming Feng , Xinghua Zhang, Zunming Lu, Weihua Wang , Feng Lu , Hong Dong , Hui Liu, Hui Liu, , Yahui Cheng",2023,Highly stability Cu+ species in hollow Cu2O nanoreactors by modulating cavity size for CO2 electroreduction to C2+ products,Chemical Engineering Journal,13.3,https://doi.org/10.1016/j.cej.2023.142052,I-Au/Cu2O-30,Cu1O0.5404Au0.016,CuO,Au,98.35,,,,,,,,,hollow,,45.00,52.50,65.00,45.00,52.50,65.00,,,0.00,95.10,4.90,,,,,glassy-carbon electrode,Ag/AgCl,KHCO3,0.1,6.8,-1.04,C2H5OH,8.04,0.30,,H-cell,,,,,,,
30,"Rui Zhang,b , Feifei Chen , Haokun Jin , Yong Zhang , Xiaoya Hao , Yingda Liu , Tianming Feng , Xinghua Zhang, Zunming Lu, Weihua Wang , Feng Lu , Hong Dong , Hui Liu, Hui Liu, , Yahui Cheng",2023,Highly stability Cu+ species in hollow Cu2O nanoreactors by modulating cavity size for CO2 electroreduction to C2+ products,Chemical Engineering Journal,13.3,https://doi.org/10.1016/j.cej.2023.142052,I-Au/Cu2O-30,Cu1O0.5404Au0.016,CuO,Au,98.35,,,,,,,,,hollow,,45.00,52.50,65.00,45.00,52.50,65.00,,,0.00,95.10,4.90,,,,,glassy-carbon electrode,Ag/AgCl,KHCO3,0.1,6.8,-1.04,CH3COOH,2.93,0.30,,H-cell,,,,,,,
30,"Rui Zhang,b , Feifei Chen , Haokun Jin , Yong Zhang , Xiaoya Hao , Yingda Liu , Tianming Feng , Xinghua Zhang, Zunming Lu, Weihua Wang , Feng Lu , Hong Dong , Hui Liu, Hui Liu, , Yahui Cheng",2023,Highly stability Cu+ species in hollow Cu2O nanoreactors by modulating cavity size for CO2 electroreduction to C2+ products,Chemical Engineering Journal,13.3,https://doi.org/10.1016/j.cej.2023.142052,I-Au/Cu2O-30,Cu1O0.5404Au0.016,CuO,Au,98.35,,,,,,,,,hollow,,45.00,52.50,65.00,45.00,52.50,65.00,,,0.00,95.10,4.90,,,,,glassy-carbon electrode,Ag/AgCl,KHCO3,0.1,6.8,-1.04,CH4,8.59,0.30,,H-cell,,,,,,,
30,"Rui Zhang,b , Feifei Chen , Haokun Jin , Yong Zhang , Xiaoya Hao , Yingda Liu , Tianming Feng , Xinghua Zhang, Zunming Lu, Weihua Wang , Feng Lu , Hong Dong , Hui Liu, Hui Liu, , Yahui Cheng",2023,Highly stability Cu+ species in hollow Cu2O nanoreactors by modulating cavity size for CO2 electroreduction to C2+ products,Chemical Engineering Journal,13.3,https://doi.org/10.1016/j.cej.2023.142052,I-Au/Cu2O-30,Cu1O0.5404Au0.016,CuO,Au,98.35,,,,,,,,,hollow,,45.00,52.50,65.00,45.00,52.50,65.00,,,0.00,95.10,4.90,,,,,glassy-carbon electrode,Ag/AgCl,KHCO3,0.1,6.8,-1.04,H2,27.06,0.30,,H-cell,,,,,,,
30,"Rui Zhang,b , Feifei Chen , Haokun Jin , Yong Zhang , Xiaoya Hao , Yingda Liu , Tianming Feng , Xinghua Zhang, Zunming Lu, Weihua Wang , Feng Lu , Hong Dong , Hui Liu, Hui Liu, , Yahui Cheng",2023,Highly stability Cu+ species in hollow Cu2O nanoreactors by modulating cavity size for CO2 electroreduction to C2+ products,Chemical Engineering Journal,13.3,https://doi.org/10.1016/j.cej.2023.142052,I-Au/Cu2O-30,Cu1O0.5404Au0.016,CuO,Au,98.35,,,,,,,,,hollow,,45.00,52.50,65.00,45.00,52.50,65.00,,,0.00,95.10,4.90,,,,,glassy-carbon electrode,Ag/AgCl,KHCO3,0.1,6.8,-0.99,C2H4,15.90,0.30,,H-cell,,,,,,,
30,"Rui Zhang,b , Feifei Chen , Haokun Jin , Yong Zhang , Xiaoya Hao , Yingda Liu , Tianming Feng , Xinghua Zhang, Zunming Lu, Weihua Wang , Feng Lu , Hong Dong , Hui Liu, Hui Liu, , Yahui Cheng",2023,Highly stability Cu+ species in hollow Cu2O nanoreactors by modulating cavity size for CO2 electroreduction to C2+ products,Chemical Engineering Journal,13.3,https://doi.org/10.1016/j.cej.2023.142052,I-Au/Cu2O-30,Cu1O0.5404Au0.016,CuO,Au,98.35,,,,,,,,,hollow,,45.00,52.50,65.00,45.00,52.50,65.00,,,0.00,95.10,4.90,,,,,glassy-carbon electrode,Ag/AgCl,KHCO3,0.1,6.8,-0.99,CO,11.88,0.30,,H-cell,,,,,,,
30,"Rui Zhang,b , Feifei Chen , Haokun Jin , Yong Zhang , Xiaoya Hao , Yingda Liu , Tianming Feng , Xinghua Zhang, Zunming Lu, Weihua Wang , Feng Lu , Hong Dong , Hui Liu, Hui Liu, , Yahui Cheng",2023,Highly stability Cu+ species in hollow Cu2O nanoreactors by modulating cavity size for CO2 electroreduction to C2+ products,Chemical Engineering Journal,13.3,https://doi.org/10.1016/j.cej.2023.142052,I-Au/Cu2O-30,Cu1O0.5404Au0.016,CuO,Au,98.35,,,,,,,,,hollow,,45.00,52.50,65.00,45.00,52.50,65.00,,,0.00,95.10,4.90,,,,,glassy-carbon electrode,Ag/AgCl,KHCO3,0.1,6.8,-0.99,HCOOH,4.94,0.30,,H-cell,,,,,,,
30,"Rui Zhang,b , Feifei Chen , Haokun Jin , Yong Zhang , Xiaoya Hao , Yingda Liu , Tianming Feng , Xinghua Zhang, Zunming Lu, Weihua Wang , Feng Lu , Hong Dong , Hui Liu, Hui Liu, , Yahui Cheng",2023,Highly stability Cu+ species in hollow Cu2O nanoreactors by modulating cavity size for CO2 electroreduction to C2+ products,Chemical Engineering Journal,13.3,https://doi.org/10.1016/j.cej.2023.142052,I-Au/Cu2O-30,Cu1O0.5404Au0.016,CuO,Au,98.35,,,,,,,,,hollow,,45.00,52.50,65.00,45.00,52.50,65.00,,,0.00,95.10,4.90,,,,,glassy-carbon electrode,Ag/AgCl,KHCO3,0.1,6.8,-0.99,CH3OH,4.02,0.30,,H-cell,,,,,,,
30,"Rui Zhang,b , Feifei Chen , Haokun Jin , Yong Zhang , Xiaoya Hao , Yingda Liu , Tianming Feng , Xinghua Zhang, Zunming Lu, Weihua Wang , Feng Lu , Hong Dong , Hui Liu, Hui Liu, , Yahui Cheng",2023,Highly stability Cu+ species in hollow Cu2O nanoreactors by modulating cavity size for CO2 electroreduction to C2+ products,Chemical Engineering Journal,13.3,https://doi.org/10.1016/j.cej.2023.142052,I-Au/Cu2O-30,Cu1O0.5404Au0.016,CuO,Au,98.35,,,,,,,,,hollow,,45.00,52.50,65.00,45.00,52.50,65.00,,,0.00,95.10,4.90,,,,,glassy-carbon electrode,Ag/AgCl,KHCO3,0.1,6.8,-0.99,C2H5OH,8.23,0.30,,H-cell,,,,,,,
30,"Rui Zhang,b , Feifei Chen , Haokun Jin , Yong Zhang , Xiaoya Hao , Yingda Liu , Tianming Feng , Xinghua Zhang, Zunming Lu, Weihua Wang , Feng Lu , Hong Dong , Hui Liu, Hui Liu, , Yahui Cheng",2023,Highly stability Cu+ species in hollow Cu2O nanoreactors by modulating cavity size for CO2 electroreduction to C2+ products,Chemical Engineering Journal,13.3,https://doi.org/10.1016/j.cej.2023.142052,I-Au/Cu2O-30,Cu1O0.5404Au0.016,CuO,Au,98.35,,,,,,,,,hollow,,45.00,52.50,65.00,45.00,52.50,65.00,,,0.00,95.10,4.90,,,,,glassy-carbon electrode,Ag/AgCl,KHCO3,0.1,6.8,-0.99,CH3COOH,3.29,0.30,,H-cell,,,,,,,
30,"Rui Zhang,b , Feifei Chen , Haokun Jin , Yong Zhang , Xiaoya Hao , Yingda Liu , Tianming Feng , Xinghua Zhang, Zunming Lu, Weihua Wang , Feng Lu , Hong Dong , Hui Liu, Hui Liu, , Yahui Cheng",2023,Highly stability Cu+ species in hollow Cu2O nanoreactors by modulating cavity size for CO2 electroreduction to C2+ products,Chemical Engineering Journal,13.3,https://doi.org/10.1016/j.cej.2023.142052,I-Au/Cu2O-30,Cu1O0.5404Au0.016,CuO,Au,98.35,,,,,,,,,hollow,,45.00,52.50,65.00,45.00,52.50,65.00,,,0.00,95.10,4.90,,,,,glassy-carbon electrode,Ag/AgCl,KHCO3,0.1,6.8,-0.99,CH4,10.42,0.30,,H-cell,,,,,,,
30,"Rui Zhang,b , Feifei Chen , Haokun Jin , Yong Zhang , Xiaoya Hao , Yingda Liu , Tianming Feng , Xinghua Zhang, Zunming Lu, Weihua Wang , Feng Lu , Hong Dong , Hui Liu, Hui Liu, , Yahui Cheng",2023,Highly stability Cu+ species in hollow Cu2O nanoreactors by modulating cavity size for CO2 electroreduction to C2+ products,Chemical Engineering Journal,13.3,https://doi.org/10.1016/j.cej.2023.142052,I-Au/Cu2O-30,Cu1O0.5404Au0.016,CuO,Au,98.35,,,,,,,,,hollow,,45.00,52.50,65.00,45.00,52.50,65.00,,,0.00,95.10,4.90,,,,,glassy-carbon electrode,Ag/AgCl,KHCO3,0.1,6.8,-0.99,H2,28.52,0.30,,H-cell,,,,,,,
30,"Rui Zhang,b , Feifei Chen , Haokun Jin , Yong Zhang , Xiaoya Hao , Yingda Liu , Tianming Feng , Xinghua Zhang, Zunming Lu, Weihua Wang , Feng Lu , Hong Dong , Hui Liu, Hui Liu, , Yahui Cheng",2023,Highly stability Cu+ species in hollow Cu2O nanoreactors by modulating cavity size for CO2 electroreduction to C2+ products,Chemical Engineering Journal,13.3,https://doi.org/10.1016/j.cej.2023.142052,I-Au/Cu2O-30,Cu1O0.5404Au0.016,CuO,Au,98.35,,,,,,,,,hollow,,45.00,52.50,65.00,45.00,52.50,65.00,,,0.00,95.10,4.90,,,,,glassy-carbon electrode,Ag/AgCl,KHCO3,0.1,6.8,-0.96,C2H4,10.60,0.30,,H-cell,,,,,,,
30,"Rui Zhang,b , Feifei Chen , Haokun Jin , Yong Zhang , Xiaoya Hao , Yingda Liu , Tianming Feng , Xinghua Zhang, Zunming Lu, Weihua Wang , Feng Lu , Hong Dong , Hui Liu, Hui Liu, , Yahui Cheng",2023,Highly stability Cu+ species in hollow Cu2O nanoreactors by modulating cavity size for CO2 electroreduction to C2+ products,Chemical Engineering Journal,13.3,https://doi.org/10.1016/j.cej.2023.142052,I-Au/Cu2O-30,Cu1O0.5404Au0.016,CuO,Au,98.35,,,,,,,,,hollow,,45.00,52.50,65.00,45.00,52.50,65.00,,,0.00,95.10,4.90,,,,,glassy-carbon electrode,Ag/AgCl,KHCO3,0.1,6.8,-0.96,CO,13.35,0.30,,H-cell,,,,,,,
30,"Rui Zhang,b , Feifei Chen , Haokun Jin , Yong Zhang , Xiaoya Hao , Yingda Liu , Tianming Feng , Xinghua Zhang, Zunming Lu, Weihua Wang , Feng Lu , Hong Dong , Hui Liu, Hui Liu, , Yahui Cheng",2023,Highly stability Cu+ species in hollow Cu2O nanoreactors by modulating cavity size for CO2 electroreduction to C2+ products,Chemical Engineering Journal,13.3,https://doi.org/10.1016/j.cej.2023.142052,I-Au/Cu2O-30,Cu1O0.5404Au0.016,CuO,Au,98.35,,,,,,,,,hollow,,45.00,52.50,65.00,45.00,52.50,65.00,,,0.00,95.10,4.90,,,,,glassy-carbon electrode,Ag/AgCl,KHCO3,0.1,6.8,-0.96,HCOOH,5.12,0.30,,H-cell,,,,,,,
30,"Rui Zhang,b , Feifei Chen , Haokun Jin , Yong Zhang , Xiaoya Hao , Yingda Liu , Tianming Feng , Xinghua Zhang, Zunming Lu, Weihua Wang , Feng Lu , Hong Dong , Hui Liu, Hui Liu, , Yahui Cheng",2023,Highly stability Cu+ species in hollow Cu2O nanoreactors by modulating cavity size for CO2 electroreduction to C2+ products,Chemical Engineering Journal,13.3,https://doi.org/10.1016/j.cej.2023.142052,I-Au/Cu2O-30,Cu1O0.5404Au0.016,CuO,Au,98.35,,,,,,,,,hollow,,45.00,52.50,65.00,45.00,52.50,65.00,,,0.00,95.10,4.90,,,,,glassy-carbon electrode,Ag/AgCl,KHCO3,0.1,6.8,-0.96,CH3OH,2.38,0.30,,H-cell,,,,,,,
30,"Rui Zhang,b , Feifei Chen , Haokun Jin , Yong Zhang , Xiaoya Hao , Yingda Liu , Tianming Feng , Xinghua Zhang, Zunming Lu, Weihua Wang , Feng Lu , Hong Dong , Hui Liu, Hui Liu, , Yahui Cheng",2023,Highly stability Cu+ species in hollow Cu2O nanoreactors by modulating cavity size for CO2 electroreduction to C2+ products,Chemical Engineering Journal,13.3,https://doi.org/10.1016/j.cej.2023.142052,I-Au/Cu2O-30,Cu1O0.5404Au0.016,CuO,Au,98.35,,,,,,,,,hollow,,45.00,52.50,65.00,45.00,52.50,65.00,,,0.00,95.10,4.90,,,,,glassy-carbon electrode,Ag/AgCl,KHCO3,0.1,6.8,-0.96,C2H5OH,6.03,0.30,,H-cell,,,,,,,
30,"Rui Zhang,b , Feifei Chen , Haokun Jin , Yong Zhang , Xiaoya Hao , Yingda Liu , Tianming Feng , Xinghua Zhang, Zunming Lu, Weihua Wang , Feng Lu , Hong Dong , Hui Liu, Hui Liu, , Yahui Cheng",2023,Highly stability Cu+ species in hollow Cu2O nanoreactors by modulating cavity size for CO2 electroreduction to C2+ products,Chemical Engineering Journal,13.3,https://doi.org/10.1016/j.cej.2023.142052,I-Au/Cu2O-30,Cu1O0.5404Au0.016,CuO,Au,98.35,,,,,,,,,hollow,,45.00,52.50,65.00,45.00,52.50,65.00,,,0.00,95.10,4.90,,,,,glassy-carbon electrode,Ag/AgCl,KHCO3,0.1,6.8,-0.96,CH3COOH,3.29,0.30,,H-cell,,,,,,,
30,"Rui Zhang,b , Feifei Chen , Haokun Jin , Yong Zhang , Xiaoya Hao , Yingda Liu , Tianming Feng , Xinghua Zhang, Zunming Lu, Weihua Wang , Feng Lu , Hong Dong , Hui Liu, Hui Liu, , Yahui Cheng",2023,Highly stability Cu+ species in hollow Cu2O nanoreactors by modulating cavity size for CO2 electroreduction to C2+ products,Chemical Engineering Journal,13.3,https://doi.org/10.1016/j.cej.2023.142052,I-Au/Cu2O-30,Cu1O0.5404Au0.016,CuO,Au,98.35,,,,,,,,,hollow,,45.00,52.50,65.00,45.00,52.50,65.00,,,0.00,95.10,4.90,,,,,glassy-carbon electrode,Ag/AgCl,KHCO3,0.1,6.8,-0.96,CH4,9.32,0.30,,H-cell,,,,,,,
30,"Rui Zhang,b , Feifei Chen , Haokun Jin , Yong Zhang , Xiaoya Hao , Yingda Liu , Tianming Feng , Xinghua Zhang, Zunming Lu, Weihua Wang , Feng Lu , Hong Dong , Hui Liu, Hui Liu, , Yahui Cheng",2023,Highly stability Cu+ species in hollow Cu2O nanoreactors by modulating cavity size for CO2 electroreduction to C2+ products,Chemical Engineering Journal,13.3,https://doi.org/10.1016/j.cej.2023.142052,I-Au/Cu2O-30,Cu1O0.5404Au0.016,CuO,Au,98.35,,,,,,,,,hollow,,45.00,52.50,65.00,45.00,52.50,65.00,,,0.00,95.10,4.90,,,,,glassy-carbon electrode,Ag/AgCl,KHCO3,0.1,6.8,-0.96,H2,26.33,0.30,,H-cell,,,,,,,
30,"Rui Zhang,b , Feifei Chen , Haokun Jin , Yong Zhang , Xiaoya Hao , Yingda Liu , Tianming Feng , Xinghua Zhang, Zunming Lu, Weihua Wang , Feng Lu , Hong Dong , Hui Liu, Hui Liu, , Yahui Cheng",2023,Highly stability Cu+ species in hollow Cu2O nanoreactors by modulating cavity size for CO2 electroreduction to C2+ products,Chemical Engineering Journal,13.3,https://doi.org/10.1016/j.cej.2023.142052,I-Au/Cu2O-30,Cu1O0.5404Au0.016,CuO,Au,98.35,,,,,,,,,hollow,,45.00,52.50,65.00,45.00,52.50,65.00,,,0.00,95.10,4.90,,,,,glassy-carbon electrode,Ag/AgCl,KHCO3,0.1,6.8,-0.91,C2H4,8.04,0.30,,H-cell,,,,,,,
30,"Rui Zhang,b , Feifei Chen , Haokun Jin , Yong Zhang , Xiaoya Hao , Yingda Liu , Tianming Feng , Xinghua Zhang, Zunming Lu, Weihua Wang , Feng Lu , Hong Dong , Hui Liu, Hui Liu, , Yahui Cheng",2023,Highly stability Cu+ species in hollow Cu2O nanoreactors by modulating cavity size for CO2 electroreduction to C2+ products,Chemical Engineering Journal,13.3,https://doi.org/10.1016/j.cej.2023.142052,I-Au/Cu2O-30,Cu1O0.5404Au0.016,CuO,Au,98.35,,,,,,,,,hollow,,45.00,52.50,65.00,45.00,52.50,65.00,,,0.00,95.10,4.90,,,,,glassy-carbon electrode,Ag/AgCl,KHCO3,0.1,6.8,-0.91,CO,18.83,0.30,,H-cell,,,,,,,
30,"Rui Zhang,b , Feifei Chen , Haokun Jin , Yong Zhang , Xiaoya Hao , Yingda Liu , Tianming Feng , Xinghua Zhang, Zunming Lu, Weihua Wang , Feng Lu , Hong Dong , Hui Liu, Hui Liu, , Yahui Cheng",2023,Highly stability Cu+ species in hollow Cu2O nanoreactors by modulating cavity size for CO2 electroreduction to C2+ products,Chemical Engineering Journal,13.3,https://doi.org/10.1016/j.cej.2023.142052,I-Au/Cu2O-30,Cu1O0.5404Au0.016,CuO,Au,98.35,,,,,,,,,hollow,,45.00,52.50,65.00,45.00,52.50,65.00,,,0.00,95.10,4.90,,,,,glassy-carbon electrode,Ag/AgCl,KHCO3,0.1,6.8,-0.91,HCOOH,11.88,0.30,,H-cell,,,,,,,
30,"Rui Zhang,b , Feifei Chen , Haokun Jin , Yong Zhang , Xiaoya Hao , Yingda Liu , Tianming Feng , Xinghua Zhang, Zunming Lu, Weihua Wang , Feng Lu , Hong Dong , Hui Liu, Hui Liu, , Yahui Cheng",2023,Highly stability Cu+ species in hollow Cu2O nanoreactors by modulating cavity size for CO2 electroreduction to C2+ products,Chemical Engineering Journal,13.3,https://doi.org/10.1016/j.cej.2023.142052,I-Au/Cu2O-30,Cu1O0.5404Au0.016,CuO,Au,98.35,,,,,,,,,hollow,,45.00,52.50,65.00,45.00,52.50,65.00,,,0.00,95.10,4.90,,,,,glassy-carbon electrode,Ag/AgCl,KHCO3,0.1,6.8,-0.91,CH3OH,2.56,0.30,,H-cell,,,,,,,
30,"Rui Zhang,b , Feifei Chen , Haokun Jin , Yong Zhang , Xiaoya Hao , Yingda Liu , Tianming Feng , Xinghua Zhang, Zunming Lu, Weihua Wang , Feng Lu , Hong Dong , Hui Liu, Hui Liu, , Yahui Cheng",2023,Highly stability Cu+ species in hollow Cu2O nanoreactors by modulating cavity size for CO2 electroreduction to C2+ products,Chemical Engineering Journal,13.3,https://doi.org/10.1016/j.cej.2023.142052,I-Au/Cu2O-30,Cu1O0.5404Au0.016,CuO,Au,98.35,,,,,,,,,hollow,,45.00,52.50,65.00,45.00,52.50,65.00,,,0.00,95.10,4.90,,,,,glassy-carbon electrode,Ag/AgCl,KHCO3,0.1,6.8,-0.91,C2H5OH,4.20,0.30,,H-cell,,,,,,,
30,"Rui Zhang,b , Feifei Chen , Haokun Jin , Yong Zhang , Xiaoya Hao , Yingda Liu , Tianming Feng , Xinghua Zhang, Zunming Lu, Weihua Wang , Feng Lu , Hong Dong , Hui Liu, Hui Liu, , Yahui Cheng",2023,Highly stability Cu+ species in hollow Cu2O nanoreactors by modulating cavity size for CO2 electroreduction to C2+ products,Chemical Engineering Journal,13.3,https://doi.org/10.1016/j.cej.2023.142052,I-Au/Cu2O-30,Cu1O0.5404Au0.016,CuO,Au,98.35,,,,,,,,,hollow,,45.00,52.50,65.00,45.00,52.50,65.00,,,0.00,95.10,4.90,,,,,glassy-carbon electrode,Ag/AgCl,KHCO3,0.1,6.8,-0.91,CH3COOH,1.28,0.30,,H-cell,,,,,,,
30,"Rui Zhang,b , Feifei Chen , Haokun Jin , Yong Zhang , Xiaoya Hao , Yingda Liu , Tianming Feng , Xinghua Zhang, Zunming Lu, Weihua Wang , Feng Lu , Hong Dong , Hui Liu, Hui Liu, , Yahui Cheng",2023,Highly stability Cu+ species in hollow Cu2O nanoreactors by modulating cavity size for CO2 electroreduction to C2+ products,Chemical Engineering Journal,13.3,https://doi.org/10.1016/j.cej.2023.142052,I-Au/Cu2O-30,Cu1O0.5404Au0.016,CuO,Au,98.35,,,,,,,,,hollow,,45.00,52.50,65.00,45.00,52.50,65.00,,,0.00,95.10,4.90,,,,,glassy-carbon electrode,Ag/AgCl,KHCO3,0.1,6.8,-0.91,CH4,9.69,0.30,,H-cell,,,,,,,
30,"Rui Zhang,b , Feifei Chen , Haokun Jin , Yong Zhang , Xiaoya Hao , Yingda Liu , Tianming Feng , Xinghua Zhang, Zunming Lu, Weihua Wang , Feng Lu , Hong Dong , Hui Liu, Hui Liu, , Yahui Cheng",2023,Highly stability Cu+ species in hollow Cu2O nanoreactors by modulating cavity size for CO2 electroreduction to C2+ products,Chemical Engineering Journal,13.3,https://doi.org/10.1016/j.cej.2023.142052,I-Au/Cu2O-30,Cu1O0.5404Au0.016,CuO,Au,98.35,,,,,,,,,hollow,,45.00,52.50,65.00,45.00,52.50,65.00,,,0.00,95.10,4.90,,,,,glassy-carbon electrode,Ag/AgCl,KHCO3,0.1,6.8,-0.91,H2,25.05,0.30,,H-cell,,,,,,,
30,"Rui Zhang,b , Feifei Chen , Haokun Jin , Yong Zhang , Xiaoya Hao , Yingda Liu , Tianming Feng , Xinghua Zhang, Zunming Lu, Weihua Wang , Feng Lu , Hong Dong , Hui Liu, Hui Liu, , Yahui Cheng",2023,Highly stability Cu+ species in hollow Cu2O nanoreactors by modulating cavity size for CO2 electroreduction to C2+ products,Chemical Engineering Journal,13.3,https://doi.org/10.1016/j.cej.2023.142052,I-Au/Cu2O-30,Cu1O0.5404Au0.016,CuO,Au,98.35,,,,,,,,,hollow,,45.00,52.50,65.00,45.00,52.50,65.00,,,0.00,95.10,4.90,,,,,glassy-carbon electrode,Ag/AgCl,KHCO3,0.1,6.8,-0.84,C2H6,1.28,0.30,,H-cell,,,,,,,
30,"Rui Zhang,b , Feifei Chen , Haokun Jin , Yong Zhang , Xiaoya Hao , Yingda Liu , Tianming Feng , Xinghua Zhang, Zunming Lu, Weihua Wang , Feng Lu , Hong Dong , Hui Liu, Hui Liu, , Yahui Cheng",2023,Highly stability Cu+ species in hollow Cu2O nanoreactors by modulating cavity size for CO2 electroreduction to C2+ products,Chemical Engineering Journal,13.3,https://doi.org/10.1016/j.cej.2023.142052,I-Au/Cu2O-30,Cu1O0.5404Au0.016,CuO,Au,98.35,,,,,,,,,hollow,,45.00,52.50,65.00,45.00,52.50,65.00,,,0.00,95.10,4.90,,,,,glassy-carbon electrode,Ag/AgCl,KHCO3,0.1,6.8,-0.84,C2H4,6.40,0.30,,H-cell,,,,,,,
30,"Rui Zhang,b , Feifei Chen , Haokun Jin , Yong Zhang , Xiaoya Hao , Yingda Liu , Tianming Feng , Xinghua Zhang, Zunming Lu, Weihua Wang , Feng Lu , Hong Dong , Hui Liu, Hui Liu, , Yahui Cheng",2023,Highly stability Cu+ species in hollow Cu2O nanoreactors by modulating cavity size for CO2 electroreduction to C2+ products,Chemical Engineering Journal,13.3,https://doi.org/10.1016/j.cej.2023.142052,I-Au/Cu2O-30,Cu1O0.5404Au0.016,CuO,Au,98.35,,,,,,,,,hollow,,45.00,52.50,65.00,45.00,52.50,65.00,,,0.00,95.10,4.90,,,,,glassy-carbon electrode,Ag/AgCl,KHCO3,0.1,6.8,-0.84,CO,19.74,0.30,,H-cell,,,,,,,
30,"Rui Zhang,b , Feifei Chen , Haokun Jin , Yong Zhang , Xiaoya Hao , Yingda Liu , Tianming Feng , Xinghua Zhang, Zunming Lu, Weihua Wang , Feng Lu , Hong Dong , Hui Liu, Hui Liu, , Yahui Cheng",2023,Highly stability Cu+ species in hollow Cu2O nanoreactors by modulating cavity size for CO2 electroreduction to C2+ products,Chemical Engineering Journal,13.3,https://doi.org/10.1016/j.cej.2023.142052,I-Au/Cu2O-30,Cu1O0.5404Au0.016,CuO,Au,98.35,,,,,,,,,hollow,,45.00,52.50,65.00,45.00,52.50,65.00,,,0.00,95.10,4.90,,,,,glassy-carbon electrode,Ag/AgCl,KHCO3,0.1,6.8,-0.84,HCOOH,20.11,0.30,,H-cell,,,,,,,
30,"Rui Zhang,b , Feifei Chen , Haokun Jin , Yong Zhang , Xiaoya Hao , Yingda Liu , Tianming Feng , Xinghua Zhang, Zunming Lu, Weihua Wang , Feng Lu , Hong Dong , Hui Liu, Hui Liu, , Yahui Cheng",2023,Highly stability Cu+ species in hollow Cu2O nanoreactors by modulating cavity size for CO2 electroreduction to C2+ products,Chemical Engineering Journal,13.3,https://doi.org/10.1016/j.cej.2023.142052,I-Au/Cu2O-30,Cu1O0.5404Au0.016,CuO,Au,98.35,,,,,,,,,hollow,,45.00,52.50,65.00,45.00,52.50,65.00,,,0.00,95.10,4.90,,,,,glassy-carbon electrode,Ag/AgCl,KHCO3,0.1,6.8,-0.84,CH3OH,2.01,0.30,,H-cell,,,,,,,
30,"Rui Zhang,b , Feifei Chen , Haokun Jin , Yong Zhang , Xiaoya Hao , Yingda Liu , Tianming Feng , Xinghua Zhang, Zunming Lu, Weihua Wang , Feng Lu , Hong Dong , Hui Liu, Hui Liu, , Yahui Cheng",2023,Highly stability Cu+ species in hollow Cu2O nanoreactors by modulating cavity size for CO2 electroreduction to C2+ products,Chemical Engineering Journal,13.3,https://doi.org/10.1016/j.cej.2023.142052,I-Au/Cu2O-30,Cu1O0.5404Au0.016,CuO,Au,98.35,,,,,,,,,hollow,,45.00,52.50,65.00,45.00,52.50,65.00,,,0.00,95.10,4.90,,,,,glassy-carbon electrode,Ag/AgCl,KHCO3,0.1,6.8,-0.84,C2H5OH,8.96,0.30,,H-cell,,,,,,,
30,"Rui Zhang,b , Feifei Chen , Haokun Jin , Yong Zhang , Xiaoya Hao , Yingda Liu , Tianming Feng , Xinghua Zhang, Zunming Lu, Weihua Wang , Feng Lu , Hong Dong , Hui Liu, Hui Liu, , Yahui Cheng",2023,Highly stability Cu+ species in hollow Cu2O nanoreactors by modulating cavity size for CO2 electroreduction to C2+ products,Chemical Engineering Journal,13.3,https://doi.org/10.1016/j.cej.2023.142052,I-Au/Cu2O-30,Cu1O0.5404Au0.016,CuO,Au,98.35,,,,,,,,,hollow,,45.00,52.50,65.00,45.00,52.50,65.00,,,0.00,95.10,4.90,,,,,glassy-carbon electrode,Ag/AgCl,KHCO3,0.1,6.8,-0.84,CH3COOH,3.29,0.30,,H-cell,,,,,,,
30,"Rui Zhang,b , Feifei Chen , Haokun Jin , Yong Zhang , Xiaoya Hao , Yingda Liu , Tianming Feng , Xinghua Zhang, Zunming Lu, Weihua Wang , Feng Lu , Hong Dong , Hui Liu, Hui Liu, , Yahui Cheng",2023,Highly stability Cu+ species in hollow Cu2O nanoreactors by modulating cavity size for CO2 electroreduction to C2+ products,Chemical Engineering Journal,13.3,https://doi.org/10.1016/j.cej.2023.142052,I-Au/Cu2O-30,Cu1O0.5404Au0.016,CuO,Au,98.35,,,,,,,,,hollow,,45.00,52.50,65.00,45.00,52.50,65.00,,,0.00,95.10,4.90,,,,,glassy-carbon electrode,Ag/AgCl,KHCO3,0.1,6.8,-0.84,CH4,6.58,0.30,,H-cell,,,,,,,
30,"Rui Zhang,b , Feifei Chen , Haokun Jin , Yong Zhang , Xiaoya Hao , Yingda Liu , Tianming Feng , Xinghua Zhang, Zunming Lu, Weihua Wang , Feng Lu , Hong Dong , Hui Liu, Hui Liu, , Yahui Cheng",2023,Highly stability Cu+ species in hollow Cu2O nanoreactors by modulating cavity size for CO2 electroreduction to C2+ products,Chemical Engineering Journal,13.3,https://doi.org/10.1016/j.cej.2023.142052,I-Au/Cu2O-30,Cu1O0.5404Au0.016,CuO,Au,98.35,,,,,,,,,hollow,,45.00,52.50,65.00,45.00,52.50,65.00,,,0.00,95.10,4.90,,,,,glassy-carbon electrode,Ag/AgCl,KHCO3,0.1,6.8,-0.84,H2,20.66,0.30,,H-cell,,,,,,,
62,,2020,Protecting Copper Oxidation State via Intermediate Confinement for Selective CO2 Electroreduction to C2+ Fuels,Journal of the American Chemical Society,,https://doi.org/10.1021/jacs.0c01699,multi-hollow Cu2O,Cu2O,Cu2O,,100.00,,,,,,,,,porrous spherical,,180.00,210.00,260.00,180.00,210.00,260.00,,,0.00,100.00,0.00,,,,,gasdiffusion electrode,Ag/AgCl,KOH,2,14,-0.53,H2,10.29,0.33,,Flow cell,,,,,,,
62,,2020,Protecting Copper Oxidation State via Intermediate Confinement for Selective CO2 Electroreduction to C2+ Fuels,Journal of the American Chemical Society,,https://doi.org/10.1021/jacs.0c01699,multi-hollow Cu2O,Cu2O,Cu2O,,100.00,,,,,,,,,porrous spherical,,180.00,210.00,260.00,180.00,210.00,260.00,,,0.00,100.00,0.00,,,,,gasdiffusion electrode,Ag/AgCl,KOH,2,14,-0.53,CO,21.32,0.33,,Flow cell,,,,,,,
62,,2020,Protecting Copper Oxidation State via Intermediate Confinement for Selective CO2 Electroreduction to C2+ Fuels,Journal of the American Chemical Society,,https://doi.org/10.1021/jacs.0c01699,multi-hollow Cu2O,Cu2O,Cu2O,,100.00,,,,,,,,,porrous spherical,,180.00,210.00,260.00,180.00,210.00,260.00,,,0.00,100.00,0.00,,,,,gasdiffusion electrode,Ag/AgCl,KOH,2,14,-0.53,C2H4,25.74,0.33,,Flow cell,,,,,,,
62,,2020,Protecting Copper Oxidation State via Intermediate Confinement for Selective CO2 Electroreduction to C2+ Fuels,Journal of the American Chemical Society,,https://doi.org/10.1021/jacs.0c01699,multi-hollow Cu2O,Cu2O,Cu2O,,100.00,,,,,,,,,porrous spherical,,180.00,210.00,260.00,180.00,210.00,260.00,,,0.00,100.00,0.00,,,,,gasdiffusion electrode,Ag/AgCl,KOH,2,14,-0.53,HCOOH,6.62,0.33,,Flow cell,,,,,,,
62,,2020,Protecting Copper Oxidation State via Intermediate Confinement for Selective CO2 Electroreduction to C2+ Fuels,Journal of the American Chemical Society,,https://doi.org/10.1021/jacs.0c01699,multi-hollow Cu2O,Cu2O,Cu2O,,100.00,,,,,,,,,porrous spherical,,180.00,210.00,260.00,180.00,210.00,260.00,,,0.00,100.00,0.00,,,,,gasdiffusion electrode,Ag/AgCl,KOH,2,14,-0.53,CH3COOH,3.68,0.33,,Flow cell,,,,,,,
62,,2020,Protecting Copper Oxidation State via Intermediate Confinement for Selective CO2 Electroreduction to C2+ Fuels,Journal of the American Chemical Society,,https://doi.org/10.1021/jacs.0c01699,multi-hollow Cu2O,Cu2O,Cu2O,,100.00,,,,,,,,,porrous spherical,,180.00,210.00,260.00,180.00,210.00,260.00,,,0.00,100.00,0.00,,,,,gasdiffusion electrode,Ag/AgCl,KOH,2,14,-0.53,C3H7OH,5.15,0.33,,Flow cell,,,,,,,
62,,2020,Protecting Copper Oxidation State via Intermediate Confinement for Selective CO2 Electroreduction to C2+ Fuels,Journal of the American Chemical Society,,https://doi.org/10.1021/jacs.0c01699,multi-hollow Cu2O,Cu2O,Cu2O,,100.00,,,,,,,,,porrous spherical,,180.00,210.00,260.00,180.00,210.00,260.00,,,0.00,100.00,0.00,,,,,gasdiffusion electrode,Ag/AgCl,KOH,2,14,-0.53,C2H5OH,12.50,0.33,,Flow cell,,,,,,,
62,,2020,Protecting Copper Oxidation State via Intermediate Confinement for Selective CO2 Electroreduction to C2+ Fuels,Journal of the American Chemical Society,,https://doi.org/10.1021/jacs.0c01699,multi-hollow Cu2O,Cu2O,Cu2O,,100.00,,,,,,,,,porrous spherical,,180.00,210.00,260.00,180.00,210.00,260.00,,,0.00,100.00,0.00,,,,,gasdiffusion electrode,Ag/AgCl,KOH,2,14,-0.55,H2,13.24,0.33,,Flow cell,,,,,,,
