Repository: vovamirosh/CO2RR_PISH

File: Datasets/R_parent_2024_12_12.csv (part 35 of 38)
Number,Autor,Publication,Title,Journal,IF,DOI,Article name,Formula,Cat. compound,Support,"Cat./Support ratio, % (at)",XRD noises,"Cu2O-110, %","Cu2O-111, %","Cu2O-200, %","Cu2O-220, %","Cu-111, %","Cu-200, %","Cu-220, %",Morphology (TEM/SEM),"Pore size, nm",width min (nm),width aver (nm),width max (nm),length min (nm),length aver (nm),length max (nm),Crystal system,Simple cell,"Cu, % (at.)","Cu+, % (at.)","Cu(2+), % (at.)",Facet,"Distance, nm",Facet,"Distance2, nm",Base,Electrodes,electrolyte,"conc, M",pH,RHE vs V,Product,"FE, %","Time, h","Current density, mA/cm2",Type of reactor," Energy efficiency, %",Сarbon efficiency (equivalent to single-pass carbon efficiency (SPCE),"Loading, μg/cm2","Capacitance, (uF/cm2)","ECSA, cm2",R,"BET surface, m2/g"
62,,2020,Protecting Copper Oxidation State via Intermediate Confinement for Selective CO2 Electroreduction to C2+ Fuels,Journal of the American Chemical Society,,https://doi.org/10.1021/jacs.0c01699,multi-hollow Cu2O,Cu2O,Cu2O,,100.00,,,,,,,,,porrous spherical,,180.00,210.00,260.00,180.00,210.00,260.00,,,0.00,100.00,0.00,,,,,gasdiffusion electrode,Ag/AgCl,KOH,2,14,-0.55,CO,18.38,0.33,,Flow cell,,,,,,,
62,,2020,Protecting Copper Oxidation State via Intermediate Confinement for Selective CO2 Electroreduction to C2+ Fuels,Journal of the American Chemical Society,,https://doi.org/10.1021/jacs.0c01699,multi-hollow Cu2O,Cu2O,Cu2O,,100.00,,,,,,,,,porrous spherical,,180.00,210.00,260.00,180.00,210.00,260.00,,,0.00,100.00,0.00,,,,,gasdiffusion electrode,Ag/AgCl,KOH,2,14,-0.55,C2H4,29.41,0.33,,Flow cell,,,,,,,
62,,2020,Protecting Copper Oxidation State via Intermediate Confinement for Selective CO2 Electroreduction to C2+ Fuels,Journal of the American Chemical Society,,https://doi.org/10.1021/jacs.0c01699,multi-hollow Cu2O,Cu2O,Cu2O,,100.00,,,,,,,,,porrous spherical,,180.00,210.00,260.00,180.00,210.00,260.00,,,0.00,100.00,0.00,,,,,gasdiffusion electrode,Ag/AgCl,KOH,2,14,-0.55,HCOOH,7.35,0.33,,Flow cell,,,,,,,
62,,2020,Protecting Copper Oxidation State via Intermediate Confinement for Selective CO2 Electroreduction to C2+ Fuels,Journal of the American Chemical Society,,https://doi.org/10.1021/jacs.0c01699,multi-hollow Cu2O,Cu2O,Cu2O,,100.00,,,,,,,,,porrous spherical,,180.00,210.00,260.00,180.00,210.00,260.00,,,0.00,100.00,0.00,,,,,gasdiffusion electrode,Ag/AgCl,KOH,2,14,-0.55,CH3COOH,2.94,0.33,,Flow cell,,,,,,,
62,,2020,Protecting Copper Oxidation State via Intermediate Confinement for Selective CO2 Electroreduction to C2+ Fuels,Journal of the American Chemical Society,,https://doi.org/10.1021/jacs.0c01699,multi-hollow Cu2O,Cu2O,Cu2O,,100.00,,,,,,,,,porrous spherical,,180.00,210.00,260.00,180.00,210.00,260.00,,,0.00,100.00,0.00,,,,,gasdiffusion electrode,Ag/AgCl,KOH,2,14,-0.55,C3H7OH,4.41,0.33,,Flow cell,,,,,,,
62,,2020,Protecting Copper Oxidation State via Intermediate Confinement for Selective CO2 Electroreduction to C2+ Fuels,Journal of the American Chemical Society,,https://doi.org/10.1021/jacs.0c01699,multi-hollow Cu2O,Cu2O,Cu2O,,100.00,,,,,,,,,porrous spherical,,180.00,210.00,260.00,180.00,210.00,260.00,,,0.00,100.00,0.00,,,,,gasdiffusion electrode,Ag/AgCl,KOH,2,14,-0.55,C2H5OH,11.76,0.33,,Flow cell,,,,,,,
62,,2020,Protecting Copper Oxidation State via Intermediate Confinement for Selective CO2 Electroreduction to C2+ Fuels,Journal of the American Chemical Society,,https://doi.org/10.1021/jacs.0c01699,multi-hollow Cu2O,Cu2O,Cu2O,,100.00,,,,,,,,,porrous spherical,,180.00,210.00,260.00,180.00,210.00,260.00,,,0.00,100.00,0.00,,,,,gasdiffusion electrode,Ag/AgCl,KOH,2,14,-0.58,H2,13.24,0.33,,Flow cell,,,,,,,
62,,2020,Protecting Copper Oxidation State via Intermediate Confinement for Selective CO2 Electroreduction to C2+ Fuels,Journal of the American Chemical Society,,https://doi.org/10.1021/jacs.0c01699,multi-hollow Cu2O,Cu2O,Cu2O,,100.00,,,,,,,,,porrous spherical,,180.00,210.00,260.00,180.00,210.00,260.00,,,0.00,100.00,0.00,,,,,gasdiffusion electrode,Ag/AgCl,KOH,2,14,-0.58,CO,16.18,0.33,,Flow cell,,,,,,,
62,,2020,Protecting Copper Oxidation State via Intermediate Confinement for Selective CO2 Electroreduction to C2+ Fuels,Journal of the American Chemical Society,,https://doi.org/10.1021/jacs.0c01699,multi-hollow Cu2O,Cu2O,Cu2O,,100.00,,,,,,,,,porrous spherical,,180.00,210.00,260.00,180.00,210.00,260.00,,,0.00,100.00,0.00,,,,,gasdiffusion electrode,Ag/AgCl,KOH,2,14,-0.58,C2H4,35.29,0.33,,Flow cell,,,,,,,
62,,2020,Protecting Copper Oxidation State via Intermediate Confinement for Selective CO2 Electroreduction to C2+ Fuels,Journal of the American Chemical Society,,https://doi.org/10.1021/jacs.0c01699,multi-hollow Cu2O,Cu2O,Cu2O,,100.00,,,,,,,,,porrous spherical,,180.00,210.00,260.00,180.00,210.00,260.00,,,0.00,100.00,0.00,,,,,gasdiffusion electrode,Ag/AgCl,KOH,2,14,-0.58,HCOOH,3.68,0.33,,Flow cell,,,,,,,
62,,2020,Protecting Copper Oxidation State via Intermediate Confinement for Selective CO2 Electroreduction to C2+ Fuels,Journal of the American Chemical Society,,https://doi.org/10.1021/jacs.0c01699,multi-hollow Cu2O,Cu2O,Cu2O,,100.00,,,,,,,,,porrous spherical,,180.00,210.00,260.00,180.00,210.00,260.00,,,0.00,100.00,0.00,,,,,gasdiffusion electrode,Ag/AgCl,KOH,2,14,-0.58,CH3COOH,5.15,0.33,,Flow cell,,,,,,,
62,,2020,Protecting Copper Oxidation State via Intermediate Confinement for Selective CO2 Electroreduction to C2+ Fuels,Journal of the American Chemical Society,,https://doi.org/10.1021/jacs.0c01699,multi-hollow Cu2O,Cu2O,Cu2O,,100.00,,,,,,,,,porrous spherical,,180.00,210.00,260.00,180.00,210.00,260.00,,,0.00,100.00,0.00,,,,,gasdiffusion electrode,Ag/AgCl,KOH,2,14,-0.58,C3H7OH,4.41,0.33,,Flow cell,,,,,,,
62,,2020,Protecting Copper Oxidation State via Intermediate Confinement for Selective CO2 Electroreduction to C2+ Fuels,Journal of the American Chemical Society,,https://doi.org/10.1021/jacs.0c01699,multi-hollow Cu2O,Cu2O,Cu2O,,100.00,,,,,,,,,porrous spherical,,180.00,210.00,260.00,180.00,210.00,260.00,,,0.00,100.00,0.00,,,,,gasdiffusion electrode,Ag/AgCl,KOH,2,14,-0.58,C2H5OH,13.97,0.33,,Flow cell,,,,,,,
62,,2020,Protecting Copper Oxidation State via Intermediate Confinement for Selective CO2 Electroreduction to C2+ Fuels,Journal of the American Chemical Society,,https://doi.org/10.1021/jacs.0c01699,multi-hollow Cu2O,Cu2O,Cu2O,,100.00,,,,,,,,,porrous spherical,,180.00,210.00,260.00,180.00,210.00,260.00,,,0.00,100.00,0.00,,,,,gasdiffusion electrode,Ag/AgCl,KOH,2,14,-0.59,H2,14.71,0.33,,Flow cell,,,,,,,
62,,2020,Protecting Copper Oxidation State via Intermediate Confinement for Selective CO2 Electroreduction to C2+ Fuels,Journal of the American Chemical Society,,https://doi.org/10.1021/jacs.0c01699,multi-hollow Cu2O,Cu2O,Cu2O,,100.00,,,,,,,,,porrous spherical,,180.00,210.00,260.00,180.00,210.00,260.00,,,0.00,100.00,0.00,,,,,gasdiffusion electrode,Ag/AgCl,KOH,2,14,-0.59,CO,10.29,0.33,,Flow cell,,,,,,,
62,,2020,Protecting Copper Oxidation State via Intermediate Confinement for Selective CO2 Electroreduction to C2+ Fuels,Journal of the American Chemical Society,,https://doi.org/10.1021/jacs.0c01699,multi-hollow Cu2O,Cu2O,Cu2O,,100.00,,,,,,,,,porrous spherical,,180.00,210.00,260.00,180.00,210.00,260.00,,,0.00,100.00,0.00,,,,,gasdiffusion electrode,Ag/AgCl,KOH,2,14,-0.59,C2H4,36.03,0.33,,Flow cell,,,,,,,
62,,2020,Protecting Copper Oxidation State via Intermediate Confinement for Selective CO2 Electroreduction to C2+ Fuels,Journal of the American Chemical Society,,https://doi.org/10.1021/jacs.0c01699,multi-hollow Cu2O,Cu2O,Cu2O,,100.00,,,,,,,,,porrous spherical,,180.00,210.00,260.00,180.00,210.00,260.00,,,0.00,100.00,0.00,,,,,gasdiffusion electrode,Ag/AgCl,KOH,2,14,-0.59,HCOOH,5.15,0.33,,Flow cell,,,,,,,
62,,2020,Protecting Copper Oxidation State via Intermediate Confinement for Selective CO2 Electroreduction to C2+ Fuels,Journal of the American Chemical Society,,https://doi.org/10.1021/jacs.0c01699,multi-hollow Cu2O,Cu2O,Cu2O,,100.00,,,,,,,,,porrous spherical,,180.00,210.00,260.00,180.00,210.00,260.00,,,0.00,100.00,0.00,,,,,gasdiffusion electrode,Ag/AgCl,KOH,2,14,-0.59,CH3COOH,4.41,0.33,,Flow cell,,,,,,,
62,,2020,Protecting Copper Oxidation State via Intermediate Confinement for Selective CO2 Electroreduction to C2+ Fuels,Journal of the American Chemical Society,,https://doi.org/10.1021/jacs.0c01699,multi-hollow Cu2O,Cu2O,Cu2O,,100.00,,,,,,,,,porrous spherical,,180.00,210.00,260.00,180.00,210.00,260.00,,,0.00,100.00,0.00,,,,,gasdiffusion electrode,Ag/AgCl,KOH,2,14,-0.59,C3H7OH,3.68,0.33,,Flow cell,,,,,,,
62,,2020,Protecting Copper Oxidation State via Intermediate Confinement for Selective CO2 Electroreduction to C2+ Fuels,Journal of the American Chemical Society,,https://doi.org/10.1021/jacs.0c01699,multi-hollow Cu2O,Cu2O,Cu2O,,100.00,,,,,,,,,porrous spherical,,180.00,210.00,260.00,180.00,210.00,260.00,,,0.00,100.00,0.00,,,,,gasdiffusion electrode,Ag/AgCl,KOH,2,14,-0.59,C2H5OH,21.32,0.33,,Flow cell,,,,,,,
62,,2020,Protecting Copper Oxidation State via Intermediate Confinement for Selective CO2 Electroreduction to C2+ Fuels,Journal of the American Chemical Society,,https://doi.org/10.1021/jacs.0c01699,multi-hollow Cu2O,Cu2O,Cu2O,,100.00,,,,,,,,,porrous spherical,,180.00,210.00,260.00,180.00,210.00,260.00,,,0.00,100.00,0.00,,,,,gasdiffusion electrode,Ag/AgCl,KOH,2,14,-0.61,H2,14.71,0.33,,Flow cell,,,,,,,
62,,2020,Protecting Copper Oxidation State via Intermediate Confinement for Selective CO2 Electroreduction to C2+ Fuels,Journal of the American Chemical Society,,https://doi.org/10.1021/jacs.0c01699,multi-hollow Cu2O,Cu2O,Cu2O,,100.00,,,,,,,,,porrous spherical,,180.00,210.00,260.00,180.00,210.00,260.00,,,0.00,100.00,0.00,,,,,gasdiffusion electrode,Ag/AgCl,KOH,2,14,-0.61,CO,8.09,0.33,,Flow cell,,,,,,,
62,,2020,Protecting Copper Oxidation State via Intermediate Confinement for Selective CO2 Electroreduction to C2+ Fuels,Journal of the American Chemical Society,,https://doi.org/10.1021/jacs.0c01699,multi-hollow Cu2O,Cu2O,Cu2O,,100.00,,,,,,,,,porrous spherical,,180.00,210.00,260.00,180.00,210.00,260.00,,,0.00,100.00,0.00,,,,,gasdiffusion electrode,Ag/AgCl,KOH,2,14,-0.61,C2H4,36.76,0.33,,Flow cell,,,,,,,
62,,2020,Protecting Copper Oxidation State via Intermediate Confinement for Selective CO2 Electroreduction to C2+ Fuels,Journal of the American Chemical Society,,https://doi.org/10.1021/jacs.0c01699,multi-hollow Cu2O,Cu2O,Cu2O,,100.00,,,,,,,,,porrous spherical,,180.00,210.00,260.00,180.00,210.00,260.00,,,0.00,100.00,0.00,,,,,gasdiffusion electrode,Ag/AgCl,KOH,2,14,-0.61,HCOOH,5.15,0.33,,Flow cell,,,,,,,
62,,2020,Protecting Copper Oxidation State via Intermediate Confinement for Selective CO2 Electroreduction to C2+ Fuels,Journal of the American Chemical Society,,https://doi.org/10.1021/jacs.0c01699,multi-hollow Cu2O,Cu2O,Cu2O,,100.00,,,,,,,,,porrous spherical,,180.00,210.00,260.00,180.00,210.00,260.00,,,0.00,100.00,0.00,,,,,gasdiffusion electrode,Ag/AgCl,KOH,2,14,-0.61,CH3COOH,3.68,0.33,,Flow cell,,,,,,,
62,,2020,Protecting Copper Oxidation State via Intermediate Confinement for Selective CO2 Electroreduction to C2+ Fuels,Journal of the American Chemical Society,,https://doi.org/10.1021/jacs.0c01699,multi-hollow Cu2O,Cu2O,Cu2O,,100.00,,,,,,,,,porrous spherical,,180.00,210.00,260.00,180.00,210.00,260.00,,,0.00,100.00,0.00,,,,,gasdiffusion electrode,Ag/AgCl,KOH,2,14,-0.61,C3H7OH,5.88,0.33,,Flow cell,,,,,,,
62,,2020,Protecting Copper Oxidation State via Intermediate Confinement for Selective CO2 Electroreduction to C2+ Fuels,Journal of the American Chemical Society,,https://doi.org/10.1021/jacs.0c01699,multi-hollow Cu2O,Cu2O,Cu2O,,100.00,,,,,,,,,porrous spherical,,180.00,210.00,260.00,180.00,210.00,260.00,,,0.00,100.00,0.00,,,,,gasdiffusion electrode,Ag/AgCl,KOH,2,14,-0.61,C2H5OH,27.94,0.33,,Flow cell,,,,,,,
62,,2020,Protecting Copper Oxidation State via Intermediate Confinement for Selective CO2 Electroreduction to C2+ Fuels,Journal of the American Chemical Society,,https://doi.org/10.1021/jacs.0c01699,multi-hollow Cu2O,Cu2O,Cu2O,,100.00,,,,,,,,,porrous spherical,,180.00,210.00,260.00,180.00,210.00,260.00,,,0.00,100.00,0.00,,,,,gasdiffusion electrode,Ag/AgCl,KOH,2,14,-0.63,H2,16.18,0.33,,Flow cell,,,,,,,
62,,2020,Protecting Copper Oxidation State via Intermediate Confinement for Selective CO2 Electroreduction to C2+ Fuels,Journal of the American Chemical Society,,https://doi.org/10.1021/jacs.0c01699,multi-hollow Cu2O,Cu2O,Cu2O,,100.00,,,,,,,,,porrous spherical,,180.00,210.00,260.00,180.00,210.00,260.00,,,0.00,100.00,0.00,,,,,gasdiffusion electrode,Ag/AgCl,KOH,2,14,-0.63,CO,6.62,0.33,,Flow cell,,,,,,,
62,,2020,Protecting Copper Oxidation State via Intermediate Confinement for Selective CO2 Electroreduction to C2+ Fuels,Journal of the American Chemical Society,,https://doi.org/10.1021/jacs.0c01699,multi-hollow Cu2O,Cu2O,Cu2O,,100.00,,,,,,,,,porrous spherical,,180.00,210.00,260.00,180.00,210.00,260.00,,,0.00,100.00,0.00,,,,,gasdiffusion electrode,Ag/AgCl,KOH,2,14,-0.63,C2H4,36.76,0.33,,Flow cell,,,,,,,
62,,2020,Protecting Copper Oxidation State via Intermediate Confinement for Selective CO2 Electroreduction to C2+ Fuels,Journal of the American Chemical Society,,https://doi.org/10.1021/jacs.0c01699,multi-hollow Cu2O,Cu2O,Cu2O,,100.00,,,,,,,,,porrous spherical,,180.00,210.00,260.00,180.00,210.00,260.00,,,0.00,100.00,0.00,,,,,gasdiffusion electrode,Ag/AgCl,KOH,2,14,-0.63,HCOOH,4.41,0.33,,Flow cell,,,,,,,
62,,2020,Protecting Copper Oxidation State via Intermediate Confinement for Selective CO2 Electroreduction to C2+ Fuels,Journal of the American Chemical Society,,https://doi.org/10.1021/jacs.0c01699,multi-hollow Cu2O,Cu2O,Cu2O,,100.00,,,,,,,,,porrous spherical,,180.00,210.00,260.00,180.00,210.00,260.00,,,0.00,100.00,0.00,,,,,gasdiffusion electrode,Ag/AgCl,KOH,2,14,-0.63,CH3COOH,4.41,0.33,,Flow cell,,,,,,,
62,,2020,Protecting Copper Oxidation State via Intermediate Confinement for Selective CO2 Electroreduction to C2+ Fuels,Journal of the American Chemical Society,,https://doi.org/10.1021/jacs.0c01699,multi-hollow Cu2O,Cu2O,Cu2O,,100.00,,,,,,,,,porrous spherical,,180.00,210.00,260.00,180.00,210.00,260.00,,,0.00,100.00,0.00,,,,,gasdiffusion electrode,Ag/AgCl,KOH,2,14,-0.63,C3H7OH,6.62,0.33,,Flow cell,,,,,,,
62,,2020,Protecting Copper Oxidation State via Intermediate Confinement for Selective CO2 Electroreduction to C2+ Fuels,Journal of the American Chemical Society,,https://doi.org/10.1021/jacs.0c01699,multi-hollow Cu2O,Cu2O,Cu2O,,100.00,,,,,,,,,porrous spherical,,180.00,210.00,260.00,180.00,210.00,260.00,,,0.00,100.00,0.00,,,,,gasdiffusion electrode,Ag/AgCl,KOH,2,14,-0.63,C2H5OH,19.85,0.33,,Flow cell,,,,,,,
62,,2020,Protecting Copper Oxidation State via Intermediate Confinement for Selective CO2 Electroreduction to C2+ Fuels,Journal of the American Chemical Society,,https://doi.org/10.1021/jacs.0c01699,multi-hollow Cu2O,Cu2O,Cu2O,,100.00,,,,,,,,,porrous spherical,,180.00,210.00,260.00,180.00,210.00,260.00,,,0.00,100.00,0.00,,,,,gasdiffusion electrode,Ag/AgCl,KOH,2,14,-0.66,H2,17.65,0.33,,Flow cell,,,,,,,
62,,2020,Protecting Copper Oxidation State via Intermediate Confinement for Selective CO2 Electroreduction to C2+ Fuels,Journal of the American Chemical Society,,https://doi.org/10.1021/jacs.0c01699,multi-hollow Cu2O,Cu2O,Cu2O,,100.00,,,,,,,,,porrous spherical,,180.00,210.00,260.00,180.00,210.00,260.00,,,0.00,100.00,0.00,,,,,gasdiffusion electrode,Ag/AgCl,KOH,2,14,-0.66,CO,4.41,0.33,,Flow cell,,,,,,,
62,,2020,Protecting Copper Oxidation State via Intermediate Confinement for Selective CO2 Electroreduction to C2+ Fuels,Journal of the American Chemical Society,,https://doi.org/10.1021/jacs.0c01699,multi-hollow Cu2O,Cu2O,Cu2O,,100.00,,,,,,,,,porrous spherical,,180.00,210.00,260.00,180.00,210.00,260.00,,,0.00,100.00,0.00,,,,,gasdiffusion electrode,Ag/AgCl,KOH,2,14,-0.66,C2H4,33.09,0.33,,Flow cell,,,,,,,
62,,2020,Protecting Copper Oxidation State via Intermediate Confinement for Selective CO2 Electroreduction to C2+ Fuels,Journal of the American Chemical Society,,https://doi.org/10.1021/jacs.0c01699,multi-hollow Cu2O,Cu2O,Cu2O,,100.00,,,,,,,,,porrous spherical,,180.00,210.00,260.00,180.00,210.00,260.00,,,0.00,100.00,0.00,,,,,gasdiffusion electrode,Ag/AgCl,KOH,2,14,-0.66,HCOOH,5.15,0.33,,Flow cell,,,,,,,
62,,2020,Protecting Copper Oxidation State via Intermediate Confinement for Selective CO2 Electroreduction to C2+ Fuels,Journal of the American Chemical Society,,https://doi.org/10.1021/jacs.0c01699,multi-hollow Cu2O,Cu2O,Cu2O,,100.00,,,,,,,,,porrous spherical,,180.00,210.00,260.00,180.00,210.00,260.00,,,0.00,100.00,0.00,,,,,gasdiffusion electrode,Ag/AgCl,KOH,2,14,-0.66,CH3COOH,5.88,0.33,,Flow cell,,,,,,,
62,,2020,Protecting Copper Oxidation State via Intermediate Confinement for Selective CO2 Electroreduction to C2+ Fuels,Journal of the American Chemical Society,,https://doi.org/10.1021/jacs.0c01699,multi-hollow Cu2O,Cu2O,Cu2O,,100.00,,,,,,,,,porrous spherical,,180.00,210.00,260.00,180.00,210.00,260.00,,,0.00,100.00,0.00,,,,,gasdiffusion electrode,Ag/AgCl,KOH,2,14,-0.66,C3H7OH,3.68,0.33,,Flow cell,,,,,,,
62,,2020,Protecting Copper Oxidation State via Intermediate Confinement for Selective CO2 Electroreduction to C2+ Fuels,Journal of the American Chemical Society,,https://doi.org/10.1021/jacs.0c01699,multi-hollow Cu2O,Cu2O,Cu2O,,100.00,,,,,,,,,porrous spherical,,180.00,210.00,260.00,180.00,210.00,260.00,,,0.00,100.00,0.00,,,,,gasdiffusion electrode,Ag/AgCl,KOH,2,14,-0.66,C2H5OH,18.38,0.33,,Flow cell,,,,,,,
62,,2020,Protecting Copper Oxidation State via Intermediate Confinement for Selective CO2 Electroreduction to C2+ Fuels,Journal of the American Chemical Society,,https://doi.org/10.1021/jacs.0c01699,multi-hollow Cu2O,Cu2O,Cu2O,,100.00,,,,,,,,,porrous spherical,,180.00,210.00,260.00,180.00,210.00,260.00,,,0.00,100.00,0.00,,,,,gasdiffusion electrode,Ag/AgCl,KOH,2,14,-0.68,H2,19.12,0.33,,Flow cell,,,,,,,
62,,2020,Protecting Copper Oxidation State via Intermediate Confinement for Selective CO2 Electroreduction to C2+ Fuels,Journal of the American Chemical Society,,https://doi.org/10.1021/jacs.0c01699,multi-hollow Cu2O,Cu2O,Cu2O,,100.00,,,,,,,,,porrous spherical,,180.00,210.00,260.00,180.00,210.00,260.00,,,0.00,100.00,0.00,,,,,gasdiffusion electrode,Ag/AgCl,KOH,2,14,-0.68,CO,3.68,0.33,,Flow cell,,,,,,,
62,,2020,Protecting Copper Oxidation State via Intermediate Confinement for Selective CO2 Electroreduction to C2+ Fuels,Journal of the American Chemical Society,,https://doi.org/10.1021/jacs.0c01699,multi-hollow Cu2O,Cu2O,Cu2O,,100.00,,,,,,,,,porrous spherical,,180.00,210.00,260.00,180.00,210.00,260.00,,,0.00,100.00,0.00,,,,,gasdiffusion electrode,Ag/AgCl,KOH,2,14,-0.68,C2H4,30.88,0.33,,Flow cell,,,,,,,
62,,2020,Protecting Copper Oxidation State via Intermediate Confinement for Selective CO2 Electroreduction to C2+ Fuels,Journal of the American Chemical Society,,https://doi.org/10.1021/jacs.0c01699,multi-hollow Cu2O,Cu2O,Cu2O,,100.00,,,,,,,,,porrous spherical,,180.00,210.00,260.00,180.00,210.00,260.00,,,0.00,100.00,0.00,,,,,gasdiffusion electrode,Ag/AgCl,KOH,2,14,-0.68,HCOOH,2.94,0.33,,Flow cell,,,,,,,
62,,2020,Protecting Copper Oxidation State via Intermediate Confinement for Selective CO2 Electroreduction to C2+ Fuels,Journal of the American Chemical Society,,https://doi.org/10.1021/jacs.0c01699,multi-hollow Cu2O,Cu2O,Cu2O,,100.00,,,,,,,,,porrous spherical,,180.00,210.00,260.00,180.00,210.00,260.00,,,0.00,100.00,0.00,,,,,gasdiffusion electrode,Ag/AgCl,KOH,2,14,-0.68,CH3COOH,5.15,0.33,,Flow cell,,,,,,,
62,,2020,Protecting Copper Oxidation State via Intermediate Confinement for Selective CO2 Electroreduction to C2+ Fuels,Journal of the American Chemical Society,,https://doi.org/10.1021/jacs.0c01699,multi-hollow Cu2O,Cu2O,Cu2O,,100.00,,,,,,,,,porrous spherical,,180.00,210.00,260.00,180.00,210.00,260.00,,,0.00,100.00,0.00,,,,,gasdiffusion electrode,Ag/AgCl,KOH,2,14,-0.68,C3H7OH,2.94,0.33,,Flow cell,,,,,,,
62,,2020,Protecting Copper Oxidation State via Intermediate Confinement for Selective CO2 Electroreduction to C2+ Fuels,Journal of the American Chemical Society,,https://doi.org/10.1021/jacs.0c01699,multi-hollow Cu2O,Cu2O,Cu2O,,100.00,,,,,,,,,porrous spherical,,180.00,210.00,260.00,180.00,210.00,260.00,,,0.00,100.00,0.00,,,,,gasdiffusion electrode,Ag/AgCl,KOH,2,14,-0.68,C2H5OH,16.18,0.33,,Flow cell,,,,,,,
62,,2020,Protecting Copper Oxidation State via Intermediate Confinement for Selective CO2 Electroreduction to C2+ Fuels,Journal of the American Chemical Society,,https://doi.org/10.1021/jacs.0c01699, solid Cu2O,Cu2O,Cu2O,,100.00,,,,,,,,,sphere,,160.00,190.00,220.00,160.00,190.00,220.00,,,0.00,100.00,0.00,,,,,gasdiffusion electrode,Ag/AgCl,KOH,2,14,-0.61,H2,5.71,0.33,,Flow cell,,,,,,,
62,,2020,Protecting Copper Oxidation State via Intermediate Confinement for Selective CO2 Electroreduction to C2+ Fuels,Journal of the American Chemical Society,,https://doi.org/10.1021/jacs.0c01699, solid Cu2O,Cu2O,Cu2O,,100.00,,,,,,,,,sphere,,160.00,190.00,220.00,160.00,190.00,220.00,,,0.00,100.00,0.00,,,,,gasdiffusion electrode,Ag/AgCl,KOH,2,14,-0.61,CO,39.29,0.33,,Flow cell,,,,,,,
62,,2020,Protecting Copper Oxidation State via Intermediate Confinement for Selective CO2 Electroreduction to C2+ Fuels,Journal of the American Chemical Society,,https://doi.org/10.1021/jacs.0c01699, solid Cu2O,Cu2O,Cu2O,,100.00,,,,,,,,,sphere,,160.00,190.00,220.00,160.00,190.00,220.00,,,0.00,100.00,0.00,,,,,gasdiffusion electrode,Ag/AgCl,KOH,2,14,-0.61,C2H4,22.86,0.33,,Flow cell,,,,,,,
62,,2020,Protecting Copper Oxidation State via Intermediate Confinement for Selective CO2 Electroreduction to C2+ Fuels,Journal of the American Chemical Society,,https://doi.org/10.1021/jacs.0c01699, solid Cu2O,Cu2O,Cu2O,,100.00,,,,,,,,,sphere,,160.00,190.00,220.00,160.00,190.00,220.00,,,0.00,100.00,0.00,,,,,gasdiffusion electrode,Ag/AgCl,KOH,2,14,-0.61,HCOOH,2.86,0.33,,Flow cell,,,,,,,
62,,2020,Protecting Copper Oxidation State via Intermediate Confinement for Selective CO2 Electroreduction to C2+ Fuels,Journal of the American Chemical Society,,https://doi.org/10.1021/jacs.0c01699, solid Cu2O,Cu2O,Cu2O,,100.00,,,,,,,,,sphere,,160.00,190.00,220.00,160.00,190.00,220.00,,,0.00,100.00,0.00,,,,,gasdiffusion electrode,Ag/AgCl,KOH,2,14,-0.61,C2H5OH,12.86,0.33,,Flow cell,,,,,,,
62,,2020,Protecting Copper Oxidation State via Intermediate Confinement for Selective CO2 Electroreduction to C2+ Fuels,Journal of the American Chemical Society,,https://doi.org/10.1021/jacs.0c01699, solid Cu2O,Cu2O,Cu2O,,100.00,,,,,,,,,sphere,,160.00,190.00,220.00,160.00,190.00,220.00,,,0.00,100.00,0.00,,,,,gasdiffusion electrode,Ag/AgCl,KOH,2,14,-0.63,H2,7.14,0.33,,Flow cell,,,,,,,
62,,2020,Protecting Copper Oxidation State via Intermediate Confinement for Selective CO2 Electroreduction to C2+ Fuels,Journal of the American Chemical Society,,https://doi.org/10.1021/jacs.0c01699, solid Cu2O,Cu2O,Cu2O,,100.00,,,,,,,,,sphere,,160.00,190.00,220.00,160.00,190.00,220.00,,,0.00,100.00,0.00,,,,,gasdiffusion electrode,Ag/AgCl,KOH,2,14,-0.63,CO,39.29,0.33,,Flow cell,,,,,,,
62,,2020,Protecting Copper Oxidation State via Intermediate Confinement for Selective CO2 Electroreduction to C2+ Fuels,Journal of the American Chemical Society,,https://doi.org/10.1021/jacs.0c01699, solid Cu2O,Cu2O,Cu2O,,100.00,,,,,,,,,sphere,,160.00,190.00,220.00,160.00,190.00,220.00,,,0.00,100.00,0.00,,,,,gasdiffusion electrode,Ag/AgCl,KOH,2,14,-0.63,C2H4,21.43,0.33,,Flow cell,,,,,,,
62,,2020,Protecting Copper Oxidation State via Intermediate Confinement for Selective CO2 Electroreduction to C2+ Fuels,Journal of the American Chemical Society,,https://doi.org/10.1021/jacs.0c01699, solid Cu2O,Cu2O,Cu2O,,100.00,,,,,,,,,sphere,,160.00,190.00,220.00,160.00,190.00,220.00,,,0.00,100.00,0.00,,,,,gasdiffusion electrode,Ag/AgCl,KOH,2,14,-0.63,HCOOH,5.71,0.33,,Flow cell,,,,,,,
62,,2020,Protecting Copper Oxidation State via Intermediate Confinement for Selective CO2 Electroreduction to C2+ Fuels,Journal of the American Chemical Society,,https://doi.org/10.1021/jacs.0c01699, solid Cu2O,Cu2O,Cu2O,,100.00,,,,,,,,,sphere,,160.00,190.00,220.00,160.00,190.00,220.00,,,0.00,100.00,0.00,,,,,gasdiffusion electrode,Ag/AgCl,KOH,2,14,-0.63,C2H5OH,12.14,0.33,,Flow cell,,,,,,,
62,,2020,Protecting Copper Oxidation State via Intermediate Confinement for Selective CO2 Electroreduction to C2+ Fuels,Journal of the American Chemical Society,,https://doi.org/10.1021/jacs.0c01699, solid Cu2O,Cu2O,Cu2O,,100.00,,,,,,,,,sphere,,160.00,190.00,220.00,160.00,190.00,220.00,,,0.00,100.00,0.00,,,,,gasdiffusion electrode,Ag/AgCl,KOH,2,14,-0.64,H2,16.43,0.33,,Flow cell,,,,,,,
62,,2020,Protecting Copper Oxidation State via Intermediate Confinement for Selective CO2 Electroreduction to C2+ Fuels,Journal of the American Chemical Society,,https://doi.org/10.1021/jacs.0c01699, solid Cu2O,Cu2O,Cu2O,,100.00,,,,,,,,,sphere,,160.00,190.00,220.00,160.00,190.00,220.00,,,0.00,100.00,0.00,,,,,gasdiffusion electrode,Ag/AgCl,KOH,2,14,-0.64,CO,37.86,0.33,,Flow cell,,,,,,,
62,,2020,Protecting Copper Oxidation State via Intermediate Confinement for Selective CO2 Electroreduction to C2+ Fuels,Journal of the American Chemical Society,,https://doi.org/10.1021/jacs.0c01699, solid Cu2O,Cu2O,Cu2O,,100.00,,,,,,,,,sphere,,160.00,190.00,220.00,160.00,190.00,220.00,,,0.00,100.00,0.00,,,,,gasdiffusion electrode,Ag/AgCl,KOH,2,14,-0.64,C2H4,17.14,0.33,,Flow cell,,,,,,,
62,,2020,Protecting Copper Oxidation State via Intermediate Confinement for Selective CO2 Electroreduction to C2+ Fuels,Journal of the American Chemical Society,,https://doi.org/10.1021/jacs.0c01699, solid Cu2O,Cu2O,Cu2O,,100.00,,,,,,,,,sphere,,160.00,190.00,220.00,160.00,190.00,220.00,,,0.00,100.00,0.00,,,,,gasdiffusion electrode,Ag/AgCl,KOH,2,14,-0.64,HCOOH,4.29,0.33,,Flow cell,,,,,,,
62,,2020,Protecting Copper Oxidation State via Intermediate Confinement for Selective CO2 Electroreduction to C2+ Fuels,Journal of the American Chemical Society,,https://doi.org/10.1021/jacs.0c01699, solid Cu2O,Cu2O,Cu2O,,100.00,,,,,,,,,sphere,,160.00,190.00,220.00,160.00,190.00,220.00,,,0.00,100.00,0.00,,,,,gasdiffusion electrode,Ag/AgCl,KOH,2,14,-0.64,C2H5OH,13.57,0.33,,Flow cell,,,,,,,
62,,2020,Protecting Copper Oxidation State via Intermediate Confinement for Selective CO2 Electroreduction to C2+ Fuels,Journal of the American Chemical Society,,https://doi.org/10.1021/jacs.0c01699, solid Cu2O,Cu2O,Cu2O,,100.00,,,,,,,,,sphere,,160.00,190.00,220.00,160.00,190.00,220.00,,,0.00,100.00,0.00,,,,,gasdiffusion electrode,Ag/AgCl,KOH,2,14,-0.65,H2,20.71,0.33,,Flow cell,,,,,,,
62,,2020,Protecting Copper Oxidation State via Intermediate Confinement for Selective CO2 Electroreduction to C2+ Fuels,Journal of the American Chemical Society,,https://doi.org/10.1021/jacs.0c01699, solid Cu2O,Cu2O,Cu2O,,100.00,,,,,,,,,sphere,,160.00,190.00,220.00,160.00,190.00,220.00,,,0.00,100.00,0.00,,,,,gasdiffusion electrode,Ag/AgCl,KOH,2,14,-0.65,CO,36.43,0.33,,Flow cell,,,,,,,
62,,2020,Protecting Copper Oxidation State via Intermediate Confinement for Selective CO2 Electroreduction to C2+ Fuels,Journal of the American Chemical Society,,https://doi.org/10.1021/jacs.0c01699, solid Cu2O,Cu2O,Cu2O,,100.00,,,,,,,,,sphere,,160.00,190.00,220.00,160.00,190.00,220.00,,,0.00,100.00,0.00,,,,,gasdiffusion electrode,Ag/AgCl,KOH,2,14,-0.65,C2H4,17.14,0.33,,Flow cell,,,,,,,
62,,2020,Protecting Copper Oxidation State via Intermediate Confinement for Selective CO2 Electroreduction to C2+ Fuels,Journal of the American Chemical Society,,https://doi.org/10.1021/jacs.0c01699, solid Cu2O,Cu2O,Cu2O,,100.00,,,,,,,,,sphere,,160.00,190.00,220.00,160.00,190.00,220.00,,,0.00,100.00,0.00,,,,,gasdiffusion electrode,Ag/AgCl,KOH,2,14,-0.65,HCOOH,4.29,0.33,,Flow cell,,,,,,,
62,,2020,Protecting Copper Oxidation State via Intermediate Confinement for Selective CO2 Electroreduction to C2+ Fuels,Journal of the American Chemical Society,,https://doi.org/10.1021/jacs.0c01699, solid Cu2O,Cu2O,Cu2O,,100.00,,,,,,,,,sphere,,160.00,190.00,220.00,160.00,190.00,220.00,,,0.00,100.00,0.00,,,,,gasdiffusion electrode,Ag/AgCl,KOH,2,14,-0.65,CH3COOH,2.14,0.33,,Flow cell,,,,,,,
62,,2020,Protecting Copper Oxidation State via Intermediate Confinement for Selective CO2 Electroreduction to C2+ Fuels,Journal of the American Chemical Society,,https://doi.org/10.1021/jacs.0c01699, solid Cu2O,Cu2O,Cu2O,,100.00,,,,,,,,,sphere,,160.00,190.00,220.00,160.00,190.00,220.00,,,0.00,100.00,0.00,,,,,gasdiffusion electrode,Ag/AgCl,KOH,2,14,-0.65,C2H5OH,12.86,0.33,,Flow cell,,,,,,,
62,,2020,Protecting Copper Oxidation State via Intermediate Confinement for Selective CO2 Electroreduction to C2+ Fuels,Journal of the American Chemical Society,,https://doi.org/10.1021/jacs.0c01699, solid Cu2O,Cu2O,Cu2O,,100.00,,,,,,,,,sphere,,160.00,190.00,220.00,160.00,190.00,220.00,,,0.00,100.00,0.00,,,,,gasdiffusion electrode,Ag/AgCl,KOH,2,14,-0.66,H2,23.57,0.33,,Flow cell,,,,,,,
62,,2020,Protecting Copper Oxidation State via Intermediate Confinement for Selective CO2 Electroreduction to C2+ Fuels,Journal of the American Chemical Society,,https://doi.org/10.1021/jacs.0c01699, solid Cu2O,Cu2O,Cu2O,,100.00,,,,,,,,,sphere,,160.00,190.00,220.00,160.00,190.00,220.00,,,0.00,100.00,0.00,,,,,gasdiffusion electrode,Ag/AgCl,KOH,2,14,-0.66,CO,35.00,0.33,,Flow cell,,,,,,,
62,,2020,Protecting Copper Oxidation State via Intermediate Confinement for Selective CO2 Electroreduction to C2+ Fuels,Journal of the American Chemical Society,,https://doi.org/10.1021/jacs.0c01699, solid Cu2O,Cu2O,Cu2O,,100.00,,,,,,,,,sphere,,160.00,190.00,220.00,160.00,190.00,220.00,,,0.00,100.00,0.00,,,,,gasdiffusion electrode,Ag/AgCl,KOH,2,14,-0.66,C2H4,16.43,0.33,,Flow cell,,,,,,,
62,,2020,Protecting Copper Oxidation State via Intermediate Confinement for Selective CO2 Electroreduction to C2+ Fuels,Journal of the American Chemical Society,,https://doi.org/10.1021/jacs.0c01699, solid Cu2O,Cu2O,Cu2O,,100.00,,,,,,,,,sphere,,160.00,190.00,220.00,160.00,190.00,220.00,,,0.00,100.00,0.00,,,,,gasdiffusion electrode,Ag/AgCl,KOH,2,14,-0.66,HCOOH,1.43,0.33,,Flow cell,,,,,,,
62,,2020,Protecting Copper Oxidation State via Intermediate Confinement for Selective CO2 Electroreduction to C2+ Fuels,Journal of the American Chemical Society,,https://doi.org/10.1021/jacs.0c01699, solid Cu2O,Cu2O,Cu2O,,100.00,,,,,,,,,sphere,,160.00,190.00,220.00,160.00,190.00,220.00,,,0.00,100.00,0.00,,,,,gasdiffusion electrode,Ag/AgCl,KOH,2,14,-0.66,CH3COOH,2.86,0.33,,Flow cell,,,,,,,
62,,2020,Protecting Copper Oxidation State via Intermediate Confinement for Selective CO2 Electroreduction to C2+ Fuels,Journal of the American Chemical Society,,https://doi.org/10.1021/jacs.0c01699, solid Cu2O,Cu2O,Cu2O,,100.00,,,,,,,,,sphere,,160.00,190.00,220.00,160.00,190.00,220.00,,,0.00,100.00,0.00,,,,,gasdiffusion electrode,Ag/AgCl,KOH,2,14,-0.66,C2H5OH,7.86,0.33,,Flow cell,,,,,,,
62,,2020,Protecting Copper Oxidation State via Intermediate Confinement for Selective CO2 Electroreduction to C2+ Fuels,Journal of the American Chemical Society,,https://doi.org/10.1021/jacs.0c01699, solid Cu2O,Cu2O,Cu2O,,100.00,,,,,,,,,sphere,,160.00,190.00,220.00,160.00,190.00,220.00,,,0.00,100.00,0.00,,,,,gasdiffusion electrode,Ag/AgCl,KOH,2,14,-0.68,H2,23.57,0.33,,Flow cell,,,,,,,
62,,2020,Protecting Copper Oxidation State via Intermediate Confinement for Selective CO2 Electroreduction to C2+ Fuels,Journal of the American Chemical Society,,https://doi.org/10.1021/jacs.0c01699, solid Cu2O,Cu2O,Cu2O,,100.00,,,,,,,,,sphere,,160.00,190.00,220.00,160.00,190.00,220.00,,,0.00,100.00,0.00,,,,,gasdiffusion electrode,Ag/AgCl,KOH,2,14,-0.68,CO,35.00,0.33,,Flow cell,,,,,,,
62,,2020,Protecting Copper Oxidation State via Intermediate Confinement for Selective CO2 Electroreduction to C2+ Fuels,Journal of the American Chemical Society,,https://doi.org/10.1021/jacs.0c01699, solid Cu2O,Cu2O,Cu2O,,100.00,,,,,,,,,sphere,,160.00,190.00,220.00,160.00,190.00,220.00,,,0.00,100.00,0.00,,,,,gasdiffusion electrode,Ag/AgCl,KOH,2,14,-0.68,C2H4,9.29,0.33,,Flow cell,,,,,,,
62,,2020,Protecting Copper Oxidation State via Intermediate Confinement for Selective CO2 Electroreduction to C2+ Fuels,Journal of the American Chemical Society,,https://doi.org/10.1021/jacs.0c01699, solid Cu2O,Cu2O,Cu2O,,100.00,,,,,,,,,sphere,,160.00,190.00,220.00,160.00,190.00,220.00,,,0.00,100.00,0.00,,,,,gasdiffusion electrode,Ag/AgCl,KOH,2,14,-0.68,HCOOH,4.29,0.33,,Flow cell,,,,,,,
62,,2020,Protecting Copper Oxidation State via Intermediate Confinement for Selective CO2 Electroreduction to C2+ Fuels,Journal of the American Chemical Society,,https://doi.org/10.1021/jacs.0c01699, solid Cu2O,Cu2O,Cu2O,,100.00,,,,,,,,,sphere,,160.00,190.00,220.00,160.00,190.00,220.00,,,0.00,100.00,0.00,,,,,gasdiffusion electrode,Ag/AgCl,KOH,2,14,-0.68,CH3COOH,3.57,0.33,,Flow cell,,,,,,,
62,,2020,Protecting Copper Oxidation State via Intermediate Confinement for Selective CO2 Electroreduction to C2+ Fuels,Journal of the American Chemical Society,,https://doi.org/10.1021/jacs.0c01699, solid Cu2O,Cu2O,Cu2O,,100.00,,,,,,,,,sphere,,160.00,190.00,220.00,160.00,190.00,220.00,,,0.00,100.00,0.00,,,,,gasdiffusion electrode,Ag/AgCl,KOH,2,14,-0.68,C2H5OH,10.00,0.33,,Flow cell,,,,,,,
62,,2020,Protecting Copper Oxidation State via Intermediate Confinement for Selective CO2 Electroreduction to C2+ Fuels,Journal of the American Chemical Society,,https://doi.org/10.1021/jacs.0c01699, solid Cu2O,Cu2O,Cu2O,,100.00,,,,,,,,,sphere,,160.00,190.00,220.00,160.00,190.00,220.00,,,0.00,100.00,0.00,,,,,gasdiffusion electrode,Ag/AgCl,KOH,2,14,-0.69,H2,28.57,0.33,,Flow cell,,,,,,,
62,,2020,Protecting Copper Oxidation State via Intermediate Confinement for Selective CO2 Electroreduction to C2+ Fuels,Journal of the American Chemical Society,,https://doi.org/10.1021/jacs.0c01699, solid Cu2O,Cu2O,Cu2O,,100.00,,,,,,,,,sphere,,160.00,190.00,220.00,160.00,190.00,220.00,,,0.00,100.00,0.00,,,,,gasdiffusion electrode,Ag/AgCl,KOH,2,14,-0.69,CO,34.29,0.33,,Flow cell,,,,,,,
62,,2020,Protecting Copper Oxidation State via Intermediate Confinement for Selective CO2 Electroreduction to C2+ Fuels,Journal of the American Chemical Society,,https://doi.org/10.1021/jacs.0c01699, solid Cu2O,Cu2O,Cu2O,,100.00,,,,,,,,,sphere,,160.00,190.00,220.00,160.00,190.00,220.00,,,0.00,100.00,0.00,,,,,gasdiffusion electrode,Ag/AgCl,KOH,2,14,-0.69,C2H4,7.86,0.33,,Flow cell,,,,,,,
62,,2020,Protecting Copper Oxidation State via Intermediate Confinement for Selective CO2 Electroreduction to C2+ Fuels,Journal of the American Chemical Society,,https://doi.org/10.1021/jacs.0c01699, solid Cu2O,Cu2O,Cu2O,,100.00,,,,,,,,,sphere,,160.00,190.00,220.00,160.00,190.00,220.00,,,0.00,100.00,0.00,,,,,gasdiffusion electrode,Ag/AgCl,KOH,2,14,-0.69,CH3COOH,4.29,0.33,,Flow cell,,,,,,,
62,,2020,Protecting Copper Oxidation State via Intermediate Confinement for Selective CO2 Electroreduction to C2+ Fuels,Journal of the American Chemical Society,,https://doi.org/10.1021/jacs.0c01699, solid Cu2O,Cu2O,Cu2O,,100.00,,,,,,,,,sphere,,160.00,190.00,220.00,160.00,190.00,220.00,,,0.00,100.00,0.00,,,,,gasdiffusion electrode,Ag/AgCl,KOH,2,14,-0.69,C2H5OH,5.71,0.33,,Flow cell,,,,,,,
62,,2020,Protecting Copper Oxidation State via Intermediate Confinement for Selective CO2 Electroreduction to C2+ Fuels,Journal of the American Chemical Society,,https://doi.org/10.1021/jacs.0c01699, solid Cu2O,Cu2O,Cu2O,,100.00,,,,,,,,,sphere,,160.00,190.00,220.00,160.00,190.00,220.00,,,0.00,100.00,0.00,,,,,gasdiffusion electrode,Ag/AgCl,KOH,2,14,-0.70,H2,29.29,0.33,,Flow cell,,,,,,,
62,,2020,Protecting Copper Oxidation State via Intermediate Confinement for Selective CO2 Electroreduction to C2+ Fuels,Journal of the American Chemical Society,,https://doi.org/10.1021/jacs.0c01699, solid Cu2O,Cu2O,Cu2O,,100.00,,,,,,,,,sphere,,160.00,190.00,220.00,160.00,190.00,220.00,,,0.00,100.00,0.00,,,,,gasdiffusion electrode,Ag/AgCl,KOH,2,14,-0.70,CO,29.29,0.33,,Flow cell,,,,,,,
62,,2020,Protecting Copper Oxidation State via Intermediate Confinement for Selective CO2 Electroreduction to C2+ Fuels,Journal of the American Chemical Society,,https://doi.org/10.1021/jacs.0c01699, solid Cu2O,Cu2O,Cu2O,,100.00,,,,,,,,,sphere,,160.00,190.00,220.00,160.00,190.00,220.00,,,0.00,100.00,0.00,,,,,gasdiffusion electrode,Ag/AgCl,KOH,2,14,-0.70,C2H4,3.57,0.33,,Flow cell,,,,,,,
62,,2020,Protecting Copper Oxidation State via Intermediate Confinement for Selective CO2 Electroreduction to C2+ Fuels,Journal of the American Chemical Society,,https://doi.org/10.1021/jacs.0c01699, solid Cu2O,Cu2O,Cu2O,,100.00,,,,,,,,,sphere,,160.00,190.00,220.00,160.00,190.00,220.00,,,0.00,100.00,0.00,,,,,gasdiffusion electrode,Ag/AgCl,KOH,2,14,-0.70,HCOOH,3.57,0.33,,Flow cell,,,,,,,
62,,2020,Protecting Copper Oxidation State via Intermediate Confinement for Selective CO2 Electroreduction to C2+ Fuels,Journal of the American Chemical Society,,https://doi.org/10.1021/jacs.0c01699, solid Cu2O,Cu2O,Cu2O,,100.00,,,,,,,,,sphere,,160.00,190.00,220.00,160.00,190.00,220.00,,,0.00,100.00,0.00,,,,,gasdiffusion electrode,Ag/AgCl,KOH,2,14,-0.70,CH3COOH,2.14,0.33,,Flow cell,,,,,,,
62,,2020,Protecting Copper Oxidation State via Intermediate Confinement for Selective CO2 Electroreduction to C2+ Fuels,Journal of the American Chemical Society,,https://doi.org/10.1021/jacs.0c01699, solid Cu2O,Cu2O,Cu2O,,100.00,,,,,,,,,sphere,,160.00,190.00,220.00,160.00,190.00,220.00,,,0.00,100.00,0.00,,,,,gasdiffusion electrode,Ag/AgCl,KOH,2,14,-0.70,C2H5OH,10.71,0.33,,Flow cell,,,,,,,
65,,2020,Cu2O Nanoparticles with Both {100} and {111} Facets for Enhancing the Selectivity and Activity of CO2 Electroreduction to Ethylene,,,https://doi.org/10.1002/advs.201902820,c-Cu2O,Cu2O,Cu2O,,100.00,,,,,,,,,cubic,,600.00,800.00,1000.00,600.00,800.00,1000.00,,,0.00,100.00,0.00,,,,,glassy-carbon electrode,,KHCO3,0.1,6.8,-0.90,C2H4,2.84,,,H-cell,,,,,,,
65,,2020,Cu2O Nanoparticles with Both {100} and {111} Facets for Enhancing the Selectivity and Activity of CO2 Electroreduction to Ethylene,,,https://doi.org/10.1002/advs.201902820,c-Cu2O,Cu2O,Cu2O,,100.00,,,,,,,,,cubic,,600.00,800.00,1000.00,600.00,800.00,1000.00,,,0.00,100.00,0.00,,,,,glassy-carbon electrode,,KHCO3,0.1,6.8,-0.90,CO,20.74,,,H-cell,,,,,,,
65,,2020,Cu2O Nanoparticles with Both {100} and {111} Facets for Enhancing the Selectivity and Activity of CO2 Electroreduction to Ethylene,,,https://doi.org/10.1002/advs.201902820,c-Cu2O,Cu2O,Cu2O,,100.00,,,,,,,,,cubic,,600.00,800.00,1000.00,600.00,800.00,1000.00,,,0.00,100.00,0.00,,,,,glassy-carbon electrode,,KHCO3,0.1,6.8,-0.90,H2,50.00,,,H-cell,,,,,,,
65,,2020,Cu2O Nanoparticles with Both {100} and {111} Facets for Enhancing the Selectivity and Activity of CO2 Electroreduction to Ethylene,,,https://doi.org/10.1002/advs.201902820,c-Cu2O,Cu2O,Cu2O,,100.00,,,,,,,,,cubic,,600.00,800.00,1000.00,600.00,800.00,1000.00,,,0.00,100.00,0.00,,,,,glassy-carbon electrode,,KHCO3,0.1,6.8,-1.00,CH4,2.18,,,H-cell,,,,,,,
65,,2020,Cu2O Nanoparticles with Both {100} and {111} Facets for Enhancing the Selectivity and Activity of CO2 Electroreduction to Ethylene,,,https://doi.org/10.1002/advs.201902820,c-Cu2O,Cu2O,Cu2O,,100.00,,,,,,,,,cubic,,600.00,800.00,1000.00,600.00,800.00,1000.00,,,0.00,100.00,0.00,,,,,glassy-carbon electrode,,KHCO3,0.1,6.8,-1.00,C2H4,16.81,,,H-cell,,,,,,,
65,,2020,Cu2O Nanoparticles with Both {100} and {111} Facets for Enhancing the Selectivity and Activity of CO2 Electroreduction to Ethylene,,,https://doi.org/10.1002/advs.201902820,c-Cu2O,Cu2O,Cu2O,,100.00,,,,,,,,,cubic,,600.00,800.00,1000.00,600.00,800.00,1000.00,,,0.00,100.00,0.00,,,,,glassy-carbon electrode,,KHCO3,0.1,6.8,-1.00,CO,18.56,,,H-cell,,,,,,,
65,,2020,Cu2O Nanoparticles with Both {100} and {111} Facets for Enhancing the Selectivity and Activity of CO2 Electroreduction to Ethylene,,,https://doi.org/10.1002/advs.201902820,c-Cu2O,Cu2O,Cu2O,,100.00,,,,,,,,,cubic,,600.00,800.00,1000.00,600.00,800.00,1000.00,,,0.00,100.00,0.00,,,,,glassy-carbon electrode,,KHCO3,0.1,6.8,-1.00,H2,43.89,,,H-cell,,,,,,,
65,,2020,Cu2O Nanoparticles with Both {100} and {111} Facets for Enhancing the Selectivity and Activity of CO2 Electroreduction to Ethylene,,,https://doi.org/10.1002/advs.201902820,c-Cu2O,Cu2O,Cu2O,,100.00,,,,,,,,,cubic,,600.00,800.00,1000.00,600.00,800.00,1000.00,,,0.00,100.00,0.00,,,,,glassy-carbon electrode,,KHCO3,0.1,6.8,-1.10,CH4,4.37,,,H-cell,,,,,,,
65,,2020,Cu2O Nanoparticles with Both {100} and {111} Facets for Enhancing the Selectivity and Activity of CO2 Electroreduction to Ethylene,,,https://doi.org/10.1002/advs.201902820,c-Cu2O,Cu2O,Cu2O,,100.00,,,,,,,,,cubic,,600.00,800.00,1000.00,600.00,800.00,1000.00,,,0.00,100.00,0.00,,,,,glassy-carbon electrode,,KHCO3,0.1,6.8,-1.10,CO,8.52,,,H-cell,,,,,,,
