Repository: vovamirosh/CO2RR_PISH

File: Datasets/R_parent_2024_12_12.csv (part 36 of 38)
Number,Autor,Publication,Title,Journal,IF,DOI,Article name,Formula,Cat. compound,Support,"Cat./Support ratio, % (at)",XRD noises,"Cu2O-110, %","Cu2O-111, %","Cu2O-200, %","Cu2O-220, %","Cu-111, %","Cu-200, %","Cu-220, %",Morphology (TEM/SEM),"Pore size, nm",width min (nm),width aver (nm),width max (nm),length min (nm),length aver (nm),length max (nm),Crystal system,Simple cell,"Cu, % (at.)","Cu+, % (at.)","Cu(2+), % (at.)",Facet,"Distance, nm",Facet,"Distance2, nm",Base,Electrodes,electrolyte,"conc, M",pH,RHE vs V,Product,"FE, %","Time, h","Current density, mA/cm2",Type of reactor," Energy efficiency, %",Сarbon efficiency (equivalent to single-pass carbon efficiency (SPCE),"Loading, μg/cm2","Capacitance, (uF/cm2)","ECSA, cm2",R,"BET surface, m2/g"
65,,2020,Cu2O Nanoparticles with Both {100} and {111} Facets for Enhancing the Selectivity and Activity of CO2 Electroreduction to Ethylene,,,https://doi.org/10.1002/advs.201902820,c-Cu2O,Cu2O,Cu2O,,100.00,,,,,,,,,cubic,,600.00,800.00,1000.00,600.00,800.00,1000.00,,,0.00,100.00,0.00,,,,,glassy-carbon electrode,,KHCO3,0.1,6.8,-1.10,H2,25.11,,,H-cell,,,,,,,
65,,2020,Cu2O Nanoparticles with Both {100} and {111} Facets for Enhancing the Selectivity and Activity of CO2 Electroreduction to Ethylene,,,https://doi.org/10.1002/advs.201902820,c-Cu2O,Cu2O,Cu2O,,100.00,,,,,,,,,cubic,,600.00,800.00,1000.00,600.00,800.00,1000.00,,,0.00,100.00,0.00,,,,,glassy-carbon electrode,,KHCO3,0.1,6.8,-1.10,C2H4,37.99,,,H-cell,,,,,,,
65,,2020,Cu2O Nanoparticles with Both {100} and {111} Facets for Enhancing the Selectivity and Activity of CO2 Electroreduction to Ethylene,,,https://doi.org/10.1002/advs.201902820,c-Cu2O,Cu2O,Cu2O,,100.00,,,,,,,,,cubic,,600.00,800.00,1000.00,600.00,800.00,1000.00,,,0.00,100.00,0.00,,,,,glassy-carbon electrode,,KHCO3,0.1,6.8,-1.20,CO,5.90,,,H-cell,,,,,,,
65,,2020,Cu2O Nanoparticles with Both {100} and {111} Facets for Enhancing the Selectivity and Activity of CO2 Electroreduction to Ethylene,,,https://doi.org/10.1002/advs.201902820,c-Cu2O,Cu2O,Cu2O,,100.00,,,,,,,,,cubic,,600.00,800.00,1000.00,600.00,800.00,1000.00,,,0.00,100.00,0.00,,,,,glassy-carbon electrode,,KHCO3,0.1,6.8,-1.20,CH4,8.73,,,H-cell,,,,,,,
65,,2020,Cu2O Nanoparticles with Both {100} and {111} Facets for Enhancing the Selectivity and Activity of CO2 Electroreduction to Ethylene,,,https://doi.org/10.1002/advs.201902820,c-Cu2O,Cu2O,Cu2O,,100.00,,,,,,,,,cubic,,600.00,800.00,1000.00,600.00,800.00,1000.00,,,0.00,100.00,0.00,,,,,glassy-carbon electrode,,KHCO3,0.1,6.8,-1.20,H2,29.91,,,H-cell,,,,,,,
65,,2020,Cu2O Nanoparticles with Both {100} and {111} Facets for Enhancing the Selectivity and Activity of CO2 Electroreduction to Ethylene,,,https://doi.org/10.1002/advs.201902820,c-Cu2O,Cu2O,Cu2O,,100.00,,,,,,,,,cubic,,600.00,800.00,1000.00,600.00,800.00,1000.00,,,0.00,100.00,0.00,,,,,glassy-carbon electrode,,KHCO3,0.1,6.8,-1.20,C2H4,40.39,,,H-cell,,,,,,,
65,,2020,Cu2O Nanoparticles with Both {100} and {111} Facets for Enhancing the Selectivity and Activity of CO2 Electroreduction to Ethylene,,,https://doi.org/10.1002/advs.201902820,c-Cu2O,Cu2O,Cu2O,,100.00,,,,,,,,,cubic,,600.00,800.00,1000.00,600.00,800.00,1000.00,,,0.00,100.00,0.00,,,,,glassy-carbon electrode,,KHCO3,0.1,6.8,-1.30,CO,2.84,,,H-cell,,,,,,,
65,,2020,Cu2O Nanoparticles with Both {100} and {111} Facets for Enhancing the Selectivity and Activity of CO2 Electroreduction to Ethylene,,,https://doi.org/10.1002/advs.201902820,c-Cu2O,Cu2O,Cu2O,,100.00,,,,,,,,,cubic,,600.00,800.00,1000.00,600.00,800.00,1000.00,,,0.00,100.00,0.00,,,,,glassy-carbon electrode,,KHCO3,0.1,6.8,-1.30,CH4,5.46,,,H-cell,,,,,,,
65,,2020,Cu2O Nanoparticles with Both {100} and {111} Facets for Enhancing the Selectivity and Activity of CO2 Electroreduction to Ethylene,,,https://doi.org/10.1002/advs.201902820,c-Cu2O,Cu2O,Cu2O,,100.00,,,,,,,,,cubic,,600.00,800.00,1000.00,600.00,800.00,1000.00,,,0.00,100.00,0.00,,,,,glassy-carbon electrode,,KHCO3,0.1,6.8,-1.30,C2H4,18.34,,,H-cell,,,,,,,
65,,2020,Cu2O Nanoparticles with Both {100} and {111} Facets for Enhancing the Selectivity and Activity of CO2 Electroreduction to Ethylene,,,https://doi.org/10.1002/advs.201902820,c-Cu2O,Cu2O,Cu2O,,100.00,,,,,,,,,cubic,,600.00,800.00,1000.00,600.00,800.00,1000.00,,,0.00,100.00,0.00,,,,,glassy-carbon electrode,,KHCO3,0.1,6.8,-1.30,H2,40.17,,,H-cell,,,,,,,
65,,2020,Cu2O Nanoparticles with Both {100} and {111} Facets for Enhancing the Selectivity and Activity of CO2 Electroreduction to Ethylene,,,https://doi.org/10.1002/advs.201902820,c-Cu2O,Cu2O,Cu2O,,100.00,,,,,,,,,polyhedron,,600.00,800.00,1000.00,600.00,800.00,1000.00,,,0.00,100.00,0.00,,,,,glassy-carbon electrode,,KHCO3,0.1,6.8,-0.90,C2H4,6.11,,,H-cell,,,,,,,
65,,2020,Cu2O Nanoparticles with Both {100} and {111} Facets for Enhancing the Selectivity and Activity of CO2 Electroreduction to Ethylene,,,https://doi.org/10.1002/advs.201902820,c-Cu2O,Cu2O,Cu2O,,100.00,,,,,,,,,polyhedron,,600.00,800.00,1000.00,600.00,800.00,1000.00,,,0.00,100.00,0.00,,,,,glassy-carbon electrode,,KHCO3,0.1,6.8,-0.90,H2,26.67,,,H-cell,,,,,,,
65,,2020,Cu2O Nanoparticles with Both {100} and {111} Facets for Enhancing the Selectivity and Activity of CO2 Electroreduction to Ethylene,,,https://doi.org/10.1002/advs.201902820,c-Cu2O,Cu2O,Cu2O,,100.00,,,,,,,,,polyhedron,,600.00,800.00,1000.00,600.00,800.00,1000.00,,,0.00,100.00,0.00,,,,,glassy-carbon electrode,,KHCO3,0.1,6.8,-0.90,CO,28.33,,,H-cell,,,,,,,
65,,2020,Cu2O Nanoparticles with Both {100} and {111} Facets for Enhancing the Selectivity and Activity of CO2 Electroreduction to Ethylene,,,https://doi.org/10.1002/advs.201902820,c-Cu2O,Cu2O,Cu2O,,100.00,,,,,,,,,polyhedron,,600.00,800.00,1000.00,600.00,800.00,1000.00,,,0.00,100.00,0.00,,,,,glassy-carbon electrode,,KHCO3,0.1,6.8,-1.00,CO,11.11,,,H-cell,,,,,,,
65,,2020,Cu2O Nanoparticles with Both {100} and {111} Facets for Enhancing the Selectivity and Activity of CO2 Electroreduction to Ethylene,,,https://doi.org/10.1002/advs.201902820,c-Cu2O,Cu2O,Cu2O,,100.00,,,,,,,,,polyhedron,,600.00,800.00,1000.00,600.00,800.00,1000.00,,,0.00,100.00,0.00,,,,,glassy-carbon electrode,,KHCO3,0.1,6.8,-1.00,H2,16.39,,,H-cell,,,,,,,
65,,2020,Cu2O Nanoparticles with Both {100} and {111} Facets for Enhancing the Selectivity and Activity of CO2 Electroreduction to Ethylene,,,https://doi.org/10.1002/advs.201902820,c-Cu2O,Cu2O,Cu2O,,100.00,,,,,,,,,polyhedron,,600.00,800.00,1000.00,600.00,800.00,1000.00,,,0.00,100.00,0.00,,,,,glassy-carbon electrode,,KHCO3,0.1,6.8,-1.00,C2H4,34.72,,,H-cell,,,,,,,
65,,2020,Cu2O Nanoparticles with Both {100} and {111} Facets for Enhancing the Selectivity and Activity of CO2 Electroreduction to Ethylene,,,https://doi.org/10.1002/advs.201902820,c-Cu2O,Cu2O,Cu2O,,100.00,,,,,,,,,polyhedron,,600.00,800.00,1000.00,600.00,800.00,1000.00,,,0.00,100.00,0.00,,,,,glassy-carbon electrode,,KHCO3,0.1,6.8,-1.10,CO,3.89,,,H-cell,,,,,,,
65,,2020,Cu2O Nanoparticles with Both {100} and {111} Facets for Enhancing the Selectivity and Activity of CO2 Electroreduction to Ethylene,,,https://doi.org/10.1002/advs.201902820,c-Cu2O,Cu2O,Cu2O,,100.00,,,,,,,,,polyhedron,,600.00,800.00,1000.00,600.00,800.00,1000.00,,,0.00,100.00,0.00,,,,,glassy-carbon electrode,,KHCO3,0.1,6.8,-1.10,CH4,3.89,,,H-cell,,,,,,,
65,,2020,Cu2O Nanoparticles with Both {100} and {111} Facets for Enhancing the Selectivity and Activity of CO2 Electroreduction to Ethylene,,,https://doi.org/10.1002/advs.201902820,c-Cu2O,Cu2O,Cu2O,,100.00,,,,,,,,,polyhedron,,600.00,800.00,1000.00,600.00,800.00,1000.00,,,0.00,100.00,0.00,,,,,glassy-carbon electrode,,KHCO3,0.1,6.8,-1.10,H2,21.94,,,H-cell,,,,,,,
65,,2020,Cu2O Nanoparticles with Both {100} and {111} Facets for Enhancing the Selectivity and Activity of CO2 Electroreduction to Ethylene,,,https://doi.org/10.1002/advs.201902820,c-Cu2O,Cu2O,Cu2O,,100.00,,,,,,,,,polyhedron,,600.00,800.00,1000.00,600.00,800.00,1000.00,,,0.00,100.00,0.00,,,,,glassy-carbon electrode,,KHCO3,0.1,6.8,-1.10,C2H4,58.89,,,H-cell,,,,,,,
65,,2020,Cu2O Nanoparticles with Both {100} and {111} Facets for Enhancing the Selectivity and Activity of CO2 Electroreduction to Ethylene,,,https://doi.org/10.1002/advs.201902820,c-Cu2O,Cu2O,Cu2O,,100.00,,,,,,,,,polyhedron,,600.00,800.00,1000.00,600.00,800.00,1000.00,,,0.00,100.00,0.00,,,,,glassy-carbon electrode,,KHCO3,0.1,6.8,-1.20,CO,2.78,,,H-cell,,,,,,,
65,,2020,Cu2O Nanoparticles with Both {100} and {111} Facets for Enhancing the Selectivity and Activity of CO2 Electroreduction to Ethylene,,,https://doi.org/10.1002/advs.201902820,c-Cu2O,Cu2O,Cu2O,,100.00,,,,,,,,,polyhedron,,600.00,800.00,1000.00,600.00,800.00,1000.00,,,0.00,100.00,0.00,,,,,glassy-carbon electrode,,KHCO3,0.1,6.8,-1.20,CH4,4.44,,,H-cell,,,,,,,
65,,2020,Cu2O Nanoparticles with Both {100} and {111} Facets for Enhancing the Selectivity and Activity of CO2 Electroreduction to Ethylene,,,https://doi.org/10.1002/advs.201902820,c-Cu2O,Cu2O,Cu2O,,100.00,,,,,,,,,polyhedron,,600.00,800.00,1000.00,600.00,800.00,1000.00,,,0.00,100.00,0.00,,,,,glassy-carbon electrode,,KHCO3,0.1,6.8,-1.20,H2,19.72,,,H-cell,,,,,,,
65,,2020,Cu2O Nanoparticles with Both {100} and {111} Facets for Enhancing the Selectivity and Activity of CO2 Electroreduction to Ethylene,,,https://doi.org/10.1002/advs.201902820,c-Cu2O,Cu2O,Cu2O,,100.00,,,,,,,,,polyhedron,,600.00,800.00,1000.00,600.00,800.00,1000.00,,,0.00,100.00,0.00,,,,,glassy-carbon electrode,,KHCO3,0.1,6.8,-1.20,C2H4,55.28,,,H-cell,,,,,,,
65,,2020,Cu2O Nanoparticles with Both {100} and {111} Facets for Enhancing the Selectivity and Activity of CO2 Electroreduction to Ethylene,,,https://doi.org/10.1002/advs.201902820,c-Cu2O,Cu2O,Cu2O,,100.00,,,,,,,,,polyhedron,,600.00,800.00,1000.00,600.00,800.00,1000.00,,,0.00,100.00,0.00,,,,,glassy-carbon electrode,,KHCO3,0.1,6.8,-1.30,CO,2.50,,,H-cell,,,,,,,
65,,2020,Cu2O Nanoparticles with Both {100} and {111} Facets for Enhancing the Selectivity and Activity of CO2 Electroreduction to Ethylene,,,https://doi.org/10.1002/advs.201902820,c-Cu2O,Cu2O,Cu2O,,100.00,,,,,,,,,polyhedron,,600.00,800.00,1000.00,600.00,800.00,1000.00,,,0.00,100.00,0.00,,,,,glassy-carbon electrode,,KHCO3,0.1,6.8,-1.30,CH4,5.00,,,H-cell,,,,,,,
65,,2020,Cu2O Nanoparticles with Both {100} and {111} Facets for Enhancing the Selectivity and Activity of CO2 Electroreduction to Ethylene,,,https://doi.org/10.1002/advs.201902820,c-Cu2O,Cu2O,Cu2O,,100.00,,,,,,,,,polyhedron,,600.00,800.00,1000.00,600.00,800.00,1000.00,,,0.00,100.00,0.00,,,,,glassy-carbon electrode,,KHCO3,0.1,6.8,-1.30,H2,24.72,,,H-cell,,,,,,,
65,,2020,Cu2O Nanoparticles with Both {100} and {111} Facets for Enhancing the Selectivity and Activity of CO2 Electroreduction to Ethylene,,,https://doi.org/10.1002/advs.201902820,c-Cu2O,Cu2O,Cu2O,,100.00,,,,,,,,,polyhedron,,600.00,800.00,1000.00,600.00,800.00,1000.00,,,0.00,100.00,0.00,,,,,glassy-carbon electrode,,KHCO3,0.1,6.8,-1.30,C2H4,48.06,,,H-cell,,,,,,,
65,,2020,Cu2O Nanoparticles with Both {100} and {111} Facets for Enhancing the Selectivity and Activity of CO2 Electroreduction to Ethylene,,,https://doi.org/10.1002/advs.201902820,o-Cu2O,Cu2O,Cu2O,,100.00,,,,,,,,,octahedron,,600.00,800.00,1000.00,600.00,800.00,1000.00,,,0.00,100.00,0.00,,,,,glassy-carbon electrode,,KHCO3,0.1,6.8,-0.90,C2H4,4.42,,,H-cell,,,,,,,
65,,2020,Cu2O Nanoparticles with Both {100} and {111} Facets for Enhancing the Selectivity and Activity of CO2 Electroreduction to Ethylene,,,https://doi.org/10.1002/advs.201902820,o-Cu2O,Cu2O,Cu2O,,100.00,,,,,,,,,octahedron,,600.00,800.00,1000.00,600.00,800.00,1000.00,,,0.00,100.00,0.00,,,,,glassy-carbon electrode,,KHCO3,0.1,6.8,-0.90,CO,17.40,,,H-cell,,,,,,,
65,,2020,Cu2O Nanoparticles with Both {100} and {111} Facets for Enhancing the Selectivity and Activity of CO2 Electroreduction to Ethylene,,,https://doi.org/10.1002/advs.201902820,o-Cu2O,Cu2O,Cu2O,,100.00,,,,,,,,,octahedron,,600.00,800.00,1000.00,600.00,800.00,1000.00,,,0.00,100.00,0.00,,,,,glassy-carbon electrode,,KHCO3,0.1,6.8,-0.90,H2,28.18,,,H-cell,,,,,,,
65,,2020,Cu2O Nanoparticles with Both {100} and {111} Facets for Enhancing the Selectivity and Activity of CO2 Electroreduction to Ethylene,,,https://doi.org/10.1002/advs.201902820,o-Cu2O,Cu2O,Cu2O,,100.00,,,,,,,,,octahedron,,600.00,800.00,1000.00,600.00,800.00,1000.00,,,0.00,100.00,0.00,,,,,glassy-carbon electrode,,KHCO3,0.1,6.8,-1.00,CO,13.54,,,H-cell,,,,,,,
65,,2020,Cu2O Nanoparticles with Both {100} and {111} Facets for Enhancing the Selectivity and Activity of CO2 Electroreduction to Ethylene,,,https://doi.org/10.1002/advs.201902820,o-Cu2O,Cu2O,Cu2O,,100.00,,,,,,,,,octahedron,,600.00,800.00,1000.00,600.00,800.00,1000.00,,,0.00,100.00,0.00,,,,,glassy-carbon electrode,,KHCO3,0.1,6.8,-1.00,C2H4,23.76,,,H-cell,,,,,,,
65,,2020,Cu2O Nanoparticles with Both {100} and {111} Facets for Enhancing the Selectivity and Activity of CO2 Electroreduction to Ethylene,,,https://doi.org/10.1002/advs.201902820,o-Cu2O,Cu2O,Cu2O,,100.00,,,,,,,,,octahedron,,600.00,800.00,1000.00,600.00,800.00,1000.00,,,0.00,100.00,0.00,,,,,glassy-carbon electrode,,KHCO3,0.1,6.8,-1.00,H2,30.39,,,H-cell,,,,,,,
65,,2020,Cu2O Nanoparticles with Both {100} and {111} Facets for Enhancing the Selectivity and Activity of CO2 Electroreduction to Ethylene,,,https://doi.org/10.1002/advs.201902820,o-Cu2O,Cu2O,Cu2O,,100.00,,,,,,,,,octahedron,,600.00,800.00,1000.00,600.00,800.00,1000.00,,,0.00,100.00,0.00,,,,,glassy-carbon electrode,,KHCO3,0.1,6.8,-1.10,CH4,2.49,,,H-cell,,,,,,,
65,,2020,Cu2O Nanoparticles with Both {100} and {111} Facets for Enhancing the Selectivity and Activity of CO2 Electroreduction to Ethylene,,,https://doi.org/10.1002/advs.201902820,o-Cu2O,Cu2O,Cu2O,,100.00,,,,,,,,,octahedron,,600.00,800.00,1000.00,600.00,800.00,1000.00,,,0.00,100.00,0.00,,,,,glassy-carbon electrode,,KHCO3,0.1,6.8,-1.10,CO,7.18,,,H-cell,,,,,,,
65,,2020,Cu2O Nanoparticles with Both {100} and {111} Facets for Enhancing the Selectivity and Activity of CO2 Electroreduction to Ethylene,,,https://doi.org/10.1002/advs.201902820,o-Cu2O,Cu2O,Cu2O,,100.00,,,,,,,,,octahedron,,600.00,800.00,1000.00,600.00,800.00,1000.00,,,0.00,100.00,0.00,,,,,glassy-carbon electrode,,KHCO3,0.1,6.8,-1.10,H2,30.66,,,H-cell,,,,,,,
65,,2020,Cu2O Nanoparticles with Both {100} and {111} Facets for Enhancing the Selectivity and Activity of CO2 Electroreduction to Ethylene,,,https://doi.org/10.1002/advs.201902820,o-Cu2O,Cu2O,Cu2O,,100.00,,,,,,,,,octahedron,,600.00,800.00,1000.00,600.00,800.00,1000.00,,,0.00,100.00,0.00,,,,,glassy-carbon electrode,,KHCO3,0.1,6.8,-1.10,C2H4,45.30,,,H-cell,,,,,,,
65,,2020,Cu2O Nanoparticles with Both {100} and {111} Facets for Enhancing the Selectivity and Activity of CO2 Electroreduction to Ethylene,,,https://doi.org/10.1002/advs.201902820,o-Cu2O,Cu2O,Cu2O,,100.00,,,,,,,,,octahedron,,600.00,800.00,1000.00,600.00,800.00,1000.00,,,0.00,100.00,0.00,,,,,glassy-carbon electrode,,KHCO3,0.1,6.8,-1.20,C2H4,39.23,,,H-cell,,,,,,,
65,,2020,Cu2O Nanoparticles with Both {100} and {111} Facets for Enhancing the Selectivity and Activity of CO2 Electroreduction to Ethylene,,,https://doi.org/10.1002/advs.201902820,o-Cu2O,Cu2O,Cu2O,,100.00,,,,,,,,,octahedron,,600.00,800.00,1000.00,600.00,800.00,1000.00,,,0.00,100.00,0.00,,,,,glassy-carbon electrode,,KHCO3,0.1,6.8,-1.20,H2,50.00,,,H-cell,,,,,,,
65,,2020,Cu2O Nanoparticles with Both {100} and {111} Facets for Enhancing the Selectivity and Activity of CO2 Electroreduction to Ethylene,,,https://doi.org/10.1002/advs.201902820,o-Cu2O,Cu2O,Cu2O,,100.00,,,,,,,,,octahedron,,600.00,800.00,1000.00,600.00,800.00,1000.00,,,0.00,100.00,0.00,,,,,glassy-carbon electrode,,KHCO3,0.1,6.8,-1.30,C2H4,35.08,,,H-cell,,,,,,,
65,,2020,Cu2O Nanoparticles with Both {100} and {111} Facets for Enhancing the Selectivity and Activity of CO2 Electroreduction to Ethylene,,,https://doi.org/10.1002/advs.201902820,o-Cu2O,Cu2O,Cu2O,,100.00,,,,,,,,,octahedron,,600.00,800.00,1000.00,600.00,800.00,1000.00,,,0.00,100.00,0.00,,,,,glassy-carbon electrode,,KHCO3,0.1,6.8,-1.30,H2,58.29,,,H-cell,,,,,,,
74,,2023,Enriching the Local Concentration of CO Intermediates on Cu Cavities for the Electrocatalytic Reduction of CO2 to C2+ Products,ACS Applied Materials & Interfaces,,https://doi.org/10.1021/acsami.2c21902, solid Cu,Cu,Cu ,,100.00,,,,,,,,,dodecahedron,,120.00,176.00,210.00,120.00,176.00,210.00,,,100.00,0.00,0.00,,,,,gas diffusion layer,,KOH,1,14,-0.37,H2,18.90,,,Flow cell,,,,,,,
74,,2023,Enriching the Local Concentration of CO Intermediates on Cu Cavities for the Electrocatalytic Reduction of CO2 to C2+ Products,ACS Applied Materials & Interfaces,,https://doi.org/10.1021/acsami.2c21902, solid Cu,Cu,Cu ,,100.00,,,,,,,,,dodecahedron,,120.00,176.00,210.00,120.00,176.00,210.00,,,100.00,0.00,0.00,,,,,gas diffusion layer,,KOH,1,14,-0.41,H2,18.80,,,Flow cell,,,,,,,
74,,2023,Enriching the Local Concentration of CO Intermediates on Cu Cavities for the Electrocatalytic Reduction of CO2 to C2+ Products,ACS Applied Materials & Interfaces,,https://doi.org/10.1021/acsami.2c21902, solid Cu,Cu,Cu ,,100.00,,,,,,,,,dodecahedron,,120.00,176.00,210.00,120.00,176.00,210.00,,,100.00,0.00,0.00,,,,,gas diffusion layer,,KOH,1,14,-0.46,H2,19.40,,,Flow cell,,,,,,,
74,,2023,Enriching the Local Concentration of CO Intermediates on Cu Cavities for the Electrocatalytic Reduction of CO2 to C2+ Products,ACS Applied Materials & Interfaces,,https://doi.org/10.1021/acsami.2c21902, solid Cu,Cu,Cu ,,100.00,,,,,,,,,dodecahedron,,120.00,176.00,210.00,120.00,176.00,210.00,,,100.00,0.00,0.00,,,,,gas diffusion layer,,KOH,1,14,-0.55,H2,26.50,,,Flow cell,,,,,,,
74,,2023,Enriching the Local Concentration of CO Intermediates on Cu Cavities for the Electrocatalytic Reduction of CO2 to C2+ Products,ACS Applied Materials & Interfaces,,https://doi.org/10.1021/acsami.2c21902, solid Cu,Cu,Cu ,,100.00,,,,,,,,,dodecahedron,,120.00,176.00,210.00,120.00,176.00,210.00,,,100.00,0.00,0.00,,,,,gas diffusion layer,,KOH,1,14,-0.56,H2,26.00,,,Flow cell,,,,,,,
74,,2023,Enriching the Local Concentration of CO Intermediates on Cu Cavities for the Electrocatalytic Reduction of CO2 to C2+ Products,ACS Applied Materials & Interfaces,,https://doi.org/10.1021/acsami.2c21902, solid Cu,Cu,Cu ,,100.00,,,,,,,,,dodecahedron,,120.00,176.00,210.00,120.00,176.00,210.00,,,100.00,0.00,0.00,,,,,gas diffusion layer,,KOH,1,14,-0.62,H2,29.80,,,Flow cell,,,,,,,
74,,2023,Enriching the Local Concentration of CO Intermediates on Cu Cavities for the Electrocatalytic Reduction of CO2 to C2+ Products,ACS Applied Materials & Interfaces,,https://doi.org/10.1021/acsami.2c21902, solid Cu,Cu,Cu ,,100.00,,,,,,,,,dodecahedron,,120.00,176.00,210.00,120.00,176.00,210.00,,,100.00,0.00,0.00,,,,,gas diffusion layer,,KOH,1,14,-0.65,H2,31.00,,,Flow cell,,,,,,,
74,,2023,Enriching the Local Concentration of CO Intermediates on Cu Cavities for the Electrocatalytic Reduction of CO2 to C2+ Products,ACS Applied Materials & Interfaces,,https://doi.org/10.1021/acsami.2c21902, solid Cu,Cu,Cu ,,100.00,,,,,,,,,dodecahedron,,120.00,176.00,210.00,120.00,176.00,210.00,,,100.00,0.00,0.00,,,,,gas diffusion layer,,KOH,1,14,-0.72,H2,33.30,,,Flow cell,,,,,,,
74,,2023,Enriching the Local Concentration of CO Intermediates on Cu Cavities for the Electrocatalytic Reduction of CO2 to C2+ Products,ACS Applied Materials & Interfaces,,https://doi.org/10.1021/acsami.2c21902, solid Cu,Cu,Cu ,,100.00,,,,,,,,,dodecahedron,,120.00,176.00,210.00,120.00,176.00,210.00,,,100.00,0.00,0.00,,,,,gas diffusion layer,,KOH,1,14,-0.37,CH4,1.90,,,Flow cell,,,,,,,
74,,2023,Enriching the Local Concentration of CO Intermediates on Cu Cavities for the Electrocatalytic Reduction of CO2 to C2+ Products,ACS Applied Materials & Interfaces,,https://doi.org/10.1021/acsami.2c21902, solid Cu,Cu,Cu ,,100.00,,,,,,,,,dodecahedron,,120.00,176.00,210.00,120.00,176.00,210.00,,,100.00,0.00,0.00,,,,,gas diffusion layer,,KOH,1,14,-0.41,CH4,8.70,,,Flow cell,,,,,,,
74,,2023,Enriching the Local Concentration of CO Intermediates on Cu Cavities for the Electrocatalytic Reduction of CO2 to C2+ Products,ACS Applied Materials & Interfaces,,https://doi.org/10.1021/acsami.2c21902, solid Cu,Cu,Cu ,,100.00,,,,,,,,,dodecahedron,,120.00,176.00,210.00,120.00,176.00,210.00,,,100.00,0.00,0.00,,,,,gas diffusion layer,,KOH,1,14,-0.46,CH4,13.50,,,Flow cell,,,,,,,
74,,2023,Enriching the Local Concentration of CO Intermediates on Cu Cavities for the Electrocatalytic Reduction of CO2 to C2+ Products,ACS Applied Materials & Interfaces,,https://doi.org/10.1021/acsami.2c21902, solid Cu,Cu,Cu ,,100.00,,,,,,,,,dodecahedron,,120.00,176.00,210.00,120.00,176.00,210.00,,,100.00,0.00,0.00,,,,,gas diffusion layer,,KOH,1,14,-0.55,CH4,14.80,,,Flow cell,,,,,,,
74,,2023,Enriching the Local Concentration of CO Intermediates on Cu Cavities for the Electrocatalytic Reduction of CO2 to C2+ Products,ACS Applied Materials & Interfaces,,https://doi.org/10.1021/acsami.2c21902, solid Cu,Cu,Cu ,,100.00,,,,,,,,,dodecahedron,,120.00,176.00,210.00,120.00,176.00,210.00,,,100.00,0.00,0.00,,,,,gas diffusion layer,,KOH,1,14,-0.56,CH4,15.20,,,Flow cell,,,,,,,
74,,2023,Enriching the Local Concentration of CO Intermediates on Cu Cavities for the Electrocatalytic Reduction of CO2 to C2+ Products,ACS Applied Materials & Interfaces,,https://doi.org/10.1021/acsami.2c21902, solid Cu,Cu,Cu ,,100.00,,,,,,,,,dodecahedron,,120.00,176.00,210.00,120.00,176.00,210.00,,,100.00,0.00,0.00,,,,,gas diffusion layer,,KOH,1,14,-0.62,CH4,17.40,,,Flow cell,,,,,,,
74,,2023,Enriching the Local Concentration of CO Intermediates on Cu Cavities for the Electrocatalytic Reduction of CO2 to C2+ Products,ACS Applied Materials & Interfaces,,https://doi.org/10.1021/acsami.2c21902, solid Cu,Cu,Cu ,,100.00,,,,,,,,,dodecahedron,,120.00,176.00,210.00,120.00,176.00,210.00,,,100.00,0.00,0.00,,,,,gas diffusion layer,,KOH,1,14,-0.65,CH4,16.80,,,Flow cell,,,,,,,
74,,2023,Enriching the Local Concentration of CO Intermediates on Cu Cavities for the Electrocatalytic Reduction of CO2 to C2+ Products,ACS Applied Materials & Interfaces,,https://doi.org/10.1021/acsami.2c21902, solid Cu,Cu,Cu ,,100.00,,,,,,,,,dodecahedron,,120.00,176.00,210.00,120.00,176.00,210.00,,,100.00,0.00,0.00,,,,,gas diffusion layer,,KOH,1,14,-0.72,CH4,16.30,,,Flow cell,,,,,,,
74,,2023,Enriching the Local Concentration of CO Intermediates on Cu Cavities for the Electrocatalytic Reduction of CO2 to C2+ Products,ACS Applied Materials & Interfaces,,https://doi.org/10.1021/acsami.2c21902, solid Cu,Cu,Cu ,,100.00,,,,,,,,,dodecahedron,,120.00,176.00,210.00,120.00,176.00,210.00,,,100.00,0.00,0.00,,,,,gas diffusion layer,,KOH,1,14,-0.37,CO,29.40,,,Flow cell,,,,,,,
74,,2023,Enriching the Local Concentration of CO Intermediates on Cu Cavities for the Electrocatalytic Reduction of CO2 to C2+ Products,ACS Applied Materials & Interfaces,,https://doi.org/10.1021/acsami.2c21902, solid Cu,Cu,Cu ,,100.00,,,,,,,,,dodecahedron,,120.00,176.00,210.00,120.00,176.00,210.00,,,100.00,0.00,0.00,,,,,gas diffusion layer,,KOH,1,14,-0.41,CO,22.00,,,Flow cell,,,,,,,
74,,2023,Enriching the Local Concentration of CO Intermediates on Cu Cavities for the Electrocatalytic Reduction of CO2 to C2+ Products,ACS Applied Materials & Interfaces,,https://doi.org/10.1021/acsami.2c21902, solid Cu,Cu,Cu ,,100.00,,,,,,,,,dodecahedron,,120.00,176.00,210.00,120.00,176.00,210.00,,,100.00,0.00,0.00,,,,,gas diffusion layer,,KOH,1,14,-0.46,CO,15.30,,,Flow cell,,,,,,,
74,,2023,Enriching the Local Concentration of CO Intermediates on Cu Cavities for the Electrocatalytic Reduction of CO2 to C2+ Products,ACS Applied Materials & Interfaces,,https://doi.org/10.1021/acsami.2c21902, solid Cu,Cu,Cu ,,100.00,,,,,,,,,dodecahedron,,120.00,176.00,210.00,120.00,176.00,210.00,,,100.00,0.00,0.00,,,,,gas diffusion layer,,KOH,1,14,-0.55,CO,10.80,,,Flow cell,,,,,,,
74,,2023,Enriching the Local Concentration of CO Intermediates on Cu Cavities for the Electrocatalytic Reduction of CO2 to C2+ Products,ACS Applied Materials & Interfaces,,https://doi.org/10.1021/acsami.2c21902, solid Cu,Cu,Cu ,,100.00,,,,,,,,,dodecahedron,,120.00,176.00,210.00,120.00,176.00,210.00,,,100.00,0.00,0.00,,,,,gas diffusion layer,,KOH,1,14,-0.56,CO,10.60,,,Flow cell,,,,,,,
74,,2023,Enriching the Local Concentration of CO Intermediates on Cu Cavities for the Electrocatalytic Reduction of CO2 to C2+ Products,ACS Applied Materials & Interfaces,,https://doi.org/10.1021/acsami.2c21902, solid Cu,Cu,Cu ,,100.00,,,,,,,,,dodecahedron,,120.00,176.00,210.00,120.00,176.00,210.00,,,100.00,0.00,0.00,,,,,gas diffusion layer,,KOH,1,14,-0.62,CO,8.30,,,Flow cell,,,,,,,
74,,2023,Enriching the Local Concentration of CO Intermediates on Cu Cavities for the Electrocatalytic Reduction of CO2 to C2+ Products,ACS Applied Materials & Interfaces,,https://doi.org/10.1021/acsami.2c21902, solid Cu,Cu,Cu ,,100.00,,,,,,,,,dodecahedron,,120.00,176.00,210.00,120.00,176.00,210.00,,,100.00,0.00,0.00,,,,,gas diffusion layer,,KOH,1,14,-0.65,CO,8.20,,,Flow cell,,,,,,,
74,,2023,Enriching the Local Concentration of CO Intermediates on Cu Cavities for the Electrocatalytic Reduction of CO2 to C2+ Products,ACS Applied Materials & Interfaces,,https://doi.org/10.1021/acsami.2c21902, solid Cu,Cu,Cu ,,100.00,,,,,,,,,dodecahedron,,120.00,176.00,210.00,120.00,176.00,210.00,,,100.00,0.00,0.00,,,,,gas diffusion layer,,KOH,1,14,-0.72,CO,8.10,,,Flow cell,,,,,,,
74,,2023,Enriching the Local Concentration of CO Intermediates on Cu Cavities for the Electrocatalytic Reduction of CO2 to C2+ Products,ACS Applied Materials & Interfaces,,https://doi.org/10.1021/acsami.2c21902, solid Cu,Cu,Cu ,,100.00,,,,,,,,,dodecahedron,,120.00,176.00,210.00,120.00,176.00,210.00,,,100.00,0.00,0.00,,,,,gas diffusion layer,,KOH,1,14,-0.37,C2H4,8.30,,,Flow cell,,,,,,,
74,,2023,Enriching the Local Concentration of CO Intermediates on Cu Cavities for the Electrocatalytic Reduction of CO2 to C2+ Products,ACS Applied Materials & Interfaces,,https://doi.org/10.1021/acsami.2c21902, solid Cu,Cu,Cu ,,100.00,,,,,,,,,dodecahedron,,120.00,176.00,210.00,120.00,176.00,210.00,,,100.00,0.00,0.00,,,,,gas diffusion layer,,KOH,1,14,-0.41,C2H4,18.00,,,Flow cell,,,,,,,
74,,2023,Enriching the Local Concentration of CO Intermediates on Cu Cavities for the Electrocatalytic Reduction of CO2 to C2+ Products,ACS Applied Materials & Interfaces,,https://doi.org/10.1021/acsami.2c21902, solid Cu,Cu,Cu ,,100.00,,,,,,,,,dodecahedron,,120.00,176.00,210.00,120.00,176.00,210.00,,,100.00,0.00,0.00,,,,,gas diffusion layer,,KOH,1,14,-0.46,C2H4,26.20,,,Flow cell,,,,,,,
74,,2023,Enriching the Local Concentration of CO Intermediates on Cu Cavities for the Electrocatalytic Reduction of CO2 to C2+ Products,ACS Applied Materials & Interfaces,,https://doi.org/10.1021/acsami.2c21902, solid Cu,Cu,Cu ,,100.00,,,,,,,,,dodecahedron,,120.00,176.00,210.00,120.00,176.00,210.00,,,100.00,0.00,0.00,,,,,gas diffusion layer,,KOH,1,14,-0.55,C2H4,26.40,,,Flow cell,,,,,,,
74,,2023,Enriching the Local Concentration of CO Intermediates on Cu Cavities for the Electrocatalytic Reduction of CO2 to C2+ Products,ACS Applied Materials & Interfaces,,https://doi.org/10.1021/acsami.2c21902, solid Cu,Cu,Cu ,,100.00,,,,,,,,,dodecahedron,,120.00,176.00,210.00,120.00,176.00,210.00,,,100.00,0.00,0.00,,,,,gas diffusion layer,,KOH,1,14,-0.56,C2H4,26.20,,,Flow cell,,,,,,,
74,,2023,Enriching the Local Concentration of CO Intermediates on Cu Cavities for the Electrocatalytic Reduction of CO2 to C2+ Products,ACS Applied Materials & Interfaces,,https://doi.org/10.1021/acsami.2c21902, solid Cu,Cu,Cu ,,100.00,,,,,,,,,dodecahedron,,120.00,176.00,210.00,120.00,176.00,210.00,,,100.00,0.00,0.00,,,,,gas diffusion layer,,KOH,1,14,-0.62,C2H4,20.40,,,Flow cell,,,,,,,
74,,2023,Enriching the Local Concentration of CO Intermediates on Cu Cavities for the Electrocatalytic Reduction of CO2 to C2+ Products,ACS Applied Materials & Interfaces,,https://doi.org/10.1021/acsami.2c21902, solid Cu,Cu,Cu ,,100.00,,,,,,,,,dodecahedron,,120.00,176.00,210.00,120.00,176.00,210.00,,,100.00,0.00,0.00,,,,,gas diffusion layer,,KOH,1,14,-0.65,C2H4,15.20,,,Flow cell,,,,,,,
74,,2023,Enriching the Local Concentration of CO Intermediates on Cu Cavities for the Electrocatalytic Reduction of CO2 to C2+ Products,ACS Applied Materials & Interfaces,,https://doi.org/10.1021/acsami.2c21902, solid Cu,Cu,Cu ,,100.00,,,,,,,,,dodecahedron,,120.00,176.00,210.00,120.00,176.00,210.00,,,100.00,0.00,0.00,,,,,gas diffusion layer,,KOH,1,14,-0.72,C2H4,11.50,,,Flow cell,,,,,,,
74,,2023,Enriching the Local Concentration of CO Intermediates on Cu Cavities for the Electrocatalytic Reduction of CO2 to C2+ Products,ACS Applied Materials & Interfaces,,https://doi.org/10.1021/acsami.2c21902, solid Cu,Cu,Cu ,,100.00,,,,,,,,,dodecahedron,,120.00,176.00,210.00,120.00,176.00,210.00,,,100.00,0.00,0.00,,,,,gas diffusion layer,,KOH,1,14,-0.37,C2H5OH,0.00,,,Flow cell,,,,,,,
74,,2023,Enriching the Local Concentration of CO Intermediates on Cu Cavities for the Electrocatalytic Reduction of CO2 to C2+ Products,ACS Applied Materials & Interfaces,,https://doi.org/10.1021/acsami.2c21902, solid Cu,Cu,Cu ,,100.00,,,,,,,,,dodecahedron,,120.00,176.00,210.00,120.00,176.00,210.00,,,100.00,0.00,0.00,,,,,gas diffusion layer,,KOH,1,14,-0.41,C2H5OH,7.10,,,Flow cell,,,,,,,
74,,2023,Enriching the Local Concentration of CO Intermediates on Cu Cavities for the Electrocatalytic Reduction of CO2 to C2+ Products,ACS Applied Materials & Interfaces,,https://doi.org/10.1021/acsami.2c21902, solid Cu,Cu,Cu ,,100.00,,,,,,,,,dodecahedron,,120.00,176.00,210.00,120.00,176.00,210.00,,,100.00,0.00,0.00,,,,,gas diffusion layer,,KOH,1,14,-0.46,C2H5OH,6.20,,,Flow cell,,,,,,,
74,,2023,Enriching the Local Concentration of CO Intermediates on Cu Cavities for the Electrocatalytic Reduction of CO2 to C2+ Products,ACS Applied Materials & Interfaces,,https://doi.org/10.1021/acsami.2c21902, solid Cu,Cu,Cu ,,100.00,,,,,,,,,dodecahedron,,120.00,176.00,210.00,120.00,176.00,210.00,,,100.00,0.00,0.00,,,,,gas diffusion layer,,KOH,1,14,-0.55,C2H5OH,5.50,,,Flow cell,,,,,,,
74,,2023,Enriching the Local Concentration of CO Intermediates on Cu Cavities for the Electrocatalytic Reduction of CO2 to C2+ Products,ACS Applied Materials & Interfaces,,https://doi.org/10.1021/acsami.2c21902, solid Cu,Cu,Cu ,,100.00,,,,,,,,,dodecahedron,,120.00,176.00,210.00,120.00,176.00,210.00,,,100.00,0.00,0.00,,,,,gas diffusion layer,,KOH,1,14,-0.56,C2H5OH,5.40,,,Flow cell,,,,,,,
74,,2023,Enriching the Local Concentration of CO Intermediates on Cu Cavities for the Electrocatalytic Reduction of CO2 to C2+ Products,ACS Applied Materials & Interfaces,,https://doi.org/10.1021/acsami.2c21902, solid Cu,Cu,Cu ,,100.00,,,,,,,,,dodecahedron,,120.00,176.00,210.00,120.00,176.00,210.00,,,100.00,0.00,0.00,,,,,gas diffusion layer,,KOH,1,14,-0.62,C2H5OH,5.60,,,Flow cell,,,,,,,
74,,2023,Enriching the Local Concentration of CO Intermediates on Cu Cavities for the Electrocatalytic Reduction of CO2 to C2+ Products,ACS Applied Materials & Interfaces,,https://doi.org/10.1021/acsami.2c21902, solid Cu,Cu,Cu ,,100.00,,,,,,,,,dodecahedron,,120.00,176.00,210.00,120.00,176.00,210.00,,,100.00,0.00,0.00,,,,,gas diffusion layer,,KOH,1,14,-0.65,C2H5OH,4.30,,,Flow cell,,,,,,,
74,,2023,Enriching the Local Concentration of CO Intermediates on Cu Cavities for the Electrocatalytic Reduction of CO2 to C2+ Products,ACS Applied Materials & Interfaces,,https://doi.org/10.1021/acsami.2c21902, solid Cu,Cu,Cu ,,100.00,,,,,,,,,dodecahedron,,120.00,176.00,210.00,120.00,176.00,210.00,,,100.00,0.00,0.00,,,,,gas diffusion layer,,KOH,1,14,-0.72,C2H5OH,3.00,,,Flow cell,,,,,,,
74,,2023,Enriching the Local Concentration of CO Intermediates on Cu Cavities for the Electrocatalytic Reduction of CO2 to C2+ Products,ACS Applied Materials & Interfaces,,https://doi.org/10.1021/acsami.2c21902, solid Cu,Cu,Cu ,,100.00,,,,,,,,,dodecahedron,,120.00,176.00,210.00,120.00,176.00,210.00,,,100.00,0.00,0.00,,,,,gas diffusion layer,,KOH,1,14,-0.37,CH3COOH,0.00,,,Flow cell,,,,,,,
74,,2023,Enriching the Local Concentration of CO Intermediates on Cu Cavities for the Electrocatalytic Reduction of CO2 to C2+ Products,ACS Applied Materials & Interfaces,,https://doi.org/10.1021/acsami.2c21902, solid Cu,Cu,Cu ,,100.00,,,,,,,,,dodecahedron,,120.00,176.00,210.00,120.00,176.00,210.00,,,100.00,0.00,0.00,,,,,gas diffusion layer,,KOH,1,14,-0.41,CH3COOH,2.40,,,Flow cell,,,,,,,
74,,2023,Enriching the Local Concentration of CO Intermediates on Cu Cavities for the Electrocatalytic Reduction of CO2 to C2+ Products,ACS Applied Materials & Interfaces,,https://doi.org/10.1021/acsami.2c21902, solid Cu,Cu,Cu ,,100.00,,,,,,,,,dodecahedron,,120.00,176.00,210.00,120.00,176.00,210.00,,,100.00,0.00,0.00,,,,,gas diffusion layer,,KOH,1,14,-0.46,CH3COOH,1.90,,,Flow cell,,,,,,,
74,,2023,Enriching the Local Concentration of CO Intermediates on Cu Cavities for the Electrocatalytic Reduction of CO2 to C2+ Products,ACS Applied Materials & Interfaces,,https://doi.org/10.1021/acsami.2c21902, solid Cu,Cu,Cu ,,100.00,,,,,,,,,dodecahedron,,120.00,176.00,210.00,120.00,176.00,210.00,,,100.00,0.00,0.00,,,,,gas diffusion layer,,KOH,1,14,-0.55,CH3COOH,2.00,,,Flow cell,,,,,,,
74,,2023,Enriching the Local Concentration of CO Intermediates on Cu Cavities for the Electrocatalytic Reduction of CO2 to C2+ Products,ACS Applied Materials & Interfaces,,https://doi.org/10.1021/acsami.2c21902, solid Cu,Cu,Cu ,,100.00,,,,,,,,,dodecahedron,,120.00,176.00,210.00,120.00,176.00,210.00,,,100.00,0.00,0.00,,,,,gas diffusion layer,,KOH,1,14,-0.56,CH3COOH,2.20,,,Flow cell,,,,,,,
74,,2023,Enriching the Local Concentration of CO Intermediates on Cu Cavities for the Electrocatalytic Reduction of CO2 to C2+ Products,ACS Applied Materials & Interfaces,,https://doi.org/10.1021/acsami.2c21902, solid Cu,Cu,Cu ,,100.00,,,,,,,,,dodecahedron,,120.00,176.00,210.00,120.00,176.00,210.00,,,100.00,0.00,0.00,,,,,gas diffusion layer,,KOH,1,14,-0.62,CH3COOH,2.50,,,Flow cell,,,,,,,
74,,2023,Enriching the Local Concentration of CO Intermediates on Cu Cavities for the Electrocatalytic Reduction of CO2 to C2+ Products,ACS Applied Materials & Interfaces,,https://doi.org/10.1021/acsami.2c21902, solid Cu,Cu,Cu ,,100.00,,,,,,,,,dodecahedron,,120.00,176.00,210.00,120.00,176.00,210.00,,,100.00,0.00,0.00,,,,,gas diffusion layer,,KOH,1,14,-0.65,CH3COOH,1.80,,,Flow cell,,,,,,,
74,,2023,Enriching the Local Concentration of CO Intermediates on Cu Cavities for the Electrocatalytic Reduction of CO2 to C2+ Products,ACS Applied Materials & Interfaces,,https://doi.org/10.1021/acsami.2c21902, solid Cu,Cu,Cu ,,100.00,,,,,,,,,dodecahedron,,120.00,176.00,210.00,120.00,176.00,210.00,,,100.00,0.00,0.00,,,,,gas diffusion layer,,KOH,1,14,-0.72,CH3COOH,1.30,,,Flow cell,,,,,,,
74,,2023,Enriching the Local Concentration of CO Intermediates on Cu Cavities for the Electrocatalytic Reduction of CO2 to C2+ Products,ACS Applied Materials & Interfaces,,https://doi.org/10.1021/acsami.2c21902, solid Cu,Cu,Cu ,,100.00,,,,,,,,,dodecahedron,,120.00,176.00,210.00,120.00,176.00,210.00,,,100.00,0.00,0.00,,,,,gas diffusion layer,,KOH,1,14,-0.37,C3H7OH,0.00,,,Flow cell,,,,,,,
74,,2023,Enriching the Local Concentration of CO Intermediates on Cu Cavities for the Electrocatalytic Reduction of CO2 to C2+ Products,ACS Applied Materials & Interfaces,,https://doi.org/10.1021/acsami.2c21902, solid Cu,Cu,Cu ,,100.00,,,,,,,,,dodecahedron,,120.00,176.00,210.00,120.00,176.00,210.00,,,100.00,0.00,0.00,,,,,gas diffusion layer,,KOH,1,14,-0.41,C3H7OH,0.00,,,Flow cell,,,,,,,
74,,2023,Enriching the Local Concentration of CO Intermediates on Cu Cavities for the Electrocatalytic Reduction of CO2 to C2+ Products,ACS Applied Materials & Interfaces,,https://doi.org/10.1021/acsami.2c21902, solid Cu,Cu,Cu ,,100.00,,,,,,,,,dodecahedron,,120.00,176.00,210.00,120.00,176.00,210.00,,,100.00,0.00,0.00,,,,,gas diffusion layer,,KOH,1,14,-0.46,C3H7OH,2.50,,,Flow cell,,,,,,,
74,,2023,Enriching the Local Concentration of CO Intermediates on Cu Cavities for the Electrocatalytic Reduction of CO2 to C2+ Products,ACS Applied Materials & Interfaces,,https://doi.org/10.1021/acsami.2c21902, solid Cu,Cu,Cu ,,100.00,,,,,,,,,dodecahedron,,120.00,176.00,210.00,120.00,176.00,210.00,,,100.00,0.00,0.00,,,,,gas diffusion layer,,KOH,1,14,-0.55,C3H7OH,5.60,,,Flow cell,,,,,,,
74,,2023,Enriching the Local Concentration of CO Intermediates on Cu Cavities for the Electrocatalytic Reduction of CO2 to C2+ Products,ACS Applied Materials & Interfaces,,https://doi.org/10.1021/acsami.2c21902, solid Cu,Cu,Cu ,,100.00,,,,,,,,,dodecahedron,,120.00,176.00,210.00,120.00,176.00,210.00,,,100.00,0.00,0.00,,,,,gas diffusion layer,,KOH,1,14,-0.56,C3H7OH,6.20,,,Flow cell,,,,,,,
74,,2023,Enriching the Local Concentration of CO Intermediates on Cu Cavities for the Electrocatalytic Reduction of CO2 to C2+ Products,ACS Applied Materials & Interfaces,,https://doi.org/10.1021/acsami.2c21902, solid Cu,Cu,Cu ,,100.00,,,,,,,,,dodecahedron,,120.00,176.00,210.00,120.00,176.00,210.00,,,100.00,0.00,0.00,,,,,gas diffusion layer,,KOH,1,14,-0.62,C3H7OH,4.30,,,Flow cell,,,,,,,
74,,2023,Enriching the Local Concentration of CO Intermediates on Cu Cavities for the Electrocatalytic Reduction of CO2 to C2+ Products,ACS Applied Materials & Interfaces,,https://doi.org/10.1021/acsami.2c21902, solid Cu,Cu,Cu ,,100.00,,,,,,,,,dodecahedron,,120.00,176.00,210.00,120.00,176.00,210.00,,,100.00,0.00,0.00,,,,,gas diffusion layer,,KOH,1,14,-0.65,C3H7OH,2.10,,,Flow cell,,,,,,,
74,,2023,Enriching the Local Concentration of CO Intermediates on Cu Cavities for the Electrocatalytic Reduction of CO2 to C2+ Products,ACS Applied Materials & Interfaces,,https://doi.org/10.1021/acsami.2c21902, solid Cu,Cu,Cu ,,100.00,,,,,,,,,dodecahedron,,120.00,176.00,210.00,120.00,176.00,210.00,,,100.00,0.00,0.00,,,,,gas diffusion layer,,KOH,1,14,-0.72,C3H7OH,0.00,,,Flow cell,,,,,,,
74,,2023,Enriching the Local Concentration of CO Intermediates on Cu Cavities for the Electrocatalytic Reduction of CO2 to C2+ Products,ACS Applied Materials & Interfaces,,https://doi.org/10.1021/acsami.2c21902, solid Cu,Cu,Cu ,,100.00,,,,,,,,,dodecahedron,,120.00,176.00,210.00,120.00,176.00,210.00,,,100.00,0.00,0.00,,,,,gas diffusion layer,,KOH,1,14,-0.37,HCOOH,22.20,,,Flow cell,,,,,,,
74,,2023,Enriching the Local Concentration of CO Intermediates on Cu Cavities for the Electrocatalytic Reduction of CO2 to C2+ Products,ACS Applied Materials & Interfaces,,https://doi.org/10.1021/acsami.2c21902, solid Cu,Cu,Cu ,,100.00,,,,,,,,,dodecahedron,,120.00,176.00,210.00,120.00,176.00,210.00,,,100.00,0.00,0.00,,,,,gas diffusion layer,,KOH,1,14,-0.41,HCOOH,8.50,,,Flow cell,,,,,,,
74,,2023,Enriching the Local Concentration of CO Intermediates on Cu Cavities for the Electrocatalytic Reduction of CO2 to C2+ Products,ACS Applied Materials & Interfaces,,https://doi.org/10.1021/acsami.2c21902, solid Cu,Cu,Cu ,,100.00,,,,,,,,,dodecahedron,,120.00,176.00,210.00,120.00,176.00,210.00,,,100.00,0.00,0.00,,,,,gas diffusion layer,,KOH,1,14,-0.46,HCOOH,2.50,,,Flow cell,,,,,,,
74,,2023,Enriching the Local Concentration of CO Intermediates on Cu Cavities for the Electrocatalytic Reduction of CO2 to C2+ Products,ACS Applied Materials & Interfaces,,https://doi.org/10.1021/acsami.2c21902, solid Cu,Cu,Cu ,,100.00,,,,,,,,,dodecahedron,,120.00,176.00,210.00,120.00,176.00,210.00,,,100.00,0.00,0.00,,,,,gas diffusion layer,,KOH,1,14,-0.55,HCOOH,1.40,,,Flow cell,,,,,,,
74,,2023,Enriching the Local Concentration of CO Intermediates on Cu Cavities for the Electrocatalytic Reduction of CO2 to C2+ Products,ACS Applied Materials & Interfaces,,https://doi.org/10.1021/acsami.2c21902, solid Cu,Cu,Cu ,,100.00,,,,,,,,,dodecahedron,,120.00,176.00,210.00,120.00,176.00,210.00,,,100.00,0.00,0.00,,,,,gas diffusion layer,,KOH,1,14,-0.56,HCOOH,1.30,,,Flow cell,,,,,,,
74,,2023,Enriching the Local Concentration of CO Intermediates on Cu Cavities for the Electrocatalytic Reduction of CO2 to C2+ Products,ACS Applied Materials & Interfaces,,https://doi.org/10.1021/acsami.2c21902, solid Cu,Cu,Cu ,,100.00,,,,,,,,,dodecahedron,,120.00,176.00,210.00,120.00,176.00,210.00,,,100.00,0.00,0.00,,,,,gas diffusion layer,,KOH,1,14,-0.62,HCOOH,2.70,,,Flow cell,,,,,,,
74,,2023,Enriching the Local Concentration of CO Intermediates on Cu Cavities for the Electrocatalytic Reduction of CO2 to C2+ Products,ACS Applied Materials & Interfaces,,https://doi.org/10.1021/acsami.2c21902, solid Cu,Cu,Cu ,,100.00,,,,,,,,,dodecahedron,,120.00,176.00,210.00,120.00,176.00,210.00,,,100.00,0.00,0.00,,,,,gas diffusion layer,,KOH,1,14,-0.65,HCOOH,2.50,,,Flow cell,,,,,,,
