Repository: vovamirosh/CO2RR_PISH

File: Datasets/R_parent_2024_12_12.csv (part 37 of 38)
Number,Autor,Publication,Title,Journal,IF,DOI,Article name,Formula,Cat. compound,Support,"Cat./Support ratio, % (at)",XRD noises,"Cu2O-110, %","Cu2O-111, %","Cu2O-200, %","Cu2O-220, %","Cu-111, %","Cu-200, %","Cu-220, %",Morphology (TEM/SEM),"Pore size, nm",width min (nm),width aver (nm),width max (nm),length min (nm),length aver (nm),length max (nm),Crystal system,Simple cell,"Cu, % (at.)","Cu+, % (at.)","Cu(2+), % (at.)",Facet,"Distance, nm",Facet,"Distance2, nm",Base,Electrodes,electrolyte,"conc, M",pH,RHE vs V,Product,"FE, %","Time, h","Current density, mA/cm2",Type of reactor," Energy efficiency, %",Сarbon efficiency (equivalent to single-pass carbon efficiency (SPCE),"Loading, μg/cm2","Capacitance, (uF/cm2)","ECSA, cm2",R,"BET surface, m2/g"
74,,2023,Enriching the Local Concentration of CO Intermediates on Cu Cavities for the Electrocatalytic Reduction of CO2 to C2+ Products,ACS Applied Materials & Interfaces,,https://doi.org/10.1021/acsami.2c21902, solid Cu,Cu,Cu ,,100.00,,,,,,,,,dodecahedron,,120.00,176.00,210.00,120.00,176.00,210.00,,,100.00,0.00,0.00,,,,,gas diffusion layer,,KOH,1,14,-0.72,HCOOH,2.40,,,Flow cell,,,,,,,
74,,2023,Enriching the Local Concentration of CO Intermediates on Cu Cavities for the Electrocatalytic Reduction of CO2 to C2+ Products,ACS Applied Materials & Interfaces,,https://doi.org/10.1021/acsami.2c21902,cavity Cu,Cu,Cu ,,100.00,,,,,,,,,cavity dodecahedron,108,130.00,178.00,230.00,130.00,178.00,230.00,,,100.00,0.00,0.00,,,,,gas diffusion layer,,KOH,1,14,–0.37,H2,36.50,,,Flow cell,,,,,,,
74,,2023,Enriching the Local Concentration of CO Intermediates on Cu Cavities for the Electrocatalytic Reduction of CO2 to C2+ Products,ACS Applied Materials & Interfaces,,https://doi.org/10.1021/acsami.2c21902,cavity Cu,Cu,Cu ,,100.00,,,,,,,,,cavity dodecahedron,108,130.00,178.00,230.00,130.00,178.00,230.00,,,100.00,0.00,0.00,,,,,gas diffusion layer,,KOH,1,14,–0.41,H2,29.00,,,Flow cell,,,,,,,
74,,2023,Enriching the Local Concentration of CO Intermediates on Cu Cavities for the Electrocatalytic Reduction of CO2 to C2+ Products,ACS Applied Materials & Interfaces,,https://doi.org/10.1021/acsami.2c21902,cavity Cu,Cu,Cu ,,100.00,,,,,,,,,cavity dodecahedron,108,130.00,178.00,230.00,130.00,178.00,230.00,,,100.00,0.00,0.00,,,,,gas diffusion layer,,KOH,1,14,–0.44,H2,23.40,,,Flow cell,,,,,,,
74,,2023,Enriching the Local Concentration of CO Intermediates on Cu Cavities for the Electrocatalytic Reduction of CO2 to C2+ Products,ACS Applied Materials & Interfaces,,https://doi.org/10.1021/acsami.2c21902,cavity Cu,Cu,Cu ,,100.00,,,,,,,,,cavity dodecahedron,108,130.00,178.00,230.00,130.00,178.00,230.00,,,100.00,0.00,0.00,,,,,gas diffusion layer,,KOH,1,14,–0.52,H2,18.80,,,Flow cell,,,,,,,
74,,2023,Enriching the Local Concentration of CO Intermediates on Cu Cavities for the Electrocatalytic Reduction of CO2 to C2+ Products,ACS Applied Materials & Interfaces,,https://doi.org/10.1021/acsami.2c21902,cavity Cu,Cu,Cu ,,100.00,,,,,,,,,cavity dodecahedron,108,130.00,178.00,230.00,130.00,178.00,230.00,,,100.00,0.00,0.00,,,,,gas diffusion layer,,KOH,1,14,–0.55,H2,15.00,,,Flow cell,,,,,,,
74,,2023,Enriching the Local Concentration of CO Intermediates on Cu Cavities for the Electrocatalytic Reduction of CO2 to C2+ Products,ACS Applied Materials & Interfaces,,https://doi.org/10.1021/acsami.2c21902,cavity Cu,Cu,Cu ,,100.00,,,,,,,,,cavity dodecahedron,108,130.00,178.00,230.00,130.00,178.00,230.00,,,100.00,0.00,0.00,,,,,gas diffusion layer,,KOH,1,14,–0.59,H2,14.50,,,Flow cell,,,,,,,
74,,2023,Enriching the Local Concentration of CO Intermediates on Cu Cavities for the Electrocatalytic Reduction of CO2 to C2+ Products,ACS Applied Materials & Interfaces,,https://doi.org/10.1021/acsami.2c21902,cavity Cu,Cu,Cu ,,100.00,,,,,,,,,cavity dodecahedron,108,130.00,178.00,230.00,130.00,178.00,230.00,,,100.00,0.00,0.00,,,,,gas diffusion layer,,KOH,1,14,–0.65,H2,16.50,,,Flow cell,,,,,,,
74,,2023,Enriching the Local Concentration of CO Intermediates on Cu Cavities for the Electrocatalytic Reduction of CO2 to C2+ Products,ACS Applied Materials & Interfaces,,https://doi.org/10.1021/acsami.2c21902,cavity Cu,Cu,Cu ,,100.00,,,,,,,,,cavity dodecahedron,108,130.00,178.00,230.00,130.00,178.00,230.00,,,100.00,0.00,0.00,,,,,gas diffusion layer,,KOH,1,14,–0.71,H2,12.00,,,Flow cell,,,,,,,
74,,2023,Enriching the Local Concentration of CO Intermediates on Cu Cavities for the Electrocatalytic Reduction of CO2 to C2+ Products,ACS Applied Materials & Interfaces,,https://doi.org/10.1021/acsami.2c21902,cavity Cu,Cu,Cu ,,100.00,,,,,,,,,cavity dodecahedron,108,130.00,178.00,230.00,130.00,178.00,230.00,,,100.00,0.00,0.00,,,,,gas diffusion layer,,KOH,1,14,–0.37,CH4,3.90,,,Flow cell,,,,,,,
74,,2023,Enriching the Local Concentration of CO Intermediates on Cu Cavities for the Electrocatalytic Reduction of CO2 to C2+ Products,ACS Applied Materials & Interfaces,,https://doi.org/10.1021/acsami.2c21902,cavity Cu,Cu,Cu ,,100.00,,,,,,,,,cavity dodecahedron,108,130.00,178.00,230.00,130.00,178.00,230.00,,,100.00,0.00,0.00,,,,,gas diffusion layer,,KOH,1,14,–0.41,CH4,4.00,,,Flow cell,,,,,,,
74,,2023,Enriching the Local Concentration of CO Intermediates on Cu Cavities for the Electrocatalytic Reduction of CO2 to C2+ Products,ACS Applied Materials & Interfaces,,https://doi.org/10.1021/acsami.2c21902,cavity Cu,Cu,Cu ,,100.00,,,,,,,,,cavity dodecahedron,108,130.00,178.00,230.00,130.00,178.00,230.00,,,100.00,0.00,0.00,,,,,gas diffusion layer,,KOH,1,14,–0.44,CH4,4.30,,,Flow cell,,,,,,,
74,,2023,Enriching the Local Concentration of CO Intermediates on Cu Cavities for the Electrocatalytic Reduction of CO2 to C2+ Products,ACS Applied Materials & Interfaces,,https://doi.org/10.1021/acsami.2c21902,cavity Cu,Cu,Cu ,,100.00,,,,,,,,,cavity dodecahedron,108,130.00,178.00,230.00,130.00,178.00,230.00,,,100.00,0.00,0.00,,,,,gas diffusion layer,,KOH,1,14,–0.52,CH4,5.10,,,Flow cell,,,,,,,
74,,2023,Enriching the Local Concentration of CO Intermediates on Cu Cavities for the Electrocatalytic Reduction of CO2 to C2+ Products,ACS Applied Materials & Interfaces,,https://doi.org/10.1021/acsami.2c21902,cavity Cu,Cu,Cu ,,100.00,,,,,,,,,cavity dodecahedron,108,130.00,178.00,230.00,130.00,178.00,230.00,,,100.00,0.00,0.00,,,,,gas diffusion layer,,KOH,1,14,–0.55,CH4,4.90,,,Flow cell,,,,,,,
74,,2023,Enriching the Local Concentration of CO Intermediates on Cu Cavities for the Electrocatalytic Reduction of CO2 to C2+ Products,ACS Applied Materials & Interfaces,,https://doi.org/10.1021/acsami.2c21902,cavity Cu,Cu,Cu ,,100.00,,,,,,,,,cavity dodecahedron,108,130.00,178.00,230.00,130.00,178.00,230.00,,,100.00,0.00,0.00,,,,,gas diffusion layer,,KOH,1,14,–0.59,CH4,4.70,,,Flow cell,,,,,,,
74,,2023,Enriching the Local Concentration of CO Intermediates on Cu Cavities for the Electrocatalytic Reduction of CO2 to C2+ Products,ACS Applied Materials & Interfaces,,https://doi.org/10.1021/acsami.2c21902,cavity Cu,Cu,Cu ,,100.00,,,,,,,,,cavity dodecahedron,108,130.00,178.00,230.00,130.00,178.00,230.00,,,100.00,0.00,0.00,,,,,gas diffusion layer,,KOH,1,14,–0.65,CH4,7.00,,,Flow cell,,,,,,,
74,,2023,Enriching the Local Concentration of CO Intermediates on Cu Cavities for the Electrocatalytic Reduction of CO2 to C2+ Products,ACS Applied Materials & Interfaces,,https://doi.org/10.1021/acsami.2c21902,cavity Cu,Cu,Cu ,,100.00,,,,,,,,,cavity dodecahedron,108,130.00,178.00,230.00,130.00,178.00,230.00,,,100.00,0.00,0.00,,,,,gas diffusion layer,,KOH,1,14,–0.71,CH4,5.00,,,Flow cell,,,,,,,
74,,2023,Enriching the Local Concentration of CO Intermediates on Cu Cavities for the Electrocatalytic Reduction of CO2 to C2+ Products,ACS Applied Materials & Interfaces,,https://doi.org/10.1021/acsami.2c21902,cavity Cu,Cu,Cu ,,100.00,,,,,,,,,cavity dodecahedron,108,130.00,178.00,230.00,130.00,178.00,230.00,,,100.00,0.00,0.00,,,,,gas diffusion layer,,KOH,1,14,–0.37,CO,37.60,,,Flow cell,,,,,,,
74,,2023,Enriching the Local Concentration of CO Intermediates on Cu Cavities for the Electrocatalytic Reduction of CO2 to C2+ Products,ACS Applied Materials & Interfaces,,https://doi.org/10.1021/acsami.2c21902,cavity Cu,Cu,Cu ,,100.00,,,,,,,,,cavity dodecahedron,108,130.00,178.00,230.00,130.00,178.00,230.00,,,100.00,0.00,0.00,,,,,gas diffusion layer,,KOH,1,14,–0.41,CO,29.00,,,Flow cell,,,,,,,
74,,2023,Enriching the Local Concentration of CO Intermediates on Cu Cavities for the Electrocatalytic Reduction of CO2 to C2+ Products,ACS Applied Materials & Interfaces,,https://doi.org/10.1021/acsami.2c21902,cavity Cu,Cu,Cu ,,100.00,,,,,,,,,cavity dodecahedron,108,130.00,178.00,230.00,130.00,178.00,230.00,,,100.00,0.00,0.00,,,,,gas diffusion layer,,KOH,1,14,–0.44,CO,17.40,,,Flow cell,,,,,,,
74,,2023,Enriching the Local Concentration of CO Intermediates on Cu Cavities for the Electrocatalytic Reduction of CO2 to C2+ Products,ACS Applied Materials & Interfaces,,https://doi.org/10.1021/acsami.2c21902,cavity Cu,Cu,Cu ,,100.00,,,,,,,,,cavity dodecahedron,108,130.00,178.00,230.00,130.00,178.00,230.00,,,100.00,0.00,0.00,,,,,gas diffusion layer,,KOH,1,14,–0.52,CO,14.50,,,Flow cell,,,,,,,
74,,2023,Enriching the Local Concentration of CO Intermediates on Cu Cavities for the Electrocatalytic Reduction of CO2 to C2+ Products,ACS Applied Materials & Interfaces,,https://doi.org/10.1021/acsami.2c21902,cavity Cu,Cu,Cu ,,100.00,,,,,,,,,cavity dodecahedron,108,130.00,178.00,230.00,130.00,178.00,230.00,,,100.00,0.00,0.00,,,,,gas diffusion layer,,KOH,1,14,–0.55,CO,8.50,,,Flow cell,,,,,,,
74,,2023,Enriching the Local Concentration of CO Intermediates on Cu Cavities for the Electrocatalytic Reduction of CO2 to C2+ Products,ACS Applied Materials & Interfaces,,https://doi.org/10.1021/acsami.2c21902,cavity Cu,Cu,Cu ,,100.00,,,,,,,,,cavity dodecahedron,108,130.00,178.00,230.00,130.00,178.00,230.00,,,100.00,0.00,0.00,,,,,gas diffusion layer,,KOH,1,14,–0.59,CO,7.10,,,Flow cell,,,,,,,
74,,2023,Enriching the Local Concentration of CO Intermediates on Cu Cavities for the Electrocatalytic Reduction of CO2 to C2+ Products,ACS Applied Materials & Interfaces,,https://doi.org/10.1021/acsami.2c21902,cavity Cu,Cu,Cu ,,100.00,,,,,,,,,cavity dodecahedron,108,130.00,178.00,230.00,130.00,178.00,230.00,,,100.00,0.00,0.00,,,,,gas diffusion layer,,KOH,1,14,–0.65,CO,8.20,,,Flow cell,,,,,,,
74,,2023,Enriching the Local Concentration of CO Intermediates on Cu Cavities for the Electrocatalytic Reduction of CO2 to C2+ Products,ACS Applied Materials & Interfaces,,https://doi.org/10.1021/acsami.2c21902,cavity Cu,Cu,Cu ,,100.00,,,,,,,,,cavity dodecahedron,108,130.00,178.00,230.00,130.00,178.00,230.00,,,100.00,0.00,0.00,,,,,gas diffusion layer,,KOH,1,14,–0.71,CO,9.00,,,Flow cell,,,,,,,
74,,2023,Enriching the Local Concentration of CO Intermediates on Cu Cavities for the Electrocatalytic Reduction of CO2 to C2+ Products,ACS Applied Materials & Interfaces,,https://doi.org/10.1021/acsami.2c21902,cavity Cu,Cu,Cu ,,100.00,,,,,,,,,cavity dodecahedron,108,130.00,178.00,230.00,130.00,178.00,230.00,,,100.00,0.00,0.00,,,,,gas diffusion layer,,KOH,1,14,–0.37,C2H4,11.90,,,Flow cell,,,,,,,
74,,2023,Enriching the Local Concentration of CO Intermediates on Cu Cavities for the Electrocatalytic Reduction of CO2 to C2+ Products,ACS Applied Materials & Interfaces,,https://doi.org/10.1021/acsami.2c21902,cavity Cu,Cu,Cu ,,100.00,,,,,,,,,cavity dodecahedron,108,130.00,178.00,230.00,130.00,178.00,230.00,,,100.00,0.00,0.00,,,,,gas diffusion layer,,KOH,1,14,–0.41,C2H4,24.60,,,Flow cell,,,,,,,
74,,2023,Enriching the Local Concentration of CO Intermediates on Cu Cavities for the Electrocatalytic Reduction of CO2 to C2+ Products,ACS Applied Materials & Interfaces,,https://doi.org/10.1021/acsami.2c21902,cavity Cu,Cu,Cu ,,100.00,,,,,,,,,cavity dodecahedron,108,130.00,178.00,230.00,130.00,178.00,230.00,,,100.00,0.00,0.00,,,,,gas diffusion layer,,KOH,1,14,–0.44,C2H4,28.70,,,Flow cell,,,,,,,
74,,2023,Enriching the Local Concentration of CO Intermediates on Cu Cavities for the Electrocatalytic Reduction of CO2 to C2+ Products,ACS Applied Materials & Interfaces,,https://doi.org/10.1021/acsami.2c21902,cavity Cu,Cu,Cu ,,100.00,,,,,,,,,cavity dodecahedron,108,130.00,178.00,230.00,130.00,178.00,230.00,,,100.00,0.00,0.00,,,,,gas diffusion layer,,KOH,1,14,–0.52,C2H4,32.30,,,Flow cell,,,,,,,
74,,2023,Enriching the Local Concentration of CO Intermediates on Cu Cavities for the Electrocatalytic Reduction of CO2 to C2+ Products,ACS Applied Materials & Interfaces,,https://doi.org/10.1021/acsami.2c21902,cavity Cu,Cu,Cu ,,100.00,,,,,,,,,cavity dodecahedron,108,130.00,178.00,230.00,130.00,178.00,230.00,,,100.00,0.00,0.00,,,,,gas diffusion layer,,KOH,1,14,–0.55,C2H4,38.00,,,Flow cell,,,,,,,
74,,2023,Enriching the Local Concentration of CO Intermediates on Cu Cavities for the Electrocatalytic Reduction of CO2 to C2+ Products,ACS Applied Materials & Interfaces,,https://doi.org/10.1021/acsami.2c21902,cavity Cu,Cu,Cu ,,100.00,,,,,,,,,cavity dodecahedron,108,130.00,178.00,230.00,130.00,178.00,230.00,,,100.00,0.00,0.00,,,,,gas diffusion layer,,KOH,1,14,–0.59,C2H4,42.90,,,Flow cell,,,,,,,
74,,2023,Enriching the Local Concentration of CO Intermediates on Cu Cavities for the Electrocatalytic Reduction of CO2 to C2+ Products,ACS Applied Materials & Interfaces,,https://doi.org/10.1021/acsami.2c21902,cavity Cu,Cu,Cu ,,100.00,,,,,,,,,cavity dodecahedron,108,130.00,178.00,230.00,130.00,178.00,230.00,,,100.00,0.00,0.00,,,,,gas diffusion layer,,KOH,1,14,–0.65,C2H4,33.50,,,Flow cell,,,,,,,
74,,2023,Enriching the Local Concentration of CO Intermediates on Cu Cavities for the Electrocatalytic Reduction of CO2 to C2+ Products,ACS Applied Materials & Interfaces,,https://doi.org/10.1021/acsami.2c21902,cavity Cu,Cu,Cu ,,100.00,,,,,,,,,cavity dodecahedron,108,130.00,178.00,230.00,130.00,178.00,230.00,,,100.00,0.00,0.00,,,,,gas diffusion layer,,KOH,1,14,–0.71,C2H4,23.30,,,Flow cell,,,,,,,
74,,2023,Enriching the Local Concentration of CO Intermediates on Cu Cavities for the Electrocatalytic Reduction of CO2 to C2+ Products,ACS Applied Materials & Interfaces,,https://doi.org/10.1021/acsami.2c21902,cavity Cu,Cu,Cu ,,100.00,,,,,,,,,cavity dodecahedron,108,130.00,178.00,230.00,130.00,178.00,230.00,,,100.00,0.00,0.00,,,,,gas diffusion layer,,KOH,1,14,–0.37,C2H5OH,2.00,,,Flow cell,,,,,,,
74,,2023,Enriching the Local Concentration of CO Intermediates on Cu Cavities for the Electrocatalytic Reduction of CO2 to C2+ Products,ACS Applied Materials & Interfaces,,https://doi.org/10.1021/acsami.2c21902,cavity Cu,Cu,Cu ,,100.00,,,,,,,,,cavity dodecahedron,108,130.00,178.00,230.00,130.00,178.00,230.00,,,100.00,0.00,0.00,,,,,gas diffusion layer,,KOH,1,14,–0.41,C2H5OH,5.50,,,Flow cell,,,,,,,
74,,2023,Enriching the Local Concentration of CO Intermediates on Cu Cavities for the Electrocatalytic Reduction of CO2 to C2+ Products,ACS Applied Materials & Interfaces,,https://doi.org/10.1021/acsami.2c21902,cavity Cu,Cu,Cu ,,100.00,,,,,,,,,cavity dodecahedron,108,130.00,178.00,230.00,130.00,178.00,230.00,,,100.00,0.00,0.00,,,,,gas diffusion layer,,KOH,1,14,–0.44,C2H5OH,15.20,,,Flow cell,,,,,,,
74,,2023,Enriching the Local Concentration of CO Intermediates on Cu Cavities for the Electrocatalytic Reduction of CO2 to C2+ Products,ACS Applied Materials & Interfaces,,https://doi.org/10.1021/acsami.2c21902,cavity Cu,Cu,Cu ,,100.00,,,,,,,,,cavity dodecahedron,108,130.00,178.00,230.00,130.00,178.00,230.00,,,100.00,0.00,0.00,,,,,gas diffusion layer,,KOH,1,14,–0.52,C2H5OH,17.70,,,Flow cell,,,,,,,
74,,2023,Enriching the Local Concentration of CO Intermediates on Cu Cavities for the Electrocatalytic Reduction of CO2 to C2+ Products,ACS Applied Materials & Interfaces,,https://doi.org/10.1021/acsami.2c21902,cavity Cu,Cu,Cu ,,100.00,,,,,,,,,cavity dodecahedron,108,130.00,178.00,230.00,130.00,178.00,230.00,,,100.00,0.00,0.00,,,,,gas diffusion layer,,KOH,1,14,–0.55,C2H5OH,18.50,,,Flow cell,,,,,,,
74,,2023,Enriching the Local Concentration of CO Intermediates on Cu Cavities for the Electrocatalytic Reduction of CO2 to C2+ Products,ACS Applied Materials & Interfaces,,https://doi.org/10.1021/acsami.2c21902,cavity Cu,Cu,Cu ,,100.00,,,,,,,,,cavity dodecahedron,108,130.00,178.00,230.00,130.00,178.00,230.00,,,100.00,0.00,0.00,,,,,gas diffusion layer,,KOH,1,14,–0.59,C2H5OH,20.80,,,Flow cell,,,,,,,
74,,2023,Enriching the Local Concentration of CO Intermediates on Cu Cavities for the Electrocatalytic Reduction of CO2 to C2+ Products,ACS Applied Materials & Interfaces,,https://doi.org/10.1021/acsami.2c21902,cavity Cu,Cu,Cu ,,100.00,,,,,,,,,cavity dodecahedron,108,130.00,178.00,230.00,130.00,178.00,230.00,,,100.00,0.00,0.00,,,,,gas diffusion layer,,KOH,1,14,–0.65,C2H5OH,10.20,,,Flow cell,,,,,,,
74,,2023,Enriching the Local Concentration of CO Intermediates on Cu Cavities for the Electrocatalytic Reduction of CO2 to C2+ Products,ACS Applied Materials & Interfaces,,https://doi.org/10.1021/acsami.2c21902,cavity Cu,Cu,Cu ,,100.00,,,,,,,,,cavity dodecahedron,108,130.00,178.00,230.00,130.00,178.00,230.00,,,100.00,0.00,0.00,,,,,gas diffusion layer,,KOH,1,14,–0.71,C2H5OH,7.10,,,Flow cell,,,,,,,
74,,2023,Enriching the Local Concentration of CO Intermediates on Cu Cavities for the Electrocatalytic Reduction of CO2 to C2+ Products,ACS Applied Materials & Interfaces,,https://doi.org/10.1021/acsami.2c21902,cavity Cu,Cu,Cu ,,100.00,,,,,,,,,cavity dodecahedron,108,130.00,178.00,230.00,130.00,178.00,230.00,,,100.00,0.00,0.00,,,,,gas diffusion layer,,KOH,1,14,–0.37,CH3COOH,3.00,,,Flow cell,,,,,,,
74,,2023,Enriching the Local Concentration of CO Intermediates on Cu Cavities for the Electrocatalytic Reduction of CO2 to C2+ Products,ACS Applied Materials & Interfaces,,https://doi.org/10.1021/acsami.2c21902,cavity Cu,Cu,Cu ,,100.00,,,,,,,,,cavity dodecahedron,108,130.00,178.00,230.00,130.00,178.00,230.00,,,100.00,0.00,0.00,,,,,gas diffusion layer,,KOH,1,14,–0.41,CH3COOH,2.50,,,Flow cell,,,,,,,
74,,2023,Enriching the Local Concentration of CO Intermediates on Cu Cavities for the Electrocatalytic Reduction of CO2 to C2+ Products,ACS Applied Materials & Interfaces,,https://doi.org/10.1021/acsami.2c21902,cavity Cu,Cu,Cu ,,100.00,,,,,,,,,cavity dodecahedron,108,130.00,178.00,230.00,130.00,178.00,230.00,,,100.00,0.00,0.00,,,,,gas diffusion layer,,KOH,1,14,–0.44,CH3COOH,2.40,,,Flow cell,,,,,,,
74,,2023,Enriching the Local Concentration of CO Intermediates on Cu Cavities for the Electrocatalytic Reduction of CO2 to C2+ Products,ACS Applied Materials & Interfaces,,https://doi.org/10.1021/acsami.2c21902,cavity Cu,Cu,Cu ,,100.00,,,,,,,,,cavity dodecahedron,108,130.00,178.00,230.00,130.00,178.00,230.00,,,100.00,0.00,0.00,,,,,gas diffusion layer,,KOH,1,14,–0.52,CH3COOH,3.80,,,Flow cell,,,,,,,
74,,2023,Enriching the Local Concentration of CO Intermediates on Cu Cavities for the Electrocatalytic Reduction of CO2 to C2+ Products,ACS Applied Materials & Interfaces,,https://doi.org/10.1021/acsami.2c21902,cavity Cu,Cu,Cu ,,100.00,,,,,,,,,cavity dodecahedron,108,130.00,178.00,230.00,130.00,178.00,230.00,,,100.00,0.00,0.00,,,,,gas diffusion layer,,KOH,1,14,–0.55,CH3COOH,3.60,,,Flow cell,,,,,,,
74,,2023,Enriching the Local Concentration of CO Intermediates on Cu Cavities for the Electrocatalytic Reduction of CO2 to C2+ Products,ACS Applied Materials & Interfaces,,https://doi.org/10.1021/acsami.2c21902,cavity Cu,Cu,Cu ,,100.00,,,,,,,,,cavity dodecahedron,108,130.00,178.00,230.00,130.00,178.00,230.00,,,100.00,0.00,0.00,,,,,gas diffusion layer,,KOH,1,14,–0.59,CH3COOH,3.50,,,Flow cell,,,,,,,
74,,2023,Enriching the Local Concentration of CO Intermediates on Cu Cavities for the Electrocatalytic Reduction of CO2 to C2+ Products,ACS Applied Materials & Interfaces,,https://doi.org/10.1021/acsami.2c21902,cavity Cu,Cu,Cu ,,100.00,,,,,,,,,cavity dodecahedron,108,130.00,178.00,230.00,130.00,178.00,230.00,,,100.00,0.00,0.00,,,,,gas diffusion layer,,KOH,1,14,–0.65,CH3COOH,2.80,,,Flow cell,,,,,,,
74,,2023,Enriching the Local Concentration of CO Intermediates on Cu Cavities for the Electrocatalytic Reduction of CO2 to C2+ Products,ACS Applied Materials & Interfaces,,https://doi.org/10.1021/acsami.2c21902,cavity Cu,Cu,Cu ,,100.00,,,,,,,,,cavity dodecahedron,108,130.00,178.00,230.00,130.00,178.00,230.00,,,100.00,0.00,0.00,,,,,gas diffusion layer,,KOH,1,14,–0.71,CH3COOH,2.30,,,Flow cell,,,,,,,
74,,2023,Enriching the Local Concentration of CO Intermediates on Cu Cavities for the Electrocatalytic Reduction of CO2 to C2+ Products,ACS Applied Materials & Interfaces,,https://doi.org/10.1021/acsami.2c21902,cavity Cu,Cu,Cu ,,100.00,,,,,,,,,cavity dodecahedron,108,130.00,178.00,230.00,130.00,178.00,230.00,,,100.00,0.00,0.00,,,,,gas diffusion layer,,KOH,1,14,–0.37,C3H7OH,0.80,,,Flow cell,,,,,,,
74,,2023,Enriching the Local Concentration of CO Intermediates on Cu Cavities for the Electrocatalytic Reduction of CO2 to C2+ Products,ACS Applied Materials & Interfaces,,https://doi.org/10.1021/acsami.2c21902,cavity Cu,Cu,Cu ,,100.00,,,,,,,,,cavity dodecahedron,108,130.00,178.00,230.00,130.00,178.00,230.00,,,100.00,0.00,0.00,,,,,gas diffusion layer,,KOH,1,14,–0.41,C3H7OH,4.40,,,Flow cell,,,,,,,
74,,2023,Enriching the Local Concentration of CO Intermediates on Cu Cavities for the Electrocatalytic Reduction of CO2 to C2+ Products,ACS Applied Materials & Interfaces,,https://doi.org/10.1021/acsami.2c21902,cavity Cu,Cu,Cu ,,100.00,,,,,,,,,cavity dodecahedron,108,130.00,178.00,230.00,130.00,178.00,230.00,,,100.00,0.00,0.00,,,,,gas diffusion layer,,KOH,1,14,–0.44,C3H7OH,7.70,,,Flow cell,,,,,,,
74,,2023,Enriching the Local Concentration of CO Intermediates on Cu Cavities for the Electrocatalytic Reduction of CO2 to C2+ Products,ACS Applied Materials & Interfaces,,https://doi.org/10.1021/acsami.2c21902,cavity Cu,Cu,Cu ,,100.00,,,,,,,,,cavity dodecahedron,108,130.00,178.00,230.00,130.00,178.00,230.00,,,100.00,0.00,0.00,,,,,gas diffusion layer,,KOH,1,14,–0.52,C3H7OH,8.00,,,Flow cell,,,,,,,
74,,2023,Enriching the Local Concentration of CO Intermediates on Cu Cavities for the Electrocatalytic Reduction of CO2 to C2+ Products,ACS Applied Materials & Interfaces,,https://doi.org/10.1021/acsami.2c21902,cavity Cu,Cu,Cu ,,100.00,,,,,,,,,cavity dodecahedron,108,130.00,178.00,230.00,130.00,178.00,230.00,,,100.00,0.00,0.00,,,,,gas diffusion layer,,KOH,1,14,–0.55,C3H7OH,8.10,,,Flow cell,,,,,,,
74,,2023,Enriching the Local Concentration of CO Intermediates on Cu Cavities for the Electrocatalytic Reduction of CO2 to C2+ Products,ACS Applied Materials & Interfaces,,https://doi.org/10.1021/acsami.2c21902,cavity Cu,Cu,Cu ,,100.00,,,,,,,,,cavity dodecahedron,108,130.00,178.00,230.00,130.00,178.00,230.00,,,100.00,0.00,0.00,,,,,gas diffusion layer,,KOH,1,14,–0.59,C3H7OH,8.40,,,Flow cell,,,,,,,
74,,2023,Enriching the Local Concentration of CO Intermediates on Cu Cavities for the Electrocatalytic Reduction of CO2 to C2+ Products,ACS Applied Materials & Interfaces,,https://doi.org/10.1021/acsami.2c21902,cavity Cu,Cu,Cu ,,100.00,,,,,,,,,cavity dodecahedron,108,130.00,178.00,230.00,130.00,178.00,230.00,,,100.00,0.00,0.00,,,,,gas diffusion layer,,KOH,1,14,–0.65,C3H7OH,4.50,,,Flow cell,,,,,,,
74,,2023,Enriching the Local Concentration of CO Intermediates on Cu Cavities for the Electrocatalytic Reduction of CO2 to C2+ Products,ACS Applied Materials & Interfaces,,https://doi.org/10.1021/acsami.2c21902,cavity Cu,Cu,Cu ,,100.00,,,,,,,,,cavity dodecahedron,108,130.00,178.00,230.00,130.00,178.00,230.00,,,100.00,0.00,0.00,,,,,gas diffusion layer,,KOH,1,14,–0.71,C3H7OH,1.90,,,Flow cell,,,,,,,
74,,2023,Enriching the Local Concentration of CO Intermediates on Cu Cavities for the Electrocatalytic Reduction of CO2 to C2+ Products,ACS Applied Materials & Interfaces,,https://doi.org/10.1021/acsami.2c21902,cavity Cu,Cu,Cu ,,100.00,,,,,,,,,cavity dodecahedron,108,130.00,178.00,230.00,130.00,178.00,230.00,,,100.00,0.00,0.00,,,,,gas diffusion layer,,KOH,1,14,–0.37,HCOOH,9.60,,,Flow cell,,,,,,,
74,,2023,Enriching the Local Concentration of CO Intermediates on Cu Cavities for the Electrocatalytic Reduction of CO2 to C2+ Products,ACS Applied Materials & Interfaces,,https://doi.org/10.1021/acsami.2c21902,cavity Cu,Cu,Cu ,,100.00,,,,,,,,,cavity dodecahedron,108,130.00,178.00,230.00,130.00,178.00,230.00,,,100.00,0.00,0.00,,,,,gas diffusion layer,,KOH,1,14,–0.41,HCOOH,6.10,,,Flow cell,,,,,,,
74,,2023,Enriching the Local Concentration of CO Intermediates on Cu Cavities for the Electrocatalytic Reduction of CO2 to C2+ Products,ACS Applied Materials & Interfaces,,https://doi.org/10.1021/acsami.2c21902,cavity Cu,Cu,Cu ,,100.00,,,,,,,,,cavity dodecahedron,108,130.00,178.00,230.00,130.00,178.00,230.00,,,100.00,0.00,0.00,,,,,gas diffusion layer,,KOH,1,14,–0.44,HCOOH,4.60,,,Flow cell,,,,,,,
74,,2023,Enriching the Local Concentration of CO Intermediates on Cu Cavities for the Electrocatalytic Reduction of CO2 to C2+ Products,ACS Applied Materials & Interfaces,,https://doi.org/10.1021/acsami.2c21902,cavity Cu,Cu,Cu ,,100.00,,,,,,,,,cavity dodecahedron,108,130.00,178.00,230.00,130.00,178.00,230.00,,,100.00,0.00,0.00,,,,,gas diffusion layer,,KOH,1,14,–0.52,HCOOH,3.60,,,Flow cell,,,,,,,
74,,2023,Enriching the Local Concentration of CO Intermediates on Cu Cavities for the Electrocatalytic Reduction of CO2 to C2+ Products,ACS Applied Materials & Interfaces,,https://doi.org/10.1021/acsami.2c21902,cavity Cu,Cu,Cu ,,100.00,,,,,,,,,cavity dodecahedron,108,130.00,178.00,230.00,130.00,178.00,230.00,,,100.00,0.00,0.00,,,,,gas diffusion layer,,KOH,1,14,–0.55,HCOOH,3.00,,,Flow cell,,,,,,,
74,,2023,Enriching the Local Concentration of CO Intermediates on Cu Cavities for the Electrocatalytic Reduction of CO2 to C2+ Products,ACS Applied Materials & Interfaces,,https://doi.org/10.1021/acsami.2c21902,cavity Cu,Cu,Cu ,,100.00,,,,,,,,,cavity dodecahedron,108,130.00,178.00,230.00,130.00,178.00,230.00,,,100.00,0.00,0.00,,,,,gas diffusion layer,,KOH,1,14,–0.59,HCOOH,2.30,,,Flow cell,,,,,,,
74,,2023,Enriching the Local Concentration of CO Intermediates on Cu Cavities for the Electrocatalytic Reduction of CO2 to C2+ Products,ACS Applied Materials & Interfaces,,https://doi.org/10.1021/acsami.2c21902,cavity Cu,Cu,Cu ,,100.00,,,,,,,,,cavity dodecahedron,108,130.00,178.00,230.00,130.00,178.00,230.00,,,100.00,0.00,0.00,,,,,gas diffusion layer,,KOH,1,14,–0.65,HCOOH,3.00,,,Flow cell,,,,,,,
74,,2023,Enriching the Local Concentration of CO Intermediates on Cu Cavities for the Electrocatalytic Reduction of CO2 to C2+ Products,ACS Applied Materials & Interfaces,,https://doi.org/10.1021/acsami.2c21902,cavity Cu,Cu,Cu ,,100.00,,,,,,,,,cavity dodecahedron,108,130.00,178.00,230.00,130.00,178.00,230.00,,,100.00,0.00,0.00,,,,,gas diffusion layer,,KOH,1,14,–0.71,HCOOH,3.40,,,Flow cell,,,,,,,
66,,2024,Selective CO2 Reduction Electrocatalysis Using AgCu Nanoalloys Prepared by a “Host–Guest” Method,Nano Letters,,https://doi.org/10.1021/acs.nanolett.4c02638,2.5% AgCu,Cu0.025Ag0.975,Cu,Ag,2.50,,,,,,,,,sphere,,20,27.00,30.00,20,27.00,30.00,,,100.00,0.00,0.00,,,,,gas diffusion layer,,KOH,1,14,-0.30,CO,42.08,,,Flow cell,,,,,,,
66,,2024,Selective CO2 Reduction Electrocatalysis Using AgCu Nanoalloys Prepared by a “Host–Guest” Method,Nano Letters,,https://doi.org/10.1021/acs.nanolett.4c02638,2.5% AgCu,Cu0.025Ag0.975,Cu,Ag,2.50,,,,,,,,,sphere,,20,27.00,30.00,20,27.00,30.00,,,100.00,0.00,0.00,,,,,gas diffusion layer,,KOH,1,14,-0.30,H2,49.01,,,Flow cell,,,,,,,
66,,2024,Selective CO2 Reduction Electrocatalysis Using AgCu Nanoalloys Prepared by a “Host–Guest” Method,Nano Letters,,https://doi.org/10.1021/acs.nanolett.4c02638,2.5% AgCu,Cu0.025Ag0.975,Cu,Ag,2.50,,,,,,,,,sphere,,20,27.00,30.00,20,27.00,30.00,,,100.00,0.00,0.00,,,,,gas diffusion layer,,KOH,1,14,-0.50,CO,70.24,,,Flow cell,,,,,,,
66,,2024,Selective CO2 Reduction Electrocatalysis Using AgCu Nanoalloys Prepared by a “Host–Guest” Method,Nano Letters,,https://doi.org/10.1021/acs.nanolett.4c02638,2.5% AgCu,Cu0.025Ag0.975,Cu,Ag,2.50,,,,,,,,,sphere,,20,27.00,30.00,20,27.00,30.00,,,100.00,0.00,0.00,,,,,gas diffusion layer,,KOH,1,14,-0.50,H2,29.27,,,Flow cell,,,,,,,
66,,2024,Selective CO2 Reduction Electrocatalysis Using AgCu Nanoalloys Prepared by a “Host–Guest” Method,Nano Letters,,https://doi.org/10.1021/acs.nanolett.4c02638,2.5% AgCu,Cu0.025Ag0.975,Cu,Ag,2.50,,,,,,,,,sphere,,20,27.00,30.00,20,27.00,30.00,,,100.00,0.00,0.00,,,,,gas diffusion layer,,KOH,1,14,-0.70,CO,76.10,,,Flow cell,,,,,,,
66,,2024,Selective CO2 Reduction Electrocatalysis Using AgCu Nanoalloys Prepared by a “Host–Guest” Method,Nano Letters,,https://doi.org/10.1021/acs.nanolett.4c02638,2.5% AgCu,Cu0.025Ag0.975,Cu,Ag,2.50,,,,,,,,,sphere,,20,27.00,30.00,20,27.00,30.00,,,100.00,0.00,0.00,,,,,gas diffusion layer,,KOH,1,14,-0.70,H2,21.46,,,Flow cell,,,,,,,
66,,2024,Selective CO2 Reduction Electrocatalysis Using AgCu Nanoalloys Prepared by a “Host–Guest” Method,Nano Letters,,https://doi.org/10.1021/acs.nanolett.4c02638,5% AgCu,Cu0.05Ag0.095,Cu,Ag,5.00,,,,,,,,,sphere,,15.00,21.00,25.00,15.00,21.00,25.00,,,100.00,0.00,0.00,,,,,gas diffusion layer,,KOH,1,14,-0.30,CO,43.07,,,Flow cell,,,,,,,
66,,2024,Selective CO2 Reduction Electrocatalysis Using AgCu Nanoalloys Prepared by a “Host–Guest” Method,Nano Letters,,https://doi.org/10.1021/acs.nanolett.4c02638,5% AgCu,Cu0.05Ag0.095,Cu,Ag,5.00,,,,,,,,,sphere,,15.00,21.00,25.00,15.00,21.00,25.00,,,100.00,0.00,0.00,,,,,gas diffusion layer,,KOH,1,14,-0.30,H2,44.06,,,Flow cell,,,,,,,
66,,2024,Selective CO2 Reduction Electrocatalysis Using AgCu Nanoalloys Prepared by a “Host–Guest” Method,Nano Letters,,https://doi.org/10.1021/acs.nanolett.4c02638,5% AgCu,Cu0.05Ag0.095,Cu,Ag,5.00,,,,,,,,,sphere,,15.00,21.00,25.00,15.00,21.00,25.00,,,100.00,0.00,0.00,,,,,gas diffusion layer,,KOH,1,14,-0.50,CO,82.44,,,Flow cell,,,,,,,
66,,2024,Selective CO2 Reduction Electrocatalysis Using AgCu Nanoalloys Prepared by a “Host–Guest” Method,Nano Letters,,https://doi.org/10.1021/acs.nanolett.4c02638,5% AgCu,Cu0.05Ag0.095,Cu,Ag,5.00,,,,,,,,,sphere,,15.00,21.00,25.00,15.00,21.00,25.00,,,100.00,0.00,0.00,,,,,gas diffusion layer,,KOH,1,14,-0.50,H2,17.07,,,Flow cell,,,,,,,
66,,2024,Selective CO2 Reduction Electrocatalysis Using AgCu Nanoalloys Prepared by a “Host–Guest” Method,Nano Letters,,https://doi.org/10.1021/acs.nanolett.4c02638,5% AgCu,Cu0.05Ag0.095,Cu,Ag,5.00,,,,,,,,,sphere,,15.00,21.00,25.00,15.00,21.00,25.00,,,100.00,0.00,0.00,,,,,gas diffusion layer,,KOH,1,14,-0.70,CO,78.05,,,Flow cell,,,,,,,
66,,2024,Selective CO2 Reduction Electrocatalysis Using AgCu Nanoalloys Prepared by a “Host–Guest” Method,Nano Letters,,https://doi.org/10.1021/acs.nanolett.4c02638,5% AgCu,Cu0.05Ag0.095,Cu,Ag,5.00,,,,,,,,,sphere,,15.00,21.00,25.00,15.00,21.00,25.00,,,100.00,0.00,0.00,,,,,gas diffusion layer,,KOH,1,14,-0.70,H2,13.17,,,Flow cell,,,,,,,
66,,2024,Selective CO2 Reduction Electrocatalysis Using AgCu Nanoalloys Prepared by a “Host–Guest” Method,Nano Letters,,https://doi.org/10.1021/acs.nanolett.4c02638,7.5% AgCu,Cu0.075Ag0.925,Cu,Ag,7.50,,,,,,,,,sphere,,17.00,21.00,25.00,17.00,21.00,25.00,,,100.00,0.00,0.00,,,,,gas diffusion layer,,KOH,1,14,-0.30,CO,50.00,,,Flow cell,,,,,,,
66,,2024,Selective CO2 Reduction Electrocatalysis Using AgCu Nanoalloys Prepared by a “Host–Guest” Method,Nano Letters,,https://doi.org/10.1021/acs.nanolett.4c02638,7.5% AgCu,Cu0.075Ag0.925,Cu,Ag,7.50,,,,,,,,,sphere,,17.00,21.00,25.00,17.00,21.00,25.00,,,100.00,0.00,0.00,,,,,gas diffusion layer,,KOH,1,14,-0.30,H2,31.19,,,Flow cell,,,,,,,
66,,2024,Selective CO2 Reduction Electrocatalysis Using AgCu Nanoalloys Prepared by a “Host–Guest” Method,Nano Letters,,https://doi.org/10.1021/acs.nanolett.4c02638,7.5% AgCu,Cu0.075Ag0.925,Cu,Ag,7.50,,,,,,,,,sphere,,17.00,21.00,25.00,17.00,21.00,25.00,,,100.00,0.00,0.00,,,,,gas diffusion layer,,KOH,1,14,-0.50,CO,69.76,,,Flow cell,,,,,,,
66,,2024,Selective CO2 Reduction Electrocatalysis Using AgCu Nanoalloys Prepared by a “Host–Guest” Method,Nano Letters,,https://doi.org/10.1021/acs.nanolett.4c02638,7.5% AgCu,Cu0.075Ag0.925,Cu,Ag,7.50,,,,,,,,,sphere,,17.00,21.00,25.00,17.00,21.00,25.00,,,100.00,0.00,0.00,,,,,gas diffusion layer,,KOH,1,14,-0.50,H2,30.24,,,Flow cell,,,,,,,
66,,2024,Selective CO2 Reduction Electrocatalysis Using AgCu Nanoalloys Prepared by a “Host–Guest” Method,Nano Letters,,https://doi.org/10.1021/acs.nanolett.4c02638,7.5% AgCu,Cu0.075Ag0.925,Cu,Ag,7.50,,,,,,,,,sphere,,17.00,21.00,25.00,17.00,21.00,25.00,,,100.00,0.00,0.00,,,,,gas diffusion layer,,KOH,1,14,-0.70,CO,71.22,,,Flow cell,,,,,,,
66,,2024,Selective CO2 Reduction Electrocatalysis Using AgCu Nanoalloys Prepared by a “Host–Guest” Method,Nano Letters,,https://doi.org/10.1021/acs.nanolett.4c02638,7.5% AgCu,Cu0.075Ag0.925,Cu,Ag,7.50,,,,,,,,,sphere,,17.00,21.00,25.00,17.00,21.00,25.00,,,100.00,0.00,0.00,,,,,gas diffusion layer,,KOH,1,14,-0.70,H2,27.32,,,Flow cell,,,,,,,
66,,2024,Selective CO2 Reduction Electrocatalysis Using AgCu Nanoalloys Prepared by a “Host–Guest” Method,Nano Letters,,https://doi.org/10.1021/acs.nanolett.4c02638,10% AgCu,Cu0.1Ag0.9,Cu,Ag,10.00,,,,,,,,,sphere,,15.00,19.00,25.00,15.00,19.00,25.00,,,100.00,0.00,0.00,,,,,gas diffusion layer,,KOH,1,14,-0.30,CO,33.17,,,Flow cell,,,,,,,
66,,2024,Selective CO2 Reduction Electrocatalysis Using AgCu Nanoalloys Prepared by a “Host–Guest” Method,Nano Letters,,https://doi.org/10.1021/acs.nanolett.4c02638,10% AgCu,Cu0.1Ag0.9,Cu,Ag,10.00,,,,,,,,,sphere,,15.00,19.00,25.00,15.00,19.00,25.00,,,100.00,0.00,0.00,,,,,gas diffusion layer,,KOH,1,14,-0.30,H2,59.90,,,Flow cell,,,,,,,
66,,2024,Selective CO2 Reduction Electrocatalysis Using AgCu Nanoalloys Prepared by a “Host–Guest” Method,Nano Letters,,https://doi.org/10.1021/acs.nanolett.4c02638,10% AgCu,Cu0.1Ag0.9,Cu,Ag,10.00,,,,,,,,,sphere,,15.00,19.00,25.00,15.00,19.00,25.00,,,100.00,0.00,0.00,,,,,gas diffusion layer,,KOH,1,14,-0.50,CO,53.17,,,Flow cell,,,,,,,
66,,2024,Selective CO2 Reduction Electrocatalysis Using AgCu Nanoalloys Prepared by a “Host–Guest” Method,Nano Letters,,https://doi.org/10.1021/acs.nanolett.4c02638,10% AgCu,Cu0.1Ag0.9,Cu,Ag,10.00,,,,,,,,,sphere,,15.00,19.00,25.00,15.00,19.00,25.00,,,100.00,0.00,0.00,,,,,gas diffusion layer,,KOH,1,14,-0.50,H2,47.32,,,Flow cell,,,,,,,
66,,2024,Selective CO2 Reduction Electrocatalysis Using AgCu Nanoalloys Prepared by a “Host–Guest” Method,Nano Letters,,https://doi.org/10.1021/acs.nanolett.4c02638,10% AgCu,Cu0.1Ag0.9,Cu,Ag,10.00,,,,,,,,,sphere,,15.00,19.00,25.00,15.00,19.00,25.00,,,100.00,0.00,0.00,,,,,gas diffusion layer,,KOH,1,14,-0.70,CO,75.12,,,Flow cell,,,,,,,
66,,2024,Selective CO2 Reduction Electrocatalysis Using AgCu Nanoalloys Prepared by a “Host–Guest” Method,Nano Letters,,https://doi.org/10.1021/acs.nanolett.4c02638,10% AgCu,Cu0.1Ag0.9,Cu,Ag,10.00,,,,,,,,,sphere,,15.00,19.00,25.00,15.00,19.00,25.00,,,100.00,0.00,0.00,,,,,gas diffusion layer,,KOH,1,14,-0.70,H2,23.90,,,Flow cell,,,,,,,
66,,2024,Selective CO2 Reduction Electrocatalysis Using AgCu Nanoalloys Prepared by a “Host–Guest” Method,Nano Letters,,https://doi.org/10.1021/acs.nanolett.4c02638,15% AgCu,Cu0.15Ag0.85,Cu,Ag,15.00,,,,,,,,,sphere,,15.00,16.00,20.00,15.00,16.00,20.00,,,100.00,0.00,0.00,,,,,gas diffusion layer,,KOH,1,14,-0.30,CO,54.46,,,Flow cell,,,,,,,
66,,2024,Selective CO2 Reduction Electrocatalysis Using AgCu Nanoalloys Prepared by a “Host–Guest” Method,Nano Letters,,https://doi.org/10.1021/acs.nanolett.4c02638,15% AgCu,Cu0.15Ag0.85,Cu,Ag,15.00,,,,,,,,,sphere,,15.00,16.00,20.00,15.00,16.00,20.00,,,100.00,0.00,0.00,,,,,gas diffusion layer,,KOH,1,14,-0.30,H2,33.66,,,Flow cell,,,,,,,
66,,2024,Selective CO2 Reduction Electrocatalysis Using AgCu Nanoalloys Prepared by a “Host–Guest” Method,Nano Letters,,https://doi.org/10.1021/acs.nanolett.4c02638,15% AgCu,Cu0.15Ag0.85,Cu,Ag,15.00,,,,,,,,,sphere,,15.00,16.00,20.00,15.00,16.00,20.00,,,100.00,0.00,0.00,,,,,gas diffusion layer,,KOH,1,14,-0.50,CO,47.32,,,Flow cell,,,,,,,
66,,2024,Selective CO2 Reduction Electrocatalysis Using AgCu Nanoalloys Prepared by a “Host–Guest” Method,Nano Letters,,https://doi.org/10.1021/acs.nanolett.4c02638,15% AgCu,Cu0.15Ag0.85,Cu,Ag,15.00,,,,,,,,,sphere,,15.00,16.00,20.00,15.00,16.00,20.00,,,100.00,0.00,0.00,,,,,gas diffusion layer,,KOH,1,14,-0.50,H2,51.22,,,Flow cell,,,,,,,
66,,2024,Selective CO2 Reduction Electrocatalysis Using AgCu Nanoalloys Prepared by a “Host–Guest” Method,Nano Letters,,https://doi.org/10.1021/acs.nanolett.4c02638,15% AgCu,Cu0.15Ag0.85,Cu,Ag,15.00,,,,,,,,,sphere,,15.00,16.00,20.00,15.00,16.00,20.00,,,100.00,0.00,0.00,,,,,gas diffusion layer,,KOH,1,14,-0.70,CO,49.27,,,Flow cell,,,,,,,
66,,2024,Selective CO2 Reduction Electrocatalysis Using AgCu Nanoalloys Prepared by a “Host–Guest” Method,Nano Letters,,https://doi.org/10.1021/acs.nanolett.4c02638,15% AgCu,Cu0.15Ag0.85,Cu,Ag,15.00,,,,,,,,,sphere,,15.00,16.00,20.00,15.00,16.00,20.00,,,100.00,0.00,0.00,,,,,gas diffusion layer,,KOH,1,14,-0.70,H2,47.32,,,Flow cell,,,,,,,
15,,2019,Structural Sensitivities in Bimetallic Catalysts for Electrochemical CO2 Reduction Revealed by Ag–Cu Nanodimers,Journal of the American Chemical Society,,https://doi.org/10.1021/jacs.8b12381,Cu NPs,Cu,Cu,,100.00,,,,,,,,,sphere,,25.00,27.50,30.00,25.00,27.50,30.00,,,100.00,0.00,0.00,,,,,glassy-carbon electrode,,KHCO3,0.1,6.8,-0.90,CO,3.94,1.00,,H-cell,,,10.00,,,,
15,,2019,Structural Sensitivities in Bimetallic Catalysts for Electrochemical CO2 Reduction Revealed by Ag–Cu Nanodimers,Journal of the American Chemical Society,,https://doi.org/10.1021/jacs.8b12381,Cu NPs,Cu,Cu,,100.00,,,,,,,,,sphere,,25.00,27.50,30.00,25.00,27.50,30.00,,,100.00,0.00,0.00,,,,,glassy-carbon electrode,,KHCO3,0.1,6.8,-0.90,HCOOH,14.38,1.00,,H-cell,,,10.00,,,,
15,,2019,Structural Sensitivities in Bimetallic Catalysts for Electrochemical CO2 Reduction Revealed by Ag–Cu Nanodimers,Journal of the American Chemical Society,,https://doi.org/10.1021/jacs.8b12381,Cu NPs,Cu,Cu,,100.00,,,,,,,,,sphere,,25.00,27.50,30.00,25.00,27.50,30.00,,,100.00,0.00,0.00,,,,,glassy-carbon electrode,,KHCO3,0.1,6.8,-0.90,H2,84.93,1.00,,H-cell,,,10.00,,,,
15,,2019,Structural Sensitivities in Bimetallic Catalysts for Electrochemical CO2 Reduction Revealed by Ag–Cu Nanodimers,Journal of the American Chemical Society,,https://doi.org/10.1021/jacs.8b12381,Cu NPs,Cu,Cu,,100.00,,,,,,,,,sphere,,25.00,27.50,30.00,25.00,27.50,30.00,,,100.00,0.00,0.00,,,,,glassy-carbon electrode,,KHCO3,0.1,6.8,-1.00,C2H4,7.36,1.00,,H-cell,,,10.00,,,,
15,,2019,Structural Sensitivities in Bimetallic Catalysts for Electrochemical CO2 Reduction Revealed by Ag–Cu Nanodimers,Journal of the American Chemical Society,,https://doi.org/10.1021/jacs.8b12381,Cu NPs,Cu,Cu,,100.00,,,,,,,,,sphere,,25.00,27.50,30.00,25.00,27.50,30.00,,,100.00,0.00,0.00,,,,,glassy-carbon electrode,,KHCO3,0.1,6.8,-1.00,CO,12.50,1.00,,H-cell,,,10.00,,,,
15,,2019,Structural Sensitivities in Bimetallic Catalysts for Electrochemical CO2 Reduction Revealed by Ag–Cu Nanodimers,Journal of the American Chemical Society,,https://doi.org/10.1021/jacs.8b12381,Cu NPs,Cu,Cu,,100.00,,,,,,,,,sphere,,25.00,27.50,30.00,25.00,27.50,30.00,,,100.00,0.00,0.00,,,,,glassy-carbon electrode,,KHCO3,0.1,6.8,-1.00,HCOOH,12.50,1.00,,H-cell,,,10.00,,,,
15,,2019,Structural Sensitivities in Bimetallic Catalysts for Electrochemical CO2 Reduction Revealed by Ag–Cu Nanodimers,Journal of the American Chemical Society,,https://doi.org/10.1021/jacs.8b12381,Cu NPs,Cu,Cu,,100.00,,,,,,,,,sphere,,25.00,27.50,30.00,25.00,27.50,30.00,,,100.00,0.00,0.00,,,,,glassy-carbon electrode,,KHCO3,0.1,6.8,-1.00,H2,60.27,1.00,,H-cell,,,10.00,,,,
15,,2019,Structural Sensitivities in Bimetallic Catalysts for Electrochemical CO2 Reduction Revealed by Ag–Cu Nanodimers,Journal of the American Chemical Society,,https://doi.org/10.1021/jacs.8b12381,Cu NPs,Cu,Cu,,100.00,,,,,,,,,sphere,,25.00,27.50,30.00,25.00,27.50,30.00,,,100.00,0.00,0.00,,,,,glassy-carbon electrode,,KHCO3,0.1,6.8,-1.10,CH4,7.88,1.00,,H-cell,,,10.00,,,,
15,,2019,Structural Sensitivities in Bimetallic Catalysts for Electrochemical CO2 Reduction Revealed by Ag–Cu Nanodimers,Journal of the American Chemical Society,,https://doi.org/10.1021/jacs.8b12381,Cu NPs,Cu,Cu,,100.00,,,,,,,,,sphere,,25.00,27.50,30.00,25.00,27.50,30.00,,,100.00,0.00,0.00,,,,,glassy-carbon electrode,,KHCO3,0.1,6.8,-1.10,CO,11.30,1.00,,H-cell,,,10.00,,,,
15,,2019,Structural Sensitivities in Bimetallic Catalysts for Electrochemical CO2 Reduction Revealed by Ag–Cu Nanodimers,Journal of the American Chemical Society,,https://doi.org/10.1021/jacs.8b12381,Cu NPs,Cu,Cu,,100.00,,,,,,,,,sphere,,25.00,27.50,30.00,25.00,27.50,30.00,,,100.00,0.00,0.00,,,,,glassy-carbon electrode,,KHCO3,0.1,6.8,-1.10,HCOOH,11.30,1.00,,H-cell,,,10.00,,,,
