Repository: vovamirosh/CO2RR_PISH

File: Datasets/R_parent_2024_12_12.csv (part 38 of 38)
Number,Autor,Publication,Title,Journal,IF,DOI,Article name,Formula,Cat. compound,Support,"Cat./Support ratio, % (at)",XRD noises,"Cu2O-110, %","Cu2O-111, %","Cu2O-200, %","Cu2O-220, %","Cu-111, %","Cu-200, %","Cu-220, %",Morphology (TEM/SEM),"Pore size, nm",width min (nm),width aver (nm),width max (nm),length min (nm),length aver (nm),length max (nm),Crystal system,Simple cell,"Cu, % (at.)","Cu+, % (at.)","Cu(2+), % (at.)",Facet,"Distance, nm",Facet,"Distance2, nm",Base,Electrodes,electrolyte,"conc, M",pH,RHE vs V,Product,"FE, %","Time, h","Current density, mA/cm2",Type of reactor," Energy efficiency, %",Сarbon efficiency (equivalent to single-pass carbon efficiency (SPCE),"Loading, μg/cm2","Capacitance, (uF/cm2)","ECSA, cm2",R,"BET surface, m2/g"
15,,2019,Structural Sensitivities in Bimetallic Catalysts for Electrochemical CO2 Reduction Revealed by Ag–Cu Nanodimers,Journal of the American Chemical Society,,https://doi.org/10.1021/jacs.8b12381,Cu NPs,Cu,Cu,,100.00,,,,,,,,,sphere,,25.00,27.50,30.00,25.00,27.50,30.00,,,100.00,0.00,0.00,,,,,glassy-carbon electrode,,KHCO3,0.1,6.8,-1.10,C2H4,13.01,1.00,,H-cell,,,10.00,,,,
15,,2019,Structural Sensitivities in Bimetallic Catalysts for Electrochemical CO2 Reduction Revealed by Ag–Cu Nanodimers,Journal of the American Chemical Society,,https://doi.org/10.1021/jacs.8b12381,Cu NPs,Cu,Cu,,100.00,,,,,,,,,sphere,,25.00,27.50,30.00,25.00,27.50,30.00,,,100.00,0.00,0.00,,,,,glassy-carbon electrode,,KHCO3,0.1,6.8,-1.10,H2,50.68,1.00,,H-cell,,,10.00,,,,
15,,2019,Structural Sensitivities in Bimetallic Catalysts for Electrochemical CO2 Reduction Revealed by Ag–Cu Nanodimers,Journal of the American Chemical Society,,https://doi.org/10.1021/jacs.8b12381,Cu NPs,Cu,Cu,,100.00,,,,,,,,,sphere,,25.00,27.50,30.00,25.00,27.50,30.00,,,100.00,0.00,0.00,,,,,glassy-carbon electrode,,KHCO3,0.1,6.8,-1.20,HCOOH,7.19,1.00,,H-cell,,,10.00,,,,
15,,2019,Structural Sensitivities in Bimetallic Catalysts for Electrochemical CO2 Reduction Revealed by Ag–Cu Nanodimers,Journal of the American Chemical Society,,https://doi.org/10.1021/jacs.8b12381,Cu NPs,Cu,Cu,,100.00,,,,,,,,,sphere,,25.00,27.50,30.00,25.00,27.50,30.00,,,100.00,0.00,0.00,,,,,glassy-carbon electrode,,KHCO3,0.1,6.8,-1.20,CO,8.39,1.00,,H-cell,,,10.00,,,,
15,,2019,Structural Sensitivities in Bimetallic Catalysts for Electrochemical CO2 Reduction Revealed by Ag–Cu Nanodimers,Journal of the American Chemical Society,,https://doi.org/10.1021/jacs.8b12381,Cu NPs,Cu,Cu,,100.00,,,,,,,,,sphere,,25.00,27.50,30.00,25.00,27.50,30.00,,,100.00,0.00,0.00,,,,,glassy-carbon electrode,,KHCO3,0.1,6.8,-1.20,C2H4,11.13,1.00,,H-cell,,,10.00,,,,
15,,2019,Structural Sensitivities in Bimetallic Catalysts for Electrochemical CO2 Reduction Revealed by Ag–Cu Nanodimers,Journal of the American Chemical Society,,https://doi.org/10.1021/jacs.8b12381,Cu NPs,Cu,Cu,,100.00,,,,,,,,,sphere,,25.00,27.50,30.00,25.00,27.50,30.00,,,100.00,0.00,0.00,,,,,glassy-carbon electrode,,KHCO3,0.1,6.8,-1.20,CH4,26.54,1.00,,H-cell,,,10.00,,,,
15,,2019,Structural Sensitivities in Bimetallic Catalysts for Electrochemical CO2 Reduction Revealed by Ag–Cu Nanodimers,Journal of the American Chemical Society,,https://doi.org/10.1021/jacs.8b12381,Cu NPs,Cu,Cu,,100.00,,,,,,,,,sphere,,25.00,27.50,30.00,25.00,27.50,30.00,,,100.00,0.00,0.00,,,,,glassy-carbon electrode,,KHCO3,0.1,6.8,-1.20,H2,44.52,1.00,,H-cell,,,10.00,,,,
15,,2019,Structural Sensitivities in Bimetallic Catalysts for Electrochemical CO2 Reduction Revealed by Ag–Cu Nanodimers,Journal of the American Chemical Society,,https://doi.org/10.1021/jacs.8b12381,Cu NPs,Cu,Cu,,100.00,,,,,,,,,sphere,,25.00,27.50,30.00,25.00,27.50,30.00,,,100.00,0.00,0.00,,,,,glassy-carbon electrode,,KHCO3,0.1,6.8,-1.30,HCOOH,2.91,1.00,,H-cell,,,10.00,,,,
15,,2019,Structural Sensitivities in Bimetallic Catalysts for Electrochemical CO2 Reduction Revealed by Ag–Cu Nanodimers,Journal of the American Chemical Society,,https://doi.org/10.1021/jacs.8b12381,Cu NPs,Cu,Cu,,100.00,,,,,,,,,sphere,,25.00,27.50,30.00,25.00,27.50,30.00,,,100.00,0.00,0.00,,,,,glassy-carbon electrode,,KHCO3,0.1,6.8,-1.30,CO,4.62,1.00,,H-cell,,,10.00,,,,
15,,2019,Structural Sensitivities in Bimetallic Catalysts for Electrochemical CO2 Reduction Revealed by Ag–Cu Nanodimers,Journal of the American Chemical Society,,https://doi.org/10.1021/jacs.8b12381,Cu NPs,Cu,Cu,,100.00,,,,,,,,,sphere,,25.00,27.50,30.00,25.00,27.50,30.00,,,100.00,0.00,0.00,,,,,glassy-carbon electrode,,KHCO3,0.1,6.8,-1.30,C2H4,10.27,1.00,,H-cell,,,10.00,,,,
15,,2019,Structural Sensitivities in Bimetallic Catalysts for Electrochemical CO2 Reduction Revealed by Ag–Cu Nanodimers,Journal of the American Chemical Society,,https://doi.org/10.1021/jacs.8b12381,Cu NPs,Cu,Cu,,100.00,,,,,,,,,sphere,,25.00,27.50,30.00,25.00,27.50,30.00,,,100.00,0.00,0.00,,,,,glassy-carbon electrode,,KHCO3,0.1,6.8,-1.30,CH4,26.71,1.00,,H-cell,,,10.00,,,,
15,,2019,Structural Sensitivities in Bimetallic Catalysts for Electrochemical CO2 Reduction Revealed by Ag–Cu Nanodimers,Journal of the American Chemical Society,,https://doi.org/10.1021/jacs.8b12381,Cu NPs,Cu,Cu,,100.00,,,,,,,,,sphere,,25.00,27.50,30.00,25.00,27.50,30.00,,,100.00,0.00,0.00,,,,,glassy-carbon electrode,,KHCO3,0.1,6.8,-1.30,H2,52.23,1.00,,H-cell,,,10.00,,,,
15,,2019,Structural Sensitivities in Bimetallic Catalysts for Electrochemical CO2 Reduction Revealed by Ag–Cu Nanodimers,Journal of the American Chemical Society,,https://doi.org/10.1021/jacs.8b12381,Cu NPs,Cu,Cu,,100.00,,,,,,,,,sphere,,25.00,27.50,30.00,25.00,27.50,30.00,,,100.00,0.00,0.00,,,,,glassy-carbon electrode,,KHCO3,0.1,6.8,-1.40,HCOOH,1.88,1.00,,H-cell,,,10.00,,,,
15,,2019,Structural Sensitivities in Bimetallic Catalysts for Electrochemical CO2 Reduction Revealed by Ag–Cu Nanodimers,Journal of the American Chemical Society,,https://doi.org/10.1021/jacs.8b12381,Cu NPs,Cu,Cu,,100.00,,,,,,,,,sphere,,25.00,27.50,30.00,25.00,27.50,30.00,,,100.00,0.00,0.00,,,,,glassy-carbon electrode,,KHCO3,0.1,6.8,-1.40,CO,1.88,1.00,,H-cell,,,10.00,,,,
15,,2019,Structural Sensitivities in Bimetallic Catalysts for Electrochemical CO2 Reduction Revealed by Ag–Cu Nanodimers,Journal of the American Chemical Society,,https://doi.org/10.1021/jacs.8b12381,Cu NPs,Cu,Cu,,100.00,,,,,,,,,sphere,,25.00,27.50,30.00,25.00,27.50,30.00,,,100.00,0.00,0.00,,,,,glassy-carbon electrode,,KHCO3,0.1,6.8,-1.40,C2H4,5.14,1.00,,H-cell,,,10.00,,,,
15,,2019,Structural Sensitivities in Bimetallic Catalysts for Electrochemical CO2 Reduction Revealed by Ag–Cu Nanodimers,Journal of the American Chemical Society,,https://doi.org/10.1021/jacs.8b12381,Cu NPs,Cu,Cu,,100.00,,,,,,,,,sphere,,25.00,27.50,30.00,25.00,27.50,30.00,,,100.00,0.00,0.00,,,,,glassy-carbon electrode,,KHCO3,0.1,6.8,-1.40,CH4,31.68,1.00,,H-cell,,,10.00,,,,
15,,2019,Structural Sensitivities in Bimetallic Catalysts for Electrochemical CO2 Reduction Revealed by Ag–Cu Nanodimers,Journal of the American Chemical Society,,https://doi.org/10.1021/jacs.8b12381,Cu NPs,Cu,Cu,,100.00,,,,,,,,,sphere,,25.00,27.50,30.00,25.00,27.50,30.00,,,100.00,0.00,0.00,,,,,glassy-carbon electrode,,KHCO3,0.1,6.8,-1.40,H2,34.59,1.00,,H-cell,,,10.00,,,,
15,,2019,Structural Sensitivities in Bimetallic Catalysts for Electrochemical CO2 Reduction Revealed by Ag–Cu Nanodimers,Journal of the American Chemical Society,,https://doi.org/10.1021/jacs.8b12381,Ag1−Cu1.1 NDs,Cu0.5924Ag0.4076,Cu,Ag,59.24,,,,,,,,,sphere,,25.00,27.50,30.00,50.00,55.00,60.00,,,100.00,0.00,0.00,,,,,glassy-carbon electrode,,KHCO3,0.1,6.8,-1.00,CO,4.17,1.00,,H-cell,,,10.00,,,,
15,,2019,Structural Sensitivities in Bimetallic Catalysts for Electrochemical CO2 Reduction Revealed by Ag–Cu Nanodimers,Journal of the American Chemical Society,,https://doi.org/10.1021/jacs.8b12381,Ag1−Cu1.1 NDs,Cu0.5924Ag0.4076,Cu,Ag,59.24,,,,,,,,,sphere,,25.00,27.50,30.00,50.00,55.00,60.00,,,100.00,0.00,0.00,,,,,glassy-carbon electrode,,KHCO3,0.1,6.8,-1.00,C2H4,4.17,1.00,,H-cell,,,10.00,,,,
15,,2019,Structural Sensitivities in Bimetallic Catalysts for Electrochemical CO2 Reduction Revealed by Ag–Cu Nanodimers,Journal of the American Chemical Society,,https://doi.org/10.1021/jacs.8b12381,Ag1−Cu1.1 NDs,Cu0.5924Ag0.4076,Cu,Ag,59.24,,,,,,,,,sphere,,25.00,27.50,30.00,50.00,55.00,60.00,,,100.00,0.00,0.00,,,,,glassy-carbon electrode,,KHCO3,0.1,6.8,-1.00,HCOOH,10.83,1.00,,H-cell,,,10.00,,,,
15,,2019,Structural Sensitivities in Bimetallic Catalysts for Electrochemical CO2 Reduction Revealed by Ag–Cu Nanodimers,Journal of the American Chemical Society,,https://doi.org/10.1021/jacs.8b12381,Ag1−Cu1.1 NDs,Cu0.5924Ag0.4076,Cu,Ag,59.24,,,,,,,,,sphere,,25.00,27.50,30.00,50.00,55.00,60.00,,,100.00,0.00,0.00,,,,,glassy-carbon electrode,,KHCO3,0.1,6.8,-1.00,H2,72.83,1.00,,H-cell,,,10.00,,,,
15,,2019,Structural Sensitivities in Bimetallic Catalysts for Electrochemical CO2 Reduction Revealed by Ag–Cu Nanodimers,Journal of the American Chemical Society,,https://doi.org/10.1021/jacs.8b12381,Ag1−Cu1.1 NDs,Cu0.5924Ag0.4076,Cu,Ag,59.24,,,,,,,,,sphere,,25.00,27.50,30.00,50.00,55.00,60.00,,,100.00,0.00,0.00,,,,,glassy-carbon electrode,,KHCO3,0.1,6.8,-1.10,CH4,8.50,1.00,,H-cell,,,10.00,,,,
15,,2019,Structural Sensitivities in Bimetallic Catalysts for Electrochemical CO2 Reduction Revealed by Ag–Cu Nanodimers,Journal of the American Chemical Society,,https://doi.org/10.1021/jacs.8b12381,Ag1−Cu1.1 NDs,Cu0.5924Ag0.4076,Cu,Ag,59.24,,,,,,,,,sphere,,25.00,27.50,30.00,50.00,55.00,60.00,,,100.00,0.00,0.00,,,,,glassy-carbon electrode,,KHCO3,0.1,6.8,-1.10,CO,10.50,1.00,,H-cell,,,10.00,,,,
15,,2019,Structural Sensitivities in Bimetallic Catalysts for Electrochemical CO2 Reduction Revealed by Ag–Cu Nanodimers,Journal of the American Chemical Society,,https://doi.org/10.1021/jacs.8b12381,Ag1−Cu1.1 NDs,Cu0.5924Ag0.4076,Cu,Ag,59.24,,,,,,,,,sphere,,25.00,27.50,30.00,50.00,55.00,60.00,,,100.00,0.00,0.00,,,,,glassy-carbon electrode,,KHCO3,0.1,6.8,-1.10,HCOOH,10.50,1.00,,H-cell,,,10.00,,,,
15,,2019,Structural Sensitivities in Bimetallic Catalysts for Electrochemical CO2 Reduction Revealed by Ag–Cu Nanodimers,Journal of the American Chemical Society,,https://doi.org/10.1021/jacs.8b12381,Ag1−Cu1.1 NDs,Cu0.5924Ag0.4076,Cu,Ag,59.24,,,,,,,,,sphere,,25.00,27.50,30.00,50.00,55.00,60.00,,,100.00,0.00,0.00,,,,,glassy-carbon electrode,,KHCO3,0.1,6.8,-1.10,H2,33.00,1.00,,H-cell,,,10.00,,,,
15,,2019,Structural Sensitivities in Bimetallic Catalysts for Electrochemical CO2 Reduction Revealed by Ag–Cu Nanodimers,Journal of the American Chemical Society,,https://doi.org/10.1021/jacs.8b12381,Ag1−Cu1.1 NDs,Cu0.5924Ag0.4076,Cu,Ag,59.24,,,,,,,,,sphere,,25.00,27.50,30.00,50.00,55.00,60.00,,,100.00,0.00,0.00,,,,,glassy-carbon electrode,,KHCO3,0.1,6.8,-1.10,C2H4,39.67,1.00,,H-cell,,,10.00,,,,
15,,2019,Structural Sensitivities in Bimetallic Catalysts for Electrochemical CO2 Reduction Revealed by Ag–Cu Nanodimers,Journal of the American Chemical Society,,https://doi.org/10.1021/jacs.8b12381,Ag1−Cu1.1 NDs,Cu0.5924Ag0.4076,Cu,Ag,59.24,,,,,,,,,sphere,,25.00,27.50,30.00,50.00,55.00,60.00,,,100.00,0.00,0.00,,,,,glassy-carbon electrode,,KHCO3,0.1,6.8,-1.20,CO,5.33,1.00,,H-cell,,,10.00,,,,
15,,2019,Structural Sensitivities in Bimetallic Catalysts for Electrochemical CO2 Reduction Revealed by Ag–Cu Nanodimers,Journal of the American Chemical Society,,https://doi.org/10.1021/jacs.8b12381,Ag1−Cu1.1 NDs,Cu0.5924Ag0.4076,Cu,Ag,59.24,,,,,,,,,sphere,,25.00,27.50,30.00,50.00,55.00,60.00,,,100.00,0.00,0.00,,,,,glassy-carbon electrode,,KHCO3,0.1,6.8,-1.20,HCOOH,5.33,1.00,,H-cell,,,10.00,,,,
15,,2019,Structural Sensitivities in Bimetallic Catalysts for Electrochemical CO2 Reduction Revealed by Ag–Cu Nanodimers,Journal of the American Chemical Society,,https://doi.org/10.1021/jacs.8b12381,Ag1−Cu1.1 NDs,Cu0.5924Ag0.4076,Cu,Ag,59.24,,,,,,,,,sphere,,25.00,27.50,30.00,50.00,55.00,60.00,,,100.00,0.00,0.00,,,,,glassy-carbon electrode,,KHCO3,0.1,6.8,-1.20,CH4,23.33,1.00,,H-cell,,,10.00,,,,
15,,2019,Structural Sensitivities in Bimetallic Catalysts for Electrochemical CO2 Reduction Revealed by Ag–Cu Nanodimers,Journal of the American Chemical Society,,https://doi.org/10.1021/jacs.8b12381,Ag1−Cu1.1 NDs,Cu0.5924Ag0.4076,Cu,Ag,59.24,,,,,,,,,sphere,,25.00,27.50,30.00,50.00,55.00,60.00,,,100.00,0.00,0.00,,,,,glassy-carbon electrode,,KHCO3,0.1,6.8,-1.20,C2H4,33.50,1.00,,H-cell,,,10.00,,,,
15,,2019,Structural Sensitivities in Bimetallic Catalysts for Electrochemical CO2 Reduction Revealed by Ag–Cu Nanodimers,Journal of the American Chemical Society,,https://doi.org/10.1021/jacs.8b12381,Ag1−Cu1.1 NDs,Cu0.5924Ag0.4076,Cu,Ag,59.24,,,,,,,,,sphere,,25.00,27.50,30.00,50.00,55.00,60.00,,,100.00,0.00,0.00,,,,,glassy-carbon electrode,,KHCO3,0.1,6.8,-1.20,H2,41.83,1.00,,H-cell,,,10.00,,,,
15,,2019,Structural Sensitivities in Bimetallic Catalysts for Electrochemical CO2 Reduction Revealed by Ag–Cu Nanodimers,Journal of the American Chemical Society,,https://doi.org/10.1021/jacs.8b12381,Ag1−Cu1.1 NDs,Cu0.5924Ag0.4076,Cu,Ag,59.24,,,,,,,,,sphere,,25.00,27.50,30.00,50.00,55.00,60.00,,,100.00,0.00,0.00,,,,,glassy-carbon electrode,,KHCO3,0.1,6.8,-1.30,CO,4.67,1.00,,H-cell,,,10.00,,,,
15,,2019,Structural Sensitivities in Bimetallic Catalysts for Electrochemical CO2 Reduction Revealed by Ag–Cu Nanodimers,Journal of the American Chemical Society,,https://doi.org/10.1021/jacs.8b12381,Ag1−Cu1.1 NDs,Cu0.5924Ag0.4076,Cu,Ag,59.24,,,,,,,,,sphere,,25.00,27.50,30.00,50.00,55.00,60.00,,,100.00,0.00,0.00,,,,,glassy-carbon electrode,,KHCO3,0.1,6.8,-1.30,CH4,14.83,1.00,,H-cell,,,10.00,,,,
15,,2019,Structural Sensitivities in Bimetallic Catalysts for Electrochemical CO2 Reduction Revealed by Ag–Cu Nanodimers,Journal of the American Chemical Society,,https://doi.org/10.1021/jacs.8b12381,Ag1−Cu1.1 NDs,Cu0.5924Ag0.4076,Cu,Ag,59.24,,,,,,,,,sphere,,25.00,27.50,30.00,50.00,55.00,60.00,,,100.00,0.00,0.00,,,,,glassy-carbon electrode,,KHCO3,0.1,6.8,-1.30,C2H4,16.67,1.00,,H-cell,,,10.00,,,,
15,,2019,Structural Sensitivities in Bimetallic Catalysts for Electrochemical CO2 Reduction Revealed by Ag–Cu Nanodimers,Journal of the American Chemical Society,,https://doi.org/10.1021/jacs.8b12381,Ag1−Cu1.1 NDs,Cu0.5924Ag0.4076,Cu,Ag,59.24,,,,,,,,,sphere,,25.00,27.50,30.00,50.00,55.00,60.00,,,100.00,0.00,0.00,,,,,glassy-carbon electrode,,KHCO3,0.1,6.8,-1.30,H2,49.00,1.00,,H-cell,,,10.00,,,,
15,,2019,Structural Sensitivities in Bimetallic Catalysts for Electrochemical CO2 Reduction Revealed by Ag–Cu Nanodimers,Journal of the American Chemical Society,,https://doi.org/10.1021/jacs.8b12381,Ag1−Cu1.1 NDs,Cu0.5924Ag0.4076,Cu,Ag,59.24,,,,,,,,,sphere,,25.00,27.50,30.00,50.00,55.00,60.00,,,100.00,0.00,0.00,,,,,glassy-carbon electrode,,KHCO3,0.1,6.8,-1.40,C2H4,12.83,1.00,,H-cell,,,10.00,,,,
15,,2019,Structural Sensitivities in Bimetallic Catalysts for Electrochemical CO2 Reduction Revealed by Ag–Cu Nanodimers,Journal of the American Chemical Society,,https://doi.org/10.1021/jacs.8b12381,Ag1−Cu1.1 NDs,Cu0.5924Ag0.4076,Cu,Ag,59.24,,,,,,,,,sphere,,25.00,27.50,30.00,50.00,55.00,60.00,,,100.00,0.00,0.00,,,,,glassy-carbon electrode,,KHCO3,0.1,6.8,-1.40,CH4,30.17,1.00,,H-cell,,,10.00,,,,
15,,2019,Structural Sensitivities in Bimetallic Catalysts for Electrochemical CO2 Reduction Revealed by Ag–Cu Nanodimers,Journal of the American Chemical Society,,https://doi.org/10.1021/jacs.8b12381,Ag1−Cu1.1 NDs,Cu0.5924Ag0.4076,Cu,Ag,59.24,,,,,,,,,sphere,,25.00,27.50,30.00,50.00,55.00,60.00,,,100.00,0.00,0.00,,,,,glassy-carbon electrode,,KHCO3,0.1,6.8,-1.40,H2,52.17,1.00,,H-cell,,,10.00,,,,
15,,2019,Structural Sensitivities in Bimetallic Catalysts for Electrochemical CO2 Reduction Revealed by Ag–Cu Nanodimers,Journal of the American Chemical Society,,https://doi.org/10.1021/jacs.8b12381,Ag1-Cu3.2 NDs,Cu0.8448Ag0.1552,Cu,Ag,84.48,,,,,,,,,sphere,,5.00,27.50,30.00,30.00,32.50,35.00,,,100.00,0.00,0.00,,,,,glassy-carbon electrode,,KHCO3,0.1,6.8,-1.00,C2H4,3.56,1.00,,H-cell,,,10.00,,,,
15,,2019,Structural Sensitivities in Bimetallic Catalysts for Electrochemical CO2 Reduction Revealed by Ag–Cu Nanodimers,Journal of the American Chemical Society,,https://doi.org/10.1021/jacs.8b12381,Ag1-Cu3.2 NDs,Cu0.8448Ag0.1552,Cu,Ag,84.48,,,,,,,,,sphere,,5.00,27.50,30.00,30.00,32.50,35.00,,,100.00,0.00,0.00,,,,,glassy-carbon electrode,,KHCO3,0.1,6.8,-1.00,HCOOH,20.06,1.00,,H-cell,,,10.00,,,,
15,,2019,Structural Sensitivities in Bimetallic Catalysts for Electrochemical CO2 Reduction Revealed by Ag–Cu Nanodimers,Journal of the American Chemical Society,,https://doi.org/10.1021/jacs.8b12381,Ag1-Cu3.2 NDs,Cu0.8448Ag0.1552,Cu,Ag,84.48,,,,,,,,,sphere,,5.00,27.50,30.00,30.00,32.50,35.00,,,100.00,0.00,0.00,,,,,glassy-carbon electrode,,KHCO3,0.1,6.8,-1.00,CO,28.48,1.00,,H-cell,,,10.00,,,,
15,,2019,Structural Sensitivities in Bimetallic Catalysts for Electrochemical CO2 Reduction Revealed by Ag–Cu Nanodimers,Journal of the American Chemical Society,,https://doi.org/10.1021/jacs.8b12381,Ag1-Cu3.2 NDs,Cu0.8448Ag0.1552,Cu,Ag,84.48,,,,,,,,,sphere,,5.00,27.50,30.00,30.00,32.50,35.00,,,100.00,0.00,0.00,,,,,glassy-carbon electrode,,KHCO3,0.1,6.8,-1.00,H2,43.04,1.00,,H-cell,,,10.00,,,,
15,,2019,Structural Sensitivities in Bimetallic Catalysts for Electrochemical CO2 Reduction Revealed by Ag–Cu Nanodimers,Journal of the American Chemical Society,,https://doi.org/10.1021/jacs.8b12381,Ag1-Cu3.2 NDs,Cu0.8448Ag0.1552,Cu,Ag,84.48,,,,,,,,,sphere,,5.00,27.50,30.00,30.00,32.50,35.00,,,100.00,0.00,0.00,,,,,glassy-carbon electrode,,KHCO3,0.1,6.8,-1.10,CH4,6.47,1.00,,H-cell,,,10.00,,,,
15,,2019,Structural Sensitivities in Bimetallic Catalysts for Electrochemical CO2 Reduction Revealed by Ag–Cu Nanodimers,Journal of the American Chemical Society,,https://doi.org/10.1021/jacs.8b12381,Ag1-Cu3.2 NDs,Cu0.8448Ag0.1552,Cu,Ag,84.48,,,,,,,,,sphere,,5.00,27.50,30.00,30.00,32.50,35.00,,,100.00,0.00,0.00,,,,,glassy-carbon electrode,,KHCO3,0.1,6.8,-1.10,HCOOH,11.33,1.00,,H-cell,,,10.00,,,,
15,,2019,Structural Sensitivities in Bimetallic Catalysts for Electrochemical CO2 Reduction Revealed by Ag–Cu Nanodimers,Journal of the American Chemical Society,,https://doi.org/10.1021/jacs.8b12381,Ag1-Cu3.2 NDs,Cu0.8448Ag0.1552,Cu,Ag,84.48,,,,,,,,,sphere,,5.00,27.50,30.00,30.00,32.50,35.00,,,100.00,0.00,0.00,,,,,glassy-carbon electrode,,KHCO3,0.1,6.8,-1.10,CO,14.24,1.00,,H-cell,,,10.00,,,,
15,,2019,Structural Sensitivities in Bimetallic Catalysts for Electrochemical CO2 Reduction Revealed by Ag–Cu Nanodimers,Journal of the American Chemical Society,,https://doi.org/10.1021/jacs.8b12381,Ag1-Cu3.2 NDs,Cu0.8448Ag0.1552,Cu,Ag,84.48,,,,,,,,,sphere,,5.00,27.50,30.00,30.00,32.50,35.00,,,100.00,0.00,0.00,,,,,glassy-carbon electrode,,KHCO3,0.1,6.8,-1.10,C2H4,29.45,1.00,,H-cell,,,10.00,,,,
15,,2019,Structural Sensitivities in Bimetallic Catalysts for Electrochemical CO2 Reduction Revealed by Ag–Cu Nanodimers,Journal of the American Chemical Society,,https://doi.org/10.1021/jacs.8b12381,Ag1-Cu3.2 NDs,Cu0.8448Ag0.1552,Cu,Ag,84.48,,,,,,,,,sphere,,5.00,27.50,30.00,30.00,32.50,35.00,,,100.00,0.00,0.00,,,,,glassy-carbon electrode,,KHCO3,0.1,6.8,-1.10,H2,32.69,1.00,,H-cell,,,10.00,,,,
15,,2019,Structural Sensitivities in Bimetallic Catalysts for Electrochemical CO2 Reduction Revealed by Ag–Cu Nanodimers,Journal of the American Chemical Society,,https://doi.org/10.1021/jacs.8b12381,Ag1-Cu3.2 NDs,Cu0.8448Ag0.1552,Cu,Ag,84.48,,,,,,,,,sphere,,5.00,27.50,30.00,30.00,32.50,35.00,,,100.00,0.00,0.00,,,,,glassy-carbon electrode,,KHCO3,0.1,6.8,-1.20,CH4,4.21,1.00,,H-cell,,,10.00,,,,
15,,2019,Structural Sensitivities in Bimetallic Catalysts for Electrochemical CO2 Reduction Revealed by Ag–Cu Nanodimers,Journal of the American Chemical Society,,https://doi.org/10.1021/jacs.8b12381,Ag1-Cu3.2 NDs,Cu0.8448Ag0.1552,Cu,Ag,84.48,,,,,,,,,sphere,,5.00,27.50,30.00,30.00,32.50,35.00,,,100.00,0.00,0.00,,,,,glassy-carbon electrode,,KHCO3,0.1,6.8,-1.20,CO,8.41,1.00,,H-cell,,,10.00,,,,
15,,2019,Structural Sensitivities in Bimetallic Catalysts for Electrochemical CO2 Reduction Revealed by Ag–Cu Nanodimers,Journal of the American Chemical Society,,https://doi.org/10.1021/jacs.8b12381,Ag1-Cu3.2 NDs,Cu0.8448Ag0.1552,Cu,Ag,84.48,,,,,,,,,sphere,,5.00,27.50,30.00,30.00,32.50,35.00,,,100.00,0.00,0.00,,,,,glassy-carbon electrode,,KHCO3,0.1,6.8,-1.20,HCOOH,8.41,1.00,,H-cell,,,10.00,,,,
15,,2019,Structural Sensitivities in Bimetallic Catalysts for Electrochemical CO2 Reduction Revealed by Ag–Cu Nanodimers,Journal of the American Chemical Society,,https://doi.org/10.1021/jacs.8b12381,Ag1-Cu3.2 NDs,Cu0.8448Ag0.1552,Cu,Ag,84.48,,,,,,,,,sphere,,5.00,27.50,30.00,30.00,32.50,35.00,,,100.00,0.00,0.00,,,,,glassy-carbon electrode,,KHCO3,0.1,6.8,-1.20,C2H4,22.98,1.00,,H-cell,,,10.00,,,,
15,,2019,Structural Sensitivities in Bimetallic Catalysts for Electrochemical CO2 Reduction Revealed by Ag–Cu Nanodimers,Journal of the American Chemical Society,,https://doi.org/10.1021/jacs.8b12381,Ag1-Cu3.2 NDs,Cu0.8448Ag0.1552,Cu,Ag,84.48,,,,,,,,,sphere,,5.00,27.50,30.00,30.00,32.50,35.00,,,100.00,0.00,0.00,,,,,glassy-carbon electrode,,KHCO3,0.1,6.8,-1.20,H2,37.22,1.00,,H-cell,,,10.00,,,,
15,,2019,Structural Sensitivities in Bimetallic Catalysts for Electrochemical CO2 Reduction Revealed by Ag–Cu Nanodimers,Journal of the American Chemical Society,,https://doi.org/10.1021/jacs.8b12381,Ag1-Cu3.2 NDs,Cu0.8448Ag0.1552,Cu,Ag,84.48,,,,,,,,,sphere,,5.00,27.50,30.00,30.00,32.50,35.00,,,100.00,0.00,0.00,,,,,glassy-carbon electrode,,KHCO3,0.1,6.8,-1.30,CO,3.56,1.00,,H-cell,,,10.00,,,,
15,,2019,Structural Sensitivities in Bimetallic Catalysts for Electrochemical CO2 Reduction Revealed by Ag–Cu Nanodimers,Journal of the American Chemical Society,,https://doi.org/10.1021/jacs.8b12381,Ag1-Cu3.2 NDs,Cu0.8448Ag0.1552,Cu,Ag,84.48,,,,,,,,,sphere,,5.00,27.50,30.00,30.00,32.50,35.00,,,100.00,0.00,0.00,,,,,glassy-carbon electrode,,KHCO3,0.1,6.8,-1.30,HCOOH,7.44,1.00,,H-cell,,,10.00,,,,
15,,2019,Structural Sensitivities in Bimetallic Catalysts for Electrochemical CO2 Reduction Revealed by Ag–Cu Nanodimers,Journal of the American Chemical Society,,https://doi.org/10.1021/jacs.8b12381,Ag1-Cu3.2 NDs,Cu0.8448Ag0.1552,Cu,Ag,84.48,,,,,,,,,sphere,,5.00,27.50,30.00,30.00,32.50,35.00,,,100.00,0.00,0.00,,,,,glassy-carbon electrode,,KHCO3,0.1,6.8,-1.30,C2H4,9.71,1.00,,H-cell,,,10.00,,,,
15,,2019,Structural Sensitivities in Bimetallic Catalysts for Electrochemical CO2 Reduction Revealed by Ag–Cu Nanodimers,Journal of the American Chemical Society,,https://doi.org/10.1021/jacs.8b12381,Ag1-Cu3.2 NDs,Cu0.8448Ag0.1552,Cu,Ag,84.48,,,,,,,,,sphere,,5.00,27.50,30.00,30.00,32.50,35.00,,,100.00,0.00,0.00,,,,,glassy-carbon electrode,,KHCO3,0.1,6.8,-1.30,CH4,27.83,1.00,,H-cell,,,10.00,,,,
15,,2019,Structural Sensitivities in Bimetallic Catalysts for Electrochemical CO2 Reduction Revealed by Ag–Cu Nanodimers,Journal of the American Chemical Society,,https://doi.org/10.1021/jacs.8b12381,Ag1-Cu3.2 NDs,Cu0.8448Ag0.1552,Cu,Ag,84.48,,,,,,,,,sphere,,5.00,27.50,30.00,30.00,32.50,35.00,,,100.00,0.00,0.00,,,,,glassy-carbon electrode,,KHCO3,0.1,6.8,-1.30,H2,44.01,1.00,,H-cell,,,10.00,,,,
15,,2019,Structural Sensitivities in Bimetallic Catalysts for Electrochemical CO2 Reduction Revealed by Ag–Cu Nanodimers,Journal of the American Chemical Society,,https://doi.org/10.1021/jacs.8b12381,Ag1-Cu3.2 NDs,Cu0.8448Ag0.1552,Cu,Ag,84.48,,,,,,,,,sphere,,5.00,27.50,30.00,30.00,32.50,35.00,,,100.00,0.00,0.00,,,,,glassy-carbon electrode,,KHCO3,0.1,6.8,-1.40,HCOOH,3.88,1.00,,H-cell,,,10.00,,,,
15,,2019,Structural Sensitivities in Bimetallic Catalysts for Electrochemical CO2 Reduction Revealed by Ag–Cu Nanodimers,Journal of the American Chemical Society,,https://doi.org/10.1021/jacs.8b12381,Ag1-Cu3.2 NDs,Cu0.8448Ag0.1552,Cu,Ag,84.48,,,,,,,,,sphere,,5.00,27.50,30.00,30.00,32.50,35.00,,,100.00,0.00,0.00,,,,,glassy-carbon electrode,,KHCO3,0.1,6.8,-1.40,C2H4,6.15,1.00,,H-cell,,,10.00,,,,
15,,2019,Structural Sensitivities in Bimetallic Catalysts for Electrochemical CO2 Reduction Revealed by Ag–Cu Nanodimers,Journal of the American Chemical Society,,https://doi.org/10.1021/jacs.8b12381,Ag1-Cu3.2 NDs,Cu0.8448Ag0.1552,Cu,Ag,84.48,,,,,,,,,sphere,,5.00,27.50,30.00,30.00,32.50,35.00,,,100.00,0.00,0.00,,,,,glassy-carbon electrode,,KHCO3,0.1,6.8,-1.40,CH4,39.81,1.00,,H-cell,,,10.00,,,,
15,,2019,Structural Sensitivities in Bimetallic Catalysts for Electrochemical CO2 Reduction Revealed by Ag–Cu Nanodimers,Journal of the American Chemical Society,,https://doi.org/10.1021/jacs.8b12381,Ag1-Cu3.2 NDs,Cu0.8448Ag0.1552,Cu,Ag,84.48,,,,,,,,,sphere,,5.00,27.50,30.00,30.00,32.50,35.00,,,100.00,0.00,0.00,,,,,glassy-carbon electrode,,KHCO3,0.1,6.8,-1.40,H2,52.75,1.00,,H-cell,,,10.00,,,,
15,,2019,Structural Sensitivities in Bimetallic Catalysts for Electrochemical CO2 Reduction Revealed by Ag–Cu Nanodimers,Journal of the American Chemical Society,,https://doi.org/10.1021/jacs.8b12381,Ag1-Cu3.2 NDs,Cu0.8448Ag0.1552,Cu,Ag,84.48,,,,,,,,,sphere,,5.00,27.50,30.00,30.00,32.50,35.00,,,100.00,0.00,0.00,,,,,glassy-carbon electrode,,KHCO3,0.1,6.8,-1.10,C2H5OH,3.35,1.00,,H-cell,,,10.00,,,,
15,,2019,Structural Sensitivities in Bimetallic Catalysts for Electrochemical CO2 Reduction Revealed by Ag–Cu Nanodimers,Journal of the American Chemical Society,,https://doi.org/10.1021/jacs.8b12381,Ag1-Cu3.2 NDs,Cu0.8448Ag0.1552,Cu,Ag,84.48,,,,,,,,,sphere,,5.00,27.50,30.00,30.00,32.50,35.00,,,100.00,0.00,0.00,,,,,glassy-carbon electrode,,KHCO3,0.1,6.8,-1.20,CH3COOH,1.67,1.00,,H-cell,,,10.00,,,,
15,,2019,Structural Sensitivities in Bimetallic Catalysts for Electrochemical CO2 Reduction Revealed by Ag–Cu Nanodimers,Journal of the American Chemical Society,,https://doi.org/10.1021/jacs.8b12381,Ag1-Cu0.4 NDs,Cu0.4049Ag0.5951,Cu,Ag,40.49,,,,,,,,,sphere,,5.00,27.50,30.00,30.00,32.50,35.00,,,100.00,0.00,0.00,,,,,glassy-carbon electrode,,KHCO3,0.1,6.8,-1.00,CO,17.46,1.00,,H-cell,,,10.00,,,,
15,,2019,Structural Sensitivities in Bimetallic Catalysts for Electrochemical CO2 Reduction Revealed by Ag–Cu Nanodimers,Journal of the American Chemical Society,,https://doi.org/10.1021/jacs.8b12381,Ag1-Cu0.4 NDs,Cu0.4049Ag0.5951,Cu,Ag,40.49,,,,,,,,,sphere,,5.00,27.50,30.00,30.00,32.50,35.00,,,100.00,0.00,0.00,,,,,glassy-carbon electrode,,KHCO3,0.1,6.8,-1.00,HCOOH,20.72,1.00,,H-cell,,,10.00,,,,
15,,2019,Structural Sensitivities in Bimetallic Catalysts for Electrochemical CO2 Reduction Revealed by Ag–Cu Nanodimers,Journal of the American Chemical Society,,https://doi.org/10.1021/jacs.8b12381,Ag1-Cu0.4 NDs,Cu0.4049Ag0.5951,Cu,Ag,40.49,,,,,,,,,sphere,,5.00,27.50,30.00,30.00,32.50,35.00,,,100.00,0.00,0.00,,,,,glassy-carbon electrode,,KHCO3,0.1,6.8,-1.00,H2,48.94,1.00,,H-cell,,,10.00,,,,
15,,2019,Structural Sensitivities in Bimetallic Catalysts for Electrochemical CO2 Reduction Revealed by Ag–Cu Nanodimers,Journal of the American Chemical Society,,https://doi.org/10.1021/jacs.8b12381,Ag1-Cu0.4 NDs,Cu0.4049Ag0.5951,Cu,Ag,40.49,,,,,,,,,sphere,,5.00,27.50,30.00,30.00,32.50,35.00,,,100.00,0.00,0.00,,,,,glassy-carbon electrode,,KHCO3,0.1,6.8,-1.10,C2H4,9.95,1.00,,H-cell,,,10.00,,,,
15,,2019,Structural Sensitivities in Bimetallic Catalysts for Electrochemical CO2 Reduction Revealed by Ag–Cu Nanodimers,Journal of the American Chemical Society,,https://doi.org/10.1021/jacs.8b12381,Ag1-Cu0.4 NDs,Cu0.4049Ag0.5951,Cu,Ag,40.49,,,,,,,,,sphere,,5.00,27.50,30.00,30.00,32.50,35.00,,,100.00,0.00,0.00,,,,,glassy-carbon electrode,,KHCO3,0.1,6.8,-1.10,HCOOH,13.05,1.00,,H-cell,,,10.00,,,,
15,,2019,Structural Sensitivities in Bimetallic Catalysts for Electrochemical CO2 Reduction Revealed by Ag–Cu Nanodimers,Journal of the American Chemical Society,,https://doi.org/10.1021/jacs.8b12381,Ag1-Cu0.4 NDs,Cu0.4049Ag0.5951,Cu,Ag,40.49,,,,,,,,,sphere,,5.00,27.50,30.00,30.00,32.50,35.00,,,100.00,0.00,0.00,,,,,glassy-carbon electrode,,KHCO3,0.1,6.8,-1.10,CO,30.67,1.00,,H-cell,,,10.00,,,,
15,,2019,Structural Sensitivities in Bimetallic Catalysts for Electrochemical CO2 Reduction Revealed by Ag–Cu Nanodimers,Journal of the American Chemical Society,,https://doi.org/10.1021/jacs.8b12381,Ag1-Cu0.4 NDs,Cu0.4049Ag0.5951,Cu,Ag,40.49,,,,,,,,,sphere,,5.00,27.50,30.00,30.00,32.50,35.00,,,100.00,0.00,0.00,,,,,glassy-carbon electrode,,KHCO3,0.1,6.8,-1.10,H2,35.56,1.00,,H-cell,,,10.00,,,,
15,,2019,Structural Sensitivities in Bimetallic Catalysts for Electrochemical CO2 Reduction Revealed by Ag–Cu Nanodimers,Journal of the American Chemical Society,,https://doi.org/10.1021/jacs.8b12381,Ag1-Cu0.4 NDs,Cu0.4049Ag0.5951,Cu,Ag,40.49,,,,,,,,,sphere,,5.00,27.50,30.00,30.00,32.50,35.00,,,100.00,0.00,0.00,,,,,glassy-carbon electrode,,KHCO3,0.1,6.8,-1.20,CH4,3.26,1.00,,H-cell,,,10.00,,,,
15,,2019,Structural Sensitivities in Bimetallic Catalysts for Electrochemical CO2 Reduction Revealed by Ag–Cu Nanodimers,Journal of the American Chemical Society,,https://doi.org/10.1021/jacs.8b12381,Ag1-Cu0.4 NDs,Cu0.4049Ag0.5951,Cu,Ag,40.49,,,,,,,,,sphere,,5.00,27.50,30.00,30.00,32.50,35.00,,,100.00,0.00,0.00,,,,,glassy-carbon electrode,,KHCO3,0.1,6.8,-1.20,HCOOH,8.32,1.00,,H-cell,,,10.00,,,,
15,,2019,Structural Sensitivities in Bimetallic Catalysts for Electrochemical CO2 Reduction Revealed by Ag–Cu Nanodimers,Journal of the American Chemical Society,,https://doi.org/10.1021/jacs.8b12381,Ag1-Cu0.4 NDs,Cu0.4049Ag0.5951,Cu,Ag,40.49,,,,,,,,,sphere,,5.00,27.50,30.00,30.00,32.50,35.00,,,100.00,0.00,0.00,,,,,glassy-carbon electrode,,KHCO3,0.1,6.8,-1.20,CO,13.05,1.00,,H-cell,,,10.00,,,,
15,,2019,Structural Sensitivities in Bimetallic Catalysts for Electrochemical CO2 Reduction Revealed by Ag–Cu Nanodimers,Journal of the American Chemical Society,,https://doi.org/10.1021/jacs.8b12381,Ag1-Cu0.4 NDs,Cu0.4049Ag0.5951,Cu,Ag,40.49,,,,,,,,,sphere,,5.00,27.50,30.00,30.00,32.50,35.00,,,100.00,0.00,0.00,,,,,glassy-carbon electrode,,KHCO3,0.1,6.8,-1.20,C2H4,18.76,1.00,,H-cell,,,10.00,,,,
15,,2019,Structural Sensitivities in Bimetallic Catalysts for Electrochemical CO2 Reduction Revealed by Ag–Cu Nanodimers,Journal of the American Chemical Society,,https://doi.org/10.1021/jacs.8b12381,Ag1-Cu0.4 NDs,Cu0.4049Ag0.5951,Cu,Ag,40.49,,,,,,,,,sphere,,5.00,27.50,30.00,30.00,32.50,35.00,,,100.00,0.00,0.00,,,,,glassy-carbon electrode,,KHCO3,0.1,6.8,-1.20,H2,43.72,1.00,,H-cell,,,10.00,,,,
15,,2019,Structural Sensitivities in Bimetallic Catalysts for Electrochemical CO2 Reduction Revealed by Ag–Cu Nanodimers,Journal of the American Chemical Society,,https://doi.org/10.1021/jacs.8b12381,Ag1-Cu0.4 NDs,Cu0.4049Ag0.5951,Cu,Ag,40.49,,,,,,,,,sphere,,5.00,27.50,30.00,30.00,32.50,35.00,,,100.00,0.00,0.00,,,,,glassy-carbon electrode,,KHCO3,0.1,6.8,-1.30,HCOOH,4.89,1.00,,H-cell,,,10.00,,,,
15,,2019,Structural Sensitivities in Bimetallic Catalysts for Electrochemical CO2 Reduction Revealed by Ag–Cu Nanodimers,Journal of the American Chemical Society,,https://doi.org/10.1021/jacs.8b12381,Ag1-Cu0.4 NDs,Cu0.4049Ag0.5951,Cu,Ag,40.49,,,,,,,,,sphere,,5.00,27.50,30.00,30.00,32.50,35.00,,,100.00,0.00,0.00,,,,,glassy-carbon electrode,,KHCO3,0.1,6.8,-1.30,CO,4.89,1.00,,H-cell,,,10.00,,,,
15,,2019,Structural Sensitivities in Bimetallic Catalysts for Electrochemical CO2 Reduction Revealed by Ag–Cu Nanodimers,Journal of the American Chemical Society,,https://doi.org/10.1021/jacs.8b12381,Ag1-Cu0.4 NDs,Cu0.4049Ag0.5951,Cu,Ag,40.49,,,,,,,,,sphere,,5.00,27.50,30.00,30.00,32.50,35.00,,,100.00,0.00,0.00,,,,,glassy-carbon electrode,,KHCO3,0.1,6.8,-1.30,CH24,7.18,1.00,,H-cell,,,10.00,,,,
15,,2019,Structural Sensitivities in Bimetallic Catalysts for Electrochemical CO2 Reduction Revealed by Ag–Cu Nanodimers,Journal of the American Chemical Society,,https://doi.org/10.1021/jacs.8b12381,Ag1-Cu0.4 NDs,Cu0.4049Ag0.5951,Cu,Ag,40.49,,,,,,,,,sphere,,5.00,27.50,30.00,30.00,32.50,35.00,,,100.00,0.00,0.00,,,,,glassy-carbon electrode,,KHCO3,0.1,6.8,-1.30,CH4,22.84,1.00,,H-cell,,,10.00,,,,
15,,2019,Structural Sensitivities in Bimetallic Catalysts for Electrochemical CO2 Reduction Revealed by Ag–Cu Nanodimers,Journal of the American Chemical Society,,https://doi.org/10.1021/jacs.8b12381,Ag1-Cu0.4 NDs,Cu0.4049Ag0.5951,Cu,Ag,40.49,,,,,,,,,sphere,,5.00,27.50,30.00,30.00,32.50,35.00,,,100.00,0.00,0.00,,,,,glassy-carbon electrode,,KHCO3,0.1,6.8,-1.30,H2,55.46,1.00,,H-cell,,,10.00,,,,
15,,2019,Structural Sensitivities in Bimetallic Catalysts for Electrochemical CO2 Reduction Revealed by Ag–Cu Nanodimers,Journal of the American Chemical Society,,https://doi.org/10.1021/jacs.8b12381,Ag1-Cu0.4 NDs,Cu0.4049Ag0.5951,Cu,Ag,40.49,,,,,,,,,sphere,,5.00,27.50,30.00,30.00,32.50,35.00,,,100.00,0.00,0.00,,,,,glassy-carbon electrode,,KHCO3,0.1,6.8,-1.40,CO,2.94,1.00,,H-cell,,,10.00,,,,
15,,2019,Structural Sensitivities in Bimetallic Catalysts for Electrochemical CO2 Reduction Revealed by Ag–Cu Nanodimers,Journal of the American Chemical Society,,https://doi.org/10.1021/jacs.8b12381,Ag1-Cu0.4 NDs,Cu0.4049Ag0.5951,Cu,Ag,40.49,,,,,,,,,sphere,,5.00,27.50,30.00,30.00,32.50,35.00,,,100.00,0.00,0.00,,,,,glassy-carbon electrode,,KHCO3,0.1,6.8,-1.40,HCOOH,4.73,1.00,,H-cell,,,10.00,,,,
15,,2019,Structural Sensitivities in Bimetallic Catalysts for Electrochemical CO2 Reduction Revealed by Ag–Cu Nanodimers,Journal of the American Chemical Society,,https://doi.org/10.1021/jacs.8b12381,Ag1-Cu0.4 NDs,Cu0.4049Ag0.5951,Cu,Ag,40.49,,,,,,,,,sphere,,5.00,27.50,30.00,30.00,32.50,35.00,,,100.00,0.00,0.00,,,,,glassy-carbon electrode,,KHCO3,0.1,6.8,-1.40,C2H4,4.73,1.00,,H-cell,,,10.00,,,,
15,,2019,Structural Sensitivities in Bimetallic Catalysts for Electrochemical CO2 Reduction Revealed by Ag–Cu Nanodimers,Journal of the American Chemical Society,,https://doi.org/10.1021/jacs.8b12381,Ag1-Cu0.4 NDs,Cu0.4049Ag0.5951,Cu,Ag,40.49,,,,,,,,,sphere,,5.00,27.50,30.00,30.00,32.50,35.00,,,100.00,0.00,0.00,,,,,glassy-carbon electrode,,KHCO3,0.1,6.8,-1.40,CH4,32.63,1.00,,H-cell,,,10.00,,,,
15,,2019,Structural Sensitivities in Bimetallic Catalysts for Electrochemical CO2 Reduction Revealed by Ag–Cu Nanodimers,Journal of the American Chemical Society,,https://doi.org/10.1021/jacs.8b12381,Ag1-Cu0.4 NDs,Cu0.4049Ag0.5951,Cu,Ag,40.49,,,,,,,,,sphere,,5.00,27.50,30.00,30.00,32.50,35.00,,,100.00,0.00,0.00,,,,,glassy-carbon electrode,,KHCO3,0.1,6.8,-1.40,H2,58.56,1.00,,H-cell,,,10.00,,,,
5,,,,,,,,,,,,,,,,,,,,,,,,,,,,,,,,,,,,,,,,,,,,,,,,,,,,,,
